Repository: hhtrick/HHT-code

# HHT training framework

This directory contains model training, embedding precomputation, inference, article-level baselines and the curated datasets. All commands below assume that the working directory is `train_code/`.

## 3. Datasets and fixed partitions

Each main dataset is a JSON array at `dataset/{property}/{property}.json`. Entries contain source metadata, `chemical_composition`, `processing_history`, `hierarchical_structure`, `properties`, and two generated-analysis objects. Targets are stored as `properties[property]["value"]`; source metadata and target values are not predictive input fields.

| Property | Train | Validation | Test | Total |
|---|---:|---:|---:|---:|

File: train_code/dataset/Tm/Tm.json (part 11 of 200)
[
      "additives": [
        {
          "name": "titanium tetrabutoxide",
          "type": "catalyst",
          "amount_value": 175,
          "amount_unit": "ppm"
        }
      ],
      "is_homopolymer": false
    },
    "processing_history": "SSP at 206 °C under nitrogen flow for 1 hour using CHDA prepolymer. Tm measured by DSC (Perkin Elmer DSC7) at 20 °C/min heating rate, 1st heating scan.",
    "hierarchical_structure": "Trans content 93%.",
    "properties": {
      "Tm": {
        "value": [
          240
        ],
        "unit": "°C"
      }
    },
    "analysis_with_hierarchical_structure": {
      "descriptive_text": "This polymer sample consists of a polyester synthesized via the polycondensation of 1,4-cyclohexanedicarboxylic acid and 1,4-cyclohexanedimethanol with a slight molar excess of the diol component (1.005 ratio). Titanium tetrabutoxide was utilized as a catalyst at a concentration of 175 ppm. The material underwent Solid State Polymerization (SSP) at 206 °C under a nitrogen flow for 1 hour using a CHDA prepolymer. Structural characterization reveals a high stereoregularity with a trans content of 93%. The melting temperature was evaluated using differential scanning calorimetry (Perkin Elmer DSC7) during the first heating scan at a rate of 20 °C/min.",
      "reasoning_analysis": "Increasing Factors: The incorporation of rigid 1,4-cyclohexane rings in both the diacid and diol segments of the backbone significantly restricts chain flexibility compared to aliphatic polyesters, inherently raising the energy required for melting. Furthermore, the high stereoregularity indicated by the 93% trans content facilitates efficient chain packing and high crystallinity, which strongly elevates the Tm. The Solid State Polymerization (SSP) process also contributes by increasing molecular weight and potentially annealing crystal lamellae, further stabilizing the crystalline phase. Decreasing Factors: The slight molar excess of the diol monomer (1.005 ratio) limits the maximum achievable molecular weight according to Carothers' equation, which may suppress the Tm relative to a perfectly stoichiometric infinite chain. Additionally, the remaining 7% cis isomer content acts as a structural defect within the crystal lattice, disrupting packing efficiency and lowering the thermal stability. The relatively short duration of the SSP (1 hour) may also limit the perfection of the crystalline domains compared to extended thermal treatments. Dominant Factor: The high trans stereoregularity (93%) combined with the inherent backbone rigidity of the cyclohexylene units is the dominant factor governing the Tm. While molecular weight limitations exist, the ability of the trans-rich chains to form a stable, tightly packed crystal lattice dictates the primary thermal behavior, supported by the chain extension achieved during the SSP process."
    },
    "analysis_without_hierarchical_structure": {
      "descriptive_text": "The polymer sample consists of a cycloaliphatic polyester derived from 1,4-cyclohexanedicarboxylic acid and 1,4-cyclohexanedimethanol monomers, utilizing a slight molar excess of the diol component. Titanium tetrabutoxide was added as a catalyst at 175 ppm during synthesis. The material processing involved solid-state polymerization at 206 °C under nitrogen flow for 1 hour using a CHDA prepolymer, and the melting temperature was measured by DSC using a Perkin Elmer DSC7 at a 20 °C/min heating rate during the first heating scan.",
      "reasoning_analysis": "Increasing Factors: The presence of cyclohexane rings in both the diacid and diol segments imparts significant backbone stiffness, which restricts chain mobility and increases the enthalpy of fusion, thereby driving the melting temperature upward. Additionally, the solid-state polymerization step promotes chain extension and crystalline reorganization, leading to thicker lamellae that further elevate the observed Tm. Decreasing Factors: The inherent cis/trans isomerism typical of cyclohexane-based monomers can introduce structural irregularities that disrupt crystal packing efficiency, potentially lowering the Tm compared to a purely trans-configured system. Furthermore, the slight stoichiometric imbalance limits the ultimate molecular weight, which may prevent the Tm from reaching the theoretical plateau associated with infinite chain length. Dominant Factor: The dominant influence on the thermal behavior is the rigorous chain stiffness provided by the cycloaliphatic structure, which establishes a high thermal stability baseline, while the solid-state polymerization ensures the molecular weight and crystallinity are sufficient to manifest this high melting point despite minor isomeric or stoichiometric imperfections."
    }
  },
  {
    "doi": "10.1021/acsmacrolett.6b00326",
    "title": "Flow-Induced Crystallization of PEEK: Isothermal Crystallization Kinetics and Lifetime of Flow-Induced Precursors during Isothermal Annealing",
    "year": 2016,
    "chemical_composition": {
      "repeat_unit_psmiles": "[*]Oc1ccc(cc1)Oc1ccc(cc1)C(=O)c1ccc(cc1)[*]",
      "monomers": [],
      "additives": [],
      "is_homopolymer": true
    },
    "processing_history": "Quiescently crystallized Victrex PEEK 650G. Melted at 350 °C, cooled to 100 °C at 5 °C/min. Tm measured by DSC (TA Instruments Q2000) at 15 °C/min heating rate under 50 mL/min N2 flow.",
    "hierarchical_structure": "Quiescently crystallized morphology. Major melting peak at 340 °C, minor peak at 300 °C.",
    "properties": {
      "Tm": {
        "value": [
          340
        ],
        "unit": "°C"
      }
    },
    "analysis_with_hierarchical_structure": {
      "descriptive_text": "The sample is a Victrex PEEK 650G homopolymer characterized by a poly(ether ether ketone) backbone without additional additives. It was subjected to quiescent crystallization, involving melting at 350 °C followed by cooling to 100 °C at a rate of 5 °C/min. The resulting hierarchical structure exhibits a quiescently crystallized morphology with a major melting peak at 340 °C and a minor peak at 300 °C, as characterized by differential scanning calorimetry at a heating rate of 15 °C/min under nitrogen flow.",
      "reasoning_analysis": "Increasing Factors: The poly(ether ether ketone) backbone incorporates rigid aromatic rings and polar ketone linkages, which impose significant chain stiffness and strong intermolecular dipole interactions, intrinsically driving the melting temperature to high values. Additionally, the quiescent crystallization process facilitates the formation of ordered crystalline domains, stabilizing the solid state against thermal disruption. Decreasing Factors: The cooling rate of 5 °C/min, while sufficient for crystallization, may restrict the development of uniformly thick lamellae compared to slower cooling or annealing protocols, evidenced by the presence of a minor lower-temperature melting peak associated with less perfect crystalline regions. Dominant Factor: The intrinsic rigidity and strong intermolecular forces of the aromatic chemical structure are the dominant factors establishing the high-temperature baseline for the melting transition, while the specific thermal history primarily influences the crystalline perfection and the multiplicity of the melting endotherms."
    },
    "analysis_without_hierarchical_structure": {
      "descriptive_text": "The sample consists of a poly(ether ether ketone) (PEEK) homopolymer, specifically identified as Victrex 650G. The material was subjected to a quiescent crystallization process wherein it was melted at 350 °C and subsequently cooled to 100 °C at a controlled rate of 5 °C/min. The melting temperature was characterized using differential scanning calorimetry (DSC) with a TA Instruments Q2000, employing a heating rate of 15 °C/min under a nitrogen flow of 50 mL/min.",
      "reasoning_analysis": "Increasing Factors: The chemical composition features a rigid aromatic backbone interspersed with ether and ketone linkages, where the ketone groups introduce strong dipole-dipole interactions and the phenyl rings provide steric stiffness, significantly enhancing lattice energy and requiring higher thermal energy to disrupt the crystal lattice. Additionally, the quiescent crystallization processing history allows for the development of an ordered semi-crystalline morphology without shear-induced defects, supporting a stable melting transition. Decreasing Factors: There are no plasticizing additives present to reduce intermolecular forces; however, the cooling rate of 5 °C/min from the melt, while sufficient for crystallization, is not exceptionally slow and may result in lamellar thicknesses that are slightly less than the thermodynamic maximum achievable via prolonged annealing, potentially limiting the Tm relative to a perfectly annealed state. Dominant Factor: The intrinsic chemical architecture dominates the thermal behavior, as the high chain stiffness and strong intermolecular cohesive energy density inherent to the poly(ether ether ketone) backbone establish a fundamentally high melting temperature that overshadows the moderate variations introduced by the specific cooling rate employed during processing."
    }
  },
  {
    "doi": null,
    "title": "Solid-State Polymerization Process for the Preparation of Poly(cyclohexane-1,4-dimethylene cyclohexane-1,4-dicarboxylate) Polymers With High Melting Temperature and Crystallinity",
    "year": 2017,
    "chemical_composition": {
      "repeat_unit_psmiles": "[*]OCC1CCC(CC1)COC(=O)C2CCC(CC2)C(=O)O[*]",
      "monomers": [
        {
          "name": "1,4-cyclohexanedicarboxylic acid",
          "smiles": "OC(=O)C1CCC(CC1)C(=O)O",
          "ratio_value": 1,
          "ratio_unit": "molar ratio"
        },
        {
          "name": "1,4-cyclohexanedimethanol",
          "smiles": "OCC1CCC(CO)CC1",
          "ratio_value": 1.005,
          "ratio_unit": "molar ratio"
        }
      ],
      "additives": [
        {
          "name": "titanium tetrabutoxide",
          "type": "catalyst",
          "amount_value": 175,
          "amount_unit": "ppm"
        }
      ],
      "is_homopolymer": false
    },
    "processing_history": "Prepolymer (0h SSP) prepared by melt polycondensation using CHDA and CHDM at 220-230 °C. Tm measured by DSC (Perkin Elmer DSC7) at 20 °C/min heating rate, 3rd heating scan (2nd heating cycle).",
    "hierarchical_structure": "Trans content 94%.",
    "properties": {
      "Tm": {
        "value": [
          233
        ],
        "unit": "°C"
      }
    },
    "analysis_with_hierarchical_structure": {
      "descriptive_text": "The sample is a polyester synthesized via melt polycondensation of 1,4-cyclohexanedicarboxylic acid and 1,4-cyclohexanedimethanol, utilizing a slight molar excess of the diol monomer. Titanium tetrabutoxide served as the catalyst at 175 ppm during processing at 220-230 °C to produce a prepolymer without subsequent solid-state polymerization. Structural analysis indicates a high degree of stereoregularity with a trans content of 94% within the cyclohexane rings. The melting temperature was characterized by differential scanning calorimetry at a heating rate of 20 °C/min, utilizing data from the third heating scan to ensure elimination of prior thermal history.",
      "reasoning_analysis": "Increasing Factors: The high stereoregularity indicated by the 94% trans content allows the cyclohexane rings to adopt a linear conformation, facilitating tight chain packing and high crystallinity which drives the melting temperature upward. The cyclic nature of both monomer units introduces backbone rigidity compared to flexible aliphatic chains, increasing the energy required for lattice disruption. Decreasing Factors: The slight molar excess of the diol monomer restricts the molecular weight growth during melt polycondensation, potentially leading to thinner lamellae and reduced crystal perfection that lowers the melting point. Additionally, the absence of solid-state polymerization suggests the molecular weight may not be maximized, further limiting crystal stability compared to high-molecular-weight counterparts. Dominant Factor: The stereochemical configuration of the backbone is the dominant factor. The high trans content enables the formation of a stable crystalline lattice essential for a defined melting transition, overriding the moderating effects of molecular weight limitations imposed by the stoichiometry and processing conditions."
    },
    "analysis_without_hierarchical_structure": {
      "descriptive_text": "The polymer sample is a polyester synthesized via melt polycondensation using 1,4-cyclohexanedicarboxylic acid and 1,4-cyclohexanedimethanol with a slight molar excess of the diol component. Titanium tetrabutoxide was employed as a catalyst at a concentration of 175 ppm during the reaction conducted at temperatures between 220 and 230 °C. The resulting material was obtained as a prepolymer without subsequent solid-state polymerization. Thermal analysis was performed using differential scanning calorimetry on a Perkin Elmer DSC7 instrument, utilizing a heating rate of 20 °C/min during the third heating scan to determine the melting temperature.",
      "reasoning_analysis": "Increasing Factors: The incorporation of 1,4-cyclohexane rings in both the diacid and diol segments significantly increases backbone stiffness and reduces the entropy of fusion, which thermodynamically drives the melting temperature higher. The 1,4-substitution pattern promotes structural symmetry, facilitating efficient chain packing and crystallinity. Decreasing Factors: The slight stoichiometric excess of the diol monomer combined with the absence of solid-state polymerization limits the final molecular weight of the prepolymer; lower molecular weight chains possess higher end-group concentrations that disrupt crystal lattice perfection and depress the melting point. Additionally, residual catalyst species may act as impurities within the crystal lattice. Dominant Factor: The inherent rigidity and symmetry of the cycloaliphatic backbone structure qualitatively dominate the thermal behavior, establishing a high melting temperature baseline characteristic of high-performance polyesters, although the molecular weight limitations imposed by the processing history prevent the realization of the theoretical maximum."
    }
  },
  {
    "doi": "10.1080/15421406.2017.1387006",
    "title": "Liquid crystal and gel properties of fluorine containing compound",
    "year": 2017,
    "chemical_composition": {
      "repeat_unit_psmiles": null,
      "monomers": [
        {
          "name": "(2-Perfluorohexyl)-ethoxy-4-hydroxybenzene",
          "smiles": "OC1=CC=C(OCC(F)(F)C(F)(F)C(F)(F)C(F)(F)C(F)(F)C(F)(F)F)C=C1",
          "ratio_value": null,
          "ratio_unit": null
        },
        {
          "name": "4-propyl benzoic acid",
          "smiles": "CCCC1=CC=C(C(=O)O)C=C1",
          "ratio_value": null,
          "ratio_unit": null
        }
      ],
      "additives": [],
      "is_homopolymer": false
    },
    "processing_history": "Synthesized by esterification of (2-perfluorohexyl)-ethoxy-4-hydroxybenzene and 4-propyl benzoic acid with DMAP and DCC in dichloromethane at room temperature for 26 h. The residue was purified by column chromatography on silica gel (eluent 2.5:1 hexane and ethyl acetate), and recrystallized in 95% ethanol. Tm measured by DSC (TA DSC Q20) with ~10 mg sample at 10 °C/min heating rate.",
    "hierarchical_structure": "Smectic A or E mesophase. Bimolecular kinked structure. XRD d100 = 35.12 A.",
    "properties": {
      "Tm": {
        "value": [
          72.31
        ],
        "unit": "°C"
      }
    },
    "analysis_with_hierarchical_structure": {
      "descriptive_text": "The sample comprises a liquid crystalline material synthesized via the esterification of (2-perfluorohexyl)-ethoxy-4-hydroxybenzene and 4-propyl benzoic acid using DMAP and DCC catalysts in dichloromethane at room temperature for 26 hours. Following synthesis, the residue was purified by silica gel column chromatography with a hexane and ethyl acetate eluent and subsequently recrystallized in 95% ethanol. Structural characterization indicates a bimolecular kinked structure organized into a Smectic A or E mesophase, with an XRD d100 spacing of 35.12 Å. The melting temperature was measured using differential scanning calorimetry on a ~10 mg sample at a heating rate of 10 °C/min.",
      "reasoning_analysis": "Increasing Factors: The incorporation of perfluorohexyl chains introduces strong intermolecular van der Waals forces and significant chain rigidity, which elevates the energy required for lattice disruption. Additionally, the aromatic cores facilitate pi-pi stacking interactions, and the processing history involving recrystallization in ethanol enhances crystal perfection and reduces defects, thereby driving the observed Tm higher. The formation of a Smectic mesophase further indicates a high degree of positional and orientational order that stabilizes the solid state. Decreasing Factors: The inherent bimolecular kinked structure introduces geometric packing frustration compared to linear analogs, which can reduce lattice energy and lower the Tm. Furthermore, the flexible propyl spacer increases the conformational entropy of the melt phase, thermodynamically favoring the transition to the disordered state at lower temperatures. Dominant Factor: The strong cohesive energy density derived from the perfluorinated segments and aromatic stacking, coupled with the bimolecular association that mitigates the kinked geometry to form ordered layers, qualitatively dominates the thermal behavior. This robust intermolecular networking sustains a stable crystalline lattice despite the structural irregularities, establishing the intermolecular forces as the primary determinant of the melting transition."
    },
    "analysis_without_hierarchical_structure": {
      "descriptive_text": "The sample comprises a copolymer system derived from the esterification of (2-perfluorohexyl)-ethoxy-4-hydroxybenzene and 4-propyl benzoic acid. Synthesis was conducted using DMAP and DCC catalysts in dichloromethane at room temperature for 26 hours, followed by purification via column chromatography on silica gel with a 2.5:1 hexane and ethyl acetate eluent. The material was subsequently recrystallized in 95% ethanol, and the melting temperature was characterized by differential scanning calorimetry using a TA DSC Q20 instrument with approximately 10 mg samples at a 10 °C/min heating rate.",
      "reasoning_analysis": "Increasing Factors: The presence of rigid aromatic cores in both monomer units facilitates strong pi-pi stacking interactions, while the ester linkages introduce polar dipole-dipole interactions that enhance lattice energy. Furthermore, the perfluorohexyl chain contributes significant cohesive energy density due to strong fluorine-fluorine interactions and chain stiffness, all of which drive the Tm upward. The recrystallization step in the processing history further promotes the formation of well-ordered crystalline domains, sharpening and potentially elevating the observed melting transition. Decreasing Factors: The flexible propyl alkyl chain and the ethoxy spacer introduce conformational entropy that disrupts perfect packing efficiency compared to a fully rigid backbone. Additionally, the structural asymmetry between the perfluorinated tail and the hydrocarbon propyl tail may hinder optimal lamellar organization, and any residual ethanol from the recrystallization process could act as a minor impurity depressing the Tm. Dominant Factor: The intrinsic structural rigidity provided by the aromatic ester backbone combined with the high cohesive energy of the perfluorinated segments qualitatively dominates the thermal behavior, establishing a robust crystalline framework that dictates the Tm, despite the disordering influence of the flexible spacers."
    }
  },
  {
    "doi": "10.1080/15421406.2017.1387006",
    "title": "Liquid crystal and gel properties of fluorine containing compound",
    "year": 2017,
    "chemical_composition": {
      "repeat_unit_psmiles": null,
      "monomers": [
        {
          "name": "(2-Perfluorohexyl)-ethoxy-4-hydroxybenzene",
          "smiles": "OC1=CC=C(OCC(F)(F)C(F)(F)C(F)(F)C(F)(F)C(F)(F)C(F)(F)F)C=C1",
          "ratio_value": null,
          "ratio_unit": null
        },
        {
          "name": "4-hexylbenzoyl chloride",
          "smiles": "CCCCCCC1=CC=C(C(Cl)=O)C=C1",
          "ratio_value": null,
          "ratio_unit": null
        }
      ],
      "additives": [],
      "is_homopolymer": false
    },
    "processing_history": "Synthesized by esterification of (2-perfluorohexyl)-ethoxy-4-hydroxybenzene and 4-hexylbenzoyl chloride in chloroform with pyridine at room temperature for 3 h. The residue was purified by column chromatography on silica gel (eluent 2.5:1 hexane and ethyl acetate), and recrystallized in 95% ethanol. Tm measured by DSC (TA DSC Q20) with ~10 mg sample at 10 °C/min heating rate.",
    "hierarchical_structure": "Smectic A or E mesophase. Bimolecular kinked structure. XRD d100 = 38.82 A.",
    "properties": {
      "Tm": {
        "value": [
          69.96
        ],
        "unit": "°C"
      }
    },
    "analysis_with_hierarchical_structure": {
      "descriptive_text": "The sample consists of a liquid crystalline ester system synthesized via the esterification of (2-perfluorohexyl)-ethoxy-4-hydroxybenzene and 4-hexylbenzoyl chloride. The reaction was conducted in chloroform with pyridine at room temperature for 3 hours, followed by purification through silica gel column chromatography using a hexane and ethyl acetate eluent. Final structural ordering was achieved by recrystallization in 95% ethanol. Hierarchical characterization indicates the formation of a Smectic A or E mesophase with a bimolecular kinked structure, evidenced by an XRD d100 spacing of 38.82 Å. Thermal analysis was performed using DSC at a heating rate of 10 °C/min.",
      "reasoning_analysis": "Increasing Factors: The presence of rigid aromatic benzene rings in both monomer units restricts backbone flexibility and enhances stacking interactions, inherently driving the Tm upward. Additionally, the perfluorohexyl chain introduces significant chain stiffness and strong intermolecular cohesive forces due to fluorine segregation, which further stabilizes the crystalline lattice. The processing history involving recrystallization in ethanol promotes higher crystal perfection and larger domain sizes, which typically results in a higher observed Tm compared to non-annealed samples. Decreasing Factors: The inclusion of the flexible hexyl alkyl tail and the ethoxy linker introduces conformational freedom that disrupts rigid packing, acting to lower the Tm. Furthermore, the hierarchical structure is described as a bimolecular kinked structure; this non-linear geometry prevents efficient close-packing of the molecules within the crystal lattice compared to linear rod-like analogs, thereby reducing the lattice energy required for melting. Dominant Factor: While the flexible tails and kinked geometry introduce packing inefficiencies that moderate the melting point, the strong cohesive energy density provided by the perfluorinated segments and aromatic cores, combined with the enhanced crystal perfection from the recrystallization processing, qualitatively dominates the thermal behavior, establishing a robust Tm characteristic of highly ordered fluorinated liquid crystalline systems."
    },
    "analysis_without_hierarchical_structure": {
      "descriptive_text": "The sample is a copolymer synthesized via the esterification of (2-perfluorohexyl)-ethoxy-4-hydroxybenzene and 4-hexylbenzoyl chloride. The reaction was conducted in chloroform with pyridine at room temperature for 3 hours, followed by purification using column chromatography on silica gel with a 2.5:1 hexane and ethyl acetate eluent. The material was subsequently recrystallized in 95% ethanol, and the melting temperature was measured by differential scanning calorimetry using a TA DSC Q20 instrument with a sample mass of approximately 10 mg at a heating rate of 10 °C/min.",
      "reasoning_analysis": "Increasing Factors: The presence of rigid aromatic rings within the backbone structure restricts chain mobility and enhances intermolecular stacking, inherently driving the Tm higher. Additionally, the perfluorohexyl side chain introduces significant stiffness and strong cohesive interactions due to the helical nature of fluorocarbons, while the recrystallization processing step improves crystal perfection and removes impurities, further elevating the observed melting transition. Decreasing Factors: The inclusion of the flexible hexyl alkyl chain and the ethoxy linkage introduces conformational freedom and free volume, which disrupts tight packing and tends to lower the Tm relative to a fully rigid structure. Furthermore, the structural asymmetry between the perfluorinated and hydrogenated alkyl tails may inhibit ideal crystalline lattice formation. Dominant Factor: The structural rigidity imparted by the aromatic ester core combined with the stiff perfluorinated segment qualitatively dominates the thermal behavior, establishing a robust capacity for crystallization that outweighs the flexibility introduced by the alkyl spacer, particularly given the high purity achieved through the recrystallization processing history."
    }
  },
  {
    "doi": null,
    "title": "Solid-State Polymerization Process for the Preparation of Poly(cyclohexane-1,4-dimethylene cyclohexane-1,4-dicarboxylate) Polymers With High Melting Temperature and Crystallinity",
    "year": 2017,
    "chemical_composition": {
      "repeat_unit_psmiles": "[*]OCC1CCC(CC1)COC(=O)C2CCC(CC2)C(=O)O[*]",
      "monomers": [
        {
          "name": "1,4-cyclohexanedicarboxylic acid",
          "smiles": "OC(=O)C1CCC(CC1)C(=O)O",
          "ratio_value": 1,
          "ratio_unit": "molar ratio"
        },
        {
          "name": "1,4-cyclohexanedimethanol",
          "smiles": "OCC1CCC(CO)CC1",
          "ratio_value": 1.005,
          "ratio_unit": "molar ratio"
        }
      ],
      "additives": [
        {
          "name": "titanium tetrabutoxide",
          "type": "catalyst",
          "amount_value": 175,
          "amount_unit": "ppm"
        }
      ],
      "is_homopolymer": false
    },
    "processing_history": "SSP at 206 °C under nitrogen flow for 1 hour using CHDA prepolymer. Tm measured by DSC (Perkin Elmer DSC7) at 20 °C/min heating rate, 3rd heating scan (2nd heating cycle).",
    "hierarchical_structure": "Trans content 93%.",
    "properties": {
      "Tm": {
        "value": [
          231
        ],
        "unit": "°C"
      }
    },
    "analysis_with_hierarchical_structure": {
      "descriptive_text": "The sample is a cycloaliphatic polyester synthesized from 1,4-cyclohexanedicarboxylic acid and 1,4-cyclohexanedimethanol with a slight molar excess of the diol component. Polymerization was catalyzed by 175 ppm titanium tetrabutoxide, and the material underwent solid-state polymerization at 206 °C under nitrogen flow for 1 hour using a CHDA prepolymer. Structural characterization reveals a high stereoregularity with a trans content of 93%. The melting temperature was determined by differential scanning calorimetry at a heating rate of 20 °C/min, specifically utilizing the 3rd heating scan (2nd heating cycle) to assess thermal properties.",
      "reasoning_analysis": "Increasing Factors: The rigid cycloaliphatic backbone derived from 1,4-cyclohexanedicarboxylic acid and 1,4-cyclohexanedimethanol restricts chain flexibility, requiring greater thermal energy to disrupt the crystalline lattice. The high trans content (93%) facilitates efficient chain packing and crystallinity, which significantly elevates the Tm compared to cis-rich analogs. Additionally, the solid-state polymerization (SSP) process increases molecular weight, driving the Tm toward the equilibrium value for infinite chain length according to Flory theory. Decreasing Factors: The presence of 7% cis isomers acts as structural defects within the crystal lattice, disrupting periodicity and potentially depressing the Tm relative to a fully trans isomer. Furthermore, the slight stoichiometric imbalance (1.005 diol ratio) may limit the ultimate molecular weight compared to a perfectly stoichiometric system, preventing the Tm from reaching its theoretical maximum. Dominant Factor: The high stereoregularity (93% trans content) combined with the inherent rigidity of the cyclohexane rings is the dominant factor. While stoichiometric imbalance and cis defects exist, the strong intermolecular interactions and packing efficiency afforded by the trans-cycloaliphatic structure dictate the final melting behavior, further stabilized by the molecular weight increase achieved during SSP."
    },
    "analysis_without_hierarchical_structure": {
      "descriptive_text": "The polymer sample is a polyester synthesized from 1,4-cyclohexanedicarboxylic acid and 1,4-cyclohexanedimethanol with a molar ratio of approximately 1:1.005, utilizing titanium tetrabutoxide as a catalyst at 175 ppm. The material underwent solid-state polymerization at 206 °C under a nitrogen flow for one hour using a CHDA prepolymer. Thermal analysis was performed using differential scanning calorimetry at a heating rate of 20 °C/min, focusing on the third heating scan to evaluate the melting behavior.",
      "reasoning_analysis": "Increasing Factors: The presence of rigid 1,4-cyclohexane rings in both the diacid and diol segments of the backbone significantly increases chain stiffness and symmetry, promoting dense crystal packing and higher lattice energy. Additionally, the solid-state polymerization process increases molecular weight, reducing the concentration of chain ends that act as defects within the crystalline lattice, thereby stabilizing the crystalline phase. Decreasing Factors: The inherent cis/trans isomerism associated with the cyclohexane rings can introduce structural irregularities that disrupt chain periodicity and hinder optimal crystallization. Furthermore, the slight stoichiometric excess of the diol monomer limits the maximum achievable molecular weight, potentially leaving a higher fraction of chain ends that depress the melting temperature. Dominant Factor: The intrinsic rigidity and symmetry provided by the fully cycloaliphatic backbone structure qualitatively dominate the thermal behavior, establishing a high baseline melting temperature, which is further maximized by the solid-state polymerization history that ensures sufficient chain length for effective crystallization."
    }
  },
  {
    "doi": null,
    "title": "Solid-State Polymerization Process for the Preparation of Poly(cyclohexane-1,4-dimethylene cyclohexane-1,4-dicarboxylate) Polymers With High Melting Temperature and Crystallinity",
    "year": 2017,
    "chemical_composition": {
      "repeat_unit_psmiles": "[*]OCC1CCC(CC1)COC(=O)C2CCC(CC2)C(=O)O[*]",
      "monomers": [
        {
          "name": "1,4-cyclohexanedicarboxylic acid",
          "smiles": "OC(=O)C1CCC(CC1)C(=O)O",
          "ratio_value": 1,
          "ratio_unit": "molar ratio"
        },
        {
          "name": "1,4-cyclohexanedimethanol",
          "smiles": "OCC1CCC(CO)CC1",
          "ratio_value": 1.005,
          "ratio_unit": "molar ratio"
        }
      ],
      "additives": [
        {
          "name": "titanium tetrabutoxide",
          "type": "catalyst",
          "amount_value": 175,
          "amount_unit": "ppm"
        }
      ],
      "is_homopolymer": false
    },
    "processing_history": "Prepolymer (0h SSP) prepared by melt polycondensation using CHDA and CHDM at 220-230 °C. Tm measured by DSC (Perkin Elmer DSC7) at 20 °C/min heating rate, 1st heating scan.",
    "hierarchical_structure": "Trans content 94%.",
    "properties": {
      "Tm": {
        "value": [
          226
        ],
        "unit": "°C"
      }
    },
    "analysis_with_hierarchical_structure": {
      "descriptive_text": "The sample is a fully alicyclic polyester synthesized via melt polycondensation of 1,4-cyclohexanedicarboxylic acid and 1,4-cyclohexanedimethanol, utilizing a slight molar excess of the diol component. Titanium tetrabutoxide was employed as a catalyst at a concentration of 175 ppm during reaction temperatures between 220 and 230 °C to produce a prepolymer without subsequent solid-state polymerization. Structural characterization reveals a high degree of stereoregularity with a trans isomer content of 94% within the cyclohexane rings. The melting temperature was evaluated using differential scanning calorimetry on a Perkin Elmer DSC7 instrument during the first heating scan at a rate of 20 °C/min.",
      "reasoning_analysis": "Increasing Factors: The incorporation of 1,4-cyclohexane rings in both the diacid and diol components introduces significant backbone rigidity compared to flexible aliphatic chains, requiring greater thermal energy to disrupt the crystalline lattice. Furthermore, the high stereoregularity indicated by the 94% trans content promotes efficient chain packing and stabilizes the crystal structure, inherently driving the Tm upward. Decreasing Factors: The remaining 6% cis isomer content acts as structural defects within the crystalline domains, disrupting periodicity and reducing the thermodynamic stability of the crystals. Additionally, the slight stoichiometric excess of the diol monomer and the absence of solid-state polymerization limit the molecular weight, which can restrict the development of large, perfect crystallites during the melt cooling process inherent to the first heating scan history. Dominant Factor: The inherent stiffness of the fully alicyclic backbone combined with the high degree of trans stereoregularity qualitatively dominates the thermal behavior, establishing a high melting temperature baseline that outweighs the depressing effects of the minor cis defects and molecular weight limitations."
    },
    "analysis_without_hierarchical_structure": {
      "descriptive_text": "The polymer sample consists of a linear polyester synthesized via melt polycondensation of 1,4-cyclohexanedicarboxylic acid and 1,4-cyclohexanedimethanol, utilizing a slight molar excess of the diol component. Titanium tetrabutoxide was employed as a catalyst at 175 ppm during the reaction conducted at 220-230 °C. The material was isolated as a prepolymer without subsequent solid-state polymerization, and the melting temperature was characterized by differential scanning calorimetry using a Perkin Elmer DSC7 instrument at a heating rate of 20 °C/min during the first heating scan.",
      "reasoning_analysis": "Increasing Factors: The chemical composition features cyclohexane rings within both the diacid and diol segments of the backbone, which impart significant chain stiffness and reduce conformational entropy compared to linear aliphatic polyesters, thereby thermodynamically favoring the crystalline state and driving the Tm upward. The 1,4-substitution pattern on the cyclohexane rings promotes linear chain geometry and efficient packing. Decreasing Factors: The processing history indicates the sample is a prepolymer prepared without solid-state polymerization (0h SSP) with a slight stoichiometric imbalance, resulting in a lower molecular weight that limits lamellar thickness and crystalline perfection, which depresses the Tm according to Flory's theory. Additionally, the melt polycondensation temperature of 220-230 °C may promote cis-trans isomerization, where the presence of cis-isomers acts as structural defects disrupting crystal lattice stability. Dominant Factor: The intrinsic backbone rigidity provided by the dual cycloaliphatic structure is the dominant factor establishing the high-temperature melting regime relative to flexible aliphatic polyesters; however, the observed Tm for this specific sample is qualitatively constrained by the molecular weight limitations and isomeric defects introduced during the melt processing history."
    }
  },
  {
    "doi": "10.1021/acsmacrolett.6b00326",
    "title": "Flow-Induced Crystallization of PEEK: Isothermal Crystallization Kinetics and Lifetime of Flow-Induced Precursors during Isothermal Annealing",
    "year": 2016,
    "chemical_composition": {
      "repeat_unit_psmiles": "[*]Oc1ccc(cc1)Oc1ccc(cc1)C(=O)c1ccc(cc1)[*]",
      "monomers": [],
      "additives": [],
      "is_homopolymer": true
    },
    "processing_history": "Victrex PEEK 650G sheared at 25 s^-1 for 8 min at 350 °C, then annealed at 385 °C for 2 min. Tm measured by DSC (TA Instruments Q2000) at 15 °C/min heating rate under 50 mL/min N2 flow.",
    "hierarchical_structure": "FIC effects erased by annealing. Morphology reverted to quiescent state.",
    "properties": {
      "Tm": {
        "value": [
          340
        ],
        "unit": "°C"
      }
    },
    "analysis_with_hierarchical_structure": {
      "descriptive_text": "The investigated sample is a polyetheretherketone (PEEK) homopolymer, commercially identified as Victrex PEEK 650G, featuring a rigid backbone composed of ether and ketone linkages connecting phenylene groups. The material was subjected to a thermomechanical processing history involving shear flow at 25 s^-1 for 8 minutes at 350 °C, followed by annealing at 385 °C for 2 minutes. Differential scanning calorimetry (DSC) was utilized to measure the melting temperature at a heating rate of 15 °C/min under a 50 mL/min nitrogen atmosphere. Structural characterization reveals that the high-temperature annealing effectively erased flow-induced crystallization effects, resulting in a morphology that reverted to a quiescent state.",
      "reasoning_analysis": "Increasing Factors: The rigid aromatic backbone containing ether and ketone linkages imposes significant steric hindrance and restricts segmental mobility, necessitating higher thermal energy to disrupt the crystalline lattice. Additionally, the annealing step at 385 °C ensures the complete melting of prior imperfect crystals, allowing for the reorganization into thermodynamically stable crystalline forms upon cooling prior to measurement. Decreasing Factors: The structural analysis indicates that flow-induced crystallization (FIC) effects were erased and the morphology reverted to a quiescent state. Consequently, the potential elevation in Tm typically associated with shear-induced orientation and the formation of extended-chain crystals or shish-kebab structures is absent, resulting in a Tm characteristic of standard spherulitic growth rather than oriented structures. Dominant Factor: The intrinsic chemical rigidity of the PEEK backbone is the dominant factor establishing the high baseline melting temperature. While the shear history could have increased Tm through orientation, the annealing step dominantly resets the morphological state to quiescent, ensuring the observed Tm is governed primarily by the thermodynamic stability of the standard alpha-phase crystals rather than flow-induced metastable structures."
    },
    "analysis_without_hierarchical_structure": {
      "descriptive_text": "The sample consists of a Poly(ether ether ketone) (PEEK) homopolymer, specifically identified as Victrex PEEK 650G. The material was subjected to shear processing at a rate of 25 s^-1 for 8 minutes at 350 °C, followed by an annealing treatment at 385 °C for 2 minutes. The melting temperature was subsequently characterized using differential scanning calorimetry with a heating rate of 15 °C/min under a nitrogen flow of 50 mL/min.",
