Repository: hhtrick/HHT-code

# HHT training framework

This directory contains model training, embedding precomputation, inference, article-level baselines and the curated datasets. All commands below assume that the working directory is `train_code/`.

## 3. Datasets and fixed partitions

Each main dataset is a JSON array at `dataset/{property}/{property}.json`. Entries contain source metadata, `chemical_composition`, `processing_history`, `hierarchical_structure`, `properties`, and two generated-analysis objects. Targets are stored as `properties[property]["value"]`; source metadata and target values are not predictive input fields.

| Property | Train | Validation | Test | Total |
|---|---:|---:|---:|---:|

File: train_code/dataset/Tm/Tm.json (part 12 of 200)
[
      "reasoning_analysis": "Increasing Factors: The rigid aromatic backbone containing ether and ketone linkages imposes significant chain stiffness and strong intermolecular interactions, inherently establishing a high equilibrium melting temperature. Furthermore, the shear processing at 350 °C, which is near the melting transition, may induce molecular orientation that acts as nucleation precursors, potentially facilitating the growth of thicker or more thermally stable lamellae upon cooling, thereby driving the observed Tm upward. Decreasing Factors: The thermal treatment at 385 °C exceeds the typical melting point of PEEK, effectively erasing prior crystalline memory; consequently, the observed Tm relies on crystals formed during the cooling phase following this treatment, which may result in less perfect lamellae compared to samples annealed below Tm. Additionally, exposure to such elevated temperatures carries a risk of minor thermal degradation, which could reduce molecular weight and slightly depress the melting point. Dominant Factor: The intrinsic chemical architecture of the poly(ether ether ketone) backbone is the dominant factor, setting a high fundamental Tm baseline that qualitatively overshadows the secondary modulations introduced by the specific shear and thermal history."
    }
  },
  {
    "doi": "10.1021/acs.langmuir.0c03111",
    "title": "Fine-Tuning Crystallization-Induced Gelation in Amphiphilic Double-Brush Polymers",
    "year": 2021,
    "chemical_composition": {
      "repeat_unit_psmiles": null,
      "monomers": [
        {
          "name": "Itaconic acid",
          "smiles": "OC(=O)C(=CC(=O)O)",
          "ratio_value": null,
          "ratio_unit": null
        },
        {
          "name": "1-Dodecanol",
          "smiles": "CCCCCCCCCCCCO",
          "ratio_value": null,
          "ratio_unit": null
        },
        {
          "name": "MPEG350",
          "smiles": null,
          "ratio_value": null,
          "ratio_unit": null
        }
      ],
      "additives": [],
      "is_homopolymer": true
    },
    "processing_history": "Bulk solid sample. DSC measured using PerkinElmer 8000 at 10 °C/min heating rate. Two heating-cooling cycles performed.",
    "hierarchical_structure": "Lamellar morphology with crystalline alkyl domains. d-spacing 4.9 nm.",
    "properties": {
      "Tm": {
        "value": [
          -13
        ],
        "unit": "°C"
      }
    },
    "analysis_with_hierarchical_structure": {
      "descriptive_text": "The polymer sample is derived from itaconic acid, 1-dodecanol, and MPEG350 monomers and was prepared as a bulk solid. Hierarchical characterization reveals a lamellar morphology featuring crystalline alkyl domains with a d-spacing of 4.9 nm. Thermal analysis was performed using a PerkinElmer 8000 differential scanning calorimeter at a heating rate of 10 °C/min, involving two heating-cooling cycles to evaluate the melting behavior.",
      "reasoning_analysis": "Increasing Factors: The presence of 1-dodecanol introduces long alkyl side chains that facilitate side-chain crystallization, forming ordered lamellar domains that require significant thermal energy to disrupt. Additionally, any unreacted carboxyl groups from the itaconic acid may contribute to intermolecular hydrogen bonding, further stabilizing the crystalline lattice and elevating the Tm. Decreasing Factors: The incorporation of MPEG350 introduces flexible polyether segments that increase free volume and chain mobility, acting as internal plasticizers that disrupt the packing efficiency of the crystalline alkyl domains. The existence of amorphous regions between the lamellae also reduces the overall thermal stability of the crystalline phase compared to a fully crystalline analog. Dominant Factor: The formation of crystalline alkyl domains driven by the 1-dodecanol components is the dominant factor governing the Tm. While the MPEG350 segments introduce flexibility, the strong van der Waals interactions within the organized lamellar structure establish the primary thermal transition threshold."
    },
    "analysis_without_hierarchical_structure": {
      "descriptive_text": "The polymer sample comprises a system derived from itaconic acid, 1-dodecanol, and MPEG350 monomers. Prepared as a bulk solid, the material underwent thermal characterization via differential scanning calorimetry using a PerkinElmer 8000 instrument. The measurement protocol involved a heating rate of 10 °C/min across two heating-cooling cycles to ensure thermal history erasure and accurate transition detection.",
      "reasoning_analysis": "Increasing Factors: Strong intermolecular interactions, such as hydrogen bonding from residual carboxyl groups of itaconic acid or dipole-dipole interactions from ester linkages, stabilize the crystal lattice and drive the Tm higher. Additionally, the processing history involving two heating-cooling cycles allows for standardized crystallization during the cooling phase, ensuring the measured Tm reflects the maximum thermal stability achievable for this specific thermal history. Decreasing Factors: The incorporation of three distinct monomeric units introduces significant structural irregularity along the backbone, disrupting the chain periodicity required for efficient crystal packing. The flexible aliphatic chain of 1-dodecanol and the ether linkages within MPEG350 increase backbone flexibility, reducing the enthalpy of fusion, while the oligomeric nature of MPEG350 may limit the length of crystallizable sequences. Dominant Factor: The structural irregularity arising from the multi-component composition is the dominant factor influencing the Tm. While intermolecular forces provide some lattice stability, the disruption of regular packing caused by combining itaconic acid, long-chain alcohols, and PEG oligomers significantly hinders the formation of large, stable crystallites, qualitatively driving the Tm lower relative to rigid, regular homopolymer architectures."
    }
  },
  {
    "doi": null,
    "title": "Solid-State Polymerization Process for the Preparation of Poly(cyclohexane-1,4-dimethylene cyclohexane-1,4-dicarboxylate) Polymers With High Melting Temperature and Crystallinity",
    "year": 2017,
    "chemical_composition": {
      "repeat_unit_psmiles": "[*]OCC1CCC(CC1)COC(=O)C2CCC(CC2)C(=O)O[*]",
      "monomers": [
        {
          "name": "1,4-cyclohexanedicarboxylic acid",
          "smiles": "OC(=O)C1CCC(CC1)C(=O)O",
          "ratio_value": 1,
          "ratio_unit": "molar ratio"
        },
        {
          "name": "1,4-cyclohexanedimethanol",
          "smiles": "OCC1CCC(CO)CC1",
          "ratio_value": 1.005,
          "ratio_unit": "molar ratio"
        }
      ],
      "additives": [
        {
          "name": "titanium tetrabutoxide",
          "type": "catalyst",
          "amount_value": 175,
          "amount_unit": "ppm"
        }
      ],
      "is_homopolymer": false
    },
    "processing_history": "SSP at 206 °C under nitrogen flow for 2 hours using CHDA prepolymer. Tm measured by DSC (Perkin Elmer DSC7) at 20 °C/min heating rate, 1st heating scan.",
    "hierarchical_structure": "Trans content 93%.",
    "properties": {
      "Tm": {
        "value": [
          247
        ],
        "unit": "°C"
      }
    },
    "analysis_with_hierarchical_structure": {
      "descriptive_text": "The sample is a cycloaliphatic polyester derived from the polycondensation of 1,4-cyclohexanedicarboxylic acid and 1,4-cyclohexanedimethanol, featuring a slight molar excess of the diol monomer. Titanium tetrabutoxide was utilized as a catalyst at a concentration of 175 ppm during synthesis. The material underwent solid-state polymerization at 206 °C under a nitrogen flow for 2 hours starting from a CHDA prepolymer. Structural analysis indicates a high stereoregularity with a trans isomer content of 93%. The melting temperature was characterized using differential scanning calorimetry on a Perkin Elmer DSC7 instrument at a heating rate of 20 °C/min during the first heating scan.",
      "reasoning_analysis": "Increasing Factors: The incorporation of rigid cyclohexane rings in both the diacid and diol repeating units significantly restricts chain flexibility, reducing the entropy of fusion and thereby elevating the Tm. Furthermore, the high trans isomer content (93%) promotes efficient chain packing and crystallinity, which increases the enthalpy of fusion. The solid-state polymerization (SSP) process increases the molecular weight, driving the Tm towards its asymptotic limit for high polymers. Decreasing Factors: The slight stoichiometric imbalance with a diol excess limits the maximum achievable molecular weight compared to a perfectly stoichiometric system, which can qualitatively depress the Tm according to Flory's theory for finite chain lengths. Additionally, the use of the first heating scan in DSC reflects the specific thermal history and crystalline perfection achieved during processing rather than an equilibrium melt, which may vary based on prior cooling rates. Dominant Factor: The high stereoregularity (93% trans content) combined with the inherent rigidity of the cycloaliphatic backbone is the dominant factor. While molecular weight limitations exist, the ability of the trans-rich chains to pack into stable crystalline lattices dictates the thermal stability and establishes a high baseline Tm characteristic of stereoregular cycloaliphatic polyesters."
    },
    "analysis_without_hierarchical_structure": {
      "descriptive_text": "The sample consists of a cycloaliphatic polyester synthesized via step-growth polymerization from 1,4-cyclohexanedicarboxylic acid and 1,4-cyclohexanedimethanol, with a slight molar excess of the diol monomer (1.005 ratio) and catalyzed by 175 ppm titanium tetrabutoxide. The material was subjected to solid-state polymerization (SSP) at 206 °C under a nitrogen flow for 2 hours using a CHDA prepolymer to enhance molecular weight. Thermal analysis was conducted using differential scanning calorimetry (DSC) during the first heating scan at a rate of 20 °C/min.",
      "reasoning_analysis": "Increasing Factors: The incorporation of rigid 1,4-cyclohexane rings in both the diacid and diol components significantly restricts backbone flexibility, requiring greater thermal energy to disrupt the crystalline lattice. Furthermore, the solid-state polymerization (SSP) processing history increases the molecular weight and reduces the concentration of chain ends, which act as defects within the crystal structure, thereby stabilizing the crystalline phase and elevating the melting temperature. The high symmetry of the 1,4-substitution pattern also facilitates efficient chain packing. Decreasing Factors: The slight stoichiometric imbalance with a molar excess of 1,4-cyclohexanedimethanol limits the maximum achievable molecular weight and introduces a higher concentration of chain ends that disrupt crystalline order. Additionally, the inherent cis/trans isomerism present in the cyclohexane rings introduces structural irregularities that can hinder perfect lattice packing compared to a purely trans configuration, potentially depressing the melting point. Residual titanium tetrabutoxide catalyst may also act as an impurity within the crystalline domains. Dominant Factor: The intrinsic structural rigidity provided by the fully cycloaliphatic backbone establishes a high baseline melting temperature, but the solid-state polymerization treatment is the dominant processing factor. By significantly increasing molecular weight and promoting crystal perfection during the thermal treatment at 206 °C, the SSP effect qualitatively outweighs the minor depressing effects of the stoichiometric imbalance on the final observed Tm."
    }
  },
  {
    "doi": "10.1021/acs.langmuir.0c03111",
    "title": "Fine-Tuning Crystallization-Induced Gelation in Amphiphilic Double-Brush Polymers",
    "year": 2021,
    "chemical_composition": {
      "repeat_unit_psmiles": null,
      "monomers": [
        {
          "name": "Itaconic acid",
          "smiles": "OC(=O)C(=CC(=O)O)",
          "ratio_value": null,
          "ratio_unit": null
        },
        {
          "name": "1-Dodecanol",
          "smiles": "CCCCCCCCCCCCO",
          "ratio_value": null,
          "ratio_unit": null
        },
        {
          "name": "MPEG350",
          "smiles": null,
          "ratio_value": null,
          "ratio_unit": null
        },
        {
          "name": "Ethylene glycol spacer",
          "smiles": "OCCO",
          "ratio_value": null,
          "ratio_unit": null
        }
      ],
      "additives": [],
      "is_homopolymer": true
    },
    "processing_history": "Bulk solid sample. DSC measured using PerkinElmer 8000 at 10 °C/min heating rate. Two heating-cooling cycles performed.",
    "hierarchical_structure": "Lamellar morphology with crystalline alkyl domains. d-spacing 5.8 nm.",
    "properties": {
      "Tm": {
        "value": [
          13.5
        ],
        "unit": "°C"
      }
    },
    "analysis_with_hierarchical_structure": {
      "descriptive_text": "This bulk solid sample comprises a polymer system composed of itaconic acid, 1-dodecanol, MPEG350, and an ethylene glycol spacer. Hierarchical structural analysis indicates the formation of a lamellar morphology characterized by crystalline alkyl domains with a d-spacing of 5.8 nm. The thermal properties were evaluated via differential scanning calorimetry using a PerkinElmer 8000 instrument at a heating rate of 10 °C/min, employing two heating-cooling cycles to ensure thermal history erasure and consistent measurement of the melting transition.",
      "reasoning_analysis": "Increasing Factors: The presence of itaconic acid units introduces potential hydrogen bonding interactions that increase cohesive energy density, thereby raising the energy required for melting. Furthermore, the hierarchical structure reveals lamellar morphology with crystalline alkyl domains derived from the 1-dodecanol component; the formation of these ordered crystalline regions significantly increases the Tm as thermal energy is required to disrupt the lattice. Additionally, the processing history involving two heating-cooling cycles allows for thermal reorganization, potentially enabling the formation of more perfect crystals during the cooling phase which melt at higher temperatures in the subsequent heating scan. Decreasing Factors: The incorporation of MPEG350 and ethylene glycol spacers introduces flexible ether linkages into the polymer architecture, which increases chain segmental mobility and disrupts the regular packing of the backbone, inherently depressing the Tm relative to a rigid polyester. The chemical complexity arising from multiple monomer types may also introduce structural defects within the crystal lattice, further lowering the melting point. Dominant Factor: The existence of crystalline alkyl domains within the lamellar morphology is the dominant factor governing the Tm behavior. While the flexible spacers reduce the overall rigidity, the energy required to melt the well-ordered side-chain crystallites formed by the dodecyl groups dictates the primary melting transition observed in the DSC thermograms."
    },
    "analysis_without_hierarchical_structure": {
      "descriptive_text": "The polymer sample is composed of itaconic acid, 1-dodecanol, MPEG350, and ethylene glycol spacer units. Prepared as a bulk solid, the material underwent thermal characterization using a PerkinElmer 8000 differential scanning calorimeter at a heating rate of 10 °C/min, involving two heating-cooling cycles to standardize the thermal history prior to measurement.",
      "reasoning_analysis": "Increasing Factors: The presence of itaconic acid units introduces potential for intermolecular hydrogen bonding via carboxylic groups, which increases cohesive energy density and lattice stability. Additionally, the long alkyl chains from 1-dodecanol can contribute to van der Waals interactions and potential side-chain crystallization, theoretically supporting a higher melting transition. Decreasing Factors: The inclusion of flexible MPEG350 segments and ethylene glycol spacers significantly increases backbone flexibility and free volume, reducing the energy required for chain mobilization. Furthermore, the structural complexity arising from the combination of four distinct monomeric components disrupts chain regularity and packing efficiency, hindering the formation of perfect crystalline domains. The thermal cycling protocol also limits crystal perfection compared to slow annealing processes. Dominant Factor: The disruption of crystalline packing efficiency due to compositional complexity and the high chain mobility imparted by the flexible ether linkages qualitatively dominate the thermal behavior. These factors reduce the enthalpy of fusion and stabilize the disordered phase, leading to a suppression of the melting temperature relative to a structurally regular, rigid polymer system, with the standardized thermal cycles ensuring this depressed value reflects the intrinsic crystallizability limits."
    }
  },
  {
    "doi": "10.1021/acs.langmuir.0c03111",
    "title": "Fine-Tuning Crystallization-Induced Gelation in Amphiphilic Double-Brush Polymers",
    "year": 2021,
    "chemical_composition": {
      "repeat_unit_psmiles": null,
      "monomers": [
        {
          "name": "Itaconic acid",
          "smiles": "OC(=O)C(=CC(=O)O)",
          "ratio_value": null,
          "ratio_unit": null
        },
        {
          "name": "1-Tetradecanol",
          "smiles": "CCCCCCCCCCCCCCO",
          "ratio_value": null,
          "ratio_unit": null
        },
        {
          "name": "MPEG350",
          "smiles": null,
          "ratio_value": null,
          "ratio_unit": null
        },
        {
          "name": "Ethylene glycol spacer",
          "smiles": "OCCO",
          "ratio_value": null,
          "ratio_unit": null
        }
      ],
      "additives": [
        {
          "name": "Irgacure 2959",
          "type": "initiator",
          "amount_value": 2,
          "amount_unit": "mol%"
        },
        {
          "name": "Water",
          "type": "solvent",
          "amount_value": 5,
          "amount_unit": "wt%"
        }
      ],
      "is_homopolymer": true
    },
    "processing_history": "Hydrogel (5 wt% aqueous solution). Photopolymerized at 365 nm. DSC measured using PerkinElmer 8000 at 10 °C/min heating rate. Two heating-cooling cycles performed.",
    "hierarchical_structure": "Hydrogel network formed by crystallization of alkyl side-chains. Lamellar morphology.",
    "properties": {
      "Tm": {
        "value": [
          30
        ],
        "unit": "°C"
      }
    },
    "analysis_with_hierarchical_structure": {
      "descriptive_text": "The material is a hydrogel network synthesized from itaconic acid, 1-tetradecanol, MPEG350, and an ethylene glycol spacer, utilizing Irgacure 2959 as a photoinitiator at 2 mol% within a 5 wt% aqueous solution. Photopolymerization was performed at 365 nm to establish the crosslinked architecture, which displays a lamellar morphology resulting from the crystallization of alkyl side-chains. Thermal characterization was executed using differential scanning calorimetry on a PerkinElmer 8000 system with a heating rate of 10 °C/min over two heating-cooling cycles to assess the melting transition.",
      "reasoning_analysis": "Increasing Factors: The incorporation of 1-tetradecanol introduces long C14 alkyl side-chains that facilitate dense packing via van der Waals interactions, leading to the observed lamellar morphology and establishing a crystalline lattice that requires significant thermal energy to disrupt. Additionally, potential hydrogen bonding interactions between the itaconic acid and ethylene glycol segments may further stabilize the crystalline domains, contributing to a higher melting temperature. Decreasing Factors: The presence of 5 wt% water within the hydrogel network acts as a plasticizer, penetrating the polymer matrix to reduce intermolecular forces and increase free volume, which qualitatively depresses the melting temperature. Furthermore, the flexible MPEG350 and ethylene glycol spacers introduce conformational entropy that opposes rigid chain ordering, potentially reducing the thermal stability of the crystalline regions. Dominant Factor: The side-chain crystallization of the tetradecanol units is the fundamental determinant enabling the melting transition and sets the primary thermal stability baseline; however, the plasticizing effect of the aqueous environment qualitatively dominates the final observed Tm by significantly lowering it relative to the dry crystalline polymer network."
    },
    "analysis_without_hierarchical_structure": {
      "descriptive_text": "The polymer sample is synthesized from a multifunctional mixture comprising Itaconic acid, 1-Tetradecanol, MPEG350, and an Ethylene glycol spacer. The formulation incorporates 2 mol% Irgacure 2959 as a photoinitiator and contains 5 wt% Water. The material was processed as a hydrogel from a 5 wt% aqueous solution and cured via photopolymerization at 365 nm. Thermal characterization was performed using a PerkinElmer 8000 DSC instrument at a heating rate of 10 °C/min over two heating-cooling cycles to assess the melting behavior.",
      "reasoning_analysis": "Increasing Factors: The inclusion of MPEG350 introduces poly(ethylene glycol) segments which possess inherent crystallization capability, potentially establishing a baseline melting transition. Additionally, the long alkyl chain of 1-Tetradecanol can undergo side-chain crystallization, and the carboxyl groups in Itaconic acid may form intermolecular hydrogen bonds that stabilize ordered domains, both contributing to an elevation in Tm. Decreasing Factors: The photopolymerization process generates a crosslinked network architecture that restricts chain mobility and inhibits the chain folding necessary for extensive crystallite formation. Furthermore, the structural irregularity arising from the combination of four distinct monomer units disrupts packing efficiency, and the presence of water acts as a plasticizer that increases free volume and depresses the melting temperature. Dominant Factor: The topological constraints imposed by the crosslinked network structure combined with the compositional disorder qualitatively dominate the thermal behavior; these factors significantly hinder the development of long-range order, thereby limiting the Tm relative to what would be observed in linear, homopolymeric counterparts of the crystallizable segments."
    }
  },
  {
    "doi": null,
    "title": "The synthesis and thermotropic liquid crystalline behavior of the novel poly(aryl ether ketone)s containing chloro-side group",
    "year": 1997,
    "chemical_composition": {
      "repeat_unit_psmiles": null,
      "monomers": [
        {
          "name": "4,4'-biphenol",
          "smiles": "Oc1ccc(cc1)c2ccc(cc2)O",
          "ratio_value": 70,
          "ratio_unit": "mol%"
        },
        {
          "name": "Chlorohydroquinone",
          "smiles": "Oc1c(Cl)cc(O)cc1",
          "ratio_value": 30,
          "ratio_unit": "mol%"
        },
        {
          "name": "4,4'-difluorobenzophenone",
          "smiles": "Fc1ccc(cc1)C(=O)c2ccc(cc2)F",
          "ratio_value": 100,
          "ratio_unit": "mol%"
        }
      ],
      "additives": [],
      "is_homopolymer": false
    },
    "processing_history": "Synthesized by nucleophilic substitution of monomers with K2CO3 in xylene/tetramethylene sulfone. Temperature raised to 160°C (3h) then 200-220°C (8h). Precipitated in methanol. Tm measured by DSC (Perkin-Elmer DSC-7) at 10°C/min heating rate under nitrogen atmosphere, maximum of endotherm taken as transition temperature.",
    "hierarchical_structure": "Nematic texture observed by PLM. Lower crystallinity than isotropic poly(aryl ether ketone)s indicated by WAXD.",
    "properties": {
      "Tm": {
        "value": [
          338
        ],
        "unit": "°C"
      }
    },
    "analysis_with_hierarchical_structure": {
      "descriptive_text": "The sample comprises a copoly(aryl ether ketone) synthesized via nucleophilic substitution polymerization of 4,4'-difluorobenzophenone (100 mol%) with a diol comonomer mixture consisting of 4,4'-biphenol (70 mol%) and chlorohydroquinone (30 mol%). The polymerization was catalyzed by K2CO3 in a xylene/tetramethylene sulfone solvent system, undergoing a thermal profile of 160°C for 3 hours followed by 200-220°C for 8 hours, before precipitation in methanol. Hierarchical characterization revealed a nematic texture via polarized light microscopy, although wide-angle X-ray diffraction indicated lower crystallinity compared to isotropic poly(aryl ether ketone) standards. The melting temperature was quantified using differential scanning calorimetry on a Perkin-Elmer DSC-7 instrument at a 10°C/min heating rate under nitrogen, defined as the maximum of the endothermic peak.",
      "reasoning_analysis": "Increasing Factors: The rigid aromatic backbone characteristic of poly(aryl ether ketone)s imposes significant chain stiffness and strong intermolecular dipole-dipole interactions from the ketone groups, intrinsically driving the Tm upward. Additionally, the high-temperature synthesis profile likely facilitated high molecular weight formation, minimizing chain-end defects that typically depress melting transitions. Decreasing Factors: The random incorporation of two distinct diol monomers (4,4'-biphenol and chlorohydroquinone) introduces structural irregularity along the polymer chain, disrupting crystal lattice packing and causing copolymer melting point depression. Furthermore, the steric bulk of the chloro substituent and the observed lower crystallinity relative to isotropic analogs indicate less perfect crystalline domains, which qualitatively lowers the thermal energy required for melting. Dominant Factor: While the rigid backbone provides a high thermal baseline, the compositional irregularity inherent to the copolymer structure is the dominant factor, qualitatively depressing the Tm relative to homopolymeric poly(aryl ether ketone)s due to reduced crystalline perfection and thermodynamic destabilization of the crystal phase."
    },
    "analysis_without_hierarchical_structure": {
      "descriptive_text": "The sample comprises a copolymer synthesized via nucleophilic substitution polymerization utilizing 4,4'-biphenol (70 mol%) and Chlorohydroquinone (30 mol%) reacted with 4,4'-difluorobenzophenone (100 mol%). The synthesis was performed in a xylene and tetramethylene sulfone solvent system with K2CO3, featuring a thermal profile ramped to 160°C for 3 hours followed by 200-220°C for 8 hours, after which the polymer was precipitated in methanol. The melting temperature was determined using differential scanning calorimetry (Perkin-Elmer DSC-7) at a 10°C/min heating rate under nitrogen, identifying the maximum of the endotherm as the transition temperature.",
      "reasoning_analysis": "Increasing Factors: The fully aromatic backbone incorporating ketone and ether linkages imparts significant chain stiffness and strong intermolecular dipole interactions, inherently driving the Tm upward. Furthermore, the high-temperature processing history (up to 220°C for 8 hours) promotes high molecular weight formation, which stabilizes the crystalline phase and supports a higher melting transition. Decreasing Factors: The use of two different diol monomers (4,4'-biphenol and Chlorohydroquinone) creates a copolymer structure with sequence irregularity that disrupts the periodicity required for efficient crystal lattice packing. Additionally, the chlorine substituent on the hydroquinone ring introduces steric bulk and asymmetry compared to unsubstituted analogues, further hindering close chain packing and reducing thermal stability of the crystal. Dominant Factor: While the rigid aromatic backbone establishes a high thermal baseline, the structural irregularity introduced by the random copolymerization of distinct diol monomers is the dominant factor governing the final Tm behavior. This compositional disorder qualitatively limits the degree of crystallinity and depresses the Tm relative to a perfectly regular homopolymer analogue, overriding the positive contributions from high molecular weight achieved during processing."
    }
  },
  {
    "doi": null,
    "title": "Solid-State Polymerization Process for the Preparation of Poly(cyclohexane-1,4-dimethylene cyclohexane-1,4-dicarboxylate) Polymers With High Melting Temperature and Crystallinity",
    "year": 2017,
    "chemical_composition": {
      "repeat_unit_psmiles": "[*]OCC1CCC(CC1)COC(=O)C2CCC(CC2)C(=O)O[*]",
      "monomers": [
        {
          "name": "1,4-cyclohexanedicarboxylic acid",
          "smiles": "OC(=O)C1CCC(CC1)C(=O)O",
          "ratio_value": 1,
          "ratio_unit": "molar ratio"
        },
        {
          "name": "1,4-cyclohexanedimethanol",
          "smiles": "OCC1CCC(CO)CC1",
          "ratio_value": 1.005,
          "ratio_unit": "molar ratio"
        }
      ],
      "additives": [
        {
          "name": "titanium tetrabutoxide",
          "type": "catalyst",
          "amount_value": 175,
          "amount_unit": "ppm"
        }
      ],
      "is_homopolymer": false
    },
    "processing_history": "SSP at 206 °C under nitrogen flow for 3 hours using CHDA prepolymer. Tm measured by DSC (Perkin Elmer DSC7) at 20 °C/min heating rate, 3rd heating scan (2nd heating cycle).",
    "hierarchical_structure": "Trans content 93%.",
    "properties": {
      "Tm": {
        "value": [
          230
        ],
        "unit": "°C"
      }
    },
    "analysis_with_hierarchical_structure": {
      "descriptive_text": "The sample is a cycloaliphatic polyester synthesized from 1,4-cyclohexanedicarboxylic acid and 1,4-cyclohexanedimethanol with a slight molar excess of the diol component. Titanium tetrabutoxide was utilized as a catalyst at a concentration of 175 ppm during the polycondensation process. Following prepolymerization, the material underwent solid-state polymerization at 206 °C under a nitrogen flow for 3 hours to enhance molecular weight. Hierarchical characterization indicates a high stereoregularity with a 93% trans content within the cyclohexane rings. The melting temperature was determined via differential scanning calorimetry using a Perkin Elmer DSC7 at a heating rate of 20 °C/min, specifically analyzing the third heating scan to ensure the elimination of prior thermal history.",
      "reasoning_analysis": "Increasing Factors: The incorporation of rigid cyclohexane rings in both the diacid and diol segments restricts backbone flexibility compared to linear aliphatic polyesters, inherently elevating the melting temperature. Furthermore, the high stereoregularity with 93% trans content facilitates efficient chain packing and crystallization, which significantly drives the Tm upward. The solid-state polymerization process increases molecular weight, reducing the concentration of chain ends that disrupt crystal lattices, thereby stabilizing the melting point. Decreasing Factors: The presence of 7% cis isomers introduces structural kinks that disrupt lattice perfection and reduce crystallinity, acting to depress the Tm relative to a theoretically 100% trans isomer. Additionally, while rigid compared to aliphatics, the cyclohexane rings possess greater conformational freedom than aromatic rings, which may limit the maximum achievable Tm compared to fully aromatic analogs. Dominant Factor: The high trans content is the dominant factor governing the thermal behavior, as stereoregularity is the prerequisite for crystallinity in this system; without the efficient packing enabled by the trans configuration, the material would exhibit significantly lower thermal stability, making the structural isomerism the primary determinant of the observed Tm."
    },
    "analysis_without_hierarchical_structure": {
      "descriptive_text": "The polymer sample consists of a polyester synthesized from 1,4-cyclohexanedicarboxylic acid and 1,4-cyclohexanedimethanol with a slight molar excess of the diol component, using titanium tetrabutoxide as a catalyst at 175 ppm. The material was subjected to solid-state polymerization at 206 °C under nitrogen flow for 3 hours to increase molecular weight. Thermal analysis was conducted via differential scanning calorimetry at a heating rate of 20 °C/min, with the melting temperature determined from the third heating scan (2nd heating cycle).",
      "reasoning_analysis": "Increasing Factors: The incorporation of rigid 1,4-cyclohexane rings within both the diacid and diol segments of the backbone restricts chain flexibility and enhances intermolecular packing energy, fundamentally driving the Tm higher. Additionally, the solid-state polymerization (SSP) treatment increases the molecular weight, which thermodynamically elevates the melting point towards the equilibrium limit for infinite chain length. Decreasing Factors: Structural irregularities arising from potential cis-isomer content in the cyclohexane monomers can disrupt crystalline lattice perfection, thereby reducing the Tm relative to a pure trans-isomer system. Furthermore, any ceiling on molecular weight growth imposed by the slight stoichiometric imbalance or catalyst limitations could prevent the Tm from reaching its maximum theoretical value. Dominant Factor: The inherent backbone rigidity provided by the dual cyclohexane structure is the primary determinant of the high melting temperature, while the solid-state polymerization processing history is the critical factor that maximizes this property by ensuring sufficient molecular weight and thermal stability."
    }
  },
  {
    "doi": "10.1021/acs.langmuir.0c03111",
    "title": "Fine-Tuning Crystallization-Induced Gelation in Amphiphilic Double-Brush Polymers",
    "year": 2021,
    "chemical_composition": {
      "repeat_unit_psmiles": null,
      "monomers": [
        {
          "name": "Itaconic acid",
          "smiles": "OC(=O)C(=CC(=O)O)",
          "ratio_value": null,
          "ratio_unit": null
        },
        {
          "name": "1-Tetradecanol",
          "smiles": "CCCCCCCCCCCCCCO",
          "ratio_value": null,
          "ratio_unit": null
        },
        {
          "name": "MPEG350",
          "smiles": null,
          "ratio_value": null,
          "ratio_unit": null
        }
      ],
      "additives": [],
      "is_homopolymer": true
    },
    "processing_history": "Bulk solid sample. DSC measured using PerkinElmer 8000 at 10 °C/min heating rate. Two heating-cooling cycles performed.",
    "hierarchical_structure": "Lamellar morphology with crystalline alkyl domains. d-spacing 5.5 nm.",
    "properties": {
      "Tm": {
        "value": [
          13.5
        ],
        "unit": "°C"
      }
    },
    "analysis_with_hierarchical_structure": {
      "descriptive_text": "The sample is a bulk solid polymer comprising itaconic acid, 1-tetradecanol, and MPEG350 monomeric units. Hierarchical structural analysis reveals a lamellar morphology featuring crystalline alkyl domains with a d-spacing of 5.5 nm. Thermal characterization was performed using differential scanning calorimetry on a PerkinElmer 8000 instrument at a heating rate of 10 °C/min, where two heating-cooling cycles were executed to standardize the thermal history prior to data collection.",
      "reasoning_analysis": "Increasing Factors: The presence of 1-tetradecanol introduces long C14 alkyl chains capable of side-chain crystallization, which is evidenced by the observed lamellar morphology and crystalline alkyl domains; the melting of these ordered structures inherently drives the Tm upward. Additionally, the itaconic acid units provide polar carboxylic groups and backbone rigidity that increase cohesive energy density, further supporting a higher melting temperature. The use of two heating-cooling cycles in the processing history ensures that thermal history is erased and optimal crystallinity is developed during the controlled cooling phase, maximizing the observed Tm relative to a quenched state. Decreasing Factors: The incorporation of MPEG350 introduces flexible polyether segments that can act as internal plasticizers, increasing chain mobility and disrupting the packing efficiency of the crystalline domains. Furthermore, the structural irregularity arising from the combination of three distinct monomeric units introduces defects along the polymer chain, which generally impedes perfect crystal formation and lowers the Tm compared to a strictly linear, single-component crystalline polymer. Dominant Factor: The formation of well-defined lamellar morphology with crystalline alkyl domains is the dominant factor governing the Tm behavior. Despite the potential disordering effects of the MPEG segments and monomer irregularity, the strong intermolecular interactions and packing efficiency of the long alkyl chains from 1-tetradecanol create stable crystalline regions whose melting transition dictates the primary thermal endotherm observed in the DSC measurement."
    },
    "analysis_without_hierarchical_structure": {
      "descriptive_text": "The polymer sample is composed of Itaconic acid, 1-Tetradecanol, and MPEG350 monomers. Prepared as a bulk solid, the material was subjected to thermal analysis using a PerkinElmer 8000 differential scanning calorimeter. The measurement was conducted at a heating rate of 10 °C/min involving two heating-cooling cycles to characterize the melting behavior.",
      "reasoning_analysis": "Increasing Factors: The presence of 1-Tetradecanol introduces long aliphatic methylene sequences capable of significant van der Waals interactions and alkyl crystallization, which intrinsically drives the melting temperature higher by stabilizing the crystalline lattice. Additionally, the processing history involving two heating-cooling cycles eliminates thermal history, ensuring that the measured melting behavior reflects the maximum crystallinity achievable under the specific cooling conditions rather than being suppressed by prior processing artifacts. Decreasing Factors: The incorporation of Itaconic acid introduces unsaturation and potential branching into the backbone, creating structural defects that disrupt chain packing efficiency. Furthermore, the addition of MPEG350, being a relatively short polyether chain, likely introduces chemical irregularity and free volume that acts to disrupt the continuity of the crystallizable aliphatic domains, thereby depressing the melting point. Dominant Factor: The structural irregularity induced by the multi-component composition qualitatively dominates the thermal behavior; while the long alkyl chains provide a driving force for crystallization, the disruption of lattice periodicity caused by the unsaturated acid units and short polyether segments limits the overall crystal stability, governing the final Tm behavior."
    }
  },
  {
    "doi": null,
    "title": "Solid-State Polymerization Process for the Preparation of Poly(cyclohexane-1,4-dimethylene cyclohexane-1,4-dicarboxylate) Polymers With High Melting Temperature and Crystallinity",
    "year": 2017,
    "chemical_composition": {
      "repeat_unit_psmiles": "[*]OCC1CCC(CC1)COC(=O)C2CCC(CC2)C(=O)O[*]",
      "monomers": [
        {
          "name": "1,4-cyclohexanedicarboxylic acid",
          "smiles": "OC(=O)C1CCC(CC1)C(=O)O",
          "ratio_value": 1,
          "ratio_unit": "molar ratio"
        },
        {
          "name": "1,4-cyclohexanedimethanol",
          "smiles": "OCC1CCC(CO)CC1",
          "ratio_value": 1.005,
