Repository: hhtrick/HHT-code

# HHT training framework

This directory contains model training, embedding precomputation, inference, article-level baselines and the curated datasets. All commands below assume that the working directory is `train_code/`.

## 3. Datasets and fixed partitions

Each main dataset is a JSON array at `dataset/{property}/{property}.json`. Entries contain source metadata, `chemical_composition`, `processing_history`, `hierarchical_structure`, `properties`, and two generated-analysis objects. Targets are stored as `properties[property]["value"]`; source metadata and target values are not predictive input fields.

| Property | Train | Validation | Test | Total |
|---|---:|---:|---:|---:|

File: train_code/dataset/Tm/Tm.json (part 13 of 200)
[
          "ratio_unit": "molar ratio"
        }
      ],
      "additives": [
        {
          "name": "titanium tetrabutoxide",
          "type": "catalyst",
          "amount_value": 175,
          "amount_unit": "ppm"
        }
      ],
      "is_homopolymer": false
    },
    "processing_history": "SSP at 206 °C under nitrogen flow for 3 hours using CHDA prepolymer. Tm measured by DSC (Perkin Elmer DSC7) at 20 °C/min heating rate, 1st heating scan.",
    "hierarchical_structure": "Trans content 93%.",
    "properties": {
      "Tm": {
        "value": [
          248
        ],
        "unit": "°C"
      }
    },
    "analysis_with_hierarchical_structure": {
      "descriptive_text": "The sample is a cycloaliphatic polyester synthesized via polycondensation of 1,4-cyclohexanedicarboxylic acid and 1,4-cyclohexanedimethanol, utilizing a slight molar excess of the diol component (1.005 ratio) and catalyzed by 175 ppm titanium tetrabutoxide. Following prepolymerization, the material underwent solid-state polymerization (SSP) at 206 °C under a nitrogen flow for 3 hours to increase molecular weight. The resulting hierarchical structure is characterized by a high stereoregularity with a trans-isomer content of 93%. Thermal properties were evaluated using differential scanning calorimetry (DSC) during the first heating scan at a rate of 20 °C/min.",
      "reasoning_analysis": "Increasing Factors: The incorporation of rigid 1,4-cyclohexane rings in both the diacid and diol segments restricts backbone flexibility compared to linear aliphatic polyesters, intrinsically elevating the melting temperature. Furthermore, the high stereoregularity indicated by the 93% trans-isomer content facilitates efficient chain packing and crystallinity, which significantly drives the Tm upward. The solid-state polymerization (SSP) process also contributes by increasing molecular weight and perfecting crystal structures, further stabilizing the crystalline phase. Decreasing Factors: The presence of 7% cis-isomers acts as structural defects within the crystal lattice, disrupting packing efficiency and depressing the Tm relative to a purely trans configuration. Additionally, the slight stoichiometric excess of the diol (1.005 ratio) limits the maximum achievable molecular weight according to Carothers' equation, which may suppress the Tm compared to a perfectly stoichiometric infinite chain. Finally, the cyclohexane rings possess greater conformational freedom via chair flips compared to aromatic rings, potentially lowering the Tm relative to fully aromatic analogs. Dominant Factor: The high trans-isomer content is the dominant factor governing the thermal behavior; without this high degree of stereoregularity, the steric bulk of the cycloaliphatic rings would likely result in an amorphous material with no distinct Tm. Thus, the trans configuration enables the crystallinity required to manifest a melting transition, while the rigid backbone sets the high-temperature baseline."
    },
    "analysis_without_hierarchical_structure": {
      "descriptive_text": "The polymer sample is a condensation polymer synthesized from 1,4-cyclohexanedicarboxylic acid and 1,4-cyclohexanedimethanol with a slight molar excess of the diol component, utilizing titanium tetrabutoxide as a catalyst at 175 ppm. The material was processed via solid-state polymerization at 206 °C under a nitrogen flow for 3 hours using a CHDA prepolymer to enhance molecular weight. The melting temperature was characterized by differential scanning calorimetry using a Perkin Elmer DSC7 instrument, recording the first heating scan at a rate of 20 °C/min.",
      "reasoning_analysis": "Increasing Factors: The polymer backbone incorporates rigid cyclohexane rings in both the diacid and diol segments, which significantly restricts chain flexibility and promotes strong intermolecular interactions, inherently driving the Tm higher compared to linear aliphatic polyesters. Furthermore, the solid-state polymerization processing history increases the molecular weight, reducing the concentration of chain ends that disrupt crystal lattices, thereby stabilizing the crystalline phase and elevating the Tm. Decreasing Factors: The inherent cis/trans isomerism associated with the 1,4-cyclohexane rings introduces structural irregularities that disrupt chain packing efficiency and crystallinity, which acts to depress the Tm relative to a purely trans-isomer system. Additionally, the slight stoichiometric imbalance with excess diol limits the maximum achievable molecular weight according to Carothers' equation, potentially leaving a higher concentration of end groups that destabilize crystals. Dominant Factor: The intrinsic structural rigidity provided by the fully cyclic backbone architecture is the dominant factor establishing a high baseline Tm, while the solid-state polymerization treatment qualitatively reinforces this by maximizing molecular weight and crystalline perfection, outweighing the depressive effects of isomeric disorder and stoichiometric imbalance."
    }
  },
  {
    "doi": null,
    "title": "Solid-State Polymerization Process for the Preparation of Poly(cyclohexane-1,4-dimethylene cyclohexane-1,4-dicarboxylate) Polymers With High Melting Temperature and Crystallinity",
    "year": 2017,
    "chemical_composition": {
      "repeat_unit_psmiles": "[*]OCC1CCC(CC1)COC(=O)C2CCC(CC2)C(=O)O[*]",
      "monomers": [
        {
          "name": "1,4-cyclohexanedicarboxylic acid",
          "smiles": "OC(=O)C1CCC(CC1)C(=O)O",
          "ratio_value": 1,
          "ratio_unit": "molar ratio"
        },
        {
          "name": "1,4-cyclohexanedimethanol",
          "smiles": "OCC1CCC(CO)CC1",
          "ratio_value": 1.005,
          "ratio_unit": "molar ratio"
        }
      ],
      "additives": [
        {
          "name": "titanium tetrabutoxide",
          "type": "catalyst",
          "amount_value": 175,
          "amount_unit": "ppm"
        }
      ],
      "is_homopolymer": false
    },
    "processing_history": "SSP at 206 °C under nitrogen flow for 2 hours using CHDA prepolymer. Tm measured by DSC (Perkin Elmer DSC7) at 20 °C/min heating rate, 3rd heating scan (2nd heating cycle).",
    "hierarchical_structure": "Trans content 93%.",
    "properties": {
      "Tm": {
        "value": [
          231
        ],
        "unit": "°C"
      }
    },
    "analysis_with_hierarchical_structure": {
      "descriptive_text": "The sample comprises a cycloaliphatic polyester synthesized via the polycondensation of 1,4-cyclohexanedicarboxylic acid and 1,4-cyclohexanedimethanol with a slight molar excess of the diol component (1.005 ratio) using titanium tetrabutoxide (175 ppm) as a catalyst. Following the use of a CHDA prepolymer, the material underwent solid-state polymerization at 206 °C under nitrogen flow for 2 hours. The hierarchical structure is characterized by a trans-isomer content of 93%, and the melting temperature was measured by differential scanning calorimetry at a heating rate of 20 °C/min during the second heating cycle.",
      "reasoning_analysis": "Increasing Factors: The incorporation of rigid 1,4-cyclohexane rings in both the diacid and diol units significantly restricts backbone flexibility compared to linear aliphatic polyesters, inherently elevating the energy required for lattice disruption. Additionally, the solid-state polymerization at 206 °C facilitates chain extension and crystalline perfection, while the high trans-isomer content (93%) promotes linear chain geometry conducive to tight packing and stable crystal formation. Decreasing Factors: The presence of 7% cis-isomers introduces structural kinks that act as defects within the crystalline lattice, disrupting regularity and potentially depressing the melting temperature relative to a fully trans sample. Furthermore, the slight stoichiometric imbalance (1.005 diol excess) limits the maximum achievable molecular weight, which can reduce the thermal stability of the crystalline phase according to Flory's theory. Dominant Factor: The high trans-isomer content combined with the inherent rigidity of the cycloaliphatic backbone qualitatively dominates the thermal behavior. While cis-defects and stoichiometric limits introduce minor depressions, the efficient packing enabled by the predominant trans-conformation, enhanced by the high-temperature solid-state polymerization, establishes a high melting temperature characteristic of rigid cycloaliphatic polyesters."
    },
    "analysis_without_hierarchical_structure": {
      "descriptive_text": "The polymer sample is a cycloaliphatic polyester synthesized from 1,4-cyclohexanedicarboxylic acid and 1,4-cyclohexanedimethanol with a slight molar excess of the diol component, utilizing titanium tetrabutoxide as a polymerization catalyst at a concentration of 175 ppm. Following initial prepolymerization, the material underwent solid-state polymerization at 206 °C under a nitrogen flow for 2 hours to enhance molecular weight. The melting temperature was subsequently characterized using differential scanning calorimetry on a Perkin Elmer DSC7 instrument at a heating rate of 20 °C/min, specifically analyzing the data from the third heating scan of the second heating cycle.",
      "reasoning_analysis": "Increasing Factors: The chemical composition features rigid cyclohexane rings within both the diacid and diol monomer units, which significantly restricts backbone flexibility and enhances intermolecular packing efficiency, inherently driving the Tm upward. Furthermore, the processing history includes solid-state polymerization (SSP) at 206 °C, which increases molecular weight and allows for crystal annealing, thereby promoting the formation of more perfect crystallites that require higher thermal energy to melt. Decreasing Factors: The initial monomer feed employed a slight molar excess of 1,4-cyclohexanedimethanol (1.005 ratio), which imposes a theoretical ceiling on molecular weight growth according to step-growth polymerization kinetics; lower molecular weight chains generally exhibit depressed melting temperatures due to end-group effects. Additionally, the presence of titanium tetrabutoxide catalyst residues could introduce structural defects or impurities that disrupt lattice regularity. Dominant Factor: The inherent structural rigidity provided by the fully cycloaliphatic backbone establishes the fundamental high-temperature capability of the material; however, the solid-state polymerization process is the dominant operational factor that ensures the molecular weight is sufficient to realize this intrinsic thermal potential, effectively overriding the limiting effects of the initial stoichiometric imbalance."
    }
  },
  {
    "doi": "10.1080/15421406.2017.1387006",
    "title": "Liquid crystal and gel properties of fluorine containing compound",
    "year": 2017,
    "chemical_composition": {
      "repeat_unit_psmiles": null,
      "monomers": [
        {
          "name": "(2-Perfluorohexyl)-ethoxy-4-hydroxybenzene",
          "smiles": "OC1=CC=C(OCC(F)(F)C(F)(F)C(F)(F)C(F)(F)C(F)(F)C(F)(F)F)C=C1",
          "ratio_value": null,
          "ratio_unit": null
        },
        {
          "name": "4-octylbenzoyl chloride",
          "smiles": "CCCCCCCCC1=CC=C(C(Cl)=O)C=C1",
          "ratio_value": null,
          "ratio_unit": null
        }
      ],
      "additives": [],
      "is_homopolymer": false
    },
    "processing_history": "Synthesized by esterification of (2-perfluorohexyl)-ethoxy-4-hydroxybenzene and 4-octylbenzoyl chloride in chloroform with pyridine at room temperature for 3 h. The residue was purified by column chromatography on silica gel (eluent 2.5:1 hexane and ethyl acetate), and recrystallized in 95% ethanol. Tm measured by DSC (TA DSC Q20) with ~10 mg sample at 10 °C/min heating rate.",
    "hierarchical_structure": "Smectic A or E mesophase. Bimolecular kinked structure. XRD d100 data not explicitly listed in Table 2.",
    "properties": {
      "Tm": {
        "value": [
          72.03
        ],
        "unit": "°C"
      }
    },
    "analysis_with_hierarchical_structure": {
      "descriptive_text": "This polymer sample is derived from the esterification reaction between (2-perfluorohexyl)-ethoxy-4-hydroxybenzene and 4-octylbenzoyl chloride, conducted in chloroform with pyridine at room temperature for 3 hours. Following synthesis, the material was purified via silica gel column chromatography using a hexane and ethyl acetate eluent mixture and subsequently recrystallized in 95% ethanol. Hierarchical structural analysis reveals the formation of a Smectic A or E mesophase characterized by a bimolecular kinked structure. Thermal properties were evaluated using differential scanning calorimetry (DSC) on a TA DSC Q20 instrument, employing a sample mass of approximately 10 mg and a heating rate of 10 °C/min.",
      "reasoning_analysis": "Increasing Factors: The presence of rigid aromatic benzene rings in both monomeric units enhances backbone stiffness, which typically elevates the melting temperature. Furthermore, the incorporation of the perfluorohexyl chain introduces strong intermolecular interactions and microphase segregation tendencies characteristic of fluorinated polymers, promoting thermal stability. The processing history includes recrystallization in ethanol, which enhances structural order and crystallinity, thereby increasing the energy required for melting. The existence of a Smectic A or E mesophase indicates a high degree of layered organization, which generally correlates with higher thermal transitions compared to isotropic amorphous states. Decreasing Factors: The inclusion of the flexible 4-octyl chain acts as a flexible spacer, increasing chain mobility and free volume, which tends to depress the melting temperature. The identified bimolecular kinked structure implies a non-linear molecular geometry that disrupts efficient lattice packing compared to linear rod-like mesogens, potentially lowering the Tm. Additionally, the ether linkage within the repeat unit introduces rotational freedom that reduces overall chain rigidity. If the material behaves as a copolymer system, compositional irregularity could further disrupt crystalline domains. Dominant Factor: The dominant factor influencing the Tm is the interplay between the rigid aromatic-perfluoro segments and the established Smectic mesophase. While the flexible octyl spacer and kinked geometry introduce mobility, the strong segregation power of the perfluorohexyl group combined with the high orientational order of the Smectic phase likely dictates the thermal stability, establishing a Tm governed primarily by the breakdown of the mesomorphic order rather than simple crystalline melting of a flexible chain."
    },
    "analysis_without_hierarchical_structure": {
      "descriptive_text": "The sample is a copolymer material synthesized via the esterification of (2-perfluorohexyl)-ethoxy-4-hydroxybenzene and 4-octylbenzoyl chloride in chloroform with pyridine at room temperature for 3 hours. The crude residue was purified by column chromatography on silica gel using a hexane and ethyl acetate eluent system and subsequently recrystallized in 95% ethanol. The melting temperature was characterized using differential scanning calorimetry with a sample mass of approximately 10 mg at a heating rate of 10 °C/min.",
      "reasoning_analysis": "Increasing Factors: The chemical composition features rigid aromatic cores and perfluorinated segments which enhance chain stiffness and facilitate strong intermolecular interactions through dipole-dipole forces and potential pi-stacking, inherently driving the Tm higher. Additionally, the processing history involving recrystallization in ethanol promotes a high degree of crystalline order and lattice perfection, maximizing the enthalpy of fusion and further contributing to an elevated Tm. Decreasing Factors: The incorporation of flexible octyl alkyl chains and ethoxy spacers introduces significant conformational freedom and free volume, acting as internal plasticizers that disrupt the efficient packing of the rigid cores and lower the thermal stability of the crystal lattice. Furthermore, the steric bulk associated with the perfluorohexyl group may induce phase segregation or packing defects relative to the hydrocarbon segments, potentially depressing the Tm. Dominant Factor: The structural rigidity provided by the aromatic and perfluorinated moieties combined with the high crystallinity induced by the recrystallization process qualitatively dominates the thermal behavior for this specific sample, establishing a defined melting transition despite the disordering influence of the flexible alkyl spacers."
    }
  },
  {
    "doi": "10.1080/15421406.2017.1387006",
    "title": "Liquid crystal and gel properties of fluorine containing compound",
    "year": 2017,
    "chemical_composition": {
      "repeat_unit_psmiles": null,
      "monomers": [
        {
          "name": "(2-Perfluorohexyl)-ethoxy-4-hydroxybenzene",
          "smiles": "OC1=CC=C(OCC(F)(F)C(F)(F)C(F)(F)C(F)(F)C(F)(F)C(F)(F)F)C=C1",
          "ratio_value": null,
          "ratio_unit": null
        },
        {
          "name": "4-heptylbenzoyl chloride",
          "smiles": "CCCCCCCC1=CC=C(C(Cl)=O)C=C1",
          "ratio_value": null,
          "ratio_unit": null
        }
      ],
      "additives": [],
      "is_homopolymer": false
    },
    "processing_history": "Synthesized by esterification of (2-perfluorohexyl)-ethoxy-4-hydroxybenzene and 4-heptylbenzoyl chloride in chloroform with pyridine at room temperature for 3 h. The residue was purified by column chromatography on silica gel (eluent 2.5:1 hexane and ethyl acetate), and recrystallized in 95% ethanol. Tm measured by DSC (TA DSC Q20) with ~10 mg sample at 10 °C/min heating rate.",
    "hierarchical_structure": "Smectic A or E mesophase. Bimolecular kinked structure. XRD d100 = 39.13 A.",
    "properties": {
      "Tm": {
        "value": [
          68.67
        ],
        "unit": "°C"
      }
    },
    "analysis_with_hierarchical_structure": {
      "descriptive_text": "The sample was synthesized via the esterification of (2-perfluorohexyl)-ethoxy-4-hydroxybenzene and 4-heptylbenzoyl chloride in chloroform with pyridine at room temperature for 3 hours, followed by purification using silica gel column chromatography and recrystallization in 95% ethanol. Structural characterization indicates a bimolecular kinked structure that organizes into a Smectic A or E mesophase with an XRD d100 spacing of 39.13 Å. The melting transition was subsequently measured by DSC using a 10 °C/min heating rate on a ~10 mg sample.",
      "reasoning_analysis": "Increasing Factors: The presence of rigid aromatic cores in both monomeric units restricts internal rotation, while the perfluorohexyl chain introduces significant molecular stiffness due to the helical conformation of perfluorinated carbons and strong intermolecular segregation effects, all of which stabilize the crystalline lattice and drive the Tm higher. Additionally, the recrystallization step in the processing history enhances structural order and reduces defects, further contributing to an elevated Tm. Decreasing Factors: The flexible heptyl alkyl tail and the ether linkage introduce conformational freedom that increases the entropy of the melt, thereby lowering the Tm. Crucially, the hierarchical structure identifies a bimolecular kinked conformation, which disrupts efficient linear packing compared to rod-like analogs, reducing the lattice energy required for melting. Dominant Factor: The intrinsic rigidity provided by the aromatic cores and the stiff perfluoroalkyl segment qualitatively dominates the thermal behavior, as the strong fluorocarbon-hydrocarbon segregation and core stiffness typically outweigh the packing inefficiencies introduced by the kinked geometry and flexible tails in such liquid crystalline systems."
    },
    "analysis_without_hierarchical_structure": {
      "descriptive_text": "The sample comprises a copolymer system synthesized via the esterification of (2-perfluorohexyl)-ethoxy-4-hydroxybenzene and 4-heptylbenzoyl chloride. The reaction was conducted in chloroform with pyridine at room temperature for 3 hours, followed by purification using column chromatography on silica gel with a 2.5:1 hexane and ethyl acetate eluent. The material was subsequently recrystallized in 95% ethanol to ensure purity and structural order. Thermal analysis was performed using differential scanning calorimetry (TA DSC Q20) with approximately 10 mg of sample at a heating rate of 10 °C/min to determine the melting temperature.",
      "reasoning_analysis": "Increasing Factors: The presence of rigid aromatic benzene rings within both monomer units establishes a stiff backbone structure that restricts conformational freedom, inherently driving the Tm higher. Furthermore, the inclusion of the perfluorohexyl chain introduces significant chain stiffness and strong intermolecular interactions due to the low polarizability of fluorine atoms, which promotes crystalline ordering. The processing history step of recrystallization in 95% ethanol is critical, as it actively enhances the degree of crystallinity and perfects the lattice structure, thereby maximizing the observed Tm. Decreasing Factors: The 4-heptylbenzoyl chloride component introduces a flexible alkyl chain which increases free volume and segmental mobility compared to a fully rigid rod system, potentially depressing the Tm. Additionally, the structural asymmetry between the perfluorinated tail and the hydrogenated heptyl tail may introduce packing inefficiencies within the crystal lattice, hindering optimal intermolecular cohesion. Dominant Factor: The combined structural rigidity provided by the aromatic cores and the stiff perfluorinated segment, synergistically enhanced by the deliberate recrystallization processing step, qualitatively dominates the thermal behavior, establishing a high Tm baseline that outweighs the flexibility introduced by the heptyl chain."
    }
  },
  {
    "doi": "10.1021/acs.langmuir.0c03111",
    "title": "Fine-Tuning Crystallization-Induced Gelation in Amphiphilic Double-Brush Polymers",
    "year": 2021,
    "chemical_composition": {
      "repeat_unit_psmiles": null,
      "monomers": [
        {
          "name": "Itaconic acid",
          "smiles": "OC(=O)C(=CC(=O)O)",
          "ratio_value": null,
          "ratio_unit": null
        },
        {
          "name": "1-Tetradecanol",
          "smiles": "CCCCCCCCCCCCCCO",
          "ratio_value": null,
          "ratio_unit": null
        },
        {
          "name": "MPEG350",
          "smiles": null,
          "ratio_value": null,
          "ratio_unit": null
        },
        {
          "name": "Ethylene glycol spacer",
          "smiles": "OCCO",
          "ratio_value": null,
          "ratio_unit": null
        }
      ],
      "additives": [],
      "is_homopolymer": true
    },
    "processing_history": "Bulk solid sample. DSC measured using PerkinElmer 8000 at 10 °C/min heating rate. Two heating-cooling cycles performed.",
    "hierarchical_structure": "Lamellar morphology with crystalline alkyl domains. d-spacing 5.8 nm.",
    "properties": {
      "Tm": {
        "value": [
          18
        ],
        "unit": "°C"
      }
    },
    "analysis_with_hierarchical_structure": {
      "descriptive_text": "The polymer sample is composed of itaconic acid, 1-tetradecanol, MPEG350, and an ethylene glycol spacer, existing as a bulk solid material. Hierarchical characterization indicates a lamellar morphology with crystalline alkyl domains and a d-spacing of 5.8 nm. Thermal analysis was performed using differential scanning calorimetry on a PerkinElmer 8000 instrument at a heating rate of 10 °C/min, utilizing two heating-cooling cycles to standardize the thermal history.",
      "reasoning_analysis": "Increasing Factors: The incorporation of 1-tetradecanol introduces long C14 alkyl chains that promote side-chain crystallization, as evidenced by the lamellar morphology with crystalline alkyl domains, thereby increasing the thermal energy required to disrupt the ordered lattice. Furthermore, itaconic acid units provide polar groups capable of forming intermolecular hydrogen bonds, which enhance cohesive energy density and stabilize the crystalline phase. Decreasing Factors: The inclusion of MPEG350 and ethylene glycol spacers introduces flexible ether linkages that increase chain entropy and segmental mobility, thermodynamically depressing the melting temperature relative to a fully rigid backbone. Additionally, structural complexity from the multi-component system may limit the perfection and thickness of the crystalline lamellae. Dominant Factor: The crystallization of the long alkyl chains from the 1-tetradecanol component qualitatively dominates the Tm behavior. Despite the flexibility imparted by the glycol spacers, the strong van der Waals interactions within the organized alkyl domains, supported by hydrogen bonding, establish a robust crystalline phase that governs the melting transition."
    },
    "analysis_without_hierarchical_structure": {
      "descriptive_text": "The polymer sample is derived from itaconic acid, 1-tetradecanol, MPEG350, and an ethylene glycol spacer as constituent monomeric units. Prepared as a bulk solid, the material underwent thermal characterization via differential scanning calorimetry using a PerkinElmer 8000 instrument. The measurement protocol employed a heating rate of 10 °C/min and included two heating-cooling cycles to standardize the thermal history prior to data acquisition.",
      "reasoning_analysis": "Increasing Factors: The inclusion of itaconic acid units provides structural rigidity and facilitates intermolecular hydrogen bonding, which increases lattice energy and thermal stability, thereby driving the melting temperature upward. Decreasing Factors: The presence of flexible ether linkages from MPEG350 and ethylene glycol spacers, along with the long aliphatic chain of 1-tetradecanol, enhances chain mobility and free volume, acting as internal plasticizers that reduce the energy required for crystal lattice disruption and qualitatively depress the melting temperature. Dominant Factor: Although the hydrogen bonding network supports crystalline order, the high density of flexible spacers and aliphatic chains dominates the segmental mobility characteristics; thus, the decreasing factors qualitatively govern the final Tm behavior, resulting in a melting transition that is lower than what would be expected for a rigid backbone polymer, while the two-cycle thermal history ensures the measured value reflects the equilibrium crystalline state."
    }
  },
  {
    "doi": "10.1021/acs.langmuir.0c03111",
    "title": "Fine-Tuning Crystallization-Induced Gelation in Amphiphilic Double-Brush Polymers",
    "year": 2021,
    "chemical_composition": {
      "repeat_unit_psmiles": null,
      "monomers": [
        {
          "name": "Itaconic acid",
          "smiles": "OC(=O)C(=CC(=O)O)",
          "ratio_value": null,
          "ratio_unit": null
        },
        {
          "name": "1-Hexadecanol",
          "smiles": "CCCCCCCCCCCCCCCCO",
          "ratio_value": null,
          "ratio_unit": null
        },
        {
          "name": "MPEG350",
          "smiles": null,
          "ratio_value": null,
          "ratio_unit": null
        }
      ],
      "additives": [],
      "is_homopolymer": true
    },
    "processing_history": "Bulk solid sample. DSC measured using PerkinElmer 8000 at 10 °C/min heating rate. Two heating-cooling cycles performed.",
    "hierarchical_structure": "Lamellar morphology with crystalline alkyl domains. d-spacing 5.5 nm.",
    "properties": {
      "Tm": {
        "value": [
          35.8
        ],
        "unit": "°C"
      }
    },
    "analysis_with_hierarchical_structure": {
      "descriptive_text": "The polymer sample is derived from Itaconic acid, 1-Hexadecanol, and MPEG350 monomeric units and was prepared as a bulk solid. Hierarchical characterization reveals a lamellar morphology featuring crystalline alkyl domains with a d-spacing of 5.5 nm. Thermal properties were evaluated using differential scanning calorimetry on a PerkinElmer 8000 instrument at a heating rate of 10 °C/min, utilizing two heating-cooling cycles to standardize the thermal history prior to measurement.",
      "reasoning_analysis": "Increasing Factors: The presence of 1-Hexadecanol introduces long alkyl side chains that facilitate strong van der Waals interactions and pack into ordered crystalline domains, as evidenced by the observed lamellar morphology, which inherently drives the Tm higher. The polar nature of the Itaconic acid units may also contribute to intermolecular cohesion through hydrogen bonding, further stabilizing the crystalline lattice against thermal disruption. Decreasing Factors: The incorporation of MPEG350 introduces flexible polyether segments that increase free volume and chain mobility, acting as an internal plasticizer that disrupts the regularity of the crystalline packing. Additionally, the architectural complexity arising from multiple monomeric components may introduce defects within the lamellar stacks, which tends to depress the melting temperature relative to a perfectly ordered linear crystalline polymer. Dominant Factor: The structural evidence of well-defined crystalline alkyl domains with a specific d-spacing indicates that the side-chain crystallization driven by the 1-Hexadecanol units is the dominant factor. Despite the flexibility introduced by the MPEG segments, the cohesive energy density and ordered packing of the long alkyl chains establish the primary thermal barrier for melting."
    },
    "analysis_without_hierarchical_structure": {
      "descriptive_text": "The polymer sample is derived from Itaconic acid, 1-Hexadecanol, and MPEG350 constituents. Prepared as a bulk solid, the material underwent thermal characterization using a PerkinElmer 8000 differential scanning calorimeter. The measurement protocol employed a heating rate of 10 °C/min over two heating-cooling cycles to erase thermal history and evaluate the melting behavior.",
      "reasoning_analysis": "Increasing Factors: The inclusion of 1-Hexadecanol introduces long alkyl side chains capable of side-chain crystallization, which contributes to higher lattice energy. Additionally, the MPEG350 segments contain ethylene oxide units with inherent crystallizability, and polar functionalities from the Itaconic acid may strengthen intermolecular cohesion through dipole interactions or hydrogen bonding, driving the Tm upward. Decreasing Factors: The integration of three distinct chemical components introduces structural irregularity that disrupts efficient lattice packing along the polymer backbone. Furthermore, the flexible ether linkages within the MPEG segments and the aliphatic spacers increase the conformational entropy of the melt, which thermodynamically depresses the Tm. Dominant Factor: While the thermal processing history involving two heating-cooling cycles ensures the formation of stable crystals by erasing prior thermal inconsistencies, the dominant factor governing the final Tm is the structural heterogeneity inherent in the multi-component composition, which qualitatively limits crystal perfection and suppresses the Tm relative to pure crystalline analogs of the individual constituents."
    }
  },
  {
    "doi": "10.1080/15421406.2017.1387006",
    "title": "Liquid crystal and gel properties of fluorine containing compound",
    "year": 2017,
    "chemical_composition": {
      "repeat_unit_psmiles": null,
      "monomers": [
        {
          "name": "(2-Perfluorohexyl)-ethoxy-4-hydroxybenzene",
          "smiles": "OC1=CC=C(OCC(F)(F)C(F)(F)C(F)(F)C(F)(F)C(F)(F)C(F)(F)F)C=C1",
          "ratio_value": null,
          "ratio_unit": null
        },
        {
          "name": "4-decylbenzoyl chloride",
          "smiles": "CCCCCCCCCC1=CC=C(C(Cl)=O)C=C1",
          "ratio_value": null,
          "ratio_unit": null
        }
      ],
      "additives": [],
      "is_homopolymer": false
    },
    "processing_history": "Synthesized by esterification of (2-perfluorohexyl)-ethoxy-4-hydroxybenzene and 4-decylbenzoyl chloride in chloroform with pyridine at room temperature for 3 h. The residue was purified by column chromatography on silica gel (eluent 2.5:1 hexane and ethyl acetate), and recrystallized in 95% ethanol. Tm measured by DSC (TA DSC Q20) with ~10 mg sample at 10 °C/min heating rate.",
    "hierarchical_structure": "Smectic A or E mesophase. Bimolecular kinked structure. XRD d100 = 40.23 A.",
    "properties": {
      "Tm": {
        "value": [
          72.17
        ],
        "unit": "°C"
      }
    },
    "analysis_with_hierarchical_structure": {
      "descriptive_text": "The material comprises a liquid crystalline system synthesized via the esterification of (2-perfluorohexyl)-ethoxy-4-hydroxybenzene and 4-decylbenzoyl chloride in chloroform with pyridine at room temperature. Following synthesis, the residue was purified using silica gel column chromatography with a hexane and ethyl acetate eluent system and subsequently recrystallized in 95% ethanol. Structural characterization reveals a bimolecular kinked architecture organizing into a Smectic A or E mesophase, with an XRD d100 spacing of 40.23 Å. The melting behavior was assessed using differential scanning calorimetry (TA DSC Q20) with approximately 10 mg samples at a heating rate of 10 °C/min.",
      "reasoning_analysis": "Increasing Factors: The presence of rigid aromatic cores in both monomer units facilitates strong pi-pi stacking interactions, which inherently raises the energy required to disrupt the crystalline lattice. Additionally, the perfluorohexyl chain introduces significant chain stiffness and promotes microphase separation from the hydrocarbon decyl chain, stabilizing the layered Smectic mesophase structure and contributing to a higher Tm. The processing history includes recrystallization in ethanol, which enhances crystal perfection and removes impurities, thereby maximizing the observed thermal transition temperature. Decreasing Factors: The hierarchical structure is described as a bimolecular kinked structure, which introduces geometric frustration and reduces packing efficiency compared to linear rigid-rod analogs, qualitatively lowering the lattice energy. Furthermore, the ethoxy linkage provides conformational flexibility within the backbone, increasing the entropy of the system and potentially depressing the Tm relative to a fully conjugated system. Dominant Factor: The strong driving force for microphase separation between the fluorinated and hydrocarbon segments, combined with the aromatic stacking interactions, qualitatively dominates the thermal behavior by stabilizing the ordered Smectic mesophase. While the kinked geometry imposes a limit on packing density, the segregation effects and the thermal history of recrystallization ensure that the Tm remains defined by the robust intermolecular associations of the mesogenic units."
    },
    "analysis_without_hierarchical_structure": {
      "descriptive_text": "The polymer sample was synthesized via the esterification of (2-perfluorohexyl)-ethoxy-4-hydroxybenzene and 4-decylbenzoyl chloride in chloroform using pyridine at room temperature for 3 hours. Following synthesis, the residue was purified by column chromatography on silica gel with a hexane and ethyl acetate eluent, and subsequently recrystallized in 95% ethanol. The melting temperature was measured by differential scanning calorimetry using a TA DSC Q20 instrument with approximately 10 mg of sample at a heating rate of 10 °C/min.",
      "reasoning_analysis": "Increasing Factors: The presence of aromatic benzene rings within the monomer units provides significant backbone rigidity and facilitates pi-pi stacking interactions, which inherently drives the Tm higher. Additionally, the perfluorohexyl chain contributes to thermal stability through strong intermolecular fluorine interactions and chain stiffness, while the recrystallization processing step enhances crystal perfection and overall crystallinity, further contributing to an elevated Tm. Decreasing Factors: The incorporation of long flexible side chains, specifically the decyl alkyl group and the ethoxy linkage, increases free volume and disrupts the dense packing of the rigid aromatic cores, acting as internal plasticizers that logically depress the Tm relative to a purely rigid backbone. Furthermore, the potential presence of residual solvent from the chloroform synthesis or ethanol recrystallization could reduce intermolecular forces if not completely removed. Dominant Factor: The structural rigidity conferred by the aromatic ester core combined with the strong segregating tendency and stiffness of the perfluorinated chain qualitatively dominates the thermal behavior. While the flexible alkyl tails introduce disorder, the energy required to disrupt the ordered stacking of the rigid cores and the fluorocarbon domains establishes the primary melting transition, particularly when optimized by the recrystallization history."
    }
  },
  {
    "doi": null,
    "title": "Solid-State Polymerization Process for the Preparation of Poly(cyclohexane-1,4-dimethylene cyclohexane-1,4-dicarboxylate) Polymers With High Melting Temperature and Crystallinity",
    "year": 2017,
    "chemical_composition": {
      "repeat_unit_psmiles": "[*]OCC1CCC(CC1)COC(=O)C2CCC(CC2)C(=O)O[*]",
      "monomers": [
        {
          "name": "1,4-cyclohexanedicarboxylic acid",
          "smiles": "OC(=O)C1CCC(CC1)C(=O)O",
          "ratio_value": 1,
          "ratio_unit": "molar ratio"
        },
        {
          "name": "1,4-cyclohexanedimethanol",
          "smiles": "OCC1CCC(CO)CC1",
          "ratio_value": 1.005,
          "ratio_unit": "molar ratio"
        }
      ],
      "additives": [
        {
          "name": "titanium tetrabutoxide",
          "type": "catalyst",
          "amount_value": 175,
          "amount_unit": "ppm"
        }
      ],
      "is_homopolymer": false
    },
    "processing_history": "SSP at 206 °C under nitrogen flow for 5 hours using CHDA prepolymer. Tm measured by DSC (Perkin Elmer DSC7) at 20 °C/min heating rate, 1st heating scan.",
    "hierarchical_structure": "Trans content 93%.",
    "properties": {
      "Tm": {
        "value": [
          249
        ],
        "unit": "°C"
      }
    },
    "analysis_with_hierarchical_structure": {
      "descriptive_text": "The sample is a cycloaliphatic polyester synthesized from 1,4-cyclohexanedicarboxylic acid and 1,4-cyclohexanedimethanol with a slight molar excess of the diol component. Titanium tetrabutoxide was employed as a catalyst at a concentration of 175 ppm during synthesis. The material underwent solid-state polymerization at 206 °C under a nitrogen flow for 5 hours utilizing a CHDA prepolymer. Structural analysis indicates a high trans-isomer content of 93% within the cyclohexane rings. The melting temperature was subsequently characterized using differential scanning calorimetry during the first heating scan at a rate of 20 °C/min.",
