Repository: hhtrick/HHT-code

# HHT training framework

This directory contains model training, embedding precomputation, inference, article-level baselines and the curated datasets. All commands below assume that the working directory is `train_code/`.

## 3. Datasets and fixed partitions

Each main dataset is a JSON array at `dataset/{property}/{property}.json`. Entries contain source metadata, `chemical_composition`, `processing_history`, `hierarchical_structure`, `properties`, and two generated-analysis objects. Targets are stored as `properties[property]["value"]`; source metadata and target values are not predictive input fields.

| Property | Train | Validation | Test | Total |
|---|---:|---:|---:|---:|

File: train_code/dataset/Tm/Tm.json (part 14 of 200)
[
      "reasoning_analysis": "Increasing Factors: The incorporation of 1,4-cyclohexane rings in both the diacid and diol units imparts significant backbone rigidity, restricting chain mobility and intrinsically elevating the melting temperature. Furthermore, the high trans-isomer content (93%) enables efficient chain packing and high crystallinity, which thermodynamically stabilizes the crystal lattice. The solid-state polymerization process at 206 °C likely increased the molecular weight and perfected the crystalline structure, further contributing to a higher observed melting temperature. Decreasing Factors: The presence of methylene spacers between the ester groups and cyclohexane rings introduces some conformational flexibility compared to fully aromatic analogs, which may moderate the melting temperature. Additionally, the slight stoichiometric imbalance with diol excess limits the maximum achievable molecular weight according to Carothers' equation, potentially preventing the melting temperature from reaching the infinite molecular weight plateau. Dominant Factor: The stereochemical regularity provided by the 93% trans-content is the dominant factor, as the trans-conformation of the cyclohexane rings is critical for enabling the crystallinity required for a distinct melting transition, overriding the molecular weight limitations imposed by the stoichiometry."
    },
    "analysis_without_hierarchical_structure": {
      "descriptive_text": "This polymer sample comprises a cycloaliphatic polyester synthesized from 1,4-cyclohexanedicarboxylic acid and 1,4-cyclohexanedimethanol with a slight molar excess of the diol component. Titanium tetrabutoxide was utilized as a catalyst at a concentration of 175 ppm during the synthesis. Following prepolymerization, the material underwent solid-state polymerization at 206 °C under a nitrogen flow for 5 hours to enhance molecular weight. The melting temperature was characterized using differential scanning calorimetry on a Perkin Elmer DSC7 instrument during the first heating scan at a rate of 20 °C/min.",
      "reasoning_analysis": "Increasing Factors: The incorporation of 1,4-cyclohexanedicarboxylic acid and 1,4-cyclohexanedimethanol introduces rigid cycloaliphatic rings into the polymer backbone, significantly restricting segmental mobility and enhancing chain packing efficiency compared to linear aliphatic analogs, which intrinsically drives the Tm upward. Furthermore, the solid-state polymerization processing history at 206 °C facilitates chain extension and molecular weight growth, which elevates the Tm according to Flory's theory until a critical molecular weight is reached, while also promoting structural ordering and crystallinity. Decreasing Factors: The slight molar excess of the diol monomer prior to SSP could theoretically limit the ultimate molecular weight if not fully corrected, potentially capping the Tm elevation. Additionally, the presence of cis-isomers within the cyclohexane rings disrupts crystalline lattice packing compared to pure trans-isomers, acting as structural defects that lower the equilibrium melting point. Dominant Factor: The dominant factor governing the Tm behavior is the inherent backbone rigidity provided by the dual cycloaliphatic structure, which establishes a high thermal stability baseline. This structural effect is reinforced by the SSP processing, which ensures sufficient molecular weight and crystalline perfection to realize the high melting potential of the rigid repeat unit, outweighing the minor depressive effects of stoichiometric imbalance or isomeric disorder."
    }
  },
  {
    "doi": null,
    "title": "The synthesis and thermotropic liquid crystalline behavior of the novel poly(aryl ether ketone)s containing chloro-side group",
    "year": 1997,
    "chemical_composition": {
      "repeat_unit_psmiles": null,
      "monomers": [
        {
          "name": "4,4'-biphenol",
          "smiles": "Oc1ccc(cc1)c2ccc(cc2)O",
          "ratio_value": 50,
          "ratio_unit": "mol%"
        },
        {
          "name": "Chlorohydroquinone",
          "smiles": "Oc1c(Cl)cc(O)cc1",
          "ratio_value": 50,
          "ratio_unit": "mol%"
        },
        {
          "name": "4,4'-difluorobenzophenone",
          "smiles": "Fc1ccc(cc1)C(=O)c2ccc(cc2)F",
          "ratio_value": 100,
          "ratio_unit": "mol%"
        }
      ],
      "additives": [],
      "is_homopolymer": false
    },
    "processing_history": "Synthesized by nucleophilic substitution of monomers with K2CO3 in xylene/tetramethylene sulfone. Temperature raised to 160°C (3h) then 200-220°C (8h). Precipitated in methanol. Tm measured by DSC (Perkin-Elmer DSC-7) at 10°C/min heating rate under nitrogen atmosphere, maximum of endotherm taken as transition temperature.",
    "hierarchical_structure": "Smectic texture observed by PLM. Lower crystallinity than isotropic poly(aryl ether ketone)s indicated by WAXD.",
    "properties": {
      "Tm": {
        "value": [
          336
        ],
        "unit": "°C"
      }
    },
    "analysis_with_hierarchical_structure": {
      "descriptive_text": "The sample is a copolymer synthesized via nucleophilic substitution polymerization involving 4,4'-biphenol and Chlorohydroquinone as comonomers reacted with 4,4'-difluorobenzophenone in a xylene/tetramethylene sulfone solvent system using K2CO3 as the base. The reaction profile involved heating to 160°C for 3 hours followed by 200-220°C for 8 hours, after which the polymer was precipitated in methanol. Structural characterization via Polarized Light Microscopy revealed a smectic texture, while Wide-Angle X-ray Diffraction indicated lower crystallinity compared to isotropic poly(aryl ether ketone)s. The melting temperature was determined using Differential Scanning Calorimetry on a Perkin-Elmer DSC-7 instrument at a heating rate of 10°C/min under a nitrogen atmosphere, defined as the maximum of the endothermic transition.",
      "reasoning_analysis": "Increasing Factors: The poly(aryl ether ketone) backbone inherently possesses high chain stiffness due to aromatic rings and ketone linkages, which restricts segmental mobility and establishes a high baseline melting temperature. Additionally, the incorporation of 4,4'-biphenol units introduces rigid rod-like segments that favor chain alignment and thermal stability, while the high-temperature synthesis profile promotes high molecular weight formation, supporting the development of thermal transitions. Decreasing Factors: The copolymerization of 4,4'-biphenol with Chlorohydroquinone introduces structural irregularity and compositional randomness that disrupts the formation of a perfect crystal lattice. Specifically, the chlorine substituent on the hydroquinone ring creates steric hindrance and breaks symmetrical packing efficiency, significantly reducing lattice energy. Furthermore, the hierarchical structure data explicitly notes lower crystallinity compared to isotropic poly(aryl ether ketone)s, indicating less perfect crystalline domains which typically melt at lower temperatures. Dominant Factor: While the rigid backbone provides a high thermal stability baseline, the dominant factor influencing the specific Tm of this sample is the disruption of crystalline packing efficiency caused by the chlorinated comonomer and copolymer structure. This reduction in crystallinity and lattice perfection qualitatively depresses the melting temperature relative to highly crystalline, symmetric poly(aryl ether ketone) homopolymers, despite the inherent rigidity of the backbone."
    },
    "analysis_without_hierarchical_structure": {
      "descriptive_text": "The sample is a copolymer synthesized via nucleophilic substitution polymerization utilizing 4,4'-biphenol and Chlorohydroquinone as co-monomers in equimolar proportions relative to 4,4'-difluorobenzophenone. The reaction was mediated by potassium carbonate in a mixed solvent system of xylene and tetramethylene sulfone, with the temperature profile ramped to 160°C for 3 hours followed by 200-220°C for 8 hours. The resulting polymer was isolated by precipitation in methanol, and the melting temperature was characterized using differential scanning calorimetry on a Perkin-Elmer DSC-7 instrument at a heating rate of 10°C/min under a nitrogen atmosphere, taking the maximum of the endotherm as the transition temperature.",
      "reasoning_analysis": "Increasing Factors: The polymer backbone consists of rigid aromatic rings linked by ether and ketone groups, which significantly restricts chain flexibility and promotes strong intermolecular dipole-dipole interactions, inherently driving the Tm upward. Furthermore, the processing history involves a high-temperature synthesis stage (200-220°C), which facilitates the development of high molecular weight; since Tm increases with molecular weight up to a critical limit, this thermal treatment supports a higher melting transition. Decreasing Factors: The chemical composition indicates a copolymer structure derived from two distinct diol monomers (4,4'-biphenol and Chlorohydroquinone), which introduces structural irregularity along the chain compared to a homopolymer. Additionally, the presence of the chlorine substituent on the hydroquinone ring creates steric hindrance and asymmetry that disrupts efficient crystal lattice packing. Dominant Factor: While the compositional irregularity and steric bulk of the chloro substituent act to depress crystallinity, the intrinsic stiffness and strong cohesive energy density of the aryl ether ketone backbone qualitatively dominate the thermal behavior, ensuring the material maintains a high-temperature melting transition characteristic of semi-crystalline high-performance polymers."
    }
  },
  {
    "doi": null,
    "title": "The synthesis and thermotropic liquid crystalline behavior of the novel poly(aryl ether ketone)s containing chloro-side group",
    "year": 1997,
    "chemical_composition": {
      "repeat_unit_psmiles": null,
      "monomers": [
        {
          "name": "4,4'-biphenol",
          "smiles": "Oc1ccc(cc1)c2ccc(cc2)O",
          "ratio_value": 70,
          "ratio_unit": "mol%"
        },
        {
          "name": "Chlorohydroquinone",
          "smiles": "Oc1c(Cl)cc(O)cc1",
          "ratio_value": 30,
          "ratio_unit": "mol%"
        },
        {
          "name": "1,4-bis(p-fluorobenzoyl)benzene",
          "smiles": "Fc1ccc(cc1)C(=O)c2ccc(cc2)C(=O)c3ccc(cc3)F",
          "ratio_value": 100,
          "ratio_unit": "mol%"
        }
      ],
      "additives": [],
      "is_homopolymer": false
    },
    "processing_history": "Synthesized by nucleophilic substitution of monomers with K2CO3 in xylene/tetramethylene sulfone. Temperature raised to 160°C (3h) then 200-220°C (8h). Precipitated in methanol. Tm measured by DSC (Perkin-Elmer DSC-7) at 10°C/min heating rate under nitrogen atmosphere, maximum of endotherm taken as transition temperature.",
    "hierarchical_structure": "Nematic texture observed by PLM. Lower crystallinity than isotropic poly(aryl ether ketone)s indicated by WAXD.",
    "properties": {
      "Tm": {
        "value": [
          318
        ],
        "unit": "°C"
      }
    },
    "analysis_with_hierarchical_structure": {
      "descriptive_text": "The sample is a copolymer synthesized via nucleophilic substitution polymerization involving 4,4'-biphenol (70 mol%) and Chlorohydroquinone (30 mol%) as diol monomers reacted with 1,4-bis(p-fluorobenzoyl)benzene (100 mol%) in the presence of K2CO3 within a xylene/tetramethylene sulfone solvent system. The reaction protocol involved a staged thermal treatment raising the temperature from 160°C for 3 hours to 200-220°C for 8 hours, followed by precipitation in methanol. Polarized light microscopy revealed a nematic texture, while wide-angle X-ray diffraction indicated a crystallinity lower than that of standard isotropic poly(aryl ether ketone)s. The melting temperature was subsequently characterized using differential scanning calorimetry at a heating rate of 10°C/min under a nitrogen atmosphere, defined by the maximum of the endothermic transition.",
      "reasoning_analysis": "Increasing Factors: The polymer backbone consists of rigid aryl ether ketone linkages and bulky 4,4'-biphenyl units, which significantly restrict chain flexibility and enhance intermolecular interactions, inherently driving the Tm upward. The high-temperature synthesis profile (up to 220°C) likely facilitated the development of high molecular weight, which generally stabilizes the crystalline phase and increases Tm until a plateau is reached. Additionally, the observation of a nematic texture suggests the presence of liquid crystalline order, which can reinforce thermal stability. Decreasing Factors: The incorporation of Chlorohydroquinone alongside 4,4'-biphenol creates a copolymer structure that introduces constitutional irregularity into the chain, disrupting the periodicity required for efficient crystal lattice packing compared to a homopolymer. The chlorine substituent introduces steric hindrance and asymmetry, further impeding close packing. Furthermore, the hierarchical structure data indicates lower crystallinity than isotropic poly(aryl ether ketone)s, suggesting less perfect crystallites which typically melt at lower temperatures. Dominant Factor: While the rigid backbone chemistry provides a high thermal baseline, the structural disorder introduced by the copolymerization of distinct diol monomers and the consequent reduction in crystallinity qualitatively dominate the thermal behavior, likely resulting in a Tm that is depressed relative to a perfectly ordered, homopolymeric analogue of similar chemical constitution."
    },
    "analysis_without_hierarchical_structure": {
      "descriptive_text": "The sample is a copolymer synthesized via nucleophilic substitution polymerization using 4,4'-biphenol (70 mol%) and chlorohydroquinone (30 mol%) as diol monomers reacted with 1,4-bis(p-fluorobenzoyl)benzene (100 mol%) as the electrophilic monomer. The reaction was conducted using potassium carbonate as a base in a mixed solvent system of xylene and tetramethylene sulfone, with a thermal profile involving heating to 160°C for 3 hours followed by 200-220°C for 8 hours. The resulting polymer was isolated by precipitation in methanol. The melting temperature was determined using differential scanning calorimetry (Perkin-Elmer DSC-7) at a heating rate of 10°C/min under a nitrogen atmosphere, defined as the maximum of the endothermic transition.",
      "reasoning_analysis": "Increasing Factors: The polymer backbone consists of rigid aromatic units, specifically 4,4'-biphenyl and benzoylbenzene moieties, which severely restrict chain flexibility and require significant thermal energy to mobilize. Furthermore, the presence of polar ketone groups and the chlorine substituent on the hydroquinone ring enhances intermolecular dipole-dipole interactions and cohesive energy density, driving the Tm upward. The high-temperature synthesis protocol (up to 220°C) likely facilitated high molecular weight formation, ensuring the Tm reflects the intrinsic polymer properties rather than oligomeric effects. Decreasing Factors: The use of a copolymer system incorporating 30 mol% chlorohydroquinone alongside 4,4'-biphenol introduces structural irregularity along the polymer chain. This comonomer incorporation disrupts the stereoregularity and symmetry required for efficient crystal lattice packing compared to a homopolymer analogue, thereby lowering the thermodynamic stability of the crystalline phase. Additionally, the steric bulk of the chlorine substituent on the hydroquinone ring may further hinder close chain packing. Dominant Factor: The dominant factor is the inherent rigidity and strong intermolecular forces provided by the aromatic poly(ether ketone) backbone structure. While the copolymerization introduces defects that reduce crystallinity and theoretically depress the Tm relative to a perfectly regular homopolymer, the fundamental chemical architecture composed of rigid rings and polar functional groups establishes a high baseline thermal stability that dictates the overall high-temperature melting behavior."
    }
  },
  {
    "doi": "10.1021/acs.langmuir.0c03111",
    "title": "Fine-Tuning Crystallization-Induced Gelation in Amphiphilic Double-Brush Polymers",
    "year": 2021,
    "chemical_composition": {
      "repeat_unit_psmiles": null,
      "monomers": [
        {
          "name": "Itaconic acid",
          "smiles": "OC(=O)C(=CC(=O)O)",
          "ratio_value": null,
          "ratio_unit": null
        },
        {
          "name": "1-Hexadecanol",
          "smiles": "CCCCCCCCCCCCCCCCO",
          "ratio_value": null,
          "ratio_unit": null
        },
        {
          "name": "MPEG350",
          "smiles": null,
          "ratio_value": null,
          "ratio_unit": null
        }
      ],
      "additives": [
        {
          "name": "Irgacure 2959",
          "type": "initiator",
          "amount_value": 2,
          "amount_unit": "mol%"
        },
        {
          "name": "Water",
          "type": "solvent",
          "amount_value": 5,
          "amount_unit": "wt%"
        }
      ],
      "is_homopolymer": true
    },
    "processing_history": "Hydrogel (5 wt% aqueous solution). Photopolymerized at 365 nm. DSC measured using PerkinElmer 8000 at 10 °C/min heating rate. Two heating-cooling cycles performed.",
    "hierarchical_structure": "Hydrogel network formed by crystallization of alkyl side-chains. Lamellar morphology.",
    "properties": {
      "Tm": {
        "value": [
          41
        ],
        "unit": "°C"
      }
    },
    "analysis_with_hierarchical_structure": {
      "descriptive_text": "The sample is a hydrogel network synthesized from itaconic acid, 1-hexadecanol, and MPEG350 monomers, incorporating 2 mol% Irgacure 2959 as a photoinitiator and 5 wt% water. Prepared as a 5 wt% aqueous solution, the material was cured via photopolymerization at 365 nm to establish a crosslinked structure. Hierarchical analysis reveals a lamellar morphology driven by the crystallization of alkyl side-chains within the hydrogel matrix. Thermal characterization was performed using differential scanning calorimetry on a PerkinElmer 8000 instrument with a heating rate of 10 °C/min over two heating-cooling cycles.",
      "reasoning_analysis": "Increasing Factors: The incorporation of 1-hexadecanol introduces long C16 alkyl side-chains that facilitate side-chain crystallization, forming ordered lamellar structures that require significant thermal energy to disrupt, thereby driving the Tm upward. The defined lamellar morphology indicates a high degree of crystalline order within the network, which inherently supports a distinct melting transition. Decreasing Factors: The processing history involves a 5 wt% aqueous solution where water acts as a plasticizer within the hydrogel network, increasing free volume and segmental mobility which qualitatively depresses the Tm. Furthermore, the photopolymerization process creates a crosslinked network that may restrict chain folding and crystal growth, leading to thinner lamellae or crystalline defects that lower the melting temperature compared to uncrosslinked bulk analogs. The low molecular weight of the MPEG350 component may also introduce end-group effects that reduce thermal stability. Dominant Factor: The crystallization of the alkyl side-chains is the dominant factor governing the thermal behavior, as it establishes the fundamental crystalline phase responsible for the melting transition. However, the hydrogel environment and water content from the processing history qualitatively suppress the maximum achievable Tm relative to a dry, bulk crystalline polymer by limiting crystal perfection and introducing plasticizing effects."
    },
    "analysis_without_hierarchical_structure": {
      "descriptive_text": "The polymer sample comprises itaconic acid, 1-hexadecanol, and MPEG350 monomers supplemented with 2 mol% Irgacure 2959 photoinitiator and 5 wt% water. Prepared as a hydrogel from a 5 wt% aqueous solution, the material was cured through photopolymerization at 365 nm. Thermal analysis was conducted using differential scanning calorimetry on a PerkinElmer 8000 instrument with a heating rate of 10 °C/min, utilizing two heating-cooling cycles to assess thermal transitions.",
      "reasoning_analysis": "Increasing Factors: The presence of 1-hexadecanol introduces long alkyl side chains capable of side-chain crystallization, while the MPEG350 segments possess a polyethylene glycol backbone that can form crystalline domains, both of which intrinsically drive the Tm higher. Additionally, hydrogen bonding interactions from the carboxyl groups in itaconic acid can stabilize ordered structures, further supporting a higher melting temperature. Decreasing Factors: The photopolymerization process creates a crosslinked network architecture that restricts chain mobility and prevents the extensive chain reorganization required for perfect crystallite formation, thereby depressing the Tm. Furthermore, the presence of water acts as a plasticizer, increasing free volume and disrupting intermolecular forces, while the structural irregularity inherent in combining multiple distinct monomer units disrupts lattice packing efficiency. Dominant Factor: While the crystallizable alkyl and ether segments provide the fundamental basis for a melting transition, the crosslinked network structure formed during photopolymerization combined with the plasticizing effect of water is the dominant factor that qualitatively suppresses the Tm relative to linear, non-crosslinked analogs."
    }
  },
  {
    "doi": null,
    "title": "Solid-State Polymerization Process for the Preparation of Poly(cyclohexane-1,4-dimethylene cyclohexane-1,4-dicarboxylate) Polymers With High Melting Temperature and Crystallinity",
    "year": 2017,
    "chemical_composition": {
      "repeat_unit_psmiles": "[*]OCC1CCC(CC1)COC(=O)C2CCC(CC2)C(=O)O[*]",
      "monomers": [
        {
          "name": "1,4-cyclohexanedicarboxylic acid",
          "smiles": "OC(=O)C1CCC(CC1)C(=O)O",
          "ratio_value": 1,
          "ratio_unit": "molar ratio"
        },
        {
          "name": "1,4-cyclohexanedimethanol",
          "smiles": "OCC1CCC(CO)CC1",
          "ratio_value": 1.005,
          "ratio_unit": "molar ratio"
        }
      ],
      "additives": [
        {
          "name": "titanium tetrabutoxide",
          "type": "catalyst",
          "amount_value": 175,
          "amount_unit": "ppm"
        }
      ],
      "is_homopolymer": false
    },
    "processing_history": "SSP at 206 °C under nitrogen flow for 5 hours using CHDA prepolymer. Tm measured by DSC (Perkin Elmer DSC7) at 20 °C/min heating rate, 3rd heating scan (2nd heating cycle).",
    "hierarchical_structure": "Trans content 93%.",
    "properties": {
      "Tm": {
        "value": [
          228
        ],
        "unit": "°C"
      }
    },
    "analysis_with_hierarchical_structure": {
      "descriptive_text": "This polymer sample comprises a cycloaliphatic polyester synthesized from 1,4-cyclohexanedicarboxylic acid and 1,4-cyclohexanedimethanol with a slight molar excess of the diol component. Titanium tetrabutoxide was utilized as a catalyst at a concentration of 175 ppm during the synthesis. The material underwent solid-state polymerization at 206 °C under a nitrogen flow for 5 hours using a CHDA prepolymer. Structural analysis indicates a high stereoregularity with a trans content of 93%. The melting temperature was characterized by differential scanning calorimetry using a Perkin Elmer DSC7 instrument at a heating rate of 20 °C/min, specifically recording the third heating scan corresponding to the second heating cycle.",
      "reasoning_analysis": "Increasing Factors: The incorporation of rigid 1,4-cyclohexane rings within both the diacid and diol segments of the backbone significantly restricts chain flexibility, inherently requiring higher thermal energy for lattice disruption. Additionally, the high trans content of 93% promotes efficient chain packing and crystalline stability, while the solid-state polymerization process enhances molecular weight and crystalline perfection relative to melt-synthesized counterparts. Decreasing Factors: The slight stoichiometric imbalance with excess diol limits the maximum achievable molecular weight, which can suppress the melting temperature relative to a perfectly balanced high-molecular-weight system. Furthermore, the presence of 7% cis isomers acts as structural defects within the crystal lattice, and the DSC protocol involving the second heating cycle erases the specific thermal history and morphology developed during solid-state polymerization. Dominant Factor: The structural rigidity imparted by the dual cycloaliphatic components coupled with the high degree of trans stereoregularity qualitatively dominates the thermal behavior, establishing a robust crystalline lattice stability that outweighs the modest melting point depression caused by stoichiometric imbalance or measurement thermal history."
    },
    "analysis_without_hierarchical_structure": {
      "descriptive_text": "The polymer sample is a cycloaliphatic polyester synthesized via the polycondensation of 1,4-cyclohexanedicarboxylic acid and 1,4-cyclohexanedimethanol, utilizing a slight molar excess of the diol monomer relative to the diacid. Titanium tetrabutoxide was employed as a catalyst at a concentration of 175 ppm. Following initial preparation, the material underwent solid-state polymerization at 206 °C under a nitrogen flow for 5 hours using a CHDA prepolymer to enhance molecular weight. The melting temperature was characterized using differential scanning calorimetry on a Perkin Elmer DSC7 instrument at a heating rate of 20 °C/min, with data collected during the third heating scan of the second heating cycle.",
      "reasoning_analysis": "Increasing Factors: The incorporation of 1,4-cyclohexanedicarboxylic acid and 1,4-cyclohexanedimethanol introduces rigid cyclohexane rings directly into the polymer backbone, significantly restricting chain flexibility and requiring greater thermal energy to disrupt the crystalline lattice compared to aliphatic analogs. Furthermore, the solid-state polymerization (SSP) history at 206 °C promotes an increase in molecular weight and enhances crystalline perfection by reducing chain end defects and allowing for structural reorganization, both of which qualitatively drive the Tm upward. Decreasing Factors: The slight stoichiometric imbalance, indicated by the molar excess of the diol monomer, limits the maximum achievable molecular weight according to step-growth polymerization kinetics, resulting in a higher concentration of chain ends that disrupt crystal stability and depress the Tm. Additionally, depending on the cis/trans isomeric ratio of the cyclohexane rings inherited from the monomers, the presence of cis-isomers would introduce kinks in the chain that hinder efficient packing, potentially lowering the Tm relative to a purely trans-configured system. Dominant Factor: The intrinsic structural rigidity provided by the fully cycloaliphatic backbone combined with the molecular weight enhancement and crystallization induced by the high-temperature SSP process qualitatively dominates the thermal behavior. While stoichiometric imperfections and potential isomeric disorder introduce defects, the SSP treatment specifically mitigates chain end effects and maximizes crystalline order, establishing a Tm governed primarily by the high stiffness and packing capability of the trans-rich cycloaliphatic segments."
    }
  },
  {
    "doi": null,
    "title": "Solid-State Polymerization Process for the Preparation of Poly(cyclohexane-1,4-dimethylene cyclohexane-1,4-dicarboxylate) Polymers With High Melting Temperature and Crystallinity",
    "year": 2017,
    "chemical_composition": {
      "repeat_unit_psmiles": "[*]OCC1CCC(CC1)COC(=O)C2CCC(CC2)C(=O)O[*]",
      "monomers": [
        {
          "name": "1,4-cyclohexanedicarboxylic acid",
          "smiles": "OC(=O)C1CCC(CC1)C(=O)O",
          "ratio_value": 1,
          "ratio_unit": "molar ratio"
        },
        {
          "name": "1,4-cyclohexanedimethanol",
          "smiles": "OCC1CCC(CO)CC1",
          "ratio_value": 1.005,
          "ratio_unit": "molar ratio"
        }
      ],
      "additives": [
        {
          "name": "titanium tetrabutoxide",
          "type": "catalyst",
          "amount_value": 175,
          "amount_unit": "ppm"
        }
      ],
      "is_homopolymer": false
    },
    "processing_history": "SSP at 206 °C under nitrogen flow for 4 hours using CHDA prepolymer. Tm measured by DSC (Perkin Elmer DSC7) at 20 °C/min heating rate, 1st heating scan.",
    "hierarchical_structure": "Trans content 93%.",
    "properties": {
      "Tm": {
        "value": [
          249
        ],
        "unit": "°C"
      }
    },
    "analysis_with_hierarchical_structure": {
      "descriptive_text": "The sample is a cycloaliphatic polyester synthesized from 1,4-cyclohexanedicarboxylic acid and 1,4-cyclohexanedimethanol with a slight molar excess of the diol component, utilizing titanium tetrabutoxide as a catalyst at 175 ppm. The material was subjected to solid-state polymerization at 206 °C under nitrogen flow for 4 hours using a CHDA prepolymer. Structural characterization indicates a trans isomer content of 93%. The melting temperature was evaluated by differential scanning calorimetry using a Perkin Elmer DSC7 at a heating rate of 20 °C/min during the first heating scan.",
      "reasoning_analysis": "Increasing Factors: The incorporation of rigid cyclohexane rings in both the diacid and diol segments of the backbone significantly increases chain stiffness, requiring greater thermal energy to disrupt the crystal lattice. Furthermore, the high trans isomer content (93%) promotes a linear chain conformation that facilitates efficient packing and high crystallinity, which inherently elevates the Tm. The solid-state polymerization (SSP) process further increases molecular weight and allows for crystal perfection and annealing, contributing to a higher observed melting point. Decreasing Factors: The slight stoichiometric imbalance with a molar excess of 1,4-cyclohexanedimethanol limits the maximum achievable molecular weight compared to perfect stoichiometry, potentially restricting lamellar thickness and slightly depressing the Tm. Additionally, measuring Tm on the first heating scan captures the specific thermal history of the SSP process rather than an equilibrium melt, which may result in a lower value if the crystals formed during SSP were not fully perfected. Dominant Factor: The high stereoregularity provided by the 93% trans content is the dominant factor, as it enables the formation of a crystalline phase in this cycloaliphatic system; without this high trans fraction, the chain irregularity would likely prevent crystallization entirely, rendering the Tm undefined or significantly lower."
    },
    "analysis_without_hierarchical_structure": {
      "descriptive_text": "The polymer sample is a cycloaliphatic polyester synthesized via polycondensation of 1,4-cyclohexanedicarboxylic acid and 1,4-cyclohexanedimethanol with a slight molar excess of the diol component (1.005 molar ratio). Titanium tetrabutoxide was employed as a catalyst at a concentration of 175 ppm. Using a CHDA prepolymer, the material underwent solid-state polymerization (SSP) at 206 °C under a nitrogen flow for 4 hours to increase molecular weight. The melting temperature was subsequently characterized using differential scanning calorimetry (DSC) on a Perkin Elmer DSC7 instrument, utilizing a heating rate of 20 °C/min during the first heating scan.",
      "reasoning_analysis": "Increasing Factors: The incorporation of 1,4-cyclohexanedicarboxylic acid and 1,4-cyclohexanedimethanol introduces rigid cycloaliphatic rings into the polymer backbone, which significantly restricts chain flexibility and enhances intermolecular packing efficiency, thereby driving the Tm upward. Furthermore, the solid-state polymerization (SSP) process at 206 °C increases the molecular weight and acts as a thermal annealing step, reducing chain end defects and perfecting crystalline domains, which further elevates the melting temperature. Decreasing Factors: The inherent cis/trans isomerism associated with the cyclohexane rings in both monomers introduces stereoirregularities that disrupt the crystalline lattice continuity compared to a purely trans-configured system, potentially depressing the Tm. Additionally, the slight molar excess of the diol monomer limits the maximum achievable molecular weight, and the residual chain ends associated with finite molecular weight contribute to a reduction in Tm relative to an infinite chain limit. Dominant Factor: The dominant factor is the combination of the rigid cycloaliphatic backbone structure and the molecular weight enhancement via SSP. While stereoirregularities exist, the high chain stiffness provides a substantial thermodynamic barrier to melting, and the SSP process ensures sufficient chain length and crystalline perfection to realize this high thermal stability, qualitatively positioning the Tm significantly higher than comparable aliphatic polyesters."
    }
  },
  {
    "doi": null,
    "title": "Solid-State Polymerization Process for the Preparation of Poly(cyclohexane-1,4-dimethylene cyclohexane-1,4-dicarboxylate) Polymers With High Melting Temperature and Crystallinity",
    "year": 2017,
    "chemical_composition": {
      "repeat_unit_psmiles": "[*]OCC1CCC(CC1)COC(=O)C2CCC(CC2)C(=O)O[*]",
      "monomers": [
        {
          "name": "dimethyl 1,4-cyclohexanedicarboxylate",
          "smiles": "COC(=O)C1CCC(CC1)C(=O)OC",
          "ratio_value": null,
          "ratio_unit": null
        },
        {
          "name": "1,4-cyclohexanedimethanol",
          "smiles": "OCC1CCC(CO)CC1",
          "ratio_value": null,
          "ratio_unit": null
        }
      ],
      "additives": [
        {
          "name": "titanium tetrabutoxide",
          "type": "catalyst",
          "amount_value": null,
          "amount_unit": null
        }
      ],
      "is_homopolymer": false
    },
    "processing_history": "PCCD prepared by traditional melt polycondensation process using DMCD. Tm measured by DSC, 2nd heating scan (Table 3).",
    "hierarchical_structure": "Trans content 90%.",
    "properties": {
      "Tm": {
        "value": [
          221
        ],
        "unit": "°C"
      }
    },
    "analysis_with_hierarchical_structure": {
      "descriptive_text": "The sample is identified as PCCD, a polyester synthesized via a traditional melt polycondensation process using dimethyl 1,4-cyclohexanedicarboxylate and 1,4-cyclohexanedimethanol monomers with titanium tetrabutoxide serving as the catalyst. The material exhibits a highly stereoregular hierarchical structure with a trans content of 90% within the cyclohexane rings. Thermal characterization was conducted using differential scanning calorimetry (DSC), where the melting temperature was determined during the second heating scan to ensure the elimination of prior thermal history.",
      "reasoning_analysis": "Increasing Factors: The incorporation of rigid 1,4-cyclohexane rings in both the diacid and diol segments significantly increases backbone stiffness, which inherently raises the energy required for chain mobility and melting. Furthermore, the high stereoregularity indicated by the 90% trans content promotes linear chain conformations that facilitate efficient lattice packing and high crystallinity, substantially driving the Tm upward. Decreasing Factors: The remaining 10% non-trans (cis) content acts as a structural defect within the crystalline lattice, introducing conformational irregularities that disrupt perfect packing and theoretically depress the Tm relative to a perfectly isotactic 100% trans analog. Additionally, any residual catalyst or thermal degradation from the melt polycondensation process could introduce chain ends or impurities that slightly lower the equilibrium melting point. Dominant Factor: The high stereoregularity (90% trans content) is the dominant factor governing the thermal behavior. While the rigid rings provide a high baseline stiffness, it is the specific trans configuration that enables the formation of stable crystals; without this high trans fraction, the polymer would likely exhibit significantly reduced crystallinity and a much lower Tm, making the stereochemical composition the primary determinant of the observed melting behavior."
    },
    "analysis_without_hierarchical_structure": {
      "descriptive_text": "The polymer sample consists of poly(1,4-cyclohexylene dimethylene 1,4-cyclohexanedicarboxylate) (PCCD) synthesized via a traditional melt polycondensation process using dimethyl 1,4-cyclohexanedicarboxylate and 1,4-cyclohexanedimethanol as monomers with titanium tetrabutoxide as a catalyst. The melting temperature was determined by differential scanning calorimetry (DSC) during the second heating scan to eliminate thermal history effects.",
      "reasoning_analysis": "Increasing Factors: The presence of rigid cyclohexane rings in both the diacid and diol components of the repeat unit restricts backbone flexibility and reduces melt entropy, thermodynamically favoring a higher melting temperature by increasing the enthalpy of fusion required to disrupt the crystal lattice. The symmetry of the 1,4-substitution also facilitates efficient chain packing. Decreasing Factors: The melt processing conditions may promote cis-trans isomerization, where cis-isomers introduce structural kinks that disrupt crystalline order and lower the melting temperature compared to a pure trans-configuration. Additionally, potential thermal degradation during melt polycondensation could limit molecular weight, slightly depressing the Tm relative to high molecular weight limits. Dominant Factor: The fundamental structural rigidity and symmetry imparted by the cycloaliphatic architecture qualitatively dominate the thermal properties, establishing a high baseline melting temperature that persists despite potential reductions from isomeric disorder or processing-induced molecular weight limitations."
    }
  },
  {
    "doi": "10.1021/acs.langmuir.0c03111",
    "title": "Fine-Tuning Crystallization-Induced Gelation in Amphiphilic Double-Brush Polymers",
    "year": 2021,
    "chemical_composition": {
      "repeat_unit_psmiles": null,
      "monomers": [
        {
          "name": "Itaconic acid",
          "smiles": "OC(=O)C(=CC(=O)O)",
          "ratio_value": null,
          "ratio_unit": null
        },
        {
          "name": "1-Octadecanol",
          "smiles": "CCCCCCCCCCCCCCCCCCO",
          "ratio_value": null,
          "ratio_unit": null
        },
        {
          "name": "MPEG350",
          "smiles": null,
          "ratio_value": null,
          "ratio_unit": null
        }
      ],
      "additives": [],
      "is_homopolymer": true
    },
    "processing_history": "Bulk solid sample. DSC measured using PerkinElmer 8000 at 10 °C/min heating rate. Two heating-cooling cycles performed.",
    "hierarchical_structure": "Lamellar morphology with crystalline alkyl domains. d-spacing 6.0 nm.",
    "properties": {
      "Tm": {
        "value": [
          46.6
        ],
        "unit": "°C"
      }
    },
    "analysis_with_hierarchical_structure": {
