Repository: hhtrick/HHT-code

# HHT training framework

This directory contains model training, embedding precomputation, inference, article-level baselines and the curated datasets. All commands below assume that the working directory is `train_code/`.

## 3. Datasets and fixed partitions

Each main dataset is a JSON array at `dataset/{property}/{property}.json`. Entries contain source metadata, `chemical_composition`, `processing_history`, `hierarchical_structure`, `properties`, and two generated-analysis objects. Targets are stored as `properties[property]["value"]`; source metadata and target values are not predictive input fields.

| Property | Train | Validation | Test | Total |
|---|---:|---:|---:|---:|

File: train_code/dataset/Tm/Tm.json (part 15 of 200)
[
      "descriptive_text": "The polymer sample comprises a bulk solid system derived from itaconic acid, 1-octadecanol, and MPEG350 monomers. Hierarchical structural analysis identifies a lamellar morphology characterized by crystalline alkyl domains with a d-spacing of 6.0 nm. Thermal characterization was performed using differential scanning calorimetry on a PerkinElmer 8000 instrument at a heating rate of 10 °C/min, utilizing two heating-cooling cycles to erase prior thermal history and standardize the crystalline state before measurement.",
      "reasoning_analysis": "Increasing Factors: The inclusion of 1-octadecanol provides long C18 alkyl chains that facilitate strong intermolecular van der Waals interactions and drive the formation of ordered crystalline alkyl domains, thereby increasing the lattice energy required for melting. The observed lamellar morphology with a specific d-spacing of 6.0 nm further indicates a high degree of structural periodicity and crystal perfection, which stabilizes the solid phase against thermal disruption. Decreasing Factors: The multi-component monomer system introduces chemical irregularity along the polymer backbone, which can disrupt crystal lattice continuity and depress the melting temperature relative to a perfectly regular homopolymer. Additionally, the flexible ether linkages within the MPEG350 segments increase conformational entropy in the amorphous regions, potentially destabilizing the adjacent crystalline domains. Dominant Factor: The self-assembly of the long alkyl chains from 1-octadecanol into well-defined lamellar crystalline domains is the dominant factor determining the Tm. Despite the compositional irregularity, the strong cohesive energy density generated by the packed alkyl side chains governs the thermal stability of the crystalline phase."
    },
    "analysis_without_hierarchical_structure": {
      "descriptive_text": "The sample consists of a polymer system derived from Itaconic acid, 1-Octadecanol, and MPEG350 monomers. Obtained as a bulk solid, the material was characterized using differential scanning calorimetry on a PerkinElmer 8000 instrument with a heating rate of 10 °C/min. The thermal protocol involved two heating-cooling cycles to erase prior thermal history and ensure consistent measurement of the melting behavior.",
      "reasoning_analysis": "Increasing Factors: The incorporation of long octadecyl chains from 1-Octadecanol promotes strong intermolecular van der Waals forces and facilitates side-chain crystallization, which acts to elevate the melting temperature. Additionally, the polar nature of Itaconic acid residues and ester linkages increases the cohesive energy density of the bulk material, requiring more thermal energy to disrupt the ordered phase. Decreasing Factors: The architectural complexity resulting from the combination of multiple monomer types introduces structural irregularities that hinder efficient chain packing within the crystal lattice, thereby depressing the melting temperature. Furthermore, the flexible ether linkages present in the MPEG350 segments enhance segmental mobility, which can destabilize crystalline domains and lower the thermal transition. Dominant Factor: The crystallization capability of the long C18 alkyl chains serves as the dominant factor governing the melting behavior, as side-chain ordering typically defines the primary thermal transition in such functionalized polymer systems, despite the packing limitations imposed by the multifunctional composition."
    }
  },
  {
    "doi": null,
    "title": "Ionic liquid assisted modification in ionic conductivity, phase transition temperature and crystallization kinetics behaviour of polymer poly(ethylene oxide)",
    "year": 2013,
    "chemical_composition": {
      "repeat_unit_psmiles": "*CCO*",
      "monomers": [
        {
          "name": "Ethylene oxide",
          "smiles": "C1CO1",
          "ratio_value": null,
          "ratio_unit": null
        }
      ],
      "additives": [
        {
          "name": "1-Butyl-3-methylimidazolium hexafluorophosphate",
          "type": "ionic liquid",
          "amount_value": 10,
          "amount_unit": "wt.%"
        }
      ],
      "is_homopolymer": true
    },
    "processing_history": "Prepared by solution casting in methanol, stirred at 40 °C for 3–4 h, solvent evaporated. Tm measured by DSC (Mettler DSC1) at 10 °C/min under N2.",
    "hierarchical_structure": "Degree of crystallinity (Xc) = 58 %. Spherulitic morphology observed by POM.",
    "properties": {
      "Tm": {
        "value": [
          66
        ],
        "unit": "°C"
      }
    },
    "analysis_with_hierarchical_structure": {
      "descriptive_text": "The sample consists of a polyethylene oxide homopolymer incorporated with 10 wt.% 1-Butyl-3-methylimidazolium hexafluorophosphate ionic liquid. It was prepared via solution casting in methanol, stirred at 40 °C for 3–4 hours, and dried by solvent evaporation. Structural analysis reveals a semi-crystalline hierarchy with a degree of crystallinity of 58% and spherulitic morphology observed by polarized optical microscopy. The melting temperature was characterized by differential scanning calorimetry at 10 °C/min under a nitrogen atmosphere.",
      "reasoning_analysis": "Increasing Factors: The significant degree of crystallinity (58%) and the presence of spherulitic morphology indicate the development of well-ordered lamellar structures during the solvent evaporation process. Thicker lamellae possess higher thermal stability due to reduced surface-to-volume ratios of the crystals, which qualitatively drives the Tm upward according to the Gibbs-Thomson relationship. Decreasing Factors: The addition of 10 wt.% 1-Butyl-3-methylimidazolium hexafluorophosphate ionic liquid introduces non-crystallizable species into the matrix, acting as impurities that depress the chemical potential of the crystalline phase. This diluent effect, combined with potential plasticization of the amorphous regions, disrupts chain packing regularity and destabilizes the crystalline lattice, driving the Tm downward. Dominant Factor: Although the processing history facilitated high crystallinity, the thermodynamic melting point depression caused by the ionic liquid additive is the dominant factor influencing the final Tm behavior, as the presence of foreign molecules inherently lowers the equilibrium melting temperature relative to the pure polyethylene oxide homopolymer."
    },
    "analysis_without_hierarchical_structure": {
      "descriptive_text": "The sample consists of a poly(ethylene oxide) homopolymer composite incorporating 10 wt.% of the ionic liquid 1-butyl-3-methylimidazolium hexafluorophosphate. The material was prepared via solution casting, wherein the polymer and ionic liquid were dissolved in methanol and stirred at 40 °C for 3–4 hours to ensure homogeneity, followed by solvent evaporation to form the solid film. The melting temperature was subsequently characterized using differential scanning calorimetry at a heating rate of 10 °C/min under a nitrogen atmosphere.",
      "reasoning_analysis": "Increasing Factors: The regular ether linkage structure of the poly(ethylene oxide) backbone facilitates chain packing into crystalline lamellae, establishing the fundamental basis for a melting transition. Furthermore, the solution casting processing history involves stirring at 40 °C, which is above the glass transition temperature, allowing sufficient chain mobility for organizational ordering prior to solvent evaporation, thereby supporting the development of crystalline domains. Decreasing Factors: The addition of 10 wt.% 1-butyl-3-methylimidazolium hexafluorophosphate ionic liquid introduces significant free volume and disrupts the cohesive energy density between polymer chains. This acts as a plasticizing impurity that thermodynamically depresses the equilibrium melting temperature and kinetically hinders the formation of thick, perfect crystals due to steric interference from the bulky ions. Dominant Factor: The plasticizing and crystallinity-disrupting influence of the ionic liquid additive qualitatively dominates the thermal behavior. While the processing conditions support some degree of crystallization, the dilution effect and interfacial disruption caused by the miscible ionic liquid result in a net reduction of the melting temperature relative to the neat homopolymer baseline."
    }
  },
  {
    "doi": null,
    "title": "Ionic liquid assisted modification in ionic conductivity, phase transition temperature and crystallization kinetics behaviour of polymer poly(ethylene oxide)",
    "year": 2013,
    "chemical_composition": {
      "repeat_unit_psmiles": "*CCO*",
      "monomers": [
        {
          "name": "Ethylene oxide",
          "smiles": "C1CO1",
          "ratio_value": null,
          "ratio_unit": null
        }
      ],
      "additives": [],
      "is_homopolymer": true
    },
    "processing_history": "Prepared by solution casting in methanol, stirred at 40 °C for 3–4 h, solvent evaporated. Tm measured by DSC (Mettler DSC1) at 10 °C/min under N2.",
    "hierarchical_structure": "Degree of crystallinity (Xc) = 76 %. Spherulitic morphology observed by POM.",
    "properties": {
      "Tm": {
        "value": [
          69
        ],
        "unit": "°C"
      }
    },
    "analysis_with_hierarchical_structure": {
      "descriptive_text": "The sample comprises a poly(ethylene oxide) homopolymer derived from ethylene oxide monomers. Processing involved solution casting in methanol with stirring at 40 °C for 3–4 hours prior to solvent evaporation. Hierarchical structural analysis indicates a highly ordered system featuring a degree of crystallinity of 76% and a spherulitic morphology observed via polarized optical microscopy. Thermal characterization was performed using differential scanning calorimetry at a heating rate of 10 °C/min under a nitrogen atmosphere.",
      "reasoning_analysis": "Increasing Factors: The chemical regularity of the poly(ethylene oxide) homopolymer backbone facilitates efficient chain packing into crystalline lattices. The high degree of crystallinity (76%) signifies the formation of substantial crystalline lamellae that require significant thermal energy to melt, while the observed spherulitic morphology confirms extensive three-dimensional organizational growth driven by the solution casting process. Decreasing Factors: The inherent flexibility of the ether linkages within the backbone lowers the rotational energy barrier compared to rigid aromatic systems, which intrinsically limits the maximum achievable melting temperature. Additionally, the use of methanol as a casting solvent introduces the possibility of residual solvent entrapment acting as a plasticizer, which could depress the melting point if not completely evaporated. Dominant Factor: The high degree of crystallinity and the structural regularity of the homopolymer are the dominant factors, as the extensive formation of ordered crystalline regions outweighs the depressing effects of backbone flexibility or potential minor residual solvent, establishing a stable thermal transition defined by the lattice energy of the packed chains."
    },
    "analysis_without_hierarchical_structure": {
      "descriptive_text": "The sample consists of a polyethylene oxide homopolymer derived from ethylene oxide monomers. The material was prepared via a solution casting method using methanol as the solvent, wherein the solution was stirred at 40 °C for 3–4 hours followed by solvent evaporation to form the solid film. The melting temperature was subsequently characterized using differential scanning calorimetry on a Mettler DSC1 instrument at a heating rate of 10 °C/min under a nitrogen atmosphere.",
      "reasoning_analysis": "Increasing Factors: The chemical composition consists of a linear polyethylene oxide homopolymer, where the high structural regularity and lack of comonomer defects facilitate efficient chain packing into crystalline lattices, inherently supporting a defined melting transition. Furthermore, the solution casting processing history allows for significant chain relaxation in the solvent state prior to solidification, which can promote the organization of polymer chains into ordered domains compared to rapid melt-quenching techniques. Decreasing Factors: The presence of flexible ether linkages within the polymer backbone reduces rotational energy barriers, intrinsically lowering the thermal energy required for the crystal-to-liquid transition compared to rigid backbone polymers. Additionally, the solvent evaporation method during processing may result in smaller crystallite sizes or the potential entrapment of residual methanol, both of which can depress the observed Tm due to finite size effects or plasticization. Dominant Factor: The intrinsic chemical regularity of the polyethylene oxide homopolymer backbone is the dominant factor governing the Tm behavior. While the solution casting processing history modulates the degree of crystallinity and crystal perfection, the fundamental thermodynamic stability of the crystalline phase is primarily dictated by the linear architecture and intermolecular forces inherent to the pure homopolymer structure."
    }
  },
  {
    "doi": null,
    "title": "Solid-State Polymerization Process for the Preparation of Poly(cyclohexane-1,4-dimethylene cyclohexane-1,4-dicarboxylate) Polymers With High Melting Temperature and Crystallinity",
    "year": 2017,
    "chemical_composition": {
      "repeat_unit_psmiles": "[*]OCC1CCC(CC1)COC(=O)C2CCC(CC2)C(=O)O[*]",
      "monomers": [
        {
          "name": "dimethyl 1,4-cyclohexanedicarboxylate",
          "smiles": "COC(=O)C1CCC(CC1)C(=O)OC",
          "ratio_value": null,
          "ratio_unit": null
        },
        {
          "name": "1,4-cyclohexanedimethanol",
          "smiles": "OCC1CCC(CO)CC1",
          "ratio_value": null,
          "ratio_unit": null
        }
      ],
      "additives": [
        {
          "name": "titanium tetrabutoxide",
          "type": "catalyst",
          "amount_value": 175,
          "amount_unit": "ppm"
        }
      ],
      "is_homopolymer": false
    },
    "processing_history": "PCCD prepared by SSP process using DMCD prepolymer. Tm measured by DSC (Perkin Elmer DSC7) at 20 °C/min heating rate, 2nd heating scan (Table 3).",
    "hierarchical_structure": "Trans content 98%.",
    "properties": {
      "Tm": {
        "value": [
          236
        ],
        "unit": "°C"
      }
    },
    "analysis_with_hierarchical_structure": {
      "descriptive_text": "The sample comprises Poly(1,4-cyclohexanedimethylene 1,4-cyclohexanedicarboxylate) (PCCD), synthesized via the polycondensation of dimethyl 1,4-cyclohexanedicarboxylate and 1,4-cyclohexanedimethanol monomers catalyzed by 175 ppm titanium tetrabutoxide. The material was prepared using a Solid State Polymerization (SSP) process starting from a DMCD prepolymer, resulting in a hierarchical structure characterized by a trans isomer content of 98%. Thermal characterization was performed using differential scanning calorimetry on a Perkin Elmer DSC7 instrument, utilizing a heating rate of 20 °C/min during the second heating scan to assess the melting temperature.",
      "reasoning_analysis": "Increasing Factors: The presence of cyclohexane rings in both the diacid and diol segments imparts significant backbone rigidity compared to flexible aliphatic chains, restricting segmental rotation and promoting higher thermal stability. Critically, the 98% trans isomer content ensures a linear chain conformation that facilitates efficient packing into a crystalline lattice, substantially driving the Tm upward. Additionally, the Solid State Polymerization (SSP) history likely increased the molecular weight, reducing the concentration of chain ends that act as defects within the crystal structure. Decreasing Factors: The cyclohexane rings possess greater conformational freedom compared to the aromatic rings found in analogous polyesters such as PCT, which may limit the maximum theoretical Tm relative to fully aromatic systems. Furthermore, any residual catalyst species could potentially promote minor thermal degradation during processing, limiting molecular weight buildup. Dominant Factor: The stereochemical regularity defined by the 98% trans content is the dominant factor governing the Tm. The linear geometry of the trans-cyclohexane conformers allows for the formation of a stable, highly ordered crystalline phase, which exerts a stronger influence on the melting behavior than the subtle differences in ring rigidity or catalyst presence."
    },
    "analysis_without_hierarchical_structure": {
      "descriptive_text": "The polymer sample is a polyester derived from dimethyl 1,4-cyclohexanedicarboxylate and 1,4-cyclohexanedimethanol, synthesized using titanium tetrabutoxide as a catalyst at a concentration of 175 ppm. The material, identified as PCCD, was prepared via a solid-state polymerization (SSP) process utilizing a DMCD prepolymer. Thermal characterization was performed using differential scanning calorimetry on a Perkin Elmer DSC7 instrument, with the melting temperature determined during the second heating scan at a rate of 20 °C/min.",
      "reasoning_analysis": "Increasing Factors: The incorporation of 1,4-cyclohexane rings in both the diacid and diol segments introduces significant backbone rigidity compared to flexible aliphatic chains, which restricts conformational entropy in the melt and stabilizes the crystalline phase, driving the Tm upward. Furthermore, the solid-state polymerization (SSP) processing history typically increases molecular weight, reducing the concentration of chain ends that act as crystalline defects, thereby further elevating the melting temperature. Decreasing Factors: The inherent cis/trans isomerism associated with the cyclohexane rings in the monomers can introduce structural irregularities that disrupt lattice packing efficiency compared to an all-trans configuration, potentially lowering the Tm. Additionally, the residual titanium tetrabutoxide catalyst acts as a low molecular weight impurity within the matrix, which may thermodynamically depress the melting point slightly. Dominant Factor: The intrinsic structural rigidity imparted by the dual cyclohexane architecture establishes a high baseline thermal stability, and this effect qualitatively dominates the Tm behavior, particularly when supported by the high molecular weight achieved through the SSP process which minimizes chain-end defects."
    }
  },
  {
    "doi": "10.1021/acs.langmuir.0c03111",
    "title": "Fine-Tuning Crystallization-Induced Gelation in Amphiphilic Double-Brush Polymers",
    "year": 2021,
    "chemical_composition": {
      "repeat_unit_psmiles": null,
      "monomers": [
        {
          "name": "Itaconic acid",
          "smiles": "OC(=O)C(=CC(=O)O)",
          "ratio_value": null,
          "ratio_unit": null
        },
        {
          "name": "1-Hexadecanol",
          "smiles": "CCCCCCCCCCCCCCCCO",
          "ratio_value": null,
          "ratio_unit": null
        },
        {
          "name": "MPEG350",
          "smiles": null,
          "ratio_value": null,
          "ratio_unit": null
        },
        {
          "name": "Ethylene glycol spacer",
          "smiles": "OCCO",
          "ratio_value": null,
          "ratio_unit": null
        }
      ],
      "additives": [],
      "is_homopolymer": true
    },
    "processing_history": "Bulk solid sample. DSC measured using PerkinElmer 8000 at 10 °C/min heating rate. Two heating-cooling cycles performed.",
    "hierarchical_structure": "Lamellar morphology with crystalline alkyl domains. d-spacing 6.1 nm.",
    "properties": {
      "Tm": {
        "value": [
          42.7
        ],
        "unit": "°C"
      }
    },
    "analysis_with_hierarchical_structure": {
      "descriptive_text": "The polymer sample is a macromolecular system synthesized from itaconic acid, 1-hexadecanol, monomethyl ether polyethylene glycol (MPEG350), and ethylene glycol spacers. It exhibits a lamellar morphology featuring crystalline alkyl domains with a d-spacing of 6.1 nm. Prepared as a bulk solid, the material underwent thermal characterization via differential scanning calorimetry using a PerkinElmer 8000 instrument at a heating rate of 10 °C/min, utilizing two heating-cooling cycles to normalize thermal history.",
      "reasoning_analysis": "Increasing Factors: The incorporation of 1-hexadecanol introduces long C16 alkyl chains capable of strong van der Waals interactions and side-chain crystallization, which significantly elevates the melting temperature. The observed lamellar morphology with a d-spacing of 6.1 nm confirms the presence of ordered crystalline domains, where the structural regularity and crystal thickness drive the Tm upward. Decreasing Factors: The presence of flexible polyether segments from MPEG350 and ethylene glycol spacers increases chain mobility and free volume within the amorphous regions, which tends to depress the Tm relative to pure hydrocarbon crystals. Additionally, the chemical heterogeneity arising from the multiple monomer components acts as structural defects within the crystal lattice, limiting crystal perfection and lowering the melting point according to copolymer crystallization theory. Dominant Factor: The formation of crystalline alkyl domains is the dominant factor governing the existence and position of the Tm, as the amorphous polyether and acid components alone would not exhibit a melting transition. However, the final Tm is qualitatively determined by the balance between the stabilizing energy of the alkyl crystallites and the disruptive entropy introduced by the heterogeneous backbone and spacer units, with the thermal cycling ensuring the observed Tm reflects the intrinsic crystallizability rather than processing artifacts."
    },
    "analysis_without_hierarchical_structure": {
      "descriptive_text": "The polymer sample is synthesized from itaconic acid, 1-hexadecanol, methoxy polyethylene glycol (MPEG350), and an ethylene glycol spacer. The material was prepared as a bulk solid and analyzed using differential scanning calorimetry on a PerkinElmer 8000 instrument. The measurement protocol employed a heating rate of 10 °C/min across two heating-cooling cycles to determine the thermal transitions.",
      "reasoning_analysis": "Increasing Factors: The incorporation of 1-hexadecanol introduces long C16 alkyl chains that facilitate strong van der Waals interactions and promote side-chain crystallization, inherently driving the Tm higher. Additionally, the MPEG350 segments possess poly(ethylene oxide) character which can contribute to crystalline domain formation, while the two heating-cooling cycles in the processing history erase thermal history and allow for more perfect crystal growth during the controlled cooling phase. Decreasing Factors: The presence of four distinct monomeric units creates significant structural irregularity and compositional heterogeneity along the polymer backbone, which disrupts efficient chain packing and reduces overall crystallinity. Furthermore, the low molecular weight of the MPEG350 segment introduces a high concentration of chain ends that act as defects within the crystal lattice, and the flexible ethylene glycol spacer reduces backbone stiffness. Dominant Factor: The strong crystallization driving force provided by the long alkyl chains of 1-hexadecanol qualitatively dominates the final Tm behavior, as the energetic benefit of alkyl packing outweighs the disordering effects of the multi-component backbone and low molecular weight PEG segments, establishing a distinct melting transition despite the structural complexity."
    }
  },
  {
    "doi": null,
    "title": "The synthesis and thermotropic liquid crystalline behavior of the novel poly(aryl ether ketone)s containing chloro-side group",
    "year": 1997,
    "chemical_composition": {
      "repeat_unit_psmiles": null,
      "monomers": [
        {
          "name": "4,4'-biphenol",
          "smiles": "Oc1ccc(cc1)c2ccc(cc2)O",
          "ratio_value": 50,
          "ratio_unit": "mol%"
        },
        {
          "name": "Chlorohydroquinone",
          "smiles": "Oc1c(Cl)cc(O)cc1",
          "ratio_value": 50,
          "ratio_unit": "mol%"
        },
        {
          "name": "1,4-bis(p-fluorobenzoyl)benzene",
          "smiles": "Fc1ccc(cc1)C(=O)c2ccc(cc2)C(=O)c3ccc(cc3)F",
          "ratio_value": 100,
          "ratio_unit": "mol%"
        }
      ],
      "additives": [],
      "is_homopolymer": false
    },
    "processing_history": "Synthesized by nucleophilic substitution of monomers with K2CO3 in xylene/tetramethylene sulfone. Temperature raised to 160°C (3h) then 200-220°C (8h). Precipitated in methanol. Tm measured by DSC (Perkin-Elmer DSC-7) at 10°C/min heating rate under nitrogen atmosphere, maximum of endotherm taken as transition temperature.",
    "hierarchical_structure": "Smectic texture observed by PLM. Lower crystallinity than isotropic poly(aryl ether ketone)s indicated by WAXD.",
    "properties": {
      "Tm": {
        "value": [
          289
        ],
        "unit": "°C"
      }
    },
    "analysis_with_hierarchical_structure": {
      "descriptive_text": "The sample is a copolymer synthesized via nucleophilic substitution polymerization using equimolar amounts of 4,4'-biphenol and chlorohydroquinone reacted with 1,4-bis(p-fluorobenzoyl)benzene. The reaction was conducted in a xylene/tetramethylene sulfone solvent system with K2CO3, involving a thermal profile of 160°C for 3 hours followed by 200-220°C for 8 hours, after which the polymer was precipitated in methanol. Structural characterization revealed a smectic texture under polarized light microscopy, while wide-angle X-ray diffraction indicated lower crystallinity compared to isotropic poly(aryl ether ketone)s. The melting temperature was determined using differential scanning calorimetry on a Perkin-Elmer DSC-7 instrument at a heating rate of 10°C/min under a nitrogen atmosphere, defined as the maximum of the endothermic transition.",
      "reasoning_analysis": "Increasing Factors: The poly(aryl ether ketone) backbone possesses inherent rigidity due to aromatic rings and ketone linkages, which restricts chain mobility and typically supports a high melting temperature. The inclusion of 4,4'-biphenol units further enhances backbone linearity and stiffness. Additionally, the high-temperature synthesis profile up to 220°C facilitates the formation of high molecular weight chains, which generally stabilizes the crystalline phase and supports a higher Tm. Decreasing Factors: The copolymerization of 4,4'-biphenol with chlorohydroquinone introduces structural irregularity along the chain, disrupting the periodicity required for efficient crystal packing. Specifically, the pendant chlorine atom on the hydroquinone ring creates steric hindrance and asymmetry, significantly reducing the ability of chains to pack tightly compared to unsubstituted analogs. This is corroborated by the hierarchical structure data indicating lower crystallinity than isotropic poly(aryl ether ketone)s. The precipitation step may also quench the morphology, preventing the formation of highly perfect crystals prior to DSC analysis. Dominant Factor: While the rigid aromatic backbone provides a high thermal baseline, the structural disruption caused by the random copolymerization and the steric bulk of the chlorine substituents is the dominant factor. These features prevent the formation of highly perfect lamellae, as evidenced by the reduced crystallinity, thereby qualitatively depressing the Tm relative to a regular, unsubstituted poly(aryl ether ketone) homopolymer."
    },
    "analysis_without_hierarchical_structure": {
      "descriptive_text": "This copolymer sample was synthesized via nucleophilic substitution polymerization using 4,4'-biphenol and Chlorohydroquinone in a 50:50 molar ratio reacting with 1,4-bis(p-fluorobenzoyl)benzene. The reaction was conducted using potassium carbonate as a base in a xylene and tetramethylene sulfone solvent system, with the temperature ramped to 160°C for 3 hours followed by 200-220°C for 8 hours. The resulting polymer was isolated by precipitation in methanol. The melting temperature was determined using differential scanning calorimetry on a Perkin-Elmer DSC-7 instrument at a heating rate of 10°C/min under a nitrogen atmosphere, defined as the maximum of the endothermic transition.",
      "reasoning_analysis": "Increasing Factors: The rigid poly(aryl ether ketone) backbone structure, characterized by aromatic rings and ketone linkages, imposes significant chain stiffness and strong intermolecular dipole interactions, which intrinsically elevates the melting temperature. Furthermore, the processing history involving prolonged heating up to 220°C facilitates high molecular weight formation, minimizing chain end defects that would otherwise depress the Tm. Decreasing Factors: The chemical composition involves a copolymer system using two distinct diol monomers in equimolar ratios, which introduces structural irregularity and reduces the symmetry required for efficient crystal packing. Additionally, the chlorine substituent on the hydroquinone ring adds steric bulk that further disrupts chain alignment and crystallinity. Dominant Factor: While the inherent backbone rigidity establishes the potential for a high-temperature melting transition, the structural irregularity introduced by the random copolymer composition and the chloro-substituent is the dominant factor that limits crystalline perfection, thereby qualitatively defining the specific Tm relative to a perfectly symmetric homopolymer analog."
    }
  },
  {
    "doi": "10.1021/acs.langmuir.0c03111",
    "title": "Fine-Tuning Crystallization-Induced Gelation in Amphiphilic Double-Brush Polymers",
    "year": 2021,
    "chemical_composition": {
      "repeat_unit_psmiles": null,
      "monomers": [
        {
          "name": "Itaconic acid",
          "smiles": "OC(=O)C(=CC(=O)O)",
          "ratio_value": null,
          "ratio_unit": null
        },
        {
          "name": "1-Hexadecanol",
          "smiles": "CCCCCCCCCCCCCCCCO",
          "ratio_value": null,
          "ratio_unit": null
        },
        {
          "name": "MPEG350",
          "smiles": null,
          "ratio_value": null,
          "ratio_unit": null
        },
        {
          "name": "Ethylene glycol spacer",
          "smiles": "OCCO",
          "ratio_value": null,
          "ratio_unit": null
        }
      ],
      "additives": [
        {
          "name": "Irgacure 2959",
          "type": "initiator",
          "amount_value": 2,
          "amount_unit": "mol%"
        },
        {
          "name": "Water",
          "type": "solvent",
          "amount_value": 5,
          "amount_unit": "wt%"
        }
      ],
      "is_homopolymer": true
    },
    "processing_history": "Hydrogel (5 wt% aqueous solution). Photopolymerized at 365 nm. DSC measured using PerkinElmer 8000 at 10 °C/min heating rate. Two heating-cooling cycles performed.",
    "hierarchical_structure": "Hydrogel network formed by crystallization of alkyl side-chains. Lamellar morphology.",
    "properties": {
      "Tm": {
        "value": [
          47.6
        ],
        "unit": "°C"
      }
    },
    "analysis_with_hierarchical_structure": {
      "descriptive_text": "The sample is a hydrogel network synthesized from itaconic acid, 1-hexadecanol, MPEG350, and ethylene glycol spacers via photopolymerization initiated by 2 mol% Irgacure 2959 under 365 nm irradiation. Prepared as a 5 wt% aqueous solution, the material contains 5 wt% water and exhibits a hierarchical structure characterized by a lamellar morphology arising from the crystallization of alkyl side-chains within the network. Thermal analysis was conducted using a PerkinElmer 8000 DSC at a heating rate of 10 °C/min over two heating-cooling cycles to evaluate the melting behavior.",
      "reasoning_analysis": "Increasing Factors: The presence of long hexadecyl side-chains derived from 1-hexadecanol facilitates strong van der Waals interactions and side-chain crystallization, which establishes ordered lamellar domains that require significant thermal energy to melt. Additionally, hydrogen bonding potential from the itaconic acid residues may enhance cohesive energy density within the crystalline regions, further stabilizing the structure against thermal disruption. Decreasing Factors: The inclusion of 5 wt% water acts as a potent plasticizer, increasing free volume and disrupting intermolecular interactions, which qualitatively depresses the melting temperature. Furthermore, the flexible MPEG350 and ethylene glycol spacers introduce amorphous segments that increase conformational entropy, while the photopolymerized network constraints may limit the perfection and size of the crystalline lamellae compared to linear analogs. Dominant Factor: While the crystallization of the alkyl side-chains is the fundamental origin of the melting transition, the aqueous hydrogel environment and network constraints qualitatively dominate the final Tm behavior by significantly suppressing the melting temperature relative to a dry, bulk crystalline polymer due to plasticization and restricted crystal growth."
    },
    "analysis_without_hierarchical_structure": {
      "descriptive_text": "The polymer sample is derived from itaconic acid, 1-hexadecanol, MPEG350, and an ethylene glycol spacer, formulated with 2 mol% Irgacure 2959 as a photoinitiator and 5 wt% water. The material was prepared as a 5 wt% aqueous solution and subsequently cured via photopolymerization at 365 nm to form a hydrogel. Thermal analysis was conducted using differential scanning calorimetry on a PerkinElmer 8000 instrument with a heating rate of 10 °C/min, involving two heating-cooling cycles to assess the thermal transitions.",
      "reasoning_analysis": "Increasing Factors: The chemical composition includes itaconic acid units capable of forming strong intermolecular hydrogen bonds, which stabilize crystalline domains and drive the Tm higher. Additionally, the long alkyl chains from 1-hexadecanol and the semi-crystalline nature of the MPEG350 segments provide structural motifs that inherently favor crystallization and elevate the melting temperature. Decreasing Factors: The processing history involves photopolymerization, which generates a crosslinked network structure that restricts chain mobility and inhibits the chain folding required for crystallization. Furthermore, the presence of water acts as a plasticizer that disrupts intermolecular forces, and the flexible ethylene glycol spacers increase backbone entropy, both contributing to a depression of the Tm. Dominant Factor: The topological constraints imposed by the crosslinked network architecture formed during photopolymerization qualitatively dominate the thermal behavior. Despite the crystalline potential of the monomers, the network structure and plasticizing effect of water suppress long-range order, leading to a significantly depressed or broadened melting transition compared to linear analogs."
    }
  },
  {
    "doi": "10.1021/acs.langmuir.0c03111",
    "title": "Fine-Tuning Crystallization-Induced Gelation in Amphiphilic Double-Brush Polymers",
    "year": 2021,
    "chemical_composition": {
      "repeat_unit_psmiles": null,
      "monomers": [
        {
          "name": "Itaconic acid",
          "smiles": "OC(=O)C(=CC(=O)O)",
          "ratio_value": null,
          "ratio_unit": null
        },
        {
          "name": "1-Octadecanol",
          "smiles": "CCCCCCCCCCCCCCCCCCO",
          "ratio_value": null,
          "ratio_unit": null
        },
        {
          "name": "MPEG350",
          "smiles": null,
          "ratio_value": null,
          "ratio_unit": null
        },
        {
          "name": "Ethylene glycol spacer",
          "smiles": "OCCO",
          "ratio_value": null,
          "ratio_unit": null
        }
      ],
      "additives": [],
      "is_homopolymer": true
    },
    "processing_history": "Bulk solid sample. DSC measured using PerkinElmer 8000 at 10 °C/min heating rate. Two heating-cooling cycles performed.",
    "hierarchical_structure": "Lamellar morphology with crystalline alkyl domains. d-spacing 6.3 nm.",
    "properties": {
      "Tm": {
        "value": [
          53.3
        ],
        "unit": "°C"
      }
    },
    "analysis_with_hierarchical_structure": {
      "descriptive_text": "The polymer sample is a homopolymer system synthesized from itaconic acid, 1-octadecanol, MPEG350, and an ethylene glycol spacer. It exists as a bulk solid exhibiting a lamellar morphology characterized by crystalline alkyl domains with a d-spacing of 6.3 nm. Thermal characterization was performed using differential scanning calorimetry on a PerkinElmer 8000 instrument at a heating rate of 10 °C/min, involving two heating-cooling cycles to assess the thermal behavior.",
      "reasoning_analysis": "Increasing Factors: The incorporation of 1-octadecanol introduces long C18 alkyl chains that facilitate strong van der Waals interactions and enable the formation of crystalline alkyl domains, which significantly elevates the melting temperature. Additionally, the itaconic acid units contribute backbone rigidity and potential hydrogen bonding capability, further stabilizing the crystalline lattice. The observed lamellar morphology indicates a high degree of structural order, which is conducive to a higher Tm. Decreasing Factors: The presence of MPEG350 and ethylene glycol spacers introduces flexible ether linkages into the polymer architecture. These flexible segments increase the conformational entropy of the melt state and may disrupt the perfect packing efficiency of the crystalline regions compared to a purely linear alkyl structure, thereby exerting a downward pressure on the melting temperature. Dominant Factor: The explicit identification of crystalline alkyl domains within a lamellar morphology suggests that the intermolecular cohesive energy density provided by the long alkyl side chains and the structural ordering dominates the thermal behavior. While the flexible spacers reduce the theoretical maximum Tm, the established crystallinity from the alkyl domains and the rigid backbone components qualitatively governs the final melting point, making the crystalline domain stability the primary determinant."
    },
    "analysis_without_hierarchical_structure": {
      "descriptive_text": "The polymer sample consists of a molecular architecture derived from itaconic acid, 1-octadecanol, methoxy polyethylene glycol (MPEG350), and ethylene glycol spacers. Prepared as a bulk solid, the material was subjected to thermal analysis using a PerkinElmer 8000 differential scanning calorimeter. The measurement protocol employed a heating rate of 10 °C/min across two heating-cooling cycles to ensure the melting behavior reflected the crystallinity developed under controlled cooling conditions.",
