Repository: hhtrick/HHT-code

# HHT training framework

This directory contains model training, embedding precomputation, inference, article-level baselines and the curated datasets. All commands below assume that the working directory is `train_code/`.

## 3. Datasets and fixed partitions

Each main dataset is a JSON array at `dataset/{property}/{property}.json`. Entries contain source metadata, `chemical_composition`, `processing_history`, `hierarchical_structure`, `properties`, and two generated-analysis objects. Targets are stored as `properties[property]["value"]`; source metadata and target values are not predictive input fields.

| Property | Train | Validation | Test | Total |
|---|---:|---:|---:|---:|

File: train_code/dataset/Tm/Tm.json (part 16 of 200)
[
      "reasoning_analysis": "Increasing Factors: The presence of 1-octadecanol introduces long alkyl side chains capable of side-chain crystallization, which can stabilize the lattice structure and contribute to a melting transition. Additionally, potential hydrogen bonding from residual carboxylic acid groups in the itaconic acid units increases intermolecular cohesive forces, resisting thermal disruption. Decreasing Factors: The incorporation of flexible ethylene glycol spacers and low molecular weight MPEG350 segments increases chain mobility and free volume, lowering the energy required for lattice dissolution. Furthermore, the compositional heterogeneity arising from the four distinct monomeric units disrupts regular chain packing, significantly reducing the degree of crystallinity and depressing the melting temperature. Dominant Factor: The structural irregularity and high chain flexibility inherent to the multi-component composition qualitatively dominate the thermal behavior. Although specific interactions like hydrogen bonding or alkyl packing exist, the disruption of long-range order prevents the formation of highly stable crystals, thereby limiting the melting temperature relative to rigid, regular homopolymers."
    }
  },
  {
    "doi": null,
    "title": "Solid-State Polymerization Process for the Preparation of Poly(cyclohexane-1,4-dimethylene cyclohexane-1,4-dicarboxylate) Polymers With High Melting Temperature and Crystallinity",
    "year": 2017,
    "chemical_composition": {
      "repeat_unit_psmiles": "[*]OCC1CCC(CC1)COC(=O)C2CCC(CC2)C(=O)O[*]",
      "monomers": [
        {
          "name": "1,4-cyclohexanedicarboxylic acid",
          "smiles": "OC(=O)C1CCC(CC1)C(=O)O",
          "ratio_value": null,
          "ratio_unit": null
        },
        {
          "name": "1,4-cyclohexanedimethanol",
          "smiles": "OCC1CCC(CO)CC1",
          "ratio_value": null,
          "ratio_unit": null
        }
      ],
      "additives": [
        {
          "name": "titanium tetrabutoxide",
          "type": "catalyst",
          "amount_value": null,
          "amount_unit": null
        }
      ],
      "is_homopolymer": false
    },
    "processing_history": "PCCD prepared by traditional melt polycondensation process using CHDA. Tm measured by DSC, 2nd heating scan (Table 3).",
    "hierarchical_structure": "Trans content 88%.",
    "properties": {
      "Tm": {
        "value": [
          213
        ],
        "unit": "°C"
      }
    },
    "analysis_with_hierarchical_structure": {
      "descriptive_text": "The sample is a poly(cyclohexylene dimethylene cyclohexanedicarboxylate) (PCCD) polyester synthesized via traditional melt polycondensation using 1,4-cyclohexanedicarboxylic acid and 1,4-cyclohexanedimethanol monomers with titanium tetrabutoxide serving as the catalyst. The resulting material exhibits a hierarchical structure characterized by a high trans-isomer content of 88% within the cyclohexane rings. Thermal properties were evaluated using differential scanning calorimetry (DSC), specifically analyzing the melting temperature during the second heating scan to eliminate prior thermal history effects.",
      "reasoning_analysis": "Increasing Factors: The incorporation of rigid cyclohexane rings in both the diacid and diol segments of the backbone significantly restricts chain flexibility, increasing the energy required to disrupt the crystal lattice and thereby driving the Tm upward. Furthermore, the high trans-isomer content (88%) promotes linear chain geometry which facilitates efficient packing and enhances crystalline stability, further elevating the melting temperature. Decreasing Factors: The presence of the remaining 12% cis-isomers introduces structural kinks that disrupt lattice perfection and reduce crystallinity, which acts to depress the Tm relative to a purely trans-based polymer. Additionally, the melt polycondensation process operates at high temperatures where thermal degradation or transesterification reactions could introduce chain defects or reduce molecular weight, potentially lowering the thermodynamic stability of the crystals. Dominant Factor: The intrinsic backbone rigidity provided by the fully alicyclic structure combined with the predominant trans-conformation is the dominant factor. This structural regularity fosters robust intermolecular interactions and stable crystalline domains, establishing a high baseline Tm that outweighs the minor depressive effects of the residual cis-isomers and processing-induced defects."
    },
    "analysis_without_hierarchical_structure": {
      "descriptive_text": "The sample comprises poly(1,4-cyclohexylene dimethylene 1,4-cyclohexanedicarboxylate) (PCCD), synthesized via a traditional melt polycondensation process using 1,4-cyclohexanedicarboxylic acid and 1,4-cyclohexanedimethanol as monomers with titanium tetrabutoxide serving as the catalyst. The melting temperature was characterized using differential scanning calorimetry (DSC) during the second heating scan to ensure the elimination of prior thermal history.",
      "reasoning_analysis": "Increasing Factors: The incorporation of rigid cyclohexane rings within both the diacid and diol segments of the polymer backbone significantly restricts chain flexibility and reduces the entropy of fusion, which intrinsically drives the Tm upward compared to flexible aliphatic polyesters. Additionally, the 1,4-substitution pattern provides structural symmetry that facilitates efficient chain packing within the crystalline lattice. Decreasing Factors: The potential presence of cis-isomers generated during the melt polycondensation process can disrupt chain regularity and hinder crystallization, thereby lowering the observed Tm relative to a purely trans-isomer composition. Furthermore, any thermal degradation during melt processing could reduce molecular weight, potentially destabilizing the crystalline phase. Dominant Factor: The inherent backbone stiffness and symmetry conferred by the dual cycloaliphatic units qualitatively dominate the thermal behavior, establishing a robust crystalline structure that requires significant thermal energy to melt, outweighing the depressive effects of potential stereoisomeric irregularities."
    }
  },
  {
    "doi": null,
    "title": "Ionic liquid assisted modification in ionic conductivity, phase transition temperature and crystallization kinetics behaviour of polymer poly(ethylene oxide)",
    "year": 2013,
    "chemical_composition": {
      "repeat_unit_psmiles": "*CCO*",
      "monomers": [
        {
          "name": "Ethylene oxide",
          "smiles": "C1CO1",
          "ratio_value": null,
          "ratio_unit": null
        }
      ],
      "additives": [
        {
          "name": "1-Butyl-3-methylimidazolium hexafluorophosphate",
          "type": "ionic liquid",
          "amount_value": 20,
          "amount_unit": "wt.%"
        }
      ],
      "is_homopolymer": true
    },
    "processing_history": "Prepared by solution casting in methanol, stirred at 40 °C for 3–4 h, solvent evaporated. Tm measured by DSC (Mettler DSC1) at 10 °C/min under N2.",
    "hierarchical_structure": "Degree of crystallinity (Xc) = 42 %. Spherulitic morphology observed by POM.",
    "properties": {
      "Tm": {
        "value": [
          64
        ],
        "unit": "°C"
      }
    },
    "analysis_with_hierarchical_structure": {
      "descriptive_text": "The sample comprises a poly(ethylene oxide) homopolymer matrix incorporated with 20 wt.% 1-Butyl-3-methylimidazolium hexafluorophosphate ionic liquid. Material preparation involved solution casting in methanol with stirring at 40 °C for 3–4 hours followed by solvent evaporation. Hierarchical characterization indicates a spherulitic morphology observed by polarized optical microscopy and a degree of crystallinity of 42%. Thermal analysis was conducted using differential scanning calorimetry on a Mettler DSC1 instrument at a heating rate of 10 °C/min under a nitrogen atmosphere to determine the melting behavior.",
      "reasoning_analysis": "Increasing Factors: The solution casting processing history allows for controlled solvent evaporation, which promotes orderly chain packing and the development of a spherulitic morphology with a substantial degree of crystallinity (42%). This slower crystallization kinetics typically facilitates the formation of thicker lamellae compared to rapid melt quenching, which thermodynamically supports a higher melting temperature relative to kinetically trapped amorphous states. Decreasing Factors: The incorporation of 20 wt.% 1-Butyl-3-methylimidazolium hexafluorophosphate ionic liquid acts as a non-crystallizing diluent within the polymer matrix. According to Flory-Huggins melting point depression theory, the presence of such low molecular weight additives reduces the chemical potential of the polymer in the melt phase, thereby lowering the equilibrium melting temperature. Additionally, the observed degree of crystallinity is lower than that typically achievable in neat poly(ethylene oxide), suggesting the additive disrupts crystal perfection. Dominant Factor: While the solution casting method enhances crystalline perfection, the thermodynamic dilution effect imposed by the significant loading of the ionic liquid is the dominant factor. This impurity effect qualitatively drives the melting temperature lower relative to neat poly(ethylene oxide), as the entropy of mixing in the melt state outweighs the structural benefits conferred by the processing history."
    },
    "analysis_without_hierarchical_structure": {
      "descriptive_text": "The sample comprises a poly(ethylene oxide) homopolymer matrix blended with 20 wt.% of the ionic liquid 1-butyl-3-methylimidazolium hexafluorophosphate. Preparation involved solution casting in methanol, where the components were stirred at 40 °C for 3–4 hours to ensure homogeneity prior to solvent evaporation. The melting temperature was characterized using differential scanning calorimetry on a Mettler DSC1 instrument at a heating rate of 10 °C/min under a nitrogen atmosphere.",
      "reasoning_analysis": "Increasing Factors: The inherent structural regularity of the poly(ethylene oxide) backbone, characterized by the repeating ethylene oxide unit, facilitates efficient chain packing and the formation of crystalline lamellae, which is the fundamental prerequisite for observing a melting transition. Furthermore, the solution casting processing history allows for sufficient chain mobility during solvent evaporation, enabling the polymer chains to organize into ordered crystalline domains rather than being trapped in a fully amorphous state. Decreasing Factors: The addition of 20 wt.% 1-butyl-3-methylimidazolium hexafluorophosphate ionic liquid acts as a potent plasticizer and diluent within the polymer matrix. The ions disrupt the intermolecular dipole-dipole interactions between the ether oxygens of adjacent polymer chains, increasing free volume and reducing the thermodynamic stability of the crystalline phase. This disruption impedes the formation of perfect crystals and lowers the energy required to transition from the solid to the molten state. Dominant Factor: The plasticizing and diluting effect of the ionic liquid qualitatively dominates the thermal behavior. While the processing history supports crystallization, the significant concentration of ionic liquid disrupts the polymer chain packing efficiency enough to depress the melting temperature relative to that of the neat poly(ethylene oxide) homopolymer."
    }
  },
  {
    "doi": "10.1021/acs.langmuir.0c03111",
    "title": "Fine-Tuning Crystallization-Induced Gelation in Amphiphilic Double-Brush Polymers",
    "year": 2021,
    "chemical_composition": {
      "repeat_unit_psmiles": null,
      "monomers": [
        {
          "name": "Itaconic acid",
          "smiles": "OC(=O)C(=CC(=O)O)",
          "ratio_value": null,
          "ratio_unit": null
        },
        {
          "name": "1-Hexadecanol",
          "smiles": "CCCCCCCCCCCCCCCCO",
          "ratio_value": 50,
          "ratio_unit": "wt%"
        },
        {
          "name": "1-Octadecanol",
          "smiles": "CCCCCCCCCCCCCCCCCCO",
          "ratio_value": 50,
          "ratio_unit": "wt%"
        },
        {
          "name": "MPEG350",
          "smiles": null,
          "ratio_value": null,
          "ratio_unit": null
        }
      ],
      "additives": [
        {
          "name": "Irgacure 2959",
          "type": "initiator",
          "amount_value": 2,
          "amount_unit": "mol%"
        },
        {
          "name": "Water",
          "type": "solvent",
          "amount_value": 5,
          "amount_unit": "wt%"
        }
      ],
      "is_homopolymer": false
    },
    "processing_history": "Copolymer Hydrogel (5 wt% aqueous solution, equal weights C16/C18 monomers). Photopolymerized at 365 nm. DSC measured using PerkinElmer 8000 at 10 °C/min heating rate. Two heating-cooling cycles performed.",
    "hierarchical_structure": "Hydrogel network formed by crystallization of alkyl side-chains. Single melting peak.",
    "properties": {
      "Tm": {
        "value": [
          48
        ],
        "unit": "°C"
      }
    },
    "analysis_with_hierarchical_structure": {
      "descriptive_text": "The sample comprises a copolymer hydrogel network synthesized from Itaconic acid, 1-Hexadecanol, 1-Octadecanol, and MPEG350, utilizing equal weight ratios of the C16 and C18 alcohol monomers. The formulation incorporates 2 mol% Irgacure 2959 as a photoinitiator and 5 wt% water as a solvent within a 5 wt% aqueous solution. Photopolymerization was conducted at 365 nm to establish the network structure, which is characterized by a hydrogel network formed via the crystallization of alkyl side-chains exhibiting a single melting peak. Thermal properties were evaluated using DSC with a heating rate of 10 °C/min over two heating-cooling cycles.",
      "reasoning_analysis": "Increasing Factors: The incorporation of long alkyl side chains from 1-Hexadecanol (C16) and 1-Octadecanol (C18) enables the formation of crystalline domains stabilized by strong intermolecular van der Waals forces, which inherently drives the melting temperature higher relative to amorphous analogues. The physical crosslinking provided by these crystalline regions within the hydrogel network further stabilizes the ordered structure against thermal disruption. Decreasing Factors: The equimolar mixture of C16 and C18 chains introduces structural heterogeneity and chain length disparity, creating lattice defects that disrupt perfect crystalline packing compared to a pure C18 system, thereby depressing the Tm. Additionally, the presence of hydrophilic components such as Itaconic acid, MPEG350, and residual water acts to plasticize the amorphous matrix and may interfere with the cohesive energy density of the alkyl crystals. Dominant Factor: The thermal transition is predominantly governed by the melting of the alkyl side-chain crystallites; therefore, the specific chain length distribution and the packing efficiency of the C16/C18 mixture qualitatively dominate the final Tm behavior, overriding the plasticizing effects of the hydrophilic network components."
    },
    "analysis_without_hierarchical_structure": {
      "descriptive_text": "The sample comprises a copolymer hydrogel system derived from itaconic acid, 1-hexadecanol, and 1-octadecanol, integrated with MPEG350. The material was prepared in a 5 wt% aqueous solution containing equal weight ratios of the C16 and C18 alcohol monomers and 2 mol% Irgacure 2959 photoinitiator, followed by photopolymerization at 365 nm. Thermal characterization was performed using a PerkinElmer 8000 DSC instrument at a heating rate of 10 °C/min over two heating-cooling cycles to assess the melting temperature.",
      "reasoning_analysis": "Increasing Factors: The presence of long alkyl side chains from 1-hexadecanol and 1-octadecanol promotes side-chain crystallization through extensive van der Waals interactions, which inherently raises the Tm by stabilizing ordered crystalline domains. Additionally, hydrogen bonding capabilities from the itaconic acid units can reinforce intermolecular cohesion within the crystalline regions. Decreasing Factors: The inclusion of water serves as a plasticizer that disrupts hydrogen bonding networks and increases free volume, thereby lowering the energy required for melting. Moreover, the crosslinked network formed during photopolymerization restricts chain mobility necessary for crystal growth, and the mixing of C16 and C18 chains introduces compositional heterogeneity that defects the crystal lattice. Dominant Factor: Although the long alkyl chains establish the existence of a melting transition, the combined plasticizing effect of water and the topological constraints of the crosslinked hydrogel network qualitatively dominate the final thermal response, leading to a Tm that is suppressed relative to the theoretical maximum of the pure alkyl components."
    }
  },
  {
    "doi": null,
    "title": "Ionic liquid assisted modification in ionic conductivity, phase transition temperature and crystallization kinetics behaviour of polymer poly(ethylene oxide)",
    "year": 2013,
    "chemical_composition": {
      "repeat_unit_psmiles": "*CCO*",
      "monomers": [
        {
          "name": "Ethylene oxide",
          "smiles": "C1CO1",
          "ratio_value": null,
          "ratio_unit": null
        }
      ],
      "additives": [
        {
          "name": "Lithium perchlorate",
          "type": "salt",
          "amount_value": 10,
          "amount_unit": "wt.%"
        },
        {
          "name": "1-Butyl-3-methylimidazolium hexafluorophosphate",
          "type": "ionic liquid",
          "amount_value": 5,
          "amount_unit": "wt.%"
        }
      ],
      "is_homopolymer": true
    },
    "processing_history": "Prepared by solution casting in methanol, stirred at 40 °C for 3–4 h, solvent evaporated. Tm measured by DSC (Mettler DSC1) at 10 °C/min under N2.",
    "hierarchical_structure": "Degree of crystallinity (Xc) = 45 %. Spherulitic morphology observed by POM.",
    "properties": {
      "Tm": {
        "value": [
          65
        ],
        "unit": "°C"
      }
    },
    "analysis_with_hierarchical_structure": {
      "descriptive_text": "The sample comprises a polyethylene oxide homopolymer matrix blended with 10 wt.% lithium perchlorate salt and 5 wt.% 1-butyl-3-methylimidazolium hexafluorophosphate ionic liquid. It was fabricated via solution casting in methanol, involving stirring at 40 °C for 3–4 hours followed by solvent evaporation. Hierarchical characterization indicates a semi-crystalline material with a 45% degree of crystallinity and spherulitic morphology visible under polarized optical microscopy. The melting temperature was evaluated using differential scanning calorimetry at a heating rate of 10 °C/min under a nitrogen atmosphere.",
      "reasoning_analysis": "Increasing Factors: The regularity of the polyethylene oxide homopolymer backbone facilitates chain packing, while the observed 45% degree of crystallinity and spherulitic morphology indicate the formation of stable lamellar crystals that define the melting transition. The thermal history involving stirring at 40 °C may have promoted homogeneous mixing prior to crystallization, ensuring consistent crystal nucleation. Decreasing Factors: The inclusion of 10 wt.% lithium perchlorate and 5 wt.% ionic liquid introduces significant impurities that disrupt the polymer lattice, reducing lamellar thickness and crystal perfection which thermodynamically depresses the melting temperature. Additionally, the ionic liquid acts as a plasticizer increasing chain mobility, and the solution casting process typically results in thinner lamellae compared to slow cooling from the melt, further lowering the Tm. Dominant Factor: The lattice disruption and dilution effect induced by the salt and ionic liquid additives qualitatively dominate the thermal behavior. Despite the semi-crystalline structure, these additives destabilize the crystal lattice and enhance segmental mobility, leading to a melting temperature significantly lower than that of pristine polyethylene oxide."
    },
    "analysis_without_hierarchical_structure": {
      "descriptive_text": "The sample consists of a polyethylene oxide homopolymer matrix incorporating lithium perchlorate salt at 10 wt.% and 1-butyl-3-methylimidazolium hexafluorophosphate ionic liquid at 5 wt.% as additives. The composite was prepared via solution casting in methanol, where the mixture was stirred at 40 °C for 3–4 hours followed by solvent evaporation. The melting temperature was subsequently characterized using differential scanning calorimetry on a Mettler DSC1 instrument at a heating rate of 10 °C/min under a nitrogen atmosphere.",
      "reasoning_analysis": "Increasing Factors: The inherent structural regularity of the polyethylene oxide backbone facilitates chain packing into crystalline lattices, establishing a baseline melting transition. Additionally, the processing history involving solution casting with controlled stirring and solvent evaporation provides sufficient thermal energy and time for chain reorganization, promoting the formation of crystalline domains necessary to observe a Tm. Decreasing Factors: The incorporation of lithium perchlorate introduces lithium cations that coordinate with the ether oxygens on the polymer backbone, disrupting the regular interchain packing required for crystallization. Furthermore, the 1-butyl-3-methylimidazolium hexafluorophosphate ionic liquid acts as a plasticizer, increasing free volume and interfering with intermolecular forces, which thermodynamically depresses the melting point relative to the neat polymer. Dominant Factor: The disruptive influence of the ionic additives on the crystalline lattice qualitatively dominates the thermal behavior; while the processing history enables crystallization, the coordination complexes and plasticizing effects of the salt and ionic liquid significantly reduce the stability and perfection of the crystalline regions, leading to a depressed Tm compared to the pristine homopolymer."
    }
  },
  {
    "doi": null,
    "title": "Isothermal melt crystallization and melting behaviour of syndiotactic polypropylene†",
    "year": 2000,
    "chemical_composition": {
      "repeat_unit_psmiles": "[*]CC(C)[*]",
      "monomers": [
        {
          "name": "Propylene",
          "smiles": "CC=C",
          "ratio_value": null,
          "ratio_unit": null
        }
      ],
      "additives": [],
      "is_homopolymer": true
    },
    "processing_history": "s-PP#4 resin (metallocene catalyst, Fina Oil) melt-pressed at 190°C, cooled, melted at 190°C for 5 min, isothermally crystallized at Tc=40°C, quenched in liquid nitrogen. Tm measured by DSC (Perkin-Elmer DSC-7) at 20°C/min heating rate.",
    "hierarchical_structure": "WAXD crystallinity 0.28, Long period 10.2 nm, Lamellar thickness 2.8 nm.",
    "properties": {
      "Tm": {
        "value": [
          106.0
        ],
        "unit": "°C"
      }
    },
    "analysis_with_hierarchical_structure": {
      "descriptive_text": "The sample comprises a syndiotactic polypropylene (s-PP) homopolymer resin, specifically s-PP#4 produced via a metallocene catalyst from Fina Oil. The material underwent a thermal processing history involving melt-pressing at 190°C, followed by cooling and a subsequent melting step at 190°C for 5 minutes to erase prior thermal history. It was then isothermally crystallized at 40°C and quenched in liquid nitrogen. Structural analysis reveals a WAXD crystallinity of 0.28, with a long period of 10.2 nm and a lamellar thickness of 2.8 nm. The melting temperature was characterized using differential scanning calorimetry at a heating rate of 20°C/min.",
      "reasoning_analysis": "Increasing Factors: The utilization of a metallocene catalyst ensures high stereoregularity within the syndiotactic polypropylene chains, facilitating the formation of a stable crystalline lattice necessary for a distinct melting transition. Additionally, the thermal erasure step at 190°C eliminates previous thermal history, ensuring the measured Tm reflects the specific crystalline morphology generated during the controlled crystallization process. Decreasing Factors: The isothermal crystallization temperature of 40°C is significantly low for polypropylene, restricting chain mobility during crystal growth and resulting in the observed thin lamellar thickness of 2.8 nm. According to the Gibbs-Thomson equation, this reduced crystal size induces substantial melting point depression relative to the equilibrium melting temperature. Furthermore, the quenching in liquid nitrogen prevents post-crystallization lamellar thickening or perfectioning. Dominant Factor: The morphological constraints imposed by the low crystallization temperature are the dominant factor; the resulting thin lamellae dictate a significant depression of the observed Tm below the theoretical equilibrium value, overriding the intrinsic thermal stability provided by the stereoregular backbone."
    },
    "analysis_without_hierarchical_structure": {
      "descriptive_text": "The sample comprises a syndiotactic polypropylene homopolymer resin (s-PP#4) synthesized via a metallocene catalyst supplied by Fina Oil. Preparation involved melt-pressing at 190°C, followed by erasing thermal history by melting at 190°C for 5 minutes. The material was then isothermally crystallized at 40°C and subsequently quenched in liquid nitrogen. Melting behavior was characterized using differential scanning calorimetry at a heating rate of 20°C/min.",
      "reasoning_analysis": "Increasing Factors: The chemical composition consists of a homopolymer with high stereoregularity afforded by the metallocene catalyst, ensuring a regular chain structure that facilitates crystalline lattice formation without the disruption of comonomer defects. This structural regularity is a prerequisite for a distinct melting transition and supports a higher Tm relative to atactic or random copolymer variants. Decreasing Factors: The syndiotactic configuration inherently exhibits a lower equilibrium melting point compared to isotactic polypropylene due to less efficient crystal packing. More critically, the processing history specifies isothermal crystallization at a low temperature of 40°C. This high degree of supercooling kinetically favors the formation of thin lamellar crystals. According to the Thomson-Gibbs equation, reduced lamellar thickness significantly depresses the observed melting point due to surface free energy effects. The subsequent quenching in liquid nitrogen locks in this morphology, preventing lamellar thickening. Dominant Factor: The thermal history, specifically the low isothermal crystallization temperature, is the dominant factor influencing the Tm. While the chemical composition enables crystallinity, the kinetically trapped thin lamellae resulting from crystallization at 40°C will qualitatively dictate a substantially lower observed Tm compared to the equilibrium melting point or samples crystallized at higher temperatures."
    }
  },
  {
    "doi": null,
    "title": "Isothermal melt crystallization and melting behaviour of syndiotactic polypropylene†",
    "year": 2000,
    "chemical_composition": {
      "repeat_unit_psmiles": "[*]CC(C)[*]",
      "monomers": [
        {
          "name": "Propylene",
          "smiles": "CC=C",
          "ratio_value": null,
          "ratio_unit": null
        }
      ],
      "additives": [],
      "is_homopolymer": true
    },
    "processing_history": "s-PP#4 resin (metallocene catalyst, Fina Oil) melt-pressed at 190°C, cooled, melted at 190°C for 5 min, isothermally crystallized at Tc=50°C, quenched in liquid nitrogen. Tm measured by DSC (Perkin-Elmer DSC-7) at 20°C/min heating rate.",
    "hierarchical_structure": "WAXD crystallinity 0.30, Long period 10.7 nm, Lamellar thickness 3.2 nm.",
    "properties": {
      "Tm": {
        "value": [
          107.1
        ],
        "unit": "°C"
      }
    },
    "analysis_with_hierarchical_structure": {
      "descriptive_text": "The sample is a syndiotactic polypropylene (s-PP) homopolymer synthesized using a metallocene catalyst. The material processing involved melt-pressing at 190°C, followed by remelting at 190°C for 5 minutes, isothermal crystallization at 50°C, and a final quench in liquid nitrogen. Hierarchical structure characterization indicates a WAXD crystallinity of 0.30, with a long period of 10.7 nm and a lamellar thickness of 3.2 nm. The melting temperature was measured by DSC at a heating rate of 20°C/min.",
      "reasoning_analysis": "Increasing Factors: The high stereoregularity imparted by the metallocene catalyst enables the formation of a stable syndiotactic crystal lattice, establishing a robust baseline equilibrium melting temperature compared to atactic variants. The intrinsic chemical structure of the propylene repeat unit contributes specific intermolecular interactions that define the thermodynamic stability of the crystalline phase. Decreasing Factors: The isothermal crystallization at a low temperature of 50°C induces significant supercooling, kinetically favoring the formation of thin lamellae (3.2 nm) rather than thermodynamically stable thick crystals. According to the Thomson-Gibbs equation, this reduced lamellar thickness depresses the melting temperature relative to the equilibrium value. Additionally, the liquid nitrogen quench prevents lamellar thickening or perfection during cooling, locking in the lower melting morphology. Dominant Factor: The morphological constraints dictated by the low crystallization temperature and rapid quenching are the dominant factors. While the chemical composition allows for crystallization, the finite lamellar thickness resulting from the specific thermal history qualitatively drives the observed melting temperature lower than what would be expected for equilibrium crystals of the same chemical composition."
    },
    "analysis_without_hierarchical_structure": {
      "descriptive_text": "The sample comprises a syndiotactic polypropylene (s-PP) homopolymer synthesized using a metallocene catalyst from Fina Oil. The material underwent melt-pressing at 190°C, followed by remelting at 190°C for 5 minutes to standardize the thermal history, and was subsequently isothermally crystallized at 50°C before being quenched in liquid nitrogen. The melting temperature was determined using differential scanning calorimetry at a heating rate of 20°C/min.",
      "reasoning_analysis": "Increasing Factors: The high stereoregularity imparted by the metallocene catalyst facilitates the formation of an ordered crystalline lattice necessary for a defined melting transition, and the absence of additives eliminates potential melting point depression caused by impurities or plasticizers. Decreasing Factors: The syndiotactic configuration inherently possesses a lower thermodynamic stability compared to isotactic polypropylene, and the low isothermal crystallization temperature of 50°C promotes the growth of thin lamellae with significant surface free energy contributions that depress the melting point. Dominant Factor: The low crystallization temperature is the dominant factor influencing the Tm, as the kinetic restriction on lamellar thickening at 50°C imposes a structural limit on crystal stability that outweighs the benefits of high stereoregularity provided by the catalyst system."
    }
  },
  {
    "doi": "10.1002/app.21228",
    "title": "Flow-Induced Crystallization in the Injection Molding of Polymers: A Thermodynamic Approach",
    "year": 2005,
    "chemical_composition": {
      "repeat_unit_psmiles": "[*]CC(C)[*]",
      "monomers": [
        {
          "name": "Propylene",
          "smiles": "CC=C",
          "ratio_value": null,
          "ratio_unit": null
        }
      ],
      "additives": [
        {
          "name": "stabilization package",
          "type": "stabilizer",
          "amount_value": null,
          "amount_unit": null
        }
      ],
      "is_homopolymer": true
    },
    "processing_history": "Commercial isotactic polypropylene (PP-6523) from Basell. Injection molding experiments carried out on Boy 15S machine. Tm value cited from Reference 70 (Van Krevelen) as material constant. DSC analysis performed at 10 °C/min for crystallinity measurement.",
    "hierarchical_structure": "Semicrystalline. Injection moldings exhibit skin-core structure with highly oriented skin layer. Ultimate crystallinity (X∞) 0.5290.",
    "properties": {
      "Tm": {
        "value": [
          172
        ],
        "unit": "°C"
      }
    },
    "analysis_with_hierarchical_structure": {
      "descriptive_text": "The sample comprises a commercial isotactic polypropylene homopolymer (PP-6523, Basell) formulated with a stabilization package. Processed via injection molding on a Boy 15S machine, the material developed a semicrystalline hierarchy featuring a skin-core structure with a highly oriented skin layer. The ultimate crystallinity was determined to be 0.5290 through DSC analysis at 10 °C/min, while the melting temperature is referenced as a material constant from standard literature (Van Krevelen).",
      "reasoning_analysis": "Increasing Factors: The isotactic stereoregularity of the polypropylene backbone facilitates efficient chain packing into stable lamellar crystals, fundamentally establishing a high melting baseline. Furthermore, the high ultimate crystallinity of 0.5290 and the highly oriented skin layer resulting from injection molding shear flows suggest the presence of thickened or stabilized crystalline regions that resist thermal disruption. Decreasing Factors: The injection molding process inherently involves rapid cooling rates which kinetically restrict lamellar thickening, often resulting in thinner crystals that melt at lower temperatures according to the Gibbs-Thomson equation. Additionally, the inclusion of a stabilization package introduces low molecular weight species that act as impurities within the crystal lattice, potentially depressing the melting point slightly. Dominant Factor: The intrinsic isotactic stereoregularity establishes the fundamental capacity for high-temperature melting; however, the rapid cooling inherent to the injection molding processing history is likely the dominant factor causing the observed Tm to be lower than the equilibrium melting point, despite the stabilizing effect of the high crystallinity and skin-layer orientation."
    },
    "analysis_without_hierarchical_structure": {
      "descriptive_text": "The sample comprises a commercial isotactic polypropylene homopolymer, identified as grade PP-6523 from Basell, formulated with a stabilization package. Processing involved injection molding experiments conducted on a Boy 15S machine. Although differential scanning calorimetry (DSC) was performed at 10 °C/min to measure crystallinity, the melting temperature data referenced herein was adopted as a material constant from Van Krevelen (Reference 70).",
      "reasoning_analysis": "Increasing Factors: The high stereoregularity of the isotactic polypropylene backbone enables efficient chain packing into stable crystalline lamellae, which is the fundamental prerequisite for a defined melting temperature. Additionally, the stabilization package prevents thermal-oxidative degradation during the high-shear injection molding process, preserving molecular weight and preventing chain scission that would otherwise reduce crystal stability. Decreasing Factors: The injection molding processing history typically involves rapid cooling rates that may restrict the time available for crystal growth, potentially resulting in thinner lamellae or metastable crystal forms that exhibit a depressed melting temperature compared to slowly annealed samples. Furthermore, utilizing a cited material constant rather than a direct measurement of the specific thermal history ignores potential processing-induced variations in crystal perfection. Dominant Factor: The intrinsic stereoregularity of the isotactic configuration is the dominant factor, as it establishes the fundamental thermodynamic capability for crystallization; without this specific tacticity, the material would remain amorphous without a defined Tm, outweighing the secondary effects of processing kinetics or additive interactions."
    }
  },
  {
    "doi": null,
    "title": "Ionic liquid assisted modification in ionic conductivity, phase transition temperature and crystallization kinetics behaviour of polymer poly(ethylene oxide)",
    "year": 2013,
    "chemical_composition": {
      "repeat_unit_psmiles": "*CCO*",
      "monomers": [
        {
          "name": "Ethylene oxide",
          "smiles": "C1CO1",
          "ratio_value": null,
          "ratio_unit": null
        }
      ],
      "additives": [
        {
          "name": "1-Butyl-3-methylimidazolium hexafluorophosphate",
          "type": "ionic liquid",
          "amount_value": 5,
          "amount_unit": "wt.%"
        }
      ],
      "is_homopolymer": true
    },
    "processing_history": "Prepared by solution casting in methanol, stirred at 40 °C for 3–4 h, solvent evaporated. Tm measured by DSC (Mettler DSC1) at 10 °C/min under N2.",
    "hierarchical_structure": "Degree of crystallinity (Xc) = 61 %. Spherulitic morphology observed by POM.",
    "properties": {
      "Tm": {
        "value": [
          68
        ],
        "unit": "°C"
      }
    },
    "analysis_with_hierarchical_structure": {
      "descriptive_text": "The sample consists of a poly(ethylene oxide) homopolymer composite incorporating 5 wt.% of the ionic liquid 1-butyl-3-methylimidazolium hexafluorophosphate. It was fabricated via solution casting in methanol, where the mixture was stirred at 40 °C for 3–4 hours followed by solvent evaporation. Structural characterization reveals a semi-crystalline morphology with a degree of crystallinity of 61% and distinct spherulitic features observed by polarized optical microscopy. The melting behavior was subsequently evaluated using differential scanning calorimetry at a heating rate of 10 °C/min under a nitrogen atmosphere.",
      "reasoning_analysis": "Increasing Factors: The high degree of crystallinity (61%) indicates the formation of well-ordered lamellar crystals with significant thickness, which elevates the Tm according to the Thomson-Gibbs equation. Additionally, the solution casting processing history allows for sufficient chain relaxation and organization during solvent evaporation, promoting the development of spherulitic morphology and stabilizing the crystalline phase against melting. Decreasing Factors: The incorporation of 5 wt.% 1-butyl-3-methylimidazolium hexafluorophosphate acts as an impurity within the polymer matrix, inducing melting point depression through thermodynamic dilution effects described by Flory-Huggins theory. Furthermore, the flexible ethylene oxide backbone inherently possesses lower intermolecular cohesive energy compared to rigid polymers, establishing a lower baseline Tm, and any residual methanol from the processing history could act as a volatile plasticizer to further reduce thermal stability. Dominant Factor: While the solution casting history facilitates robust crystalline order, the thermodynamic influence of the ionic liquid additive is the dominant factor governing the qualitative shift in Tm, typically driving a depression relative to the neat homopolymer due to the disruption of chain packing and chemical potential changes at the crystal-amorphous interface."
    },
