Repository: hhtrick/HHT-code

# HHT training framework

This directory contains model training, embedding precomputation, inference, article-level baselines and the curated datasets. All commands below assume that the working directory is `train_code/`.

## 3. Datasets and fixed partitions

Each main dataset is a JSON array at `dataset/{property}/{property}.json`. Entries contain source metadata, `chemical_composition`, `processing_history`, `hierarchical_structure`, `properties`, and two generated-analysis objects. Targets are stored as `properties[property]["value"]`; source metadata and target values are not predictive input fields.

| Property | Train | Validation | Test | Total |
|---|---:|---:|---:|---:|

File: train_code/dataset/Tm/Tm.json (part 17 of 200)
[
    "analysis_without_hierarchical_structure": {
      "descriptive_text": "The sample comprises a polyethylene oxide homopolymer blended with 5 wt.% of the ionic liquid 1-butyl-3-methylimidazolium hexafluorophosphate. The composite material was fabricated via solution casting in methanol, involving stirring at 40 °C for 3–4 hours followed by solvent evaporation. Thermal analysis was conducted using differential scanning calorimetry at a heating rate of 10 °C/min under a nitrogen atmosphere to determine the melting temperature.",
      "reasoning_analysis": "Increasing Factors: The inherent structural regularity of the polyethylene oxide backbone facilitates efficient chain packing into crystalline lamellae, establishing a fundamental baseline melting temperature. Additionally, the solution casting process provides sufficient chain mobility during the solvent evaporation phase to allow for the development of crystalline domains, supporting a distinct melting transition. Decreasing Factors: The incorporation of 5 wt.% 1-butyl-3-methylimidazolium hexafluorophosphate ionic liquid acts as a thermodynamic diluent, inducing melting point depression by disrupting the chemical potential equilibrium between the crystalline and molten phases. Furthermore, specific coordinative interactions between the imidazolium cations and the ether oxygens along the polymer backbone hinder efficient chain packing and reduce lamellar thickness, while the relatively low processing temperature of 40 °C may limit the extent of crystal perfection during solvent removal. Dominant Factor: The disruption of crystalline order induced by the ionic liquid additive qualitatively dominates the thermal behavior; the specific ion-dipole interactions between the IL and the PEO chains significantly depress the melting temperature relative to the neat homopolymer by reducing both the degree of crystallinity and the stability of the crystalline phase."
    }
  },
  {
    "doi": "10.1021/acsmacrolett.6b00326",
    "title": "Flow-Induced Crystallization of PEEK: Isothermal Crystallization Kinetics and Lifetime of Flow-Induced Precursors during Isothermal Annealing",
    "year": 2016,
    "chemical_composition": {
      "repeat_unit_psmiles": "[*]Oc1ccc(cc1)Oc1ccc(cc1)C(=O)c1ccc(cc1)[*]",
      "monomers": [],
      "additives": [],
      "is_homopolymer": true
    },
    "processing_history": "Victrex PEEK 650G sheared at 25 s^-1 for 8 min at 350 °C (W = 200 MPa). Melted in DSC at 350 °C, cooled to 100 °C at 5 °C/min. Tm measured by DSC (TA Instruments Q2000) at 15 °C/min heating rate under 50 mL/min N2 flow.",
    "hierarchical_structure": "Flow-induced crystallization (FIC) precursors. Thicker lamellae compared to quiescent. Minor melting peak disappeared.",
    "properties": {
      "Tm": {
        "value": [
          342
        ],
        "unit": "°C"
      }
    },
    "analysis_with_hierarchical_structure": {
      "descriptive_text": "The sample comprises a Victrex PEEK 650G homopolymer characterized by a poly(ether ether ketone) repeat unit. The material processing history involves shear deformation at 25 s^-1 for 8 minutes at 350 °C under 200 MPa pressure, followed by a thermal cycle in differential scanning calorimetry where the sample was melted at 350 °C and cooled to 100 °C at 5 °C/min. Hierarchical structural analysis indicates the presence of flow-induced crystallization precursors resulting in thicker lamellae compared to quiescent conditions, accompanied by the disappearance of a minor melting peak, with the final melting temperature measured at a heating rate of 15 °C/min under nitrogen flow.",
      "reasoning_analysis": "Increasing Factors: The rigid aromatic backbone containing ether and ketone linkages intrinsically supports a high melting temperature due to strong intermolecular forces and chain stiffness. Critically, the processing history involving high shear at 25 s^-1 induces flow-induced crystallization (FIC), which promotes the formation of thicker lamellae compared to quiescent conditions; according to the Gibbs-Thomson equation, increased lamellar thickness directly elevates the melting temperature. Decreasing Factors: The thermal protocol involves cooling at 5 °C/min, which, while moderate, limits the time available for crystal perfection and lamellar thickening compared to isothermal annealing or extremely slow cooling rates, thereby preventing the achievement of the equilibrium melting temperature. Additionally, the initial melting step at 350 °C during the DSC protocol may partially erase the flow-induced orientation memory, potentially reducing the magnitude of the FIC effect on the final crystalline morphology. Dominant Factor: The shear-induced formation of thicker lamellae serves as the dominant factor, as the structural evidence explicitly notes enhanced lamellar thickness relative to quiescent samples, which qualitatively drives the Tm higher despite the limitations imposed by the specific cooling rate and thermal erasure during measurement."
    },
    "analysis_without_hierarchical_structure": {
      "descriptive_text": "The sample comprises a polyetheretherketone (PEEK) homopolymer, specifically identified as Victrex PEEK 650G. The material was subjected to high-shear processing at 350 °C with a shear rate of 25 s^-1 for 8 minutes under a pressure of 200 MPa. Following this, the thermal history was standardized by melting in a differential scanning calorimeter at 350 °C and cooling to 100 °C at a rate of 5 °C/min. The melting temperature was subsequently characterized using a TA Instruments Q2000 DSC at a heating rate of 15 °C/min under a nitrogen flow of 50 mL/min.",
      "reasoning_analysis": "Increasing Factors: The intrinsic chemical structure features a rigid backbone composed of aromatic rings linked by ether and ketone groups, which imposes significant chain stiffness and facilitates strong intermolecular interactions, inherently driving the Tm to elevated values. Furthermore, the processing history includes a moderate cooling rate of 5 °C/min during the DSC cycle, which allows sufficient time for polymer chains to organize into thicker and more thermally stable lamellar crystals compared to rapid quenching, thereby supporting a higher observed Tm. Decreasing Factors: The severe shear processing conditions prior to thermal analysis, specifically the high pressure of 200 MPa and extended shearing time at elevated temperatures, introduce the risk of mechanical degradation and chain scission. A reduction in molecular weight increases the concentration of chain ends, which act as defects within the crystal lattice and thermodynamically depress the Tm. Additionally, any residual thermal stresses or imperfect relaxation from the shear history could introduce disorder that slightly destabilizes the crystalline phase. Dominant Factor: The intrinsic rigidity of the polyetheretherketone backbone is the dominant factor establishing the high baseline melting temperature, as the covalent architecture dictates the fundamental thermodynamic stability of the crystal phase, outweighing the modulations in crystal perfection or molecular weight introduced by the specific processing history."
    }
  },
  {
    "doi": null,
    "title": "Ionic liquid assisted modification in ionic conductivity, phase transition temperature and crystallization kinetics behaviour of polymer poly(ethylene oxide)",
    "year": 2013,
    "chemical_composition": {
      "repeat_unit_psmiles": "*CCO*",
      "monomers": [
        {
          "name": "Ethylene oxide",
          "smiles": "C1CO1",
          "ratio_value": null,
          "ratio_unit": null
        }
      ],
      "additives": [
        {
          "name": "Lithium perchlorate",
          "type": "salt",
          "amount_value": 10,
          "amount_unit": "wt.%"
        },
        {
          "name": "1-Butyl-3-methylimidazolium hexafluorophosphate",
          "type": "ionic liquid",
          "amount_value": 15,
          "amount_unit": "wt.%"
        }
      ],
      "is_homopolymer": true
    },
    "processing_history": "Prepared by solution casting in methanol, stirred at 40 °C for 3–4 h, solvent evaporated. Tm measured by DSC (Mettler DSC1) at 10 °C/min under N2.",
    "hierarchical_structure": "Degree of crystallinity (Xc) = 31 %. Spherulitic morphology observed by POM.",
    "properties": {
      "Tm": {
        "value": [
          61
        ],
        "unit": "°C"
      }
    },
    "analysis_with_hierarchical_structure": {
      "descriptive_text": "The sample comprises a polyethylene oxide homopolymer matrix compounded with 10 wt.% lithium perchlorate salt and 15 wt.% 1-butyl-3-methylimidazolium hexafluorophosphate ionic liquid. Fabricated via solution casting in methanol with stirring at 40 °C for 3–4 hours followed by solvent evaporation, the material exhibits a semi-crystalline hierarchical structure characterized by a 31% degree of crystallinity and spherulitic morphology visible under polarized optical microscopy. The thermal properties, specifically the melting temperature, were evaluated using differential scanning calorimetry at a heating rate of 10 °C/min under a nitrogen atmosphere.",
      "reasoning_analysis": "Increasing Factors: The inherent capability of the polyethylene oxide backbone to adopt helical conformations facilitates the formation of crystalline lamellae, evidenced by the observed spherulitic morphology and 31% degree of crystallinity, which establishes a definitive thermodynamic melting transition. Decreasing Factors: The incorporation of 10 wt.% lithium perchlorate and 15 wt.% ionic liquid introduces significant structural disruption; lithium cations coordinate with ether oxygens to inhibit chain packing, while the bulky ionic liquid acts as a plasticizer and diluent that reduces lattice energy and lamellar thickness. Furthermore, the solution casting processing history may kinetically restrict crystal perfection compared to melt crystallization, leading to less stable crystallites. Dominant Factor: The disruptive complexation and plasticizing effects of the salt and ionic liquid additives qualitatively dominate the thermal behavior, causing a significant depression in Tm relative to neat polyethylene oxide by destabilizing the crystalline phase despite the retention of some semi-crystalline morphology."
    },
    "analysis_without_hierarchical_structure": {
      "descriptive_text": "The sample comprises a polyethylene oxide homopolymer matrix blended with 10 wt.% lithium perchlorate salt and 15 wt.% 1-butyl-3-methylimidazolium hexafluorophosphate ionic liquid. The composite was fabricated via solution casting in methanol, involving stirring at 40 °C for 3–4 hours followed by solvent evaporation to form a solid film. The melting temperature was characterized using differential scanning calorimetry on a Mettler DSC1 instrument at a heating rate of 10 °C/min under a nitrogen atmosphere.",
      "reasoning_analysis": "Increasing Factors: The inherent chemical regularity of the polyethylene oxide backbone facilitates chain packing and the formation of crystalline lamellae, which establishes the fundamental baseline for the melting temperature. Additionally, the coordination between lithium ions and ether oxygens could theoretically stabilize specific ordered complexes within the matrix, potentially contributing to thermal stability in localized domains. Decreasing Factors: The incorporation of lithium perchlorate and the ionic liquid introduces significant structural irregularity and free volume into the system. These additives act as impurities that disrupt the intermolecular forces and steric alignment required for PEO crystallization, effectively reducing lamellar thickness and overall crystallinity. Furthermore, the solution casting process followed by solvent evaporation may kinetically trap the polymer chains in a less thermodynamically stable state compared to melt crystallization, limiting crystal perfection. Dominant Factor: The plasticization effect and lattice disruption induced by the high concentration of ionic liquid and salt qualitatively dominate the thermal behavior. While the polymer backbone supports crystallization, the severe inhibition of chain packing efficiency caused by the additives results in a net depression of the melting temperature relative to the neat homopolymer."
    }
  },
  {
    "doi": "10.1021/acs.langmuir.0c03111",
    "title": "Fine-Tuning Crystallization-Induced Gelation in Amphiphilic Double-Brush Polymers",
    "year": 2021,
    "chemical_composition": {
      "repeat_unit_psmiles": null,
      "monomers": [
        {
          "name": "Itaconic acid",
          "smiles": "OC(=O)C(=CC(=O)O)",
          "ratio_value": null,
          "ratio_unit": null
        },
        {
          "name": "1-Hexadecanol",
          "smiles": "CCCCCCCCCCCCCCCCO",
          "ratio_value": 50,
          "ratio_unit": "wt%"
        },
        {
          "name": "1-Octadecanol",
          "smiles": "CCCCCCCCCCCCCCCCCCO",
          "ratio_value": 50,
          "ratio_unit": "wt%"
        },
        {
          "name": "MPEG350",
          "smiles": null,
          "ratio_value": null,
          "ratio_unit": null
        }
      ],
      "additives": [
        {
          "name": "Irgacure 2959",
          "type": "initiator",
          "amount_value": 2,
          "amount_unit": "mol%"
        },
        {
          "name": "Water",
          "type": "solvent",
          "amount_value": 5,
          "amount_unit": "wt%"
        }
      ],
      "is_homopolymer": false
    },
    "processing_history": "Physical Mixture Hydrogel (5 wt% aqueous solution, equal weights C16/C18 homopolymers). Co-gelled by heating above Tm and cooling. DSC measured using PerkinElmer 8000 at 10 °C/min heating rate. Two heating-cooling cycles performed. First melting transition.",
    "hierarchical_structure": "Hydrogel network formed by independent association of C16 and C18 domains. Two distinct melting transitions.",
    "properties": {
      "Tm": {
        "value": [
          41
        ],
        "unit": "°C"
      }
    },
    "analysis_with_hierarchical_structure": {
      "descriptive_text": "The sample is a physical mixture hydrogel comprising itaconic acid-based homopolymers derived from 1-hexadecanol and 1-octadecanol in equal weight ratios (50 wt% each), blended with MPEG350. The system incorporates Irgacure 2959 (2 mol%) as an initiator and contains 5 wt% water as the solvent medium. Structurally, the material forms a hydrogel network characterized by the independent association of C16 and C18 domains, exhibiting two distinct melting transitions. Processing involved preparing a 5 wt% aqueous solution that was co-gelled by heating above the melting temperature followed by cooling, with thermal properties analyzed via DSC using a PerkinElmer 8000 instrument at a 10 °C/min heating rate over two cycles, focusing on the first melting transition.",
      "reasoning_analysis": "Increasing Factors: The presence of long alkyl chains derived from 1-hexadecanol (C16) and 1-octadecanol (C18) facilitates strong van der Waals interactions and high degrees of crystallinity, which intrinsically drive the Tm upward. The hierarchical structure featuring independent association of C16 and C18 domains allows for phase-separated crystallization, enabling each component to maintain a melting transition closer to its pure homopolymer state rather than a depressed copolymer melting point. Additionally, the processing history of heating above Tm followed by cooling promotes the reorganization of polymer chains into ordered lamellae, enhancing crystalline perfection. Decreasing Factors: The inclusion of 5 wt% water and MPEG350 acts as a diluent and plasticizer within the hydrogel network, increasing free volume and reducing the chemical potential of the crystallizable units, which thermodynamically depresses the equilibrium melting temperature. The physical mixture nature may introduce interfacial defects between the distinct domains, and the presence of itaconic acid polar groups could disrupt the packing efficiency of the alkyl chains if not fully segregated into the crystalline regions. Dominant Factor: The intrinsic crystallinity provided by the long C16 and C18 alkyl chains is the dominant factor establishing the existence and baseline position of the melting transitions, as evidenced by the two distinct peaks. However, the plasticizing effect of the aqueous solvent and MPEG350 qualitatively lowers the observed Tm relative to dry, pure alkyl homopolymers, while the phase-separated structure prevents a single merged transition."
    },
    "analysis_without_hierarchical_structure": {
      "descriptive_text": "The sample consists of a multi-component system comprising Itaconic acid, 1-Hexadecanol (50 wt%), 1-Octadecanol (50 wt%), and MPEG350, initiated with 2 mol% Irgacure 2959 in the presence of 5 wt% Water. Prepared as a physical mixture hydrogel containing equal weights of C16 and C18 homopolymers in a 5 wt% aqueous solution, the material was co-gelled by heating above the melting temperature and subsequently cooled. Thermal analysis was conducted using a PerkinElmer 8000 DSC at a heating rate of 10 °C/min over two heating-cooling cycles, with data recorded for the first melting transition.",
      "reasoning_analysis": "Increasing Factors: The primary drivers for increasing the melting temperature are the long alkyl chains derived from 1-Hexadecanol and 1-Octadecanol, which facilitate crystallization through strong van der Waals interactions between the methylene sequences. The regular packing of these hydrocarbon segments establishes a crystalline lattice that inherently requires significant thermal energy to disrupt. Additionally, the Itaconic acid component introduces polar functionality that may contribute to intermolecular hydrogen bonding, potentially stabilizing the ordered phase. Decreasing Factors: Several factors contribute to a depression of the melting temperature. The system is a binary mixture of C16 and C18 chains; the disparity in chain length disrupts perfect lattice packing, leading to co-crystallization imperfections that lower the Tm relative to a pure C18 homopolymer. Furthermore, the presence of MPEG350 and 5 wt% water acts as a plasticizer, increasing free volume and interfering with intermolecular cohesion, while the residual Irgacure 2959 initiator serves as an impurity within the matrix. Dominant Factor: While the long alkyl chains provide the fundamental crystallizable framework necessary for a defined melting transition, the dominant factor influencing the final Tm behavior is the compositional heterogeneity introduced by the binary mixture of chain lengths combined with the plasticizing effect of the aqueous hydrogel environment. This disruption of crystalline perfection qualitatively lowers the Tm compared to a pristine, single-component long-chain alkyl polymer system."
    }
  },
  {
    "doi": null,
    "title": "Isothermal melt crystallization and melting behaviour of syndiotactic polypropylene†",
    "year": 2000,
    "chemical_composition": {
      "repeat_unit_psmiles": "[*]CC(C)[*]",
      "monomers": [
        {
          "name": "Propylene",
          "smiles": "CC=C",
          "ratio_value": null,
          "ratio_unit": null
        }
      ],
      "additives": [],
      "is_homopolymer": true
    },
    "processing_history": "s-PP#4 resin (metallocene catalyst, Fina Oil) melt-pressed at 190°C, cooled, melted at 190°C for 5 min, isothermally crystallized at Tc=60°C, quenched in liquid nitrogen. Tm measured by DSC (Perkin-Elmer DSC-7) at 20°C/min heating rate.",
    "hierarchical_structure": "WAXD crystallinity 0.30, Long period 11.2 nm, Lamellar thickness 3.3 nm.",
    "properties": {
      "Tm": {
        "value": [
          108.8
        ],
        "unit": "°C"
      }
    },
    "analysis_with_hierarchical_structure": {
      "descriptive_text": "The sample comprises a syndiotactic polypropylene homopolymer derived from a metallocene catalyst (Fina Oil). Processing involved melt-pressing the resin at 190°C, followed by cooling and a subsequent melting step at 190°C for 5 minutes to erase thermal history. The material was then isothermally crystallized at 60°C and quenched in liquid nitrogen. Hierarchical structure analysis indicates a WAXD crystallinity of 0.30, a long period of 11.2 nm, and a lamellar thickness of 3.3 nm. The melting temperature was characterized using a Perkin-Elmer DSC-7 at a heating rate of 20°C/min.",
      "reasoning_analysis": "Increasing Factors: The high stereoregularity inherent to the metallocene-catalyzed syndiotactic polypropylene backbone facilitates chain packing into crystalline lattices, establishing a robust intrinsic thermodynamic stability. The isothermal crystallization process allows for the development of ordered lamellar structures, which supports a defined melting transition compared to quenched amorphous materials. Decreasing Factors: The low isothermal crystallization temperature of 60°C restricts chain mobility during crystal growth, resulting in thin lamellae (3.3 nm) and lower crystal perfection. According to the Gibbs-Thomson relationship, this reduced lamellar thickness depresses the observed melting temperature relative to the equilibrium melting point. Furthermore, the rapid quenching in liquid nitrogen may lock in defects and prevent further crystal perfectioning. Dominant Factor: The kinetic limitations imposed by the low crystallization temperature and the resulting thin lamellar thickness qualitatively dominate the thermal behavior. While the chemical structure permits crystallization, the observed Tm is primarily depressed by the finite size and imperfection of the crystallites formed under these specific processing conditions."
    },
    "analysis_without_hierarchical_structure": {
      "descriptive_text": "The sample comprises a syndiotactic polypropylene homopolymer resin, identified as s-PP#4 produced via a metallocene catalyst by Fina Oil. Preparation involved melt-pressing the resin at 190°C followed by cooling, after which the material was remelted at 190°C for 5 minutes to standardize the thermal history. The sample was then subjected to isothermal crystallization at 60°C before being quenched in liquid nitrogen, with the melting temperature subsequently measured by differential scanning calorimetry at a heating rate of 20°C/min.",
      "reasoning_analysis": "Increasing Factors: The chemical composition consists of a homopolymer backbone with high stereoregularity provided by the metallocene catalyst, which facilitates the formation of ordered crystalline domains necessary for a defined melting transition. The isothermal crystallization step ensures a uniform population of crystals compared to non-isothermal cooling. Decreasing Factors: The syndiotactic configuration of the polypropylene chain inherently possesses a lower thermodynamic stability and melting point compared to its isotactic counterpart due to differences in crystal packing efficiency. Furthermore, the processing history involves isothermal crystallization at a relatively low temperature of 60°C, which kinetically limits lamellar thickening and results in thinner crystallites that melt at lower temperatures according to the Gibbs-Thomson effect. The subsequent quenching in liquid nitrogen prevents any further structural perfectionization or secondary crystallization during cooling. Dominant Factor: The processing history, specifically the low isothermal crystallization temperature of 60°C, is the dominant factor governing the observed Tm behavior. This thermal treatment restricts the development of thick, stable lamellae, qualitatively depressing the melting temperature relative to samples prepared with higher crystallization temperatures or slower cooling rates, overriding the regularity benefits of the metallocene synthesis."
    }
  },
  {
    "doi": null,
    "title": "Ionic liquid assisted modification in ionic conductivity, phase transition temperature and crystallization kinetics behaviour of polymer poly(ethylene oxide)",
    "year": 2013,
    "chemical_composition": {
      "repeat_unit_psmiles": "*CCO*",
      "monomers": [
        {
          "name": "Ethylene oxide",
          "smiles": "C1CO1",
          "ratio_value": null,
          "ratio_unit": null
        }
      ],
      "additives": [
        {
          "name": "Lithium perchlorate",
          "type": "salt",
          "amount_value": 10,
          "amount_unit": "wt.%"
        }
      ],
      "is_homopolymer": true
    },
    "processing_history": "Prepared by solution casting in methanol, stirred at 40 °C for 3–4 h, solvent evaporated. Tm measured by DSC (Mettler DSC1) at 10 °C/min under N2.",
    "hierarchical_structure": "Degree of crystallinity (Xc) = 51 %. Spherulitic morphology observed by POM.",
    "properties": {
      "Tm": {
        "value": [
          66
        ],
        "unit": "°C"
      }
    },
    "analysis_with_hierarchical_structure": {
      "descriptive_text": "The sample consists of a poly(ethylene oxide) homopolymer complexed with 10 wt.% lithium perchlorate salt. It was prepared via solution casting in methanol, where the mixture was stirred at 40 °C for 3–4 hours followed by solvent evaporation. Structural characterization reveals a semi-crystalline morphology with a degree of crystallinity of 51% and distinct spherulitic features observed by polarized optical microscopy. The melting temperature was subsequently determined using differential scanning calorimetry at a heating rate of 10 °C/min under a nitrogen atmosphere.",
      "reasoning_analysis": "Increasing Factors: The high degree of crystallinity (51%) and the observed spherulitic morphology indicate the formation of well-ordered lamellar stacks, which stabilizes the crystalline phase and supports a distinct melting transition. Additionally, the solution casting process allows for chain organization during solvent evaporation, promoting crystalline perfection and potentially increasing lamellar thickness. Decreasing Factors: The incorporation of 10 wt.% lithium perchlorate introduces ionic species that coordinate with the ether oxygens of the polymer backbone, disrupting the regular packing of the poly(ethylene oxide) chains and acting as impurities within the crystalline lattice, which thermodynamically depresses the melting point. Furthermore, the flexible aliphatic backbone inherently offers lower thermal stability compared to rigid aromatic systems. Dominant Factor: While the high crystallinity ensures the existence of a sharp melting endotherm, the presence of the lithium salt is the dominant factor modifying the thermal behavior; the ion-dipole interactions fundamentally alter the crystal lattice energy and limit lamellar thickness, dictating the specific Tm observed relative to the pristine homopolymer."
    },
    "analysis_without_hierarchical_structure": {
      "descriptive_text": "The sample consists of a poly(ethylene oxide) homopolymer matrix incorporated with 10 wt.% lithium perchlorate salt. The composite material was prepared via a solution casting method using methanol as the solvent, wherein the mixture was stirred at 40 °C for 3–4 hours followed by solvent evaporation. The melting temperature was subsequently characterized using differential scanning calorimetry on a Mettler DSC1 instrument at a heating rate of 10 °C/min under a nitrogen atmosphere.",
      "reasoning_analysis": "Increasing Factors: The inherent chemical regularity of the poly(ethylene oxide) backbone facilitates efficient chain packing and crystallization, establishing the fundamental capacity for a melting transition. Additionally, the processing history involving stirring at 40 °C during solution casting provides sufficient thermal energy for chain mobility, allowing for crystalline reorganization prior to solvent removal. Decreasing Factors: The incorporation of 10 wt.% lithium perchlorate introduces lithium cations that coordinate with the ether oxygens of the polymer backbone, disrupting the intermolecular forces and steric regularity required for stable crystal lattice formation. This complexation acts as a structural impurity within the crystalline domains, thermodynamically depressing the melting temperature, while any residual methanol solvent from the casting process could act as a plasticizer to further lower the Tm. Dominant Factor: The coordination interaction between the lithium salt and the polymer ether oxygens is the dominant factor governing the thermal behavior. While the processing history supports chain organization, the structural disruption caused by the 10 wt.% salt loading qualitatively overrides the intrinsic crystallinity of the homopolymer, leading to a net depression of the melting temperature relative to the pristine material."
    }
  },
  {
    "doi": null,
    "title": "Ionic liquid assisted modification in ionic conductivity, phase transition temperature and crystallization kinetics behaviour of polymer poly(ethylene oxide)",
    "year": 2013,
    "chemical_composition": {
      "repeat_unit_psmiles": "*CCO*",
      "monomers": [
        {
          "name": "Ethylene oxide",
          "smiles": "C1CO1",
          "ratio_value": null,
          "ratio_unit": null
        }
      ],
      "additives": [
        {
          "name": "1-Butyl-3-methylimidazolium hexafluorophosphate",
          "type": "ionic liquid",
          "amount_value": 15,
          "amount_unit": "wt.%"
        }
      ],
      "is_homopolymer": true
    },
    "processing_history": "Prepared by solution casting in methanol, stirred at 40 °C for 3–4 h, solvent evaporated. Tm measured by DSC (Mettler DSC1) at 10 °C/min under N2.",
    "hierarchical_structure": "Degree of crystallinity (Xc) = 52 %. Spherulitic morphology observed by POM.",
    "properties": {
      "Tm": {
        "value": [
          65
        ],
        "unit": "°C"
      }
    },
    "analysis_with_hierarchical_structure": {
      "descriptive_text": "The sample comprises a poly(ethylene oxide) homopolymer blended with 15 wt.% of the ionic liquid 1-butyl-3-methylimidazolium hexafluorophosphate. Fabrication was achieved via solution casting in methanol, involving stirring at 40 °C for 3–4 hours followed by solvent evaporation. Hierarchical characterization indicates a semi-crystalline structure with a degree of crystallinity of 52% and a spherulitic morphology observed by polarized optical microscopy. The melting temperature was evaluated using differential scanning calorimetry at a heating rate of 10 °C/min under a nitrogen atmosphere.",
      "reasoning_analysis": "Increasing Factors: The inherent chemical regularity of the poly(ethylene oxide) backbone promotes efficient chain packing into lamellar crystals, establishing a baseline capacity for a distinct melting transition. The observed spherulitic morphology and substantial degree of crystallinity indicate that the processing history allowed for sufficient chain mobility and nucleation to develop stable crystalline domains. Decreasing Factors: The incorporation of 15 wt.% 1-butyl-3-methylimidazolium hexafluorophosphate introduces a low-molecular-weight component that acts as a thermodynamic diluent, reducing the chemical potential of the polymer in the melt phase and depressing the equilibrium melting temperature according to Flory-Huggins theory. Additionally, the ionic liquid likely functions as a plasticizer within the amorphous regions, increasing free volume and reducing the thermal energy required to disrupt the crystalline lattice. Dominant Factor: While the structural regularity of the PEO backbone supports crystallization, the thermodynamic dilution effect induced by the significant loading of the ionic liquid is the dominant factor qualitatively lowering the Tm relative to neat poly(ethylene oxide), as the additive disrupts the perfect crystal stability despite the retained crystallinity."
    },
    "analysis_without_hierarchical_structure": {
      "descriptive_text": "The sample consists of a poly(ethylene oxide) homopolymer composite incorporating 15 wt.% of the ionic liquid 1-butyl-3-methylimidazolium hexafluorophosphate. The material was fabricated via solution casting, wherein the polymer and ionic liquid were dissolved in methanol and stirred at 40 °C for 3–4 hours followed by solvent evaporation. The melting temperature was subsequently characterized using differential scanning calorimetry on a Mettler DSC1 instrument at a heating rate of 10 °C/min under a nitrogen atmosphere.",
      "reasoning_analysis": "Increasing Factors: The regular linear architecture of the poly(ethylene oxide) backbone facilitates efficient chain packing and crystallization, establishing an intrinsic baseline melting transition. Additionally, the solution casting process involving thermal stirring at 40 °C provides sufficient chain mobility during solvent evaporation, promoting the reorganization of polymer segments into ordered crystalline lamellae prior to solidification. Decreasing Factors: The incorporation of 15 wt.% 1-butyl-3-methylimidazolium hexafluorophosphate ionic liquid acts as a potent plasticizing agent that disrupts the crystalline lattice. The ions interact specifically with the ether oxygens of the PEO chains, reducing interchain cohesive forces and introducing thermodynamic impurities that depress the melting point according to freezing point depression principles. Dominant Factor: The lattice-disrupting and plasticizing influence of the ionic liquid additive qualitatively dominates the final thermal behavior. While the processing history supports crystalline formation, the thermodynamic dilution effect imposed by the miscible ionic liquid species within the polymer matrix will result in a melting temperature lower than that of the neat homopolymer."
    }
  },
  {
    "doi": null,
    "title": "Isothermal melt crystallization and melting behaviour of syndiotactic polypropylene†",
    "year": 2000,
    "chemical_composition": {
      "repeat_unit_psmiles": "[*]CC(C)[*]",
      "monomers": [
        {
          "name": "Propylene",
          "smiles": "CC=C",
          "ratio_value": null,
          "ratio_unit": null
        }
      ],
      "additives": [],
      "is_homopolymer": true
    },
    "processing_history": "s-PP#4 resin (metallocene catalyst, Fina Oil) melt-pressed at 190°C, cooled, melted at 190°C for 5 min, isothermally crystallized at Tc=70°C, quenched in liquid nitrogen. Tm measured by DSC (Perkin-Elmer DSC-7) at 20°C/min heating rate.",
    "hierarchical_structure": "WAXD crystallinity 0.29, Long period 11.8 nm, Lamellar thickness 3.4 nm.",
    "properties": {
      "Tm": {
        "value": [
          112.1
        ],
        "unit": "°C"
      }
    },
    "analysis_with_hierarchical_structure": {
      "descriptive_text": "This sample comprises a syndiotactic polypropylene (s-PP) homopolymer derived from a metallocene catalyst system (Fina Oil s-PP#4 resin). The material underwent melt-pressing at 190°C, followed by remelting for 5 minutes and isothermal crystallization at 70°C, before being quenched in liquid nitrogen. Structural analysis reveals a WAXD crystallinity of 0.29, a long period of 11.8 nm, and a lamellar thickness of 3.4 nm, with the melting behavior characterized by DSC at a heating rate of 20°C/min.",
      "reasoning_analysis": "Increasing Factors: The syndiotactic stereoregularity of the propylene monomers enables the formation of a crystalline lattice, establishing a baseline melting transition significantly higher than that of an amorphous atactic counterpart. The isothermal crystallization step ensures the development of ordered lamellar structures rather than a completely disordered solid. Decreasing Factors: The relatively low isothermal crystallization temperature of 70°C restricts chain mobility during growth, resulting in thin lamellae (3.4 nm) which depress the melting point according to the Gibbs-Thomson equation due to high surface free energy. Furthermore, the inherent equilibrium melting temperature of syndiotactic polypropylene is lower than that of isotactic polypropylene due to less efficient packing, and the final quenching in liquid nitrogen prevents lamellar thickening or perfection that could otherwise elevate the Tm. Dominant Factor: The morphological constraints imposed by the low crystallization temperature, which directly dictated the thin lamellar thickness, qualitatively dominate the final Tm behavior. While the chemical composition allows for crystallinity, the specific thermal history limits the crystal size and perfection, causing the observed Tm to be suppressed relative to the equilibrium melting point of the bulk polymer."
    },
    "analysis_without_hierarchical_structure": {
      "descriptive_text": "The sample comprises a syndiotactic polypropylene (s-PP) homopolymer resin, identified as s-PP#4 and synthesized using a metallocene catalyst from Fina Oil. The material processing involved melt-pressing at 190°C followed by cooling, after which the sample was remelted at 190°C for 5 minutes to erase prior thermal history. Subsequently, the polymer was isothermally crystallized at 70°C and quenched in liquid nitrogen to fix the morphology. The melting temperature was determined using differential scanning calorimetry on a Perkin-Elmer DSC-7 instrument at a heating rate of 20°C/min.",
      "reasoning_analysis": "Increasing Factors: The high stereoregularity imparted by the metallocene catalyst enables the syndiotactic chains to pack into ordered crystalline lattices, which is a prerequisite for observing a distinct melting transition. Additionally, the methyl side groups on the polypropylene backbone introduce steric hindrance compared to polyethylene, contributing to a higher energy barrier for chain mobility within the crystal phase. Decreasing Factors: The syndiotactic configuration inherently possesses a lower equilibrium melting temperature compared to isotactic polypropylene due to less efficient chain packing density. Crucially, the processing history specifies isothermal crystallization at 70°C, which involves significant supercooling; this promotes the formation of thinner lamellar crystals with higher surface-to-volume ratios, thereby depressing the observed melting temperature via the Gibbs-Thomson effect. Dominant Factor: While the chemical stereoregularity establishes the capacity for crystallinity, the morphological constraints imposed by the low isothermal crystallization temperature are the dominant factor governing the specific observed Tm. The thin lamellar thickness resulting from the 70°C crystallization step dictates that the melting endotherm will appear at a temperature significantly below the equilibrium melting point of the s-PP resin."
    }
  },
  {
    "doi": null,
    "title": "Ionic liquid assisted modification in ionic conductivity, phase transition temperature and crystallization kinetics behaviour of polymer poly(ethylene oxide)",
    "year": 2013,
    "chemical_composition": {
      "repeat_unit_psmiles": "*CCO*",
      "monomers": [
        {
          "name": "Ethylene oxide",
          "smiles": "C1CO1",
          "ratio_value": null,
          "ratio_unit": null
        }
      ],
      "additives": [
        {
          "name": "Lithium perchlorate",
          "type": "salt",
          "amount_value": 10,
          "amount_unit": "wt.%"
        },
        {
          "name": "1-Butyl-3-methylimidazolium hexafluorophosphate",
          "type": "ionic liquid",
          "amount_value": 10,
          "amount_unit": "wt.%"
        }
      ],
      "is_homopolymer": true
    },
