Repository: hhtrick/HHT-code

# HHT training framework

This directory contains model training, embedding precomputation, inference, article-level baselines and the curated datasets. All commands below assume that the working directory is `train_code/`.

## 3. Datasets and fixed partitions

Each main dataset is a JSON array at `dataset/{property}/{property}.json`. Entries contain source metadata, `chemical_composition`, `processing_history`, `hierarchical_structure`, `properties`, and two generated-analysis objects. Targets are stored as `properties[property]["value"]`; source metadata and target values are not predictive input fields.

| Property | Train | Validation | Test | Total |
|---|---:|---:|---:|---:|

File: train_code/dataset/Tm/Tm.json (part 18 of 200)
[
    "processing_history": "Prepared by solution casting in methanol, stirred at 40 °C for 3–4 h, solvent evaporated. Tm measured by DSC (Mettler DSC1) at 10 °C/min under N2.",
    "hierarchical_structure": "Degree of crystallinity (Xc) = 39 %. Spherulitic morphology observed by POM.",
    "properties": {
      "Tm": {
        "value": [
          63
        ],
        "unit": "°C"
      }
    },
    "analysis_with_hierarchical_structure": {
      "descriptive_text": "The sample comprises a polyethylene oxide homopolymer matrix compounded with 10 wt.% lithium perchlorate salt and 10 wt.% 1-butyl-3-methylimidazolium hexafluorophosphate ionic liquid. Fabrication was achieved through solution casting in methanol, where the mixture was stirred at 40 °C for 3–4 hours followed by solvent evaporation. Structural analysis indicates a semi-crystalline material with a degree of crystallinity of 39% and a spherulitic morphology visible via polarized optical microscopy, while the melting temperature was characterized using differential scanning calorimetry at 10 °C/min under nitrogen flow.",
      "reasoning_analysis": "Increasing Factors: The solution casting process combined with controlled solvent evaporation facilitated chain organization, resulting in a semi-crystalline structure with 39% crystallinity and distinct spherulitic morphology, which establishes a defined thermodynamic melting transition. The thermal treatment during stirring at 40 °C likely enhanced chain mobility in the solution state, promoting nucleation sites that stabilize the crystalline phase. Decreasing Factors: The inclusion of 10 wt.% lithium perchlorate and 10 wt.% ionic liquid introduces low molecular weight species that act as impurities within the polymer lattice. These additives disrupt the regular packing of the polyethylene oxide chains and coordinate with ether oxygens, reducing the enthalpy of fusion and increasing the entropy of the melt, which inherently depresses the melting temperature. Dominant Factor: The impurity effect induced by the significant loading of salt and ionic liquid qualitatively dominates the thermal behavior. While the processing history successfully enabled crystallization, the compositional disruption of the crystal lattice by the additives fundamentally lowers the thermodynamic stability of the crystals compared to the neat homopolymer, driving the Tm downward."
    },
    "analysis_without_hierarchical_structure": {
      "descriptive_text": "The sample consists of a polyethylene oxide homopolymer matrix incorporating lithium perchlorate salt and 1-Butyl-3-methylimidazolium hexafluorophosphate ionic liquid, each added at a concentration of 10 wt.%. The composite film was prepared via solution casting in methanol, wherein the mixture was stirred at 40 °C for 3–4 hours followed by solvent evaporation. The melting temperature was subsequently characterized using differential scanning calorimetry at a heating rate of 10 °C/min under a nitrogen atmosphere.",
      "reasoning_analysis": "Increasing Factors: The intrinsic semi-crystalline nature of the polyethylene oxide backbone provides a baseline melting transition, and the solution casting process involving stirring at 40 °C allows for chain relaxation and potential reorganization into crystalline lamellae during solvent evaporation, supporting the establishment of a measurable Tm. Decreasing Factors: The incorporation of lithium perchlorate introduces strong ion-dipole interactions between Li+ cations and the ether oxygens of the polymer backbone, which significantly disrupts chain packing and reduces the size and perfection of crystalline domains. Furthermore, the addition of the 1-Butyl-3-methylimidazolium hexafluorophosphate ionic liquid acts as a potent plasticizer, increasing free volume and interfering with intermolecular forces required for crystallization, while residual methanol from the casting process may further depress the transition. Dominant Factor: The disruption of the crystalline lattice caused by the complexation of lithium ions and the plasticizing effect of the ionic liquid qualitatively dominates the thermal behavior, significantly depressing the melting temperature relative to pristine polyethylene oxide by reducing the overall degree of crystallinity and destabilizing the crystalline phase."
    }
  },
  {
    "doi": "10.1002/app.21228",
    "title": "Flow-Induced Crystallization in the Injection Molding of Polymers: A Thermodynamic Approach",
    "year": 2005,
    "chemical_composition": {
      "repeat_unit_psmiles": "[*]CC(C)[*]",
      "monomers": [
        {
          "name": "Propylene",
          "smiles": "CC=C",
          "ratio_value": null,
          "ratio_unit": null
        }
      ],
      "additives": [
        {
          "name": "stabilization package",
          "type": "stabilizer",
          "amount_value": null,
          "amount_unit": null
        }
      ],
      "is_homopolymer": true
    },
    "processing_history": "Commercial isotactic polypropylene (PP-6823) from Basell. Injection molding experiments carried out on Boy 15S machine. Tm value cited from Reference 70 (Van Krevelen) as material constant. DSC analysis performed at 10 °C/min for crystallinity measurement.",
    "hierarchical_structure": "Semicrystalline. Injection moldings exhibit skin-core structure with highly oriented skin layer. Ultimate crystallinity (X∞) 0.4355.",
    "properties": {
      "Tm": {
        "value": [
          172
        ],
        "unit": "°C"
      }
    },
    "analysis_with_hierarchical_structure": {
      "descriptive_text": "The sample comprises a commercial isotactic polypropylene homopolymer (PP-6823, Basell) formulated with a stabilization package. Processed via injection molding on a Boy 15S machine, the material exhibits a semicrystalline morphology featuring a skin-core structure with a highly oriented skin layer and an ultimate crystallinity of 0.4355. The melting temperature is referenced from Van Krevelen (Reference 70) as a material constant, while crystallinity was evaluated using DSC at a heating rate of 10 °C/min.",
      "reasoning_analysis": "Increasing Factors: The isotactic stereoregularity of the propylene monomers facilitates efficient chain packing into stable crystalline lamellae, establishing a robust thermal transition. The high ultimate crystallinity of 0.4355 and the highly oriented skin layer induced by injection molding shear flows suggest the presence of well-ordered regions that resist thermal disruption. Decreasing Factors: The methyl side groups introduce steric hindrance compared to linear polyethylene, inherently limiting the maximum theoretical melting temperature. Additionally, the rapid cooling rates associated with injection molding may restrict lamellar thickening, resulting in thinner crystals that melt at lower temperatures, while the stabilization package additives could act as impurities disrupting crystal perfection. Dominant Factor: The chemical identity and stereoregularity of the isotactic polypropylene homopolymer constitute the dominant factor, defining the fundamental thermodynamic baseline for the melting transition. Although processing conditions and morphological details modulate the specific thermal behavior, the intrinsic ability of the isotactic chains to crystallize overrides secondary structural variations in determining the primary Tm characteristics."
    },
    "analysis_without_hierarchical_structure": {
      "descriptive_text": "The sample consists of a commercial isotactic polypropylene homopolymer, identified as grade PP-6823 from Basell, containing a stabilization package. The material underwent injection molding experiments using a Boy 15S machine, and while the melting temperature is cited as a material constant from Van Krevelen (Reference 70), differential scanning calorimetry was performed at a heating rate of 10 °C/min to measure crystallinity.",
      "reasoning_analysis": "Increasing Factors: The high degree of isotacticity in the polypropylene backbone enables efficient chain packing and the formation of stable crystalline lamellae, which is the fundamental requirement for a defined melting temperature. Furthermore, the injection molding process subjects the melt to shear flow, which can induce molecular orientation and promote the development of thicker or more stable crystalline structures, potentially elevating the observed Tm. Decreasing Factors: The presence of the stabilization package introduces low molecular weight additives that act as impurities within the polymer matrix, potentially disrupting lattice perfection and depressing the equilibrium melting temperature. Additionally, as a commercial grade material, the polymer may contain minor regio-defects or atactic fractions that reduce the overall degree of crystallinity and thermal stability compared to highly purified specimens. Dominant Factor: The stereoregularity of the isotactic polymer architecture qualitatively dominates the thermal behavior, as it establishes the thermodynamic potential for crystallization; this intrinsic chemical factor outweighs the secondary modulatory effects of processing-induced morphology or additive-induced defects in determining the existence and baseline magnitude of the Tm."
    }
  },
  {
    "doi": "10.1002/macp.200700605",
    "title": "The Effect of PEG Crystallization on the Morphology of PEG/Peptide Block Copolymers Containing Amyloid b-Peptide Fragments",
    "year": 2008,
    "chemical_composition": {
      "repeat_unit_psmiles": null,
      "monomers": [
        {
          "name": "PEG",
          "smiles": "*OCCO*",
          "ratio_value": null,
          "ratio_unit": null
        },
        {
          "name": "Lysine",
          "smiles": "NCCCC[C@H](N)C(=O)O",
          "ratio_value": null,
          "ratio_unit": null
        },
        {
          "name": "Leucine",
          "smiles": "CC(C)C[C@H](N)C(=O)O",
          "ratio_value": null,
          "ratio_unit": null
        },
        {
          "name": "Valine",
          "smiles": "CC(C)[C@H](N)C(=O)O",
          "ratio_value": null,
          "ratio_unit": null
        },
        {
          "name": "Phenylalanine",
          "smiles": "OC(=O)[C@H](N)Cc1ccccc1",
          "ratio_value": null,
          "ratio_unit": null
        }
      ],
      "additives": [],
      "is_homopolymer": false
    },
    "processing_history": "Synthesized via solid-phase peptide synthesis using PEG-loaded resin (Mn=3300 g/mol). Tm reported for PEG block in conjugates. Thermal transitions monitored by SAXS/WAXS (heating/cooling at 2 °C/min).",
    "hierarchical_structure": "Spherulite formation observed by POM. Well-defined lamellae indicated by Bragg peak in SAXS at 20 °C. PEG crystallization confirmed by WAXS.",
    "properties": {
      "Tm": {
        "value": [
          45
        ],
        "unit": "°C"
      }
    },
    "analysis_with_hierarchical_structure": {
      "descriptive_text": "The sample is a semi-crystalline poly(ethylene glycol) (PEG)-peptide conjugate synthesized via solid-phase peptide synthesis using a PEG-loaded resin with a number-average molecular weight of 3,300 g/mol. The macromolecular architecture comprises PEG blocks conjugated with amino acid residues including lysine, leucine, valine, and phenylalanine. Morphological characterization indicates the formation of spherulites observed by polarized optical microscopy and well-defined lamellae evidenced by Bragg peaks in small-angle X-ray scattering at 20 °C, while wide-angle X-ray scattering confirms PEG crystallization. Thermal transitions were monitored during heating and cooling cycles at 2 °C/min, with the melting temperature specifically reported for the PEG block within the conjugates.",
      "reasoning_analysis": "Increasing Factors: The confirmed PEG crystallization and the observation of well-defined lamellae and spherulites indicate a high degree of structural order, which inherently requires significant thermal energy to disrupt the crystal lattice. Additionally, the processing history involving slow heating and cooling rates (2 °C/min) facilitates annealing and the growth of thicker lamellae, which qualitatively elevates the melting temperature according to the Gibbs-Thomson effect. The presence of hydrophobic amino acids such as leucine, valine, and phenylalanine may also promote microphase separation or hydrophobic stacking that stabilizes the overall morphology. Decreasing Factors: The number-average molecular weight of the PEG block (3,300 g/mol) is relatively low, increasing the concentration of chain ends that disrupt crystal perfection and lower the equilibrium melting point. Furthermore, the covalent conjugation of the peptide sequence introduces steric bulk and chemical heterogeneity at the chain interfaces, acting as defects within the PEG crystalline domains that depress the Tm relative to pure high-molecular-weight PEG homopolymers. Dominant Factor: While the peptide conjugation and low molecular weight introduce depressive effects on crystal stability, the dominant factor governing the observed Tm is the intrinsic ability of the PEG block to form well-defined lamellar crystals during the controlled thermal processing, as evidenced by the SAXS and WAXS data, which establishes a distinct melting transition despite the structural constraints imposed by the peptide moiety."
    },
    "analysis_without_hierarchical_structure": {
      "descriptive_text": "The sample consists of a poly(ethylene glycol) (PEG)-peptide conjugate comprising PEG chains linked to amino acid residues including lysine, leucine, valine, and phenylalanine. This copolymer system was synthesized via solid-phase peptide synthesis utilizing a PEG-loaded resin with a number-average molecular weight of 3300 g/mol. The thermal transitions, specifically the melting temperature of the PEG block within the conjugates, were monitored using small-angle and wide-angle X-ray scattering (SAXS/WAXS) during heating and cooling cycles at a rate of 2 °C/min.",
      "reasoning_analysis": "Increasing Factors: The presence of the poly(ethylene glycol) block with a molecular weight of 3300 g/mol provides a semi-crystalline segment capable of forming helical conformations, which establishes the fundamental basis for an observable melting transition. The regularity of the ethylene oxide repeat units within this block drives lattice formation and contributes to thermal stability. Decreasing Factors: The covalent conjugation of the peptide sequence comprising lysine, leucine, valine, and phenylalanine introduces substantial steric hindrance and chemical heterogeneity at the chain termini. The bulky side chains, particularly from phenylalanine and leucine, disrupt the close packing required for PEG crystallization, while the diversity of the amino acid sequence prevents regular secondary structure alignment that could support the crystal lattice. Additionally, the relatively low molecular weight of the PEG block enhances chain end effects that depress the equilibrium melting temperature. Dominant Factor: The structural disruption induced by the peptide conjugation dominates the thermal behavior. While the PEG segment possesses intrinsic crystallizability, the confinement and irregularity imposed by the attached multi-amino acid sequence significantly reduce crystal perfection and lamellar thickness, qualitatively lowering the Tm relative to pure PEG of equivalent molecular weight."
    }
  },
  {
    "doi": null,
    "title": "Structural transformation of polyethylene phase in oriented polyethylene/ polypropylene blends: a hierarchical structure approach",
    "year": 2001,
    "chemical_composition": {
      "repeat_unit_psmiles": null,
      "monomers": [
        {
          "name": "Ethylene",
          "smiles": "C=C",
          "ratio_value": 50,
          "ratio_unit": "wt%"
        },
        {
          "name": "Propylene",
          "smiles": "CC=C",
          "ratio_value": 50,
          "ratio_unit": "wt%"
        }
      ],
      "additives": [],
      "is_homopolymer": false
    },
    "processing_history": "Standard dumbbell test pieces prepared by injection moulding. DSC measurements performed with Perkin-Elmer Pyris 1 at 10 °C/min heating rate.",
    "hierarchical_structure": "PP crystallinity 42%. PE crystallinity 55%.",
    "properties": {
      "Tm": {
        "value": [
          132
        ],
        "unit": "°C"
      }
    },
    "analysis_with_hierarchical_structure": {
      "descriptive_text": "This ethylene-propylene copolymer comprises equal weight fractions (50 wt%) of ethylene and propylene monomers. Standard dumbbell test pieces were prepared by injection moulding, and thermal properties were characterized using differential scanning calorimetry on a Perkin-Elmer Pyris 1 at a 10 °C/min heating rate. Hierarchical structural analysis reveals a semi-crystalline morphology featuring distinct polypropylene and polyethylene phases with crystallinity levels of 42% and 55%, respectively.",
      "reasoning_analysis": "Increasing Factors: The substantial crystallinity levels reported for both the polypropylene (42%) and polyethylene (55%) phases indicate the formation of stable, ordered lamellar structures that require significant thermal energy to disrupt, thereby supporting a defined melting transition. The phase separation inherent in this copolymer system allows each component to pack efficiently, retaining some of the intrinsic thermal stability of their respective homopolymers. Decreasing Factors: The 50/50 copolymer composition introduces chemical irregularities and interface defects compared to pure homopolymers, which disrupts the crystal lattice perfection and lowers the equilibrium melting temperature. Furthermore, the injection moulding processing history typically involves rapid cooling rates that restrict the time available for crystal growth, leading to thinner lamellae that melt at lower temperatures according to the Gibbs-Thomson effect. Dominant Factor: The dominant factor governing the Tm behavior is the copolymer composition; the chemical irregularity introduced by the equal monomer ratio fundamentally sets a lower thermodynamic ceiling for the melting temperature compared to homopolymers, despite the high degree of crystallinity achieved through phase separation and processing."
    },
    "analysis_without_hierarchical_structure": {
      "descriptive_text": "The sample consists of an ethylene-propylene copolymer composed of equal weight fractions (50 wt%) of ethylene and propylene monomers. Standard dumbbell test pieces were fabricated from this material using injection moulding. Thermal analysis was conducted using a Perkin-Elmer Pyris 1 differential scanning calorimeter, employing a heating rate of 10 °C/min to determine the thermal transitions.",
      "reasoning_analysis": "Increasing Factors: The injection moulding process imposes high shear rates on the melt, which can induce molecular orientation and flow-induced nucleation, potentially enhancing lamellar stability in oriented regions and driving the Tm upward relative to quiescently cooled specimens. Decreasing Factors: The copolymer architecture, characterized by a 50 wt% propylene content, introduces significant structural irregularity that disrupts the crystalline lattice packing of polyethylene sequences, thermodynamically depressing the equilibrium melting temperature. Furthermore, the rapid cooling inherent to injection moulding restricts the time available for crystal growth, favoring the formation of thinner lamellae with lower thermal stability. Dominant Factor: The compositional disorder arising from the equimass comonomer incorporation is the dominant factor; the reduction in crystallizable sequence length and lattice disruption qualitatively outweighs any processing-induced orientation effects, resulting in a markedly suppressed Tm compared to the respective homopolymers."
    }
  },
  {
    "doi": "10.1002/macp.200700605",
    "title": "The Effect of PEG Crystallization on the Morphology of PEG/Peptide Block Copolymers Containing Amyloid b-Peptide Fragments",
    "year": 2008,
    "chemical_composition": {
      "repeat_unit_psmiles": null,
      "monomers": [
        {
          "name": "PEG",
          "smiles": "*OCCO*",
          "ratio_value": null,
          "ratio_unit": null
        },
        {
          "name": "Phenylalanine",
          "smiles": "OC(=O)[C@H](N)Cc1ccccc1",
          "ratio_value": null,
          "ratio_unit": null
        },
        {
          "name": "Lysine",
          "smiles": "NCCCC[C@H](N)C(=O)O",
          "ratio_value": null,
          "ratio_unit": null
        },
        {
          "name": "Leucine",
          "smiles": "CC(C)C[C@H](N)C(=O)O",
          "ratio_value": null,
          "ratio_unit": null
        },
        {
          "name": "Valine",
          "smiles": "CC(C)[C@H](N)C(=O)O",
          "ratio_value": null,
          "ratio_unit": null
        }
      ],
      "additives": [],
      "is_homopolymer": false
    },
    "processing_history": "Synthesized via solid-phase peptide synthesis using PEG-loaded resin (Mn=3300 g/mol). Tm reported for PEG block in conjugates. Thermal transitions monitored by SAXS/WAXS (heating/cooling at 2 °C/min).",
    "hierarchical_structure": "Fibril formation observed by AFM (twisted fibrils). No spherulites observed by POM. No Bragg peak in SAXS at 20 °C. PEG crystallization confirmed by WAXS.",
    "properties": {
      "Tm": {
        "value": [
          45
        ],
        "unit": "°C"
      }
    },
    "analysis_with_hierarchical_structure": {
      "descriptive_text": "The sample is a peptide-polymer conjugate composed of poly(ethylene glycol) linked with phenylalanine, lysine, leucine, and valine residues, synthesized via solid-phase peptide synthesis using a PEG-loaded resin with a number-average molecular weight of 3,300 g/mol. Hierarchical characterization indicates the formation of twisted fibrils observed by atomic force microscopy, while polarized optical microscopy reveals an absence of spherulitic morphology. Although small-angle X-ray scattering displays no Bragg peak at 20 °C, wide-angle X-ray scattering confirms PEG crystallization within the conjugates, with thermal transitions monitored during heating and cooling cycles at 2 °C/min.",
      "reasoning_analysis": "Increasing Factors: The confirmation of PEG crystallization by wide-angle X-ray scattering indicates the formation of ordered crystalline lamellae, which is the fundamental structural requirement for a melting transition. Additionally, the hydrophobic interactions among phenylalanine, leucine, and valine residues promote the self-assembly of twisted fibrils, creating a rigid physical network that may enhance the thermal stability of the overall morphology. Decreasing Factors: The conjugation of the PEG block to the peptide sequence introduces topological constraints where the tethering of PEG chains to the rigid peptide fibrils restricts the chain mobility required for extensive crystal growth, often leading to a depression in Tm compared to free PEG homopolymer. Furthermore, the relatively low molecular weight of the PEG block increases the concentration of chain ends, which can disrupt lattice perfection and lower the melting point, while the chemical heterogeneity of the peptide block acts as a structural defect relative to a pure crystalline system. Dominant Factor: The dominant factor is the confinement effect imposed by the peptide fibril network on the PEG crystallization. While the intrinsic crystallinity of PEG establishes the thermal transition, the tethering to the rigid, self-assembled peptide domains limits the size and perfection of the PEG crystallites, qualitatively governing the Tm behavior relative to unconstrained PEG."
    },
    "analysis_without_hierarchical_structure": {
      "descriptive_text": "This material comprises a poly(ethylene glycol) peptide conjugate synthesized via solid-phase peptide synthesis using a PEG-loaded resin with a number-average molecular weight of 3300 g/mol. The chemical structure incorporates phenylalanine, lysine, leucine, and valine residues coupled to the PEG backbone. Thermal transitions associated with the PEG block within the conjugates were monitored using small-angle and wide-angle X-ray scattering during heating and cooling cycles at a rate of 2 °C/min.",
      "reasoning_analysis": "Increasing Factors: The molecular weight of the PEG segment (3300 g/mol) is sufficiently high to support the formation of stable crystalline lamellae, providing a baseline capacity for melting transitions. Furthermore, the use of a slow heating and cooling rate (2 °C/min) during SAXS/WAXS characterization facilitates thermal equilibrium and crystal perfection, which tends to maximize the observed melting temperature relative to faster kinetic processes. Decreasing Factors: The covalent attachment of bulky amino acid residues, specifically phenylalanine, leucine, valine, and lysine, introduces significant steric hindrance and chemical irregularity that disrupts the periodic packing of the PEG chains. These peptide segments act as structural defects or impose nanoconfinement on the PEG domains, reducing the lamellar thickness and crystallinity degree, which thermodynamically depresses the melting temperature. Dominant Factor: The structural disruption and confinement effects induced by the peptide conjugation dominate the thermal behavior. Although the PEG block length supports crystallization, the inability of the chains to pack efficiently due to the attached heterogeneous peptide sequences qualitatively lowers the Tm compared to pristine PEG of equivalent molecular weight, as the crystal lattice stability is compromised by the comonomer constraints."
    }
  },
  {
    "doi": "10.1021/acs.langmuir.0c03111",
    "title": "Fine-Tuning Crystallization-Induced Gelation in Amphiphilic Double-Brush Polymers",
    "year": 2021,
    "chemical_composition": {
      "repeat_unit_psmiles": null,
      "monomers": [
        {
          "name": "Itaconic acid",
          "smiles": "OC(=O)C(=CC(=O)O)",
          "ratio_value": null,
          "ratio_unit": null
        },
        {
          "name": "1-Octadecanol",
          "smiles": "CCCCCCCCCCCCCCCCCCO",
          "ratio_value": null,
          "ratio_unit": null
        },
        {
          "name": "MPEG350",
          "smiles": null,
          "ratio_value": null,
          "ratio_unit": null
        }
      ],
      "additives": [
        {
          "name": "Irgacure 2959",
          "type": "initiator",
          "amount_value": 2,
          "amount_unit": "mol%"
        },
        {
          "name": "Water",
          "type": "solvent",
          "amount_value": 5,
          "amount_unit": "wt%"
        }
      ],
      "is_homopolymer": true
    },
    "processing_history": "Hydrogel (5 wt% aqueous solution). Photopolymerized at 365 nm. DSC measured using PerkinElmer 8000 at 10 °C/min heating rate. Two heating-cooling cycles performed.",
    "hierarchical_structure": "Hydrogel network formed by crystallization of alkyl side-chains. Lamellar morphology.",
    "properties": {
      "Tm": {
        "value": [
          55.5
        ],
        "unit": "°C"
      }
    },
    "analysis_with_hierarchical_structure": {
      "descriptive_text": "The sample comprises a hydrogel network derived from itaconic acid, 1-octadecanol, and MPEG350 monomers, incorporating 2 mol% Irgacure 2959 photoinitiator within a 5 wt% aqueous solution. Photopolymerization was induced at 365 nm to crosslink the system, resulting in a structure characterized by a lamellar morphology driven by the crystallization of alkyl side-chains. Thermal properties were evaluated using differential scanning calorimetry on a PerkinElmer 8000 instrument at a heating rate of 10 °C/min over two heating-cooling cycles.",
      "reasoning_analysis": "Increasing Factors: The incorporation of 1-octadecanol introduces long C18 alkyl side chains that facilitate strong van der Waals interactions and pack efficiently into ordered lamellar structures, inherently requiring significant thermal energy to disrupt the crystalline lattice. The confirmed lamellar morphology indicates a high degree of structural order within these side chains, which stabilizes the crystalline phase and drives the melting temperature upward. Decreasing Factors: The presence of 5 wt% water within the hydrogel network acts as a plasticizer, reducing intermolecular forces and increasing free volume, which tends to depress the melting temperature. Furthermore, the crosslinked network structure formed during photopolymerization imposes topological constraints that may limit crystal perfection and size, while the flexible MPEG350 segments introduce entropic disorder that opposes stable crystallization. Dominant Factor: The strong intermolecular forces and high packing efficiency of the long octadecyl side chains qualitatively dominate the thermal behavior, as the explicit formation of a lamellar morphology confirms that side-chain crystallization is the primary physical mechanism governing the melting transition, outweighing the depressive effects of the aqueous environment and network constraints."
    },
    "analysis_without_hierarchical_structure": {
      "descriptive_text": "The polymer sample is synthesized from Itaconic acid, 1-Octadecanol, and MPEG350 monomers, incorporating Irgacure 2959 as a photoinitiator at 2 mol% and water as a solvent at 5 wt%. The material was prepared as a hydrogel via a 5 wt% aqueous solution and subsequently cured through photopolymerization at 365 nm. Thermal analysis was conducted using differential scanning calorimetry on a PerkinElmer 8000 instrument with a heating rate of 10 °C/min, involving two heating-cooling cycles to assess thermal transitions.",
      "reasoning_analysis": "Increasing Factors: The inclusion of 1-Octadecanol introduces long alkyl side chains capable of strong van der Waals interactions and side-chain crystallization, which inherently drives the Tm higher. Additionally, the MPEG350 segments possess semi-crystalline characteristics, and the carboxyl groups from Itaconic acid can form intermolecular hydrogen bonds that stabilize the crystal lattice, further contributing to an elevated melting temperature. Decreasing Factors: The photopolymerization process creates a crosslinked network architecture that restricts chain mobility and inhibits the formation of large, ordered crystalline domains necessary for a high Tm. Furthermore, the presence of water acts as a plasticizer by increasing free volume and disrupting hydrogen bonding networks, while the structural irregularity arising from the combination of multiple monomer types disrupts efficient chain packing. Dominant Factor: Although the long alkyl chains and PEG segments provide a thermodynamic drive for crystallization, the topological constraints imposed by the photopolymerized crosslinked network combined with the plasticizing effect of water qualitatively dominate the system, likely suppressing the degree of crystallinity and depressing the Tm relative to linear, uncrosslinked counterparts."
    }
  },
  {
    "doi": null,
    "title": "Isothermal melt crystallization and melting behaviour of syndiotactic polypropylene†",
    "year": 2000,
    "chemical_composition": {
      "repeat_unit_psmiles": "[*]CC(C)[*]",
      "monomers": [
        {
          "name": "Propylene",
          "smiles": "CC=C",
          "ratio_value": null,
          "ratio_unit": null
        }
      ],
      "additives": [],
      "is_homopolymer": true
    },
    "processing_history": "s-PP#4 resin (metallocene catalyst, Fina Oil) melt-pressed at 190°C, cooled, melted at 190°C for 5 min, isothermally crystallized at Tc=80°C, quenched in liquid nitrogen. Tm measured by DSC (Perkin-Elmer DSC-7) at 20°C/min heating rate.",
    "hierarchical_structure": "WAXD crystallinity 0.31, Long period 12.3 nm, Lamellar thickness 3.8 nm.",
    "properties": {
      "Tm": {
        "value": [
          116.5
        ],
        "unit": "°C"
      }
    },
    "analysis_with_hierarchical_structure": {
      "descriptive_text": "This sample comprises a syndiotactic polypropylene (s-PP) homopolymer derived from a metallocene catalyst system (Fina Oil s-PP#4 resin). The material was subjected to melt-pressing at 190°C, followed by remelting and isothermal crystallization at 80°C, before being quenched in liquid nitrogen. Structural characterization indicates a WAXD crystallinity of 0.31, with a long period of 12.3 nm and a lamellar thickness of 3.8 nm, while the melting behavior was assessed via DSC at a heating rate of 20°C/min.",
      "reasoning_analysis": "Increasing Factors: The syndiotactic stereoregularity of the propylene monomers enables the formation of a stable crystalline lattice, establishing a defined melting transition inherent to the chemical composition. Additionally, the DSC measurement performed at a heating rate of 20°C/min may introduce thermal lag or superheating effects, qualitatively shifting the observed melting onset to higher temperatures. Decreasing Factors: The isothermal crystallization at a relatively low temperature of 80°C restricts chain diffusion during growth, resulting in thin lamellae with a thickness of 3.8 nm; according to the Gibbs-Thomson relationship, this reduced crystal dimension significantly depresses the melting point relative to the equilibrium melting temperature. Furthermore, the syndiotactic configuration typically possesses a lower equilibrium melting point compared to isotactic polypropylene due to less efficient packing density, and the liquid nitrogen quenching may freeze in structural defects or non-equilibrium conformations. Dominant Factor: The morphological constraint imposed by the thin lamellar thickness is the dominant factor governing the final Tm behavior. While the stereoregularity permits crystallization, the specific thermal history limiting crystal growth to 3.8 nm dictates a substantial depression of the melting temperature below the theoretical equilibrium value for this chemical composition."
    },
    "analysis_without_hierarchical_structure": {
      "descriptive_text": "The sample consists of a syndiotactic polypropylene homopolymer synthesized using a metallocene catalyst (Fina Oil s-PP#4 resin). The material underwent a specific thermal treatment involving melt-pressing at 190°C, followed by erasure of thermal history via melting at 190°C for 5 minutes. Subsequently, the polymer was isothermally crystallized at 80°C and quenched in liquid nitrogen to fix the morphology. The melting temperature was characterized using differential scanning calorimetry at a heating rate of 20°C/min.",
      "reasoning_analysis": "Increasing Factors: The use of a metallocene catalyst ensures high stereoregularity within the syndiotactic polypropylene chains, facilitating efficient packing and the formation of stable crystalline domains which inherently supports a higher melting temperature. Additionally, the processing history involving isothermal crystallization at 80°C allows for the development of thicker lamellae compared to non-isothermal cooling, which elevates the observed Tm based on the Thomson-Gibbs relationship. The absence of comonomers or additives ensures an uninterrupted crystal lattice. Decreasing Factors: The syndiotactic configuration inherently exhibits a lower equilibrium melting temperature compared to isotactic polypropylene due to differences in crystal unit cell stability and chain conformational energy. Furthermore, the final quenching in liquid nitrogen prevents secondary crystallization or further lamellar thickening that might occur during slow cooling, potentially limiting the maximum crystal perfection. Dominant Factor: While the chemical stereoregularity establishes the fundamental capacity for crystallinity, the isothermal crystallization temperature is the dominant factor determining the specific observed Tm. The thermal history dictates the lamellar thickness distribution, which directly controls the thermal stability of the crystals and thus the melting behavior, overriding the baseline chemical potential."
    }
  },
  {
    "doi": "10.1002/macp.200700605",
    "title": "The Effect of PEG Crystallization on the Morphology of PEG/Peptide Block Copolymers Containing Amyloid b-Peptide Fragments",
    "year": 2008,
    "chemical_composition": {
      "repeat_unit_psmiles": null,
      "monomers": [
        {
          "name": "PEG",
          "smiles": "*OCCO*",
          "ratio_value": null,
          "ratio_unit": null
        },
        {
          "name": "Alanine",
          "smiles": "C[C@H](N)C(=O)O",
          "ratio_value": null,
          "ratio_unit": null
        },
        {
          "name": "Lysine",
          "smiles": "NCCCC[C@H](N)C(=O)O",
          "ratio_value": null,
          "ratio_unit": null
        },
        {
          "name": "Leucine",
          "smiles": "CC(C)C[C@H](N)C(=O)O",
          "ratio_value": null,
          "ratio_unit": null
        },
        {
          "name": "Valine",
          "smiles": "CC(C)[C@H](N)C(=O)O",
          "ratio_value": null,
          "ratio_unit": null
        },
        {
          "name": "Phenylalanine",
          "smiles": "OC(=O)[C@H](N)Cc1ccccc1",
          "ratio_value": null,
          "ratio_unit": null
        }
      ],
      "additives": [],
      "is_homopolymer": false
    },
    "processing_history": "Synthesized via solid-phase peptide synthesis using PEG-loaded resin (Mn=3300 g/mol). Tm reported for PEG block in conjugates. Thermal transitions monitored by SAXS/WAXS (heating/cooling at 2 °C/min).",
    "hierarchical_structure": "No spherulites observed by POM. No Bragg peak in SAXS at 20 °C (ill-defined liquid-crystal texture). PEG crystallization confirmed by WAXS.",
    "properties": {
      "Tm": {
        "value": [
          45
        ],
        "unit": "°C"
      }
    },
    "analysis_with_hierarchical_structure": {
      "descriptive_text": "The sample comprises a copolymer system synthesized via solid-phase peptide synthesis using a PEG-loaded resin with a number-average molecular weight (Mn) of 3,300 g/mol, incorporating poly(ethylene glycol) conjugated with alanine, lysine, leucine, valine, and phenylalanine monomers. Thermal transitions were monitored using SAXS and WAXS during heating and cooling cycles at 2 °C/min, revealing PEG crystallization confirmed by WAXS despite the absence of spherulites in polarized optical microscopy and no Bragg peaks in SAXS at 20 °C, indicative of an ill-defined liquid-crystal texture. This hierarchical structure suggests a material where local crystalline order exists within the PEG blocks but lacks the long-range superstructural organization typical of spherulitic morphologies.",
