Repository: hhtrick/HHT-code

# HHT training framework

This directory contains model training, embedding precomputation, inference, article-level baselines and the curated datasets. All commands below assume that the working directory is `train_code/`.

## 3. Datasets and fixed partitions

Each main dataset is a JSON array at `dataset/{property}/{property}.json`. Entries contain source metadata, `chemical_composition`, `processing_history`, `hierarchical_structure`, `properties`, and two generated-analysis objects. Targets are stored as `properties[property]["value"]`; source metadata and target values are not predictive input fields.

| Property | Train | Validation | Test | Total |
|---|---:|---:|---:|---:|

File: train_code/dataset/Tm/Tm.json (part 19 of 200)
[
      "reasoning_analysis": "Increasing Factors: The intrinsic capability of the poly(ethylene glycol) segment to form crystalline lamellae provides the fundamental basis for a measurable melting transition, a behavior supported by the relatively slow heating and cooling rate of 2 °C/min during SAXS/WAXS characterization which facilitates chain reorganization and crystal perfection. Decreasing Factors: The conjugation of bulky and chemically diverse amino acid residues, including phenylalanine, leucine, and lysine, introduces significant steric hindrance and backbone irregularity that disrupts the regular packing required for thick PEG lamellae. Furthermore, the hierarchical structure reveals an absence of spherulites and no Bragg peaks in SAXS at 20 °C, indicating limited long-range order and smaller crystallite sizes which depress the Tm via the Thomson-Gibbs effect, while the moderate molecular weight (Mn = 3,300 g/mol) of the PEG block may enhance chain end defects within the crystal lattice. Dominant Factor: The structural disruption caused by the peptide conjugation is the dominant factor; although WAXS confirms local PEG crystallinity, the steric bulk and heterogeneity of the amino acid sequences prevent the formation of large, thermally stable crystallites with extensive long-range order, qualitatively reducing the Tm relative to unconjugated high-molecular-weight PEG homopolymers."
    },
    "analysis_without_hierarchical_structure": {
      "descriptive_text": "The sample comprises a poly(ethylene glycol)-peptide conjugate synthesized via solid-phase peptide synthesis using a PEG-loaded resin with a number-average molecular weight of 3300 g/mol. The peptide segment incorporates alanine, lysine, leucine, valine, and phenylalanine monomers covalently attached to the PEG backbone. Thermal transitions, specifically the melting temperature of the PEG block within the conjugates, were monitored using small-angle and wide-angle X-ray scattering during heating and cooling cycles at a rate of 2 °C/min.",
      "reasoning_analysis": "Increasing Factors: The intrinsic crystallinity of the poly(ethylene glycol) block, supported by a number-average molecular weight of 3300 g/mol, provides a fundamental basis for melting behavior. Additionally, if the peptide segment containing alanine, leucine, and valine adopts ordered secondary structures such as beta-sheets during the solid-phase synthesis, these domains could act as physical crosslinks that stabilize the overall morphology. Decreasing Factors: The covalent conjugation to the heterogeneous peptide chain imposes topological constraints on the PEG chains, restricting their mobility and ability to fold into perfect crystalline lamellae. Furthermore, the steric bulk introduced by the phenylalanine aromatic rings and the lysine side chains increases free volume and disrupts the packing efficiency of the PEG lattice. Dominant Factor: The topological constraints and chemical heterogeneity introduced by the peptide conjugation qualitatively dominate the thermal behavior, likely depressing the Tm relative to a pure PEG homopolymer of equivalent molecular weight due to the disruption of crystalline order."
    }
  },
  {
    "doi": "10.1021/acs.langmuir.0c03111",
    "title": "Fine-Tuning Crystallization-Induced Gelation in Amphiphilic Double-Brush Polymers",
    "year": 2021,
    "chemical_composition": {
      "repeat_unit_psmiles": null,
      "monomers": [
        {
          "name": "Itaconic acid",
          "smiles": "OC(=O)C(=CC(=O)O)",
          "ratio_value": null,
          "ratio_unit": null
        },
        {
          "name": "1-Octadecanol",
          "smiles": "CCCCCCCCCCCCCCCCCCO",
          "ratio_value": null,
          "ratio_unit": null
        },
        {
          "name": "MPEG350",
          "smiles": null,
          "ratio_value": null,
          "ratio_unit": null
        },
        {
          "name": "Ethylene glycol spacer",
          "smiles": "OCCO",
          "ratio_value": null,
          "ratio_unit": null
        }
      ],
      "additives": [
        {
          "name": "Irgacure 2959",
          "type": "initiator",
          "amount_value": 2,
          "amount_unit": "mol%"
        },
        {
          "name": "Water",
          "type": "solvent",
          "amount_value": 5,
          "amount_unit": "wt%"
        }
      ],
      "is_homopolymer": true
    },
    "processing_history": "Hydrogel (5 wt% aqueous solution). Photopolymerized at 365 nm. DSC measured using PerkinElmer 8000 at 10 °C/min heating rate. Two heating-cooling cycles performed.",
    "hierarchical_structure": "Hydrogel network formed by crystallization of alkyl side-chains. Lamellar morphology.",
    "properties": {
      "Tm": {
        "value": [
          56
        ],
        "unit": "°C"
      }
    },
    "analysis_with_hierarchical_structure": {
      "descriptive_text": "The polymer sample is formulated as a 5 wt% aqueous hydrogel solution composed of itaconic acid, 1-octadecanol, MPEG350, and an ethylene glycol spacer, incorporating 2 mol% Irgacure 2959 photoinitiator and 5 wt% water. The material was processed via photopolymerization under 365 nm irradiation to form a crosslinked network, followed by thermal characterization using differential scanning calorimetry (DSC) on a PerkinElmer 8000 instrument at a heating rate of 10 °C/min over two heating-cooling cycles. Structurally, the system manifests as a hydrogel network exhibiting a lamellar morphology arising from the crystallization of alkyl side-chains.",
      "reasoning_analysis": "Increasing Factors: The incorporation of 1-octadecanol introduces long C18 alkyl side chains capable of packing into ordered structures, which is evidenced by the observed lamellar morphology and side-chain crystallization; this crystalline order requires significant thermal energy to disrupt, thereby establishing a distinct melting temperature. Additionally, hydrogen bonding interactions potential between the itaconic acid units and ethylene glycol spacers may stabilize the network structure, contributing to thermal stability. Decreasing Factors: The presence of 5 wt% water within the hydrogel matrix acts as a plasticizer, increasing free volume and facilitating chain mobility which typically depresses the melting temperature. Furthermore, the photopolymerized crosslinked network imposes topological constraints that limit the ability of polymer chains to reorganize into perfect crystallites during cooling, likely resulting in smaller or less perfect crystals that melt at lower temperatures according to the Thomson-Gibbs effect. Dominant Factor: The intrinsic crystallizability of the long octadecyl side chains is the dominant factor governing the existence and baseline position of the Tm, as the melting of these alkyl domains constitutes the primary thermal transition. However, the plasticizing effect of the aqueous medium and the restrictions imposed by the crosslinked network qualitatively dominate the suppression of the Tm relative to a dry, linear crystalline polymer analog."
    },
    "analysis_without_hierarchical_structure": {
      "descriptive_text": "The polymer sample consists of a network derived from itaconic acid, 1-octadecanol, methoxy polyethylene glycol (MPEG350), and an ethylene glycol spacer, formulated with 2 mol% Irgacure 2959 photoinitiator and 5 wt% water. Preparation involved dissolving the components into a 5 wt% aqueous solution followed by photopolymerization under 365 nm irradiation to yield a hydrogel. Thermal analysis was conducted using differential scanning calorimetry on a PerkinElmer 8000 instrument at a heating rate of 10 °C/min, employing two heating-cooling cycles to characterize the melting behavior.",
      "reasoning_analysis": "Increasing Factors: The presence of 1-octadecanol introduces long alkyl chains capable of side-chain crystallization, and the MPEG350 segments provide polyethylene glycol sequences known for inherent crystallinity, both establishing a fundamental melting transition. Additionally, hydrogen bonding potential from itaconic acid residues may stabilize crystalline domains. Decreasing Factors: The photopolymerization process generates a crosslinked hydrogel network that restricts chain mobility and impedes the reorganization necessary for perfect crystal formation, thereby depressing the Tm. Furthermore, the 5 wt% water content acts as a plasticizer that increases free volume and lowers the energy required for the solid-to-liquid transition, while the incorporation of multiple monomer types introduces structural irregularities that disrupt lattice packing efficiency. Dominant Factor: While the MPEG and octadecanol components provide the structural basis for crystallinity, the dominant influence on the final Tm behavior is the depression caused by the crosslinked network architecture and the plasticizing effect of water, which collectively reduce crystal perfection and stability relative to the bulk crystalline monomers."
    }
  },
  {
    "doi": "10.1002/app.21228",
    "title": "Flow-Induced Crystallization in the Injection Molding of Polymers: A Thermodynamic Approach",
    "year": 2005,
    "chemical_composition": {
      "repeat_unit_psmiles": "[*]CC(C)[*]",
      "monomers": [
        {
          "name": "Propylene",
          "smiles": "CC=C",
          "ratio_value": null,
          "ratio_unit": null
        }
      ],
      "additives": [
        {
          "name": "stabilization package",
          "type": "stabilizer",
          "amount_value": null,
          "amount_unit": null
        }
      ],
      "is_homopolymer": true
    },
    "processing_history": "Commercial isotactic polypropylene (PP-6723) from Basell. Injection molding experiments carried out on Boy 15S machine. Tm value cited from Reference 70 (Van Krevelen) as material constant. DSC analysis performed at 10 °C/min for crystallinity measurement.",
    "hierarchical_structure": "Semicrystalline. Injection moldings exhibit skin-core structure with highly oriented skin layer. Ultimate crystallinity (X∞) 0.4598.",
    "properties": {
      "Tm": {
        "value": [
          172
        ],
        "unit": "°C"
      }
    },
    "analysis_with_hierarchical_structure": {
      "descriptive_text": "The sample comprises a commercial isotactic polypropylene homopolymer (PP-6723, Basell) formulated with a stabilization package. Processed via injection molding on a Boy 15S machine, the material exhibits a semicrystalline morphology featuring a skin-core structure with a highly oriented skin layer and an ultimate crystallinity (X∞) of 0.4598. Although the melting temperature is referenced as a material constant from Van Krevelen, crystallinity characterization was conducted using DSC analysis at a heating rate of 10 °C/min.",
      "reasoning_analysis": "Increasing Factors: The high stereoregularity of the isotactic polypropylene backbone enables efficient chain packing into stable crystalline lamellae, intrinsically establishing a robust baseline melting temperature. Additionally, the injection molding history generates significant shear flow, resulting in a highly oriented skin layer that promotes flow-induced crystallization; this orientation often leads to thicker or more thermally stable crystal structures, such as shish-kebab morphologies, which resist melting at higher temperatures. Decreasing Factors: The rapid cooling rates associated with injection molding can limit the time available for crystal perfection and lamellar thickening, potentially resulting in thinner crystals that melt at lower temperatures according to the Thomson-Gibbs equation. Furthermore, the inclusion of a stabilization package introduces low molecular weight additives that may reside in the amorphous regions or at crystal boundaries, potentially causing minor lattice disruptions that could slightly depress the melting point. Dominant Factor: The intrinsic chemical structure defined by the isotactic configuration is the dominant factor, as it dictates the fundamental ability of the polymer to crystallize and sets the equilibrium melting temperature. While processing-induced orientation and cooling rates modulate the observed Tm through changes in lamellar thickness, the stereoregularity of the homopolymer backbone outweighs these morphological variations in determining the overall thermal stability."
    },
    "analysis_without_hierarchical_structure": {
      "descriptive_text": "The sample comprises a commercial isotactic polypropylene homopolymer (PP-6723) sourced from Basell, formulated with a stabilization package. Processing involved injection molding experiments conducted on a Boy 15S machine. The melting temperature value is referenced from Van Krevelen (Reference 70) as a material constant, supplemented by differential scanning calorimetry (DSC) analysis performed at a heating rate of 10 °C/min for crystallinity assessment.",
      "reasoning_analysis": "Increasing Factors: The chemical composition consists of an isotactic polypropylene homopolymer, where the high stereoregularity allows for efficient chain packing into a crystalline lattice, inherently establishing a distinct and robust melting temperature. Additionally, the presence of a stabilization package mitigates thermal-oxidative degradation during the injection molding process, preserving molecular weight and preventing chain scission that would otherwise destabilize crystals and lower the Tm. Decreasing Factors: The processing history involves injection molding, which typically subjects the melt to rapid cooling rates that may limit the time available for crystal perfection and lamellar thickening, potentially resulting in a population of less stable crystals that melt at slightly lower temperatures compared to slowly annealed samples. Any residual thermal stresses frozen into the matrix during the rapid solidification phase of molding could also contribute to slight instability in the crystalline regions. Dominant Factor: The stereoregularity of the isotactic backbone is the dominant factor governing the Tm behavior, as it dictates the fundamental thermodynamic ability of the polymer to crystallize; while processing kinetics influence crystal morphology, the chemical regularity of the homopolymer structure establishes the primary baseline for the melting transition."
    }
  },
  {
    "doi": "10.1021/acs.langmuir.0c03111",
    "title": "Fine-Tuning Crystallization-Induced Gelation in Amphiphilic Double-Brush Polymers",
    "year": 2021,
    "chemical_composition": {
      "repeat_unit_psmiles": null,
      "monomers": [
        {
          "name": "Itaconic acid",
          "smiles": "OC(=O)C(=CC(=O)O)",
          "ratio_value": null,
          "ratio_unit": null
        },
        {
          "name": "1-Hexadecanol",
          "smiles": "CCCCCCCCCCCCCCCCO",
          "ratio_value": 50,
          "ratio_unit": "wt%"
        },
        {
          "name": "1-Octadecanol",
          "smiles": "CCCCCCCCCCCCCCCCCCO",
          "ratio_value": 50,
          "ratio_unit": "wt%"
        },
        {
          "name": "MPEG350",
          "smiles": null,
          "ratio_value": null,
          "ratio_unit": null
        }
      ],
      "additives": [
        {
          "name": "Irgacure 2959",
          "type": "initiator",
          "amount_value": 2,
          "amount_unit": "mol%"
        },
        {
          "name": "Water",
          "type": "solvent",
          "amount_value": 5,
          "amount_unit": "wt%"
        }
      ],
      "is_homopolymer": false
    },
    "processing_history": "Physical Mixture Hydrogel (5 wt% aqueous solution, equal weights C16/C18 homopolymers). Co-gelled by heating above Tm and cooling. DSC measured using PerkinElmer 8000 at 10 °C/min heating rate. Two heating-cooling cycles performed. Second melting transition.",
    "hierarchical_structure": "Hydrogel network formed by independent association of C16 and C18 domains. Two distinct melting transitions.",
    "properties": {
      "Tm": {
        "value": [
          54
        ],
        "unit": "°C"
      }
    },
    "analysis_with_hierarchical_structure": {
      "descriptive_text": "The sample is a physical mixture hydrogel composed of itaconic acid-based polymers hydrophobically modified with 1-hexadecanol and 1-octadecanol side chains in equal weight proportions, alongside MPEG350. The formulation incorporates Irgacure 2959 as an initiator and water as the solvent. Prepared as a 5 wt% aqueous solution, the system was co-gelled by heating above the melting point and subsequent cooling to form a hydrogel network defined by the independent association of C16 and C18 crystalline domains. Thermal characterization was performed via DSC at a heating rate of 10 °C/min, with the reported data corresponding to the second melting transition after two heating-cooling cycles to normalize thermal history.",
      "reasoning_analysis": "Increasing Factors: The presence of long alkyl side chains (1-hexadecanol and 1-octadecanol) facilitates the formation of stable crystalline domains through strong van der Waals interactions, which inherently establishes a defined melting transition. The processing history involving heating above Tm followed by cooling allows for the reorganization of these hydrophobic chains into crystallites, while the second heating cycle ensures the measurement reflects the stable crystalline structure formed. The independent association of C16 and C18 domains suggests effective phase separation, allowing each chain length to crystallize with higher fidelity, thereby maximizing the melting temperature of each distinct domain. Decreasing Factors: The presence of water (5 wt%) and MPEG350 within the hydrogel network may act as impurities or plasticizers within the amorphous regions, potentially disrupting the perfection of the crystalline lattice or reducing the effective concentration of crystallizable material. Additionally, the mixture of two different alkyl chain lengths (C16 and C18) introduces compositional heterogeneity; if perfect phase separation is not achieved, chain length mismatch defects at crystal surfaces could depress the melting point relative to pure homopolymer crystallites. The cooling rate during the co-gelling process, if not sufficiently slow, might limit crystal growth size, leading to a slight depression in Tm due to surface energy effects. Dominant Factor: The dominant factor governing the Tm is the intrinsic crystalline stability of the long alkyl side chains (C16 and C18) which act as physical crosslinks. While the aqueous environment and mixture complexity introduce potential depressing effects, the strong intermolecular forces within the phase-separated hydrophobic domains overwhelmingly dictate the thermal transition, resulting in distinct melting peaks corresponding to the specific chain lengths rather than a single averaged transition."
    },
    "analysis_without_hierarchical_structure": {
      "descriptive_text": "The sample comprises a physical mixture hydrogel system formulated from itaconic acid, MPEG350, and an equal weight blend of 1-hexadecanol and 1-octadecanol components. The composition incorporates 2 mol% Irgacure 2959 initiator and 5 wt% water solvent within a 5 wt% aqueous solution. The material was processed by co-gelling through heating above the melting temperature followed by cooling, and the thermal behavior was evaluated using differential scanning calorimetry on a PerkinElmer 8000 instrument at a heating rate of 10 °C/min, with the reported data corresponding to the second melting transition observed after two heating-cooling cycles.",
      "reasoning_analysis": "Increasing Factors: The presence of long-chain aliphatic alcohols, specifically 1-hexadecanol and 1-octadecanol, provides substantial crystalline domains driven by strong van der Waals interactions between the extended alkyl chains, which inherently elevates the melting temperature. Additionally, the use of the second heating cycle in the processing history eliminates thermal history and solvent effects from the initial state, allowing for the measurement of a more stable crystalline phase that reflects the intrinsic lattice energy of the alkyl components. Decreasing Factors: The inclusion of 5 wt% water acts as a potent plasticizer, disrupting intermolecular hydrogen bonding and increasing free volume within the hydrogel network, which thermodynamically depresses the melting temperature. Furthermore, the multicomponent nature of the system, including MPEG350 and itaconic acid alongside the binary blend of C16 and C18 alcohols, introduces structural disorder and potential eutectic effects that inhibit perfect crystal lattice formation, thereby lowering the Tm relative to pure homopolymeric alkyl crystals. Dominant Factor: The crystallization capability of the long-chain alcohols serves as the dominant factor governing the Tm. Despite the plasticizing influence of water and the structural disorder introduced by the multi-component mixture, the strong cohesive energy density of the C16 and C18 alkyl chains establishes the primary thermal transition, as the physical gelation mechanism relies fundamentally on the melting and recrystallization of these hydrophobic domains."
    }
  },
  {
    "doi": null,
    "title": "Ionic liquid assisted modification in ionic conductivity, phase transition temperature and crystallization kinetics behaviour of polymer poly(ethylene oxide)",
    "year": 2013,
    "chemical_composition": {
      "repeat_unit_psmiles": "*CCO*",
      "monomers": [
        {
          "name": "Ethylene oxide",
          "smiles": "C1CO1",
          "ratio_value": null,
          "ratio_unit": null
        }
      ],
      "additives": [
        {
          "name": "Lithium perchlorate",
          "type": "salt",
          "amount_value": 10,
          "amount_unit": "wt.%"
        },
        {
          "name": "1-Butyl-3-methylimidazolium hexafluorophosphate",
          "type": "ionic liquid",
          "amount_value": 20,
          "amount_unit": "wt.%"
        }
      ],
      "is_homopolymer": true
    },
    "processing_history": "Prepared by solution casting in methanol, stirred at 40 °C for 3–4 h, solvent evaporated. Tm measured by DSC (Mettler DSC1) at 10 °C/min under N2.",
    "hierarchical_structure": "Degree of crystallinity (Xc) = 29 %. Spherulitic morphology observed by POM.",
    "properties": {
      "Tm": {
        "value": [
          62
        ],
        "unit": "°C"
      }
    },
    "analysis_with_hierarchical_structure": {
      "descriptive_text": "The sample comprises a polyethylene oxide homopolymer synthesized from ethylene oxide monomers, compounded with 10 wt.% lithium perchlorate salt and 20 wt.% 1-butyl-3-methylimidazolium hexafluorophosphate ionic liquid. Fabricated via solution casting in methanol, the mixture was stirred at 40 °C for 3–4 hours prior to solvent evaporation. Hierarchical structural analysis indicates a semi-crystalline architecture exhibiting 29% crystallinity with distinct spherulitic morphology observed by polarized optical microscopy, while thermal properties were assessed via differential scanning calorimetry at 10 °C/min under nitrogen.",
      "reasoning_analysis": "Increasing Factors: The inherent stereoregularity of the polyethylene oxide backbone enables efficient chain packing into lamellar crystals, evidenced by the 29% crystallinity and spherulitic morphology, which establishes the fundamental thermodynamic transition necessary for a defined Tm. Additionally, coordination interactions between lithium cations and ether oxygens may locally restrict chain conformations, potentially stabilizing specific crystalline complexes relative to a completely disordered state. Decreasing Factors: The incorporation of 20 wt.% ionic liquid acts as a potent plasticizer, increasing free volume and reducing intermolecular cohesive energy density, which significantly depresses the melting point. Furthermore, the 10 wt.% lithium perchlorate acts as an impurity within the PEO lattice, disrupting chain packing efficiency and lowering the equilibrium melting temperature via melting point depression mechanisms. The solution casting process at 40 °C may also limit the perfection and thickness of the crystalline lamellae compared to slow cooling from the melt. Dominant Factor: The plasticizing effect of the ionic liquid and the lattice disruption caused by the lithium salt are the dominant factors. These additives substantially reduce the thermal stability of the crystalline phases relative to pristine polyethylene oxide, qualitatively lowering the observed Tm despite the retention of semi-crystalline morphology."
    },
    "analysis_without_hierarchical_structure": {
      "descriptive_text": "The sample consists of a poly(ethylene oxide) homopolymer matrix incorporated with 10 wt.% lithium perchlorate salt and 20 wt.% 1-butyl-3-methylimidazolium hexafluorophosphate ionic liquid. The composite material was prepared via solution casting in methanol, where the mixture was stirred at 40 °C for 3–4 hours followed by solvent evaporation. The melting temperature was subsequently characterized using differential scanning calorimetry at a heating rate of 10 °C/min under a nitrogen atmosphere.",
      "reasoning_analysis": "Increasing Factors: The intrinsic chemical regularity of the poly(ethylene oxide) backbone facilitates chain packing and crystallization, establishing a fundamental baseline for a melting transition. Additionally, the solution casting processing history involving controlled solvent evaporation may allow sufficient chain mobility during the drying phase to promote some degree of crystalline ordering compared to rapid quenching techniques. Decreasing Factors: The incorporation of lithium perchlorate introduces strong coordination complexes between lithium cations and ether oxygens, which disrupts the structural periodicity required for stable crystal lattice formation. Furthermore, the presence of the ionic liquid acts as a plasticizer that increases free volume and interferes with interchain interactions, thermodynamically depressing the melting temperature. Dominant Factor: The disruption of crystallinity driven by the coordination of lithium ions and the plasticizing effect of the ionic liquid qualitatively dominates the thermal behavior, as these additives significantly hinder the formation of stable lamellar crystals relative to the neat polymer, leading to a net depression of the melting temperature."
    }
  },
  {
    "doi": null,
    "title": "Isothermal melt crystallization and melting behaviour of syndiotactic polypropylene†",
    "year": 2000,
    "chemical_composition": {
      "repeat_unit_psmiles": "[*]CC(C)[*]",
      "monomers": [
        {
          "name": "Propylene",
          "smiles": "CC=C",
          "ratio_value": null,
          "ratio_unit": null
        }
      ],
      "additives": [],
      "is_homopolymer": true
    },
    "processing_history": "s-PP#4 resin (metallocene catalyst, Fina Oil) melt-pressed at 190°C, cooled, melted at 190°C for 5 min, isothermally crystallized at Tc=85°C, quenched in liquid nitrogen. Tm measured by DSC (Perkin-Elmer DSC-7) at 20°C/min heating rate.",
    "hierarchical_structure": "WAXD crystallinity 0.33, Long period 12.4 nm, Lamellar thickness 4.1 nm.",
    "properties": {
      "Tm": {
        "value": [
          118.5
        ],
        "unit": "°C"
      }
    },
    "analysis_with_hierarchical_structure": {
      "descriptive_text": "The sample comprises a syndiotactic polypropylene homopolymer resin synthesized using a metallocene catalyst. The material underwent a thermal treatment sequence involving melt-pressing at 190°C, reheating for 5 minutes, isothermal crystallization at 85°C, and subsequent quenching in liquid nitrogen. Structural analysis indicates a semi-crystalline morphology with a WAXD crystallinity of 0.33, a long period of 12.4 nm, and a lamellar thickness of 4.1 nm. The melting behavior was characterized by DSC at a heating rate of 20°C/min.",
      "reasoning_analysis": "Increasing Factors: The use of a metallocene catalyst ensures high stereoregularity within the polypropylene chains, enabling the formation of a crystalline lattice which is a prerequisite for a defined melting transition. The isothermal crystallization step allows for organized chain folding compared to non-isothermal cooling, establishing a baseline crystalline order. Decreasing Factors: The syndiotactic configuration typically exhibits a lower equilibrium melting temperature compared to isotactic polypropylene due to less efficient chain packing within the unit cell. Furthermore, the isothermal crystallization temperature of 85°C is relatively low, kinetically limiting crystal growth and resulting in thin lamellae. According to the Thomson-Gibbs relationship, this finite lamellar thickness induces a melting point depression due to the high surface free energy contribution of the crystal folds. Additionally, the final quenching in liquid nitrogen may lock in structural defects or prevent lamellar thickening. Dominant Factor: The lamellar thickness established during the isothermal crystallization at 85°C is the dominant factor governing the observed Tm. The significant melting point depression caused by the thin lamellae via the Thomson-Gibbs effect outweighs the intrinsic stability provided by the stereoregular backbone, qualitatively lowering the Tm relative to the equilibrium melting temperature of fully thickened s-PP crystals."
    },
    "analysis_without_hierarchical_structure": {
      "descriptive_text": "The sample is a syndiotactic polypropylene homopolymer resin synthesized using a metallocene catalyst. The material processing involved melt-pressing at 190°C, followed by a thermal treatment cycle where the sample was melted at 190°C for 5 minutes, isothermally crystallized at 85°C, and subsequently quenched in liquid nitrogen. The melting temperature was characterized using differential scanning calorimetry at a heating rate of 20°C/min.",
      "reasoning_analysis": "Increasing Factors: The use of a metallocene catalyst ensures high stereoregularity within the polypropylene backbone, facilitating efficient chain packing and crystal formation which inherently supports a defined melting transition. Additionally, the homopolymer composition lacks comonomer defects that would otherwise disrupt the crystal lattice and depress the melting temperature. The isothermal crystallization step promotes the formation of ordered lamellar structures compared to random cooling processes. Decreasing Factors: The syndiotactic configuration of the polypropylene chains inherently results in a lower equilibrium melting temperature compared to isotactic polypropylene due to differences in crystal packing efficiency. Furthermore, the isothermal crystallization temperature of 85°C is relatively low compared to the equilibrium melting point, leading to the formation of thinner lamellae which depresses the observed melting temperature according to the Gibbs-Thomson effect. The final quenching step also prevents secondary crystallization or crystal perfection that could occur during slower cooling. Dominant Factor: The thermal history, specifically the isothermal crystallization temperature, serves as the dominant factor influencing the observed melting temperature. While the stereoregular chemical composition establishes the theoretical equilibrium melting point, the specific crystallization conditions dictate the lamellar thickness and crystal perfection, thereby determining the actual thermal transition observed during characterization."
    }
  },
  {
    "doi": null,
    "title": "Thermal Characterizations of Chitosan and Polyacryloni-trile Semi-Interpenetrating Polymer Networks",
    "year": 2002,
    "chemical_composition": {
      "repeat_unit_psmiles": "[*]CC(C#N)[*]",
      "monomers": [
        {
          "name": "Acrylonitrile",
          "smiles": "C=CC#N",
          "ratio_value": null,
          "ratio_unit": null
        }
      ],
      "additives": [],
      "is_homopolymer": true
    },
    "processing_history": "PAN purchased from Aldrich Chemical Co. DSC performed with TA Instruments DSC 2010 in nitrogen atmosphere. Second heating scan at 10 °C/min from 0 to 400 °C.",
    "hierarchical_structure": "Semicrystalline vinylic homopolymer, usually in atactic form.",
    "properties": {
      "Tm": {
        "value": [
          274
        ],
        "unit": "°C"
      }
    },
    "analysis_with_hierarchical_structure": {
      "descriptive_text": "The sample comprises a semicrystalline polyacrylonitrile homopolymer derived from acrylonitrile monomers, typically characterized by an atactic configuration within its vinylic backbone. Sourced commercially from Aldrich Chemical Co., the material underwent thermal characterization using a TA Instruments DSC 2010 under a nitrogen atmosphere, utilizing a second heating scan at 10 °C/min from 0 to 400 °C to assess its melting behavior without the influence of prior thermal history.",
      "reasoning_analysis": "Increasing Factors: The presence of highly polar nitrile (-C≡N) side groups along the polymer backbone generates strong intermolecular dipole-dipole interactions, significantly increasing the cohesive energy density and lattice energy required to disrupt the crystalline phase, thereby driving the Tm upward. The semicrystalline nature of the homopolymer indicates the existence of ordered regions that contribute to a distinct melting transition. Decreasing Factors: The hierarchical structure notes the polymer is usually in atactic form; this stereoirregularity disrupts efficient chain packing within the crystal lattice compared to isotactic or syndiotactic configurations, which can reduce the thermal stability of the crystalline domains and lower the observed Tm. Additionally, the absence of specific annealing steps in the processing history prior to the DSC measurement may result in less perfect crystallites with lower thermal stability. Dominant Factor: The intense dipole-dipole interactions arising from the nitrile functional groups are the dominant factor, establishing an inherently high baseline Tm that characterizes polyacrylonitrile, often outweighing the depressive effects of atactic stereoirregularity on the crystal lattice stability."
    },
    "analysis_without_hierarchical_structure": {
      "descriptive_text": "The sample consists of a polyacrylonitrile homopolymer commercially sourced from Aldrich Chemical Co. Thermal analysis was conducted using a TA Instruments DSC 2010 under a nitrogen atmosphere, utilizing a second heating scan protocol at a rate of 10 °C/min over a temperature range of 0 to 400 °C to characterize the melting behavior.",
      "reasoning_analysis": "Increasing Factors: The presence of nitrile groups within the repeat unit creates strong intermolecular dipole-dipole interactions, significantly increasing the cohesive energy density and requiring greater thermal energy to disrupt the crystalline lattice, thus driving the melting temperature upward. The homopolymer structure further promotes chain regularity, enhancing the potential for crystalline packing. Decreasing Factors: Commercial synthesis often results in varying degrees of stereoirregularity, such as atactic configurations, which disrupt lattice perfection and can depress the melting temperature relative to a highly stereoregular analog. Additionally, the second heating scan protocol erases the initial thermal history, which may reduce the overall crystallinity compared to the as-received state if prior processing induced orientation. Dominant Factor: The strong intermolecular dipole-dipole interactions inherent to the nitrile side groups qualitatively dominate the thermal behavior, establishing a high baseline energy requirement for melting that outweighs the morphological variations introduced by the specific thermal processing history."
    }
  },
  {
    "doi": null,
    "title": "Isothermal melt crystallization and melting behaviour of syndiotactic polypropylene†",
    "year": 2000,
    "chemical_composition": {
      "repeat_unit_psmiles": "[*]CC(C)[*]",
      "monomers": [
        {
          "name": "Propylene",
          "smiles": "CC=C",
          "ratio_value": null,
          "ratio_unit": null
        }
      ],
      "additives": [],
      "is_homopolymer": true
    },
    "processing_history": "s-PP#4 resin (metallocene catalyst, Fina Oil) melt-pressed at 190°C, cooled, melted at 190°C for 5 min, isothermally crystallized at Tc=95°C, quenched in liquid nitrogen. Tm measured by DSC (Perkin-Elmer DSC-7) at 20°C/min heating rate.",
    "hierarchical_structure": "WAXD crystallinity 0.33, Long period 12.6 nm, Lamellar thickness 4.2 nm.",
    "properties": {
      "Tm": {
        "value": [
          123.3
        ],
        "unit": "°C"
      }
    },
    "analysis_with_hierarchical_structure": {
      "descriptive_text": "The sample comprises a syndiotactic polypropylene (s-PP) homopolymer synthesized using a metallocene catalyst system. Processing involved melt-pressing at 190°C, followed by a thermal treatment sequence including remelting at 190°C for 5 minutes, isothermal crystallization at 95°C, and subsequent quenching in liquid nitrogen. Hierarchical structural analysis indicates a semi-crystalline architecture with a WAXD crystallinity of 0.33, a long period of 12.6 nm, and a defined lamellar thickness of 4.2 nm, with thermal properties characterized by DSC at a heating rate of 20°C/min.",
      "reasoning_analysis": "Increasing Factors: The isothermal crystallization at 95°C represents a relatively high crystallization temperature for polypropylene, which promotes the formation of thicker and more thermally stable lamellae compared to rapid non-isothermal cooling, thereby elevating the observed Tm. Additionally, the high stereoregularity inherent to the metallocene-catalyzed syndiotactic structure ensures efficient chain packing into crystalline lattices, establishing a robust baseline for melting behavior. Decreasing Factors: The finite lamellar thickness of 4.2 nm induces melting point depression relative to the equilibrium melting temperature (Tm0) as described by the Thomson-Gibbs equation, where thinner crystals exhibit lower thermal stability. Furthermore, the syndiotactic configuration typically possesses a lower equilibrium melting temperature compared to isotactic polypropylene due to differences in unit cell packing energy and crystal polymorphism. Dominant Factor: The morphological constraints imposed by the lamellar thickness, which is directly controlled by the isothermal crystallization temperature in the processing history, qualitatively dominate the final Tm behavior. While the chemical structure defines the theoretical maximum, the specific thermal treatment determines the actual crystal stability and thickness distribution observed during DSC heating."
    },
    "analysis_without_hierarchical_structure": {
      "descriptive_text": "The sample consists of a syndiotactic polypropylene (s-PP) homopolymer, specifically identified as s-PP#4 resin produced using a metallocene catalyst. The material was processed by melt-pressing at 190°C followed by cooling. To standardize the thermal history, the sample was subsequently melted at 190°C for 5 minutes, isothermally crystallized at 95°C, and finally quenched in liquid nitrogen. The melting temperature was characterized using differential scanning calorimetry (DSC) with a heating rate of 20°C/min.",
