Repository: hhtrick/HHT-code

# HHT training framework

This directory contains model training, embedding precomputation, inference, article-level baselines and the curated datasets. All commands below assume that the working directory is `train_code/`.

## 3. Datasets and fixed partitions

Each main dataset is a JSON array at `dataset/{property}/{property}.json`. Entries contain source metadata, `chemical_composition`, `processing_history`, `hierarchical_structure`, `properties`, and two generated-analysis objects. Targets are stored as `properties[property]["value"]`; source metadata and target values are not predictive input fields.

| Property | Train | Validation | Test | Total |
|---|---:|---:|---:|---:|

File: train_code/dataset/Tm/Tm.json (part 20 of 200)
[
      "reasoning_analysis": "Increasing Factors: The homopolymer composition ensures a regular backbone without comonomer defects that typically disrupt crystal lattices, while the metallocene catalyst facilitates high stereoregularity necessary for crystallization. The processing history involving isothermal crystallization at 95°C allows for the development of ordered lamellar structures, which stabilizes the crystal phase relative to amorphous quenching. Decreasing Factors: The syndiotactic configuration inherently exhibits a lower equilibrium melting temperature compared to isotactic polypropylene due to differences in unit cell packing efficiency. Additionally, crystallization at 95°C involves significant supercooling which may limit lamellar thickening compared to higher crystallization temperatures, and the subsequent liquid nitrogen quenching prevents secondary crystallization or further crystal perfection that could otherwise elevate the melting point. Dominant Factor: The isothermal crystallization temperature serves as the dominant factor determining the observed Tm behavior for this specific sample. According to the Gibbs-Thomson relationship, the lamellar thickness established during the 95°C isothermal hold directly dictates the thermal stability of the crystals; therefore, while the syndiotactic composition sets the theoretical baseline, the specific thermal history governing crystal thickness qualitatively dominates the final measured melting temperature."
    }
  },
  {
    "doi": null,
    "title": "Solid-State Polymerization Process for the Preparation of Poly(cyclohexane-1,4-dimethylene cyclohexane-1,4-dicarboxylate) Polymers With High Melting Temperature and Crystallinity",
    "year": 2017,
    "chemical_composition": {
      "repeat_unit_psmiles": "[*]OCC1CCC(CC1)COC(=O)C2CCC(CC2)C(=O)O[*]",
      "monomers": [
        {
          "name": "1,4-cyclohexanedicarboxylic acid",
          "smiles": "OC(=O)C1CCC(CC1)C(=O)O",
          "ratio_value": 1,
          "ratio_unit": "molar ratio"
        },
        {
          "name": "1,4-cyclohexanedimethanol",
          "smiles": "OCC1CCC(CO)CC1",
          "ratio_value": 1.005,
          "ratio_unit": "molar ratio"
        }
      ],
      "additives": [
        {
          "name": "titanium tetrabutoxide",
          "type": "catalyst",
          "amount_value": 175,
          "amount_unit": "ppm"
        }
      ],
      "is_homopolymer": false
    },
    "processing_history": "SSP at 206 °C under nitrogen flow for 4 hours using CHDA prepolymer. Tm measured by DSC (Perkin Elmer DSC7) at 20 °C/min heating rate, 3rd heating scan (2nd heating cycle).",
    "hierarchical_structure": "Trans content 93%.",
    "properties": {
      "Tm": {
        "value": [
          229
        ],
        "unit": "°C"
      }
    },
    "analysis_with_hierarchical_structure": {
      "descriptive_text": "The sample comprises a cycloaliphatic polyester synthesized from 1,4-cyclohexanedicarboxylic acid and 1,4-cyclohexanedimethanol with a slight molar excess of the diol component at a ratio of 1.005. Titanium tetrabutoxide was employed as a catalyst at a concentration of 175 ppm. The material underwent solid-state polymerization at 206 °C under a nitrogen flow for 4 hours using a CHDA prepolymer. Hierarchical structure analysis indicates a trans-isomer content of 93%. The melting temperature was characterized by differential scanning calorimetry using a Perkin Elmer DSC7 instrument at a heating rate of 20 °C/min, specifically recording the third heating scan of the second heating cycle.",
      "reasoning_analysis": "Increasing Factors: The presence of rigid cyclohexane rings in both the diacid and diol repeating units significantly restricts backbone conformational freedom, necessitating higher thermal energy to disrupt the crystalline lattice. The high trans-isomer content of 93% promotes stereoregularity, enabling efficient chain packing and the formation of thermally stable crystalline domains. Additionally, the solid-state polymerization process increases molecular weight, reducing the concentration of chain ends that typically destabilize crystal structures. Decreasing Factors: The slight stoichiometric imbalance with a 1.005 molar ratio of diol limits the theoretical maximum molecular weight compared to a perfectly equimolar system, potentially resulting in a higher fraction of chain ends that depress melting stability. Furthermore, the remaining 7% cis-isomer content acts as a structural defect within the crystal lattice, reducing lamellar thickness and perfection compared to a fully trans counterpart. Dominant Factor: The high stereoregularity conferred by the 93% trans-content combined with the inherent rigidity of the cycloaliphatic backbone qualitatively dominates the thermal behavior. While stoichiometric limitations and cis-isomer defects exist, the geometric compatibility of the trans-isomers allows for robust crystallization, establishing a high melting temperature baseline characteristic of cycloaliphatic polyesters."
    },
    "analysis_without_hierarchical_structure": {
      "descriptive_text": "The sample consists of a cycloaliphatic polyester derived from the condensation of 1,4-cyclohexanedicarboxylic acid and 1,4-cyclohexanedimethanol, featuring a slight molar excess of the diol component. Titanium tetrabutoxide was utilized as a catalyst at 175 ppm during synthesis. Following preparation, the material underwent solid-state polymerization at 206 °C under nitrogen flow for 4 hours using a CHDA prepolymer. The melting temperature was subsequently characterized via differential scanning calorimetry using a Perkin Elmer DSC7 instrument at a heating rate of 20 °C/min during the 3rd heating scan (2nd heating cycle).",
      "reasoning_analysis": "Increasing Factors: The presence of rigid 1,4-cyclohexane rings in both the diacid and diol segments of the polymer backbone significantly restricts chain flexibility, thereby increasing the lattice energy and thermal stability required to disrupt the crystalline phase. Additionally, the solid-state polymerization process enhances molecular weight and promotes crystal perfection through thermal annealing near the melting region, which stabilizes the crystalline lamellae and reduces defects. Decreasing Factors: The inherent stereochemical heterogeneity arising from the mixture of cis and trans isomers within the cyclohexane rings introduces structural defects that disrupt efficient chain packing compared to a purely trans-configured system, potentially lowering the melting temperature relative to a stereoregular analogue. Dominant Factor: The intrinsic rigidity of the dual cycloaliphatic backbone structure is the dominant factor determining the high melting temperature baseline, as the substantial energetic barrier created by the rigid cyclic units in the crystal lattice outweighs the secondary effects of molecular weight refinement or stereochemical imperfections."
    }
  },
  {
    "doi": null,
    "title": "Synthesis and Thermotropic Liquid-Crystalline Behavior of Novel Main-Chain Poly(aryl ether ketones)",
    "year": 2003,
    "chemical_composition": {
      "repeat_unit_psmiles": "[*]Oc1ccc(cc1)c2ccc(cc2)Oc3ccc(cc3)C(=O)c4ccc(cc4)C(=O)c5ccc(cc5)O[*]",
      "monomers": [
        {
          "name": "4,4'-Biphenol",
          "smiles": "Oc1ccc(cc1)c2ccc(cc2)O",
          "ratio_value": 100,
          "ratio_unit": "mol%"
        },
        {
          "name": "1,4-bis(p-fluorobenzoyl)benzene",
          "smiles": "Fc1ccc(cc1)C(=O)c2ccc(cc2)C(=O)c3ccc(cc3)F",
          "ratio_value": 100,
          "ratio_unit": "mol%"
        }
      ],
      "additives": [],
      "is_homopolymer": true
    },
    "processing_history": "Synthesized by solution polycondensation in TMS/toluene with K2CO3 at 160 °C for 3 h then 210 °C for 8 h. Purified by methanol and water, dried at 120 °C. Tm measured by DSC (Mettler Toledo DSC 821e) at 10 °C/min under nitrogen atmosphere.",
    "hierarchical_structure": "Crystalline isotropic polymer. Higher crystallinity than copolymers. Only melting transition observed.",
    "properties": {
      "Tm": {
        "value": [
          426
        ],
        "unit": "°C"
      }
    },
    "analysis_with_hierarchical_structure": {
      "descriptive_text": "The sample is a crystalline isotropic polymer synthesized via the solution polycondensation of 4,4'-biphenol and 1,4-bis(p-fluorobenzoyl)benzene in a TMS/toluene medium using K2CO3. The reaction protocol involved heating at 160 °C for 3 hours followed by 210 °C for 8 hours, followed by purification with methanol and water and drying at 120 °C. Hierarchical characterization indicates a highly crystalline structure with greater order than analogous copolymers, exhibiting only a melting transition. Thermal analysis was performed using differential scanning calorimetry at 10 °C/min under nitrogen flow.",
      "reasoning_analysis": "Increasing Factors: The polymer backbone consists of rigid aromatic rings linked by ketone and ether groups, specifically incorporating biphenyl units which significantly restrict chain mobility and enhance packing density. The high structural regularity resulting from the stoichiometric reaction of the two monomers promotes efficient lattice formation, evidenced by the reported higher crystallinity compared to copolymers. Additionally, the prolonged thermal treatment at 210 °C during synthesis likely acted as an in-situ annealing process, perfecting crystal lamellae and increasing the energy required for melting. Decreasing Factors: The presence of ether linkages introduces some rotational flexibility into the backbone compared to wholly carbon-based aromatic polymers, which may moderately lower the melting point relative to fully rigid rod polymers. Furthermore, solution polycondensation may limit the ultimate molecular weight and lamellar thickness compared to high-temperature melt polymerization techniques, potentially preventing the observed Tm from reaching the theoretical equilibrium melting temperature. Dominant Factor: The dominant factor governing the Tm is the intrinsic rigidity of the aromatic backbone combined with the high degree of crystallinity. The structural symmetry and the thermal history promoting crystal perfection overwhelmingly drive the melting temperature to a high regime, outweighing the minor flexibility conferred by the ether linkages or processing limitations."
    },
    "analysis_without_hierarchical_structure": {
      "descriptive_text": "The polymer sample comprises a rigid aromatic backbone synthesized from equimolar amounts of 4,4'-Biphenol and 1,4-bis(p-fluorobenzoyl)benzene. It was prepared via solution polycondensation in a TMS/toluene solvent system using K2CO3, with a thermal profile of 160 °C for 3 hours followed by 210 °C for 8 hours. Following synthesis, the material was purified using methanol and water and subsequently dried at 120 °C. The melting temperature was characterized by differential scanning calorimetry using a Mettler Toledo DSC 821e at a heating rate of 10 °C/min under a nitrogen atmosphere.",
      "reasoning_analysis": "Increasing Factors: The chemical composition features a highly rigid aromatic backbone containing biphenyl and benzophenone units, which restricts chain mobility and facilitates strong intermolecular pi-pi stacking and dipole-dipole interactions from the ketone groups, inherently driving the Tm upward. Additionally, the prolonged high-temperature synthesis history promotes high molecular weight formation, which stabilizes the crystalline lattice and maximizes the equilibrium melting point, while the drying step removes volatile residues that could otherwise act as plasticizers. Decreasing Factors: The inclusion of ether linkages within the polymer backbone introduces a degree of segmental flexibility compared to fully carbonaceous aromatic chains, which may slightly moderate the Tm relative to purely rigid rod polymers. Furthermore, any structural defects or irregularities introduced during the high-temperature polycondensation could disrupt crystal perfection, potentially lowering the observed melting onset. Dominant Factor: The intrinsic chain stiffness derived from the high density of aromatic rings and polar ketone groups overwhelmingly dominates the thermal behavior. While ether linkages offer minor flexibility and processing conditions aim to optimize molecular weight, the fundamental structural rigidity establishes a very high baseline Tm characteristic of high-performance polyaryletherketones."
    }
  },
  {
    "doi": "10.1002/macp.201800227",
    "title": "Polysulfone-Based Shape Memory Thermoplastics with Body Temperature Triggering",
    "year": 2018,
    "chemical_composition": {
      "repeat_unit_psmiles": null,
      "monomers": [
        {
          "name": "Polysulfone macroinitiator",
          "smiles": null,
          "ratio_value": 43,
          "ratio_unit": "wt%"
        },
        {
          "name": "Poly(ethylene glycol)methyl ether methacrylate (PEGMA1100)",
          "smiles": null,
          "ratio_value": 57,
          "ratio_unit": "wt%"
        }
      ],
      "additives": [],
      "is_homopolymer": false
    },
    "processing_history": "Synthesized via ATRP grafting from PSf macroinitiator MI10 (10% substitution). Tm measured by DSC (2nd heating cycle).",
    "hierarchical_structure": "Microphase separation of soft and hard segments. Semicrystalline soft segments.",
    "properties": {
      "Tm": {
        "value": [
          32.7
        ],
        "unit": "°C"
      }
    },
    "analysis_with_hierarchical_structure": {
      "descriptive_text": "The sample is a graft copolymer composed of a Polysulfone macroinitiator backbone and Poly(ethylene glycol)methyl ether methacrylate (PEGMA1100) side chains, with weight fractions of 43 wt% and 57 wt%, respectively. Synthesized via Atom Transfer Radical Polymerization (ATRP) from a Polysulfone macroinitiator (MI10) with 10% substitution, the material exhibits a hierarchical structure defined by microphase separation between soft and hard segments, where the soft segments display semicrystalline morphology. The melting behavior was evaluated using Differential Scanning Calorimetry (DSC) during the second heating cycle to ensure consistent thermal history.",
      "reasoning_analysis": "Increasing Factors: The incorporation of PEGMA1100 introduces poly(ethylene glycol) side chains capable of crystallization, providing the necessary ordered structure for a melting transition to occur. The observed microphase separation allows these semicrystalline soft segments to segregate from the amorphous Polysulfone hard segments, facilitating the formation of distinct crystalline domains that sustain a measurable Tm. Additionally, the second heating cycle in the processing history removes prior thermal inconsistencies, allowing the intrinsic stability of the reformed crystals to dictate the observed Tm. Decreasing Factors: The covalent tethering of the PEG chains to the rigid Polysulfone backbone restricts chain mobility and limits the ability of the soft segments to pack into perfect crystalline lattices compared to free PEG homopolymers. This topological constraint, combined with the potential interfacial mixing between the hard and soft phases despite microphase separation, introduces defects that reduce lamellar thickness and thermally destabilize the crystals, thereby depressing the Tm. Dominant Factor: The microphase separation enabling the crystallization of the PEG soft segments is the dominant factor determining the Tm. Although the graft architecture imposes confinement that qualitatively lowers the Tm relative to bulk PEG, the segregation into distinct semicrystalline domains ensures that the melting behavior is primarily governed by the crystalline integrity of the PEG side chains rather than being suppressed entirely by the amorphous Polysulfone matrix."
    },
    "analysis_without_hierarchical_structure": {
      "descriptive_text": "The sample comprises a graft copolymer system consisting of a Polysulfone macroinitiator and Poly(ethylene glycol)methyl ether methacrylate (PEGMA1100) with weight fractions of 43 wt% and 57 wt%, respectively. Synthesis was achieved via Atom Transfer Radical Polymerization (ATRP) grafting from a Polysulfone macroinitiator MI10 with 10% substitution. The melting temperature was characterized using Differential Scanning Calorimetry (DSC) during the second heating cycle.",
      "reasoning_analysis": "Increasing Factors: The presence of Poly(ethylene glycol)methyl ether methacrylate (PEGMA1100) at 57 wt% introduces crystallizable poly(ethylene glycol) side chains, which are the primary source of the melting transition. Additionally, the use of the second heating cycle in the DSC processing history erases prior thermal history, allowing for a standardized crystallization process upon cooling that maximizes the observable melting endotherm. Decreasing Factors: The Polysulfone macroinitiator backbone constitutes 43 wt% of the material and is inherently amorphous and rigid, acting as a constraint on the mobility and packing efficiency of the crystallizable PEG side chains. The graft architecture resulting from the ATRP synthesis tethers the flexible side chains to the rigid backbone, creating steric hindrance and topological constraints that inhibit perfect crystal lattice formation compared to linear PEG homopolymers. Dominant Factor: While the PEG side chains provide the fundamental capability for melting, the topological confinement imposed by the graft copolymer architecture onto the rigid Polysulfone backbone qualitatively dominates the final Tm behavior by limiting the degree of crystallinity and crystal perfection relative to unconstrained PEG systems."
    }
  },
  {
    "doi": "10.1021/ma047599y",
    "title": "Thermodynamic Study of a Novel Surface Ordered Phase above the Bulk Melting Temperature in Alkyl Side Chain Acrylate Polymers",
    "year": 2005,
    "chemical_composition": {
      "repeat_unit_psmiles": "[*]CC(C(=O)OCCCCCCCCCCCCCCCC)[*]",
      "monomers": [
        {
          "name": "Hexadecyl acrylate",
          "smiles": "CCCCCCCCCCCCCCCCOC(=O)C=C",
          "ratio_value": null,
          "ratio_unit": null
        }
      ],
      "additives": [],
      "is_homopolymer": true
    },
    "processing_history": "Obtained from Landec Corporation, synthesized by melt-polymerization with broad polydispersity (10-20), used as received. Tm measured by DSC at 0.5 K/min heating rate.",
    "hierarchical_structure": "Partial crystallinity within the side chains; surface ordered phase above bulk Tm.",
    "properties": {
      "Tm": {
        "value": [
          35.1
        ],
        "unit": "°C"
      }
    },
    "analysis_with_hierarchical_structure": {
      "descriptive_text": "The sample consists of a poly(hexadecyl acrylate) homopolymer obtained from Landec Corporation, synthesized via melt-polymerization resulting in a broad polydispersity index ranging from 10 to 20. The material was used as received without further purification, and its melting temperature was characterized using differential scanning calorimetry at a heating rate of 0.5 K/min. Structurally, the polymer exhibits partial crystallinity localized within the hexadecyl side chains, accompanied by the formation of a surface ordered phase that persists above the bulk melting temperature.",
      "reasoning_analysis": "Increasing Factors: The presence of long hexadecyl side chains enables significant van der Waals interactions and side-chain crystallization, which establishes a distinct melting transition inherent to the comb-like architecture. Additionally, the reported surface ordered phase suggests a level of structural organization that may stabilize the crystalline domains against thermal disruption. Decreasing Factors: The extremely broad polydispersity (10-20) resulting from the melt-polymerization process introduces substantial chain length heterogeneity, which disrupts lattice regularity and reduces crystalline perfection, thereby depressing the melting temperature relative to a monodisperse analog. Furthermore, the amorphous nature of the acrylate backbone provides no crystalline reinforcement, limiting the thermal stability of the ordered phase. Dominant Factor: The crystallization capability of the long hexadecyl side chains is the dominant factor governing the existence and baseline position of the Tm, as the backbone remains amorphous; however, the broad molecular weight distribution qualitatively acts as the primary limiting factor on the upper bound of the melting temperature by introducing structural defects within the crystalline lattice."
    },
    "analysis_without_hierarchical_structure": {
      "descriptive_text": "The sample consists of a poly(hexadecyl acrylate) homopolymer featuring a polyacrylate backbone substituted with long hexadecyl ester side chains. The material was obtained from Landec Corporation, having been synthesized via melt-polymerization which resulted in a broad polydispersity index ranging from 10 to 20, and was utilized as received without further purification. The melting temperature was characterized using differential scanning calorimetry (DSC) with a slow heating rate of 0.5 K/min.",
      "reasoning_analysis": "Increasing Factors: The presence of long hexadecyl side chains enables side-chain crystallization, where the alkyl groups pack into an ordered lattice independent of the backbone, creating a crystalline phase that requires significant thermal energy to disrupt. Additionally, the very slow DSC heating rate of 0.5 K/min facilitates near-equilibrium conditions, minimizing kinetic superheating and allowing for potential reorganization during the scan, which supports the observation of a more thermodynamically stable melting point. Decreasing Factors: The exceptionally broad polydispersity (10-20) introduces significant molecular weight heterogeneity, where lower molecular weight fractions act as impurities within the crystal lattice and form thinner lamellae, thermodynamically depressing the melting point according to Gibbs-Thomson effects. Furthermore, the flexible acrylate backbone and the 'used as received' status without annealing suggest imperfect crystal packing and reduced thermal stability compared to processed analogues. Dominant Factor: While the hexadecyl side-chain crystallization establishes the fundamental existence of the melting transition in this otherwise amorphous-prone system, the exceptionally broad polydispersity is the dominant factor influencing the final Tm behavior, likely causing a qualitative depression and broadening of the melting transition relative to a monodisperse, well-annealed standard due to the prevalence of defective crystalline domains."
    }
  },
  {
    "doi": "10.1002/macp.202200447",
    "title": "Effect of a Hydrophobic Branching Agent in Physically Cross-Linked Hydrogels with Shape-Memory and Self-healing Abilities",
    "year": 2023,
    "chemical_composition": {
      "repeat_unit_psmiles": null,
      "monomers": [
        {
          "name": "Acrylamide",
          "smiles": "NC(=O)C=C",
          "ratio_value": 90,
          "ratio_unit": "mol% (w.r.t Aam+C18A)"
        },
        {
          "name": "n-octadecyl acrylate",
          "smiles": "CCCCCCCCCCCCCCCCCCOC(=O)C=C",
          "ratio_value": 10,
          "ratio_unit": "mol% (w.r.t Aam+C18A)"
        },
        {
          "name": "Divinylbenzene",
          "smiles": "C=CC1=CC=C(C=C)C=C1",
          "ratio_value": 0,
          "ratio_unit": "mol% (w.r.t C18A)"
        }
      ],
      "additives": [
        {
          "name": "Water",
          "type": "solvent",
          "amount_value": 97,
          "amount_unit": "wt%"
        }
      ],
      "is_homopolymer": false
    },
    "processing_history": "Micellar radical copolymerization at 55 °C for 24 h using APS/SMS initiators. Purified with ethanol and water. Tm measured by DSC (2nd heating ramp) at 5 °C/min.",
    "hierarchical_structure": "Crystallinity 8 ± 4%",
    "properties": {
      "Tm": {
        "value": [
          64
        ],
        "unit": "°C"
      }
    },
    "analysis_with_hierarchical_structure": {
      "descriptive_text": "The sample is a copolymer composed of 90 mol% acrylamide and 10 mol% n-octadecyl acrylate, synthesized via micellar radical copolymerization at 55 °C for 24 hours using APS/SMS initiators in an aqueous medium. Following purification with ethanol and water, the material exhibits a low crystallinity of 8 ± 4%. The melting behavior was characterized by differential scanning calorimetry during the second heating ramp at a rate of 5 °C/min.",
      "reasoning_analysis": "Increasing Factors: The high content of acrylamide introduces strong intermolecular hydrogen bonding capabilities, which typically enhances cohesive energy density and drives the melting temperature higher. Additionally, the n-octadecyl acrylate component possesses long alkyl side chains that may undergo side-chain crystallization, potentially contributing a melting endotherm. Decreasing Factors: The random incorporation of n-octadecyl acrylate into the polyacrylamide backbone acts as a structural defect that disrupts lattice regularity, significantly depressing the melting point according to copolymer melting point depression theory. The flexible long alkyl spacers increase chain mobility relative to a rigid backbone, and the low overall crystallinity indicates the presence of small or imperfect crystallites which melt at lower temperatures. Dominant Factor: The structural irregularity caused by the random copolymerization and the resultant low degree of crystallinity qualitatively dominate the thermal behavior, limiting the melting temperature below that of a hypothetical pure polyacrylamide crystal despite the strong hydrogen bonding interactions."
    },
    "analysis_without_hierarchical_structure": {
      "descriptive_text": "The sample consists of a statistical copolymer composed primarily of acrylamide (90 mol%) and n-octadecyl acrylate (10 mol%), synthesized via micellar radical copolymerization in an aqueous medium containing 97 wt% water. The reaction was conducted at 55 °C for 24 hours using an APS/SMS redox initiator system, followed by purification using ethanol and water. The melting temperature was subsequently characterized using differential scanning calorimetry during the second heating ramp at a rate of 5 °C/min.",
      "reasoning_analysis": "Increasing Factors: The incorporation of n-octadecyl acrylate introduces long alkyl side chains capable of side-chain crystallization, providing the fundamental structural mechanism for a melting transition. Additionally, the high content of acrylamide facilitates a dense network of interchain hydrogen bonds, increasing the cohesive energy density which can stabilize ordered domains, while the micellar polymerization process may promote the segregation of hydrophobic side chains to enhance local ordering. Decreasing Factors: The random copolymer architecture significantly disrupts crystal lattice perfection. With acrylamide comprising 90 mol% of the backbone, these units act as non-crystallizable defects within the crystallizable octadecyl domains, leading to melting point depression according to copolymer theory. The reduced sequence length of the crystallizable monomer limits lamellar thickness and thermodynamic stability. Dominant Factor: The copolymer composition effect qualitatively dominates the thermal behavior. While the octadecyl groups enable the existence of a Tm through side-chain crystallization, the high molar fraction of acrylamide defects severely restricts the size and perfection of these crystals, resulting in a Tm that is fundamentally depressed relative to the poly(n-octadecyl acrylate) homopolymer baseline."
    }
  },
  {
    "doi": "10.1021/acs.macromol.6b01173",
    "title": "Heterogeneous Distribution of Entanglements in a Nonequilibrium Polymer Melt of UHMWPE: Influence on Crystallization without and with Graphene Oxide",
    "year": 2016,
    "chemical_composition": {
      "repeat_unit_psmiles": "[*]CC[*]",
      "monomers": [
        {
          "name": "Ethylene",
          "smiles": "C=C",
          "ratio_value": null,
          "ratio_unit": null
        }
      ],
      "additives": [
        {
          "name": "Irganox 1010",
          "type": "antioxidant",
          "amount_value": 0.7,
          "amount_unit": "wt%"
        }
      ],
      "is_homopolymer": true
    },
    "processing_history": "Synthesized using bis[N-(3-tert-butylsalicylidene)pentafluoroanilinato]titanium(IV) dichloride (FI) catalyst in toluene at 10 °C for 30 min. Mw = 4.8 x 10^6 g/mol. Antioxidant added. Nascent powder analyzed by DSC (Q-2000 MDSC) at 10 °C/min under N2.",
    "hierarchical_structure": "Disentangled UHMWPE, nascent crystals with restricted mobility in noncrystalline region.",
    "properties": {
      "Tm": {
        "value": [
          141.5
        ],
        "unit": "°C"
      }
    },
    "analysis_with_hierarchical_structure": {
      "descriptive_text": "The sample consists of an ultra-high molecular weight polyethylene (UHMWPE) homopolymer with a weight-average molecular weight (Mw) of 4.8 × 10^6 g/mol, synthesized using a bis[N-(3-tert-butylsalicylidene)pentafluoroanilinato]titanium(IV) dichloride (FI) catalyst in toluene at 10 °C for 30 minutes. Following synthesis, 0.7 wt% Irganox 1010 antioxidant was incorporated into the material. The resulting hierarchical structure is characterized as disentangled UHMWPE featuring nascent crystals with restricted mobility within the noncrystalline regions. Thermal analysis of the nascent powder was conducted using differential scanning calorimetry (DSC) at a heating rate of 10 °C/min under a nitrogen atmosphere.",
      "reasoning_analysis": "Increasing Factors: The homopolymer chemical composition of polyethylene facilitates high crystallinity due to the regularity of the carbon backbone. Crucially, the hierarchical structure is defined as disentangled UHMWPE with nascent crystals; the lack of entanglements allows polymer chains to pack more efficiently into thicker lamellae during the initial polymerization compared to entangled melt-crystallized counterparts, which intrinsically drives the Tm higher. Additionally, the ultra-high molecular weight ensures chain stability within the crystal lattice. Decreasing Factors: The incorporation of 0.7 wt% Irganox 1010 antioxidant introduces low molecular weight impurities into the system. According to thermodynamic melting point depression theories, the presence of such additives within the amorphous regions or at crystal interfaces can slightly lower the chemical potential of the melt relative to the crystal, thereby reducing the equilibrium Tm. Furthermore, the low polymerization temperature (10 °C) could kinetically limit crystal perfection during synthesis, potentially resulting in thinner lamellae compared to higher temperature crystallization. Dominant Factor: The disentangled nascent morphology is the dominant factor governing the thermal behavior. While the antioxidant introduces a minor depressive effect, the unique ability of the disentangled chains to form thick, stable nascent crystals directly from the catalyst site typically results in a higher Tm relative to conventional entangled UHMWPE, overriding the minor impurity effects and kinetic limitations of the low-temperature synthesis."
    },
    "analysis_without_hierarchical_structure": {
      "descriptive_text": "This sample comprises a polyethylene homopolymer synthesized via coordination polymerization using a bis[N-(3-tert-butylsalicylidene)pentafluoroanilinato]titanium(IV) dichloride (FI) catalyst in toluene at 10 °C for 30 minutes. The resulting polymer exhibits an ultra-high molecular weight of 4.8 x 10^6 g/mol and was stabilized with 0.7 wt% Irganox 1010 antioxidant. The material was retained in its nascent powder form and characterized by differential scanning calorimetry (DSC) at a heating rate of 10 °C/min under a nitrogen atmosphere.",
      "reasoning_analysis": "Increasing Factors: The synthesis using a FI catalyst at low temperature favors the formation of a highly linear polyethylene backbone with minimal branching, which facilitates efficient chain packing and high crystallinity, thereby elevating the Tm. Furthermore, the ultra-high molecular weight approaches the asymptotic limit for melting temperature dependence on chain length, and the nascent powder morphology implies a crystallization history free from extensive melt-state entanglements, promoting thicker lamellae and higher thermal stability. Decreasing Factors: The incorporation of 0.7 wt% Irganox 1010 antioxidant introduces small molecule impurities into the system, which can segregate at crystal boundaries or incorporate as defects, theoretically depressing the Tm through a diluent effect similar to freezing point depression. Dominant Factor: The structural linearity and high crystallinity inherent to the nascent UHMWPE synthesized under controlled low-temperature conditions dominate the thermal behavior. While the antioxidant acts as a minor impurity, its low concentration is insufficient to significantly disrupt the robust crystalline lattice formed by the linear ultra-high molecular weight chains, making the intrinsic polymer architecture the primary determinant of a high Tm."
    }
  },
  {
    "doi": null,
    "title": "Synthesis and Thermotropic Liquid-Crystalline Behavior of Novel Main-Chain Poly(aryl ether ketones)",
    "year": 2003,
    "chemical_composition": {
      "repeat_unit_psmiles": null,
      "monomers": [
        {
          "name": "4,4'-Biphenol",
          "smiles": "Oc1ccc(cc1)c2ccc(cc2)O",
          "ratio_value": 50,
          "ratio_unit": "mol%"
        },
        {
          "name": "(4-chloro-3-trifluoromethyl)phenylhydroquinone",
          "smiles": "Oc1c(cc(O)cc1)c2cc(C(F)(F)F)c(Cl)cc2",
          "ratio_value": 50,
          "ratio_unit": "mol%"
        },
        {
          "name": "1,4-bis(p-fluorobenzoyl)benzene",
          "smiles": "Fc1ccc(cc1)C(=O)c2ccc(cc2)C(=O)c3ccc(cc3)F",
          "ratio_value": 100,
          "ratio_unit": "mol%"
        }
      ],
      "additives": [],
      "is_homopolymer": false
    },
    "processing_history": "Synthesized by solution polycondensation in TMS/toluene with K2CO3 at 160 °C for 3 h then 210 °C for 8 h. Purified by methanol and water, dried at 120 °C. Tm measured by DSC (Mettler Toledo DSC 821e) at 10 °C/min under nitrogen atmosphere.",
    "hierarchical_structure": "Thermotropic liquid-crystalline copolymer. Ordered smectic phase observed (batonnet texture by PLM).",
    "properties": {
      "Tm": {
        "value": [
          279
        ],
        "unit": "°C"
      }
    },
    "analysis_with_hierarchical_structure": {
      "descriptive_text": "The sample is a thermotropic liquid-crystalline copolymer synthesized via solution polycondensation of 4,4'-biphenol and (4-chloro-3-trifluoromethyl)phenylhydroquinone with 1,4-bis(p-fluorobenzoyl)benzene in a TMS/toluene solvent system using K2CO3 as a base. The reaction proceeded through a staged thermal profile at 160 °C for 3 hours followed by 210 °C for 8 hours, after which the material was purified using methanol and water and dried at 120 °C. Structural characterization reveals an ordered smectic phase exhibiting a batonnet texture under polarized light microscopy, indicative of strong mesogenic ordering within the bulk material. The melting temperature was subsequently determined using differential scanning calorimetry at a heating rate of 10 °C/min under a nitrogen atmosphere.",
      "reasoning_analysis": "Increasing Factors: The polymer backbone consists of rigid aromatic units, including 4,4'-biphenol and 1,4-bis(p-fluorobenzoyl)benzene, which restrict chain flexibility and promote high thermal stability. The presence of polar functional groups, such as carbonyls, fluorine, and chlorine, enhances intermolecular dipole-dipole interactions, requiring more thermal energy to disrupt the lattice. Furthermore, the hierarchical structure indicates a thermotropic liquid-crystalline state with an ordered smectic phase, signifying high degrees of molecular alignment and packing efficiency that inherently elevate the melting temperature. Decreasing Factors: The copolymer nature, incorporating two distinct diol monomers, introduces structural irregularity that disrupts the perfect periodicity required for ideal crystallization compared to a homopolymer. Additionally, the bulky trifluoromethyl and chloro substituents on the hydroquinone ring create steric hindrance that may prevent optimal chain stacking and reduce crystalline density. Dominant Factor: The intrinsic rigidity of the aromatic backbone combined with the formation of an ordered smectic liquid-crystalline phase qualitatively dominates the thermal behavior. While the copolymer composition and bulky substituents introduce defects, the strong mesogenic driving force and robust intermolecular interactions established during the high-temperature processing history ensure that the structural order remains the primary determinant, resulting in a significantly elevated Tm characteristic of rigid-rod thermotropic aromatic copolymers."
    },
    "analysis_without_hierarchical_structure": {
      "descriptive_text": "The sample is a copolymer synthesized via solution polycondensation utilizing 4,4'-biphenol and (4-chloro-3-trifluoromethyl)phenylhydroquinone as comonomers reacted with 1,4-bis(p-fluorobenzoyl)benzene. The polymerization was conducted in a TMS/toluene solvent system with K2CO3 as a base, involving a thermal treatment of 160 °C for 3 hours followed by 210 °C for 8 hours. Post-synthesis, the material was purified using methanol and water, then dried at 120 °C prior to characterization. The melting temperature was subsequently determined using differential scanning calorimetry at a heating rate of 10 °C/min under a nitrogen atmosphere.",
      "reasoning_analysis": "Increasing Factors: The polymer backbone consists of rigid aromatic units, including biphenyl and benzoyl groups linked by ether and ketone bonds, which restrict chain flexibility and promote strong intermolecular interactions, inherently driving the Tm higher. Additionally, the high-temperature synthesis profile facilitates high molecular weight formation, and the subsequent drying at 120 °C removes volatile plasticizers like water or residual solvent, preventing melting point depression. Decreasing Factors: The incorporation of two different bisphenol comonomers introduces structural irregularity along the chain, disrupting the crystalline lattice packing compared to a homopolymer. Furthermore, the bulky trifluoromethyl and chloro substituents on the hydroquinone unit create steric hindrance that reduces chain packing efficiency and crystallinity, logically lowering the Tm. Dominant Factor: The inherent rigidity of the aromatic ether ketone backbone is the dominant factor, as it fundamentally establishes the capacity for high-temperature crystalline order; while the copolymerization and bulky substituents modulate the crystallinity and reduce the Tm relative to a pristine homopolymer, the backbone chemistry dictates the primary high-temperature melting behavior."
    }
  },
  {
    "doi": null,
    "title": "Polymerization of styrene by diphenylzincadditive systems. Part IX. New experiments with Ph2Zn–Met–MAO systems†",
    "year": 1999,
    "chemical_composition": {
      "repeat_unit_psmiles": "[*]CC(C1=CC=CC=C1)[*]",
      "monomers": [
        {
          "name": "Styrene",
          "smiles": "C=CC1=CC=CC=C1",
          "ratio_value": null,
