Repository: hhtrick/HHT-code

# HHT training framework

This directory contains model training, embedding precomputation, inference, article-level baselines and the curated datasets. All commands below assume that the working directory is `train_code/`.

## 3. Datasets and fixed partitions

Each main dataset is a JSON array at `dataset/{property}/{property}.json`. Entries contain source metadata, `chemical_composition`, `processing_history`, `hierarchical_structure`, `properties`, and two generated-analysis objects. Targets are stored as `properties[property]["value"]`; source metadata and target values are not predictive input fields.

| Property | Train | Validation | Test | Total |
|---|---:|---:|---:|---:|

File: train_code/dataset/Tm/Tm.json (part 21 of 200)
[
          "ratio_unit": null
        }
      ],
      "additives": [
        {
          "name": "Diphenylzinc",
          "type": "initiator",
          "amount_value": 0.0002,
          "amount_unit": "mol/L"
        },
        {
          "name": "Methylaluminoxane",
          "type": "co-catalyst",
          "amount_value": 0.33,
          "amount_unit": "mol/L"
        },
        {
          "name": "Bis(cyclopentadienyl)titanium dichloride",
          "type": "catalyst",
          "amount_value": 0.0002,
          "amount_unit": "mol/L"
        }
      ],
      "is_homopolymer": true
    },
    "processing_history": "Polymerization in toluene at 60°C for 48h with [S] = 2.0 mol/L using Ph2Zn-Cp2TiCl2-MAO system. Tm measured by DSC, second heating, 10°C/min. Tm(1) peak.",
    "hierarchical_structure": "Syndiotactic polystyrene (s-PS). Insoluble fraction in boiling butanone: 86.4%.",
    "properties": {
      "Tm": {
        "value": [
          246.1
        ],
        "unit": "°C"
      }
    },
    "analysis_with_hierarchical_structure": {
      "descriptive_text": "The sample comprises a syndiotactic polystyrene (s-PS) homopolymer synthesized through coordination polymerization in toluene at 60°C for 48 hours utilizing a Ph2Zn-Cp2TiCl2-MAO catalyst system. The resulting material displays a high insoluble fraction of 86.4% in boiling butanone, reflecting significant stereoregularity, and was subjected to differential scanning calorimetry during the second heating cycle at a rate of 10°C/min to record the primary melting peak.",
      "reasoning_analysis": "Increasing Factors: The syndiotactic configuration of the styrene repeat units enables efficient chain packing into a stable crystalline lattice, which is the fundamental requirement for observing a melting transition. The specific Cp2TiCl2-MAO catalyst system promotes high stereoregularity during polymerization, and the high insoluble fraction indicates a robust crystalline phase that resists thermal disruption. Decreasing Factors: The presence of a soluble fraction (13.6%) suggests stereoirregularities or lower molecular weight species that act as defects within the crystal lattice, potentially lowering the equilibrium melting temperature. Additionally, residual metal species from the complex initiator and co-catalyst system could remain as impurities that disrupt crystal perfection if not fully removed. Dominant Factor: The stereoregular microstructure dictated by the coordination polymerization mechanism is the dominant factor, as it fundamentally determines the polymer's ability to crystallize; without the syndiotactic arrangement induced by the catalyst, the material would remain amorphous with no defined Tm, making the tacticity the primary determinant of the thermal behavior."
    },
    "analysis_without_hierarchical_structure": {
      "descriptive_text": "The sample comprises a polystyrene homopolymer synthesized via coordination polymerization in toluene at 60°C for 48 hours using a catalyst system consisting of bis(cyclopentadienyl)titanium dichloride, methylaluminoxane, and diphenylzinc with a styrene concentration of 2.0 mol/L. The thermal properties were evaluated by differential scanning calorimetry during the second heating scan at a rate of 10°C/min, where the primary melting peak was recorded.",
      "reasoning_analysis": "Increasing Factors: The utilization of a Cp2TiCl2-MAO coordination catalyst system promotes stereoregular propagation, enabling the formation of crystallizable isotactic or syndiotactic sequences within the polystyrene backbone that are necessary for a defined melting transition. The rigid phenyl pendant groups further stabilize the crystal lattice through steric packing and intermolecular interactions, contributing to a higher thermal stability of the crystalline phase. Decreasing Factors: Residual metal species from the catalyst system remaining in the polymer matrix may act as impurities that disrupt lattice perfection and depress the melting point. Additionally, any stereoirregularities or atactic sequences generated during polymerization at 60°C would introduce defects into the crystalline lamellae, reducing the overall thermal stability of the crystals. Dominant Factor: The stereoregularity induced by the specific coordination catalyst system is the dominant factor, as it fundamentally dictates the ability of the polystyrene chains to pack into a crystalline lattice; without this catalyst-induced tacticity, the polymer would remain amorphous with no observable Tm."
    }
  },
  {
    "doi": "10.1002/macp.201800227",
    "title": "Polysulfone-Based Shape Memory Thermoplastics with Body Temperature Triggering",
    "year": 2018,
    "chemical_composition": {
      "repeat_unit_psmiles": null,
      "monomers": [
        {
          "name": "Polysulfone macroinitiator",
          "smiles": null,
          "ratio_value": 27,
          "ratio_unit": "wt%"
        },
        {
          "name": "Poly(ethylene glycol)methyl ether methacrylate block copolymer (PEGMA1100-b-PEGMA2080)",
          "smiles": null,
          "ratio_value": 73,
          "ratio_unit": "wt%"
        }
      ],
      "additives": [],
      "is_homopolymer": false
    },
    "processing_history": "Synthesized via ATRP grafting from PSf macroinitiator MI15 (15% substitution). Tm measured by DSC (2nd heating cycle).",
    "hierarchical_structure": "Microphase separation of soft and hard segments. Semicrystalline soft segments.",
    "properties": {
      "Tm": {
        "value": [
          39.1
        ],
        "unit": "°C"
      }
    },
    "analysis_with_hierarchical_structure": {
      "descriptive_text": "The sample comprises a copolymer system consisting of a Polysulfone macroinitiator backbone constituting 27 wt% of the composition and Poly(ethylene glycol)methyl ether methacrylate block copolymer (PEGMA1100-b-PEGMA2080) making up the remaining 73 wt%. This material was synthesized via Atom Transfer Radical Polymerization (ATRP) grafting from a PSf macroinitiator MI15 with 15% substitution, resulting in a hierarchical structure characterized by microphase separation between soft and hard segments. Notably, the soft segments exhibit semicrystalline morphology, and the melting behavior was subsequently characterized using Differential Scanning Calorimetry (DSC) during the second heating cycle.",
      "reasoning_analysis": "Increasing Factors: The high weight fraction (73 wt%) of the Poly(ethylene glycol)methyl ether methacrylate blocks provides a substantial volume of crystallizable poly(ethylene glycol) side chains, which intrinsically drives the formation of a melting transition. Additionally, the observed microphase separation between soft and hard segments facilitates the segregation of crystallizable components into distinct domains, promoting chain ordering and stability required for melting. Decreasing Factors: The architectural constraint of grafting the PEGMA blocks from a rigid Polysulfone backbone restricts the conformational freedom of the chains, potentially hindering the formation of perfect crystals and depressing the Tm relative to linear homopolymers. Furthermore, the presence of the amorphous Polysulfone hard segments (27 wt%) acts as a diluent and imposes topological constraints at the domain interfaces, which can disrupt lattice continuity and lower the thermal stability of the crystalline regions. Dominant Factor: The intrinsic crystallizability of the high-content PEGMA soft segments within the microphase-separated domains qualitatively dominates the thermal behavior, establishing a distinct Tm despite the topological constraints, as the driving force for side-chain crystallization outweighs the restrictive effects of the graft copolymer architecture."
    },
    "analysis_without_hierarchical_structure": {
      "descriptive_text": "The sample comprises a graft copolymer system consisting of 27 wt% Polysulfone macroinitiator and 73 wt% Poly(ethylene glycol)methyl ether methacrylate block copolymer (PEGMA1100-b-PEGMA2080). The material was synthesized via atom transfer radical polymerization (ATRP) grafting from a Polysulfone macroinitiator MI15 with 15% substitution. The melting temperature was characterized using differential scanning calorimetry during the second heating cycle to ensure consistent thermal history.",
      "reasoning_analysis": "Increasing Factors: The presence of long poly(ethylene glycol) side chains within the PEGMA blocks facilitates the formation of crystalline domains, which serves as the primary source of the melting transition. The high weight fraction of this crystallizable component ensures that the thermal behavior is governed by these ethylene oxide segments, while the second heating cycle eliminates previous thermal history to reflect the intrinsic stability of the formed crystals. Decreasing Factors: The graft copolymer architecture imposes topological constraints on the crystallizing PEG side chains due to their attachment to the rigid, amorphous Polysulfone backbone, limiting chain mobility and packing efficiency compared to linear homopolymers. Additionally, the methacrylate backbone acts as a structural defect within the crystallizable regions, and the specific substitution degree implies potential heterogeneity in graft distribution that disrupts long-range order. Dominant Factor: The intrinsic ability of the long ethylene oxide side chains to crystallize dominates the thermal behavior, establishing a distinct Tm despite the architectural constraints. While the Polysulfone backbone and grafting topology suppress the maximum achievable crystallinity relative to pure PEO, the high concentration and length of the PEGMA blocks ensure that the melting transition is primarily defined by the thermodynamics of the PEG side chain crystals rather than the amorphous matrix constraints."
    }
  },
  {
    "doi": "10.1002/macp.201800227",
    "title": "Polysulfone-Based Shape Memory Thermoplastics with Body Temperature Triggering",
    "year": 2018,
    "chemical_composition": {
      "repeat_unit_psmiles": null,
      "monomers": [
        {
          "name": "Polysulfone macroinitiator",
          "smiles": null,
          "ratio_value": 27,
          "ratio_unit": "wt%"
        },
        {
          "name": "Poly(ethylene glycol)methyl ether methacrylate (PEGMA1100)",
          "smiles": null,
          "ratio_value": 73,
          "ratio_unit": "wt%"
        }
      ],
      "additives": [],
      "is_homopolymer": false
    },
    "processing_history": "Synthesized via ATRP grafting from PSf macroinitiator MI15 (15% substitution). Tm measured by DSC (2nd heating cycle).",
    "hierarchical_structure": "Microphase separation of soft and hard segments. Semicrystalline soft segments.",
    "properties": {
      "Tm": {
        "value": [
          37.1
        ],
        "unit": "°C"
      }
    },
    "analysis_with_hierarchical_structure": {
      "descriptive_text": "The sample comprises a graft copolymer system consisting of 27 wt% Polysulfone macroinitiator and 73 wt% Poly(ethylene glycol)methyl ether methacrylate (PEGMA1100). Synthesized via Atom Transfer Radical Polymerization (ATRP) grafting from a Polysulfone macroinitiator (MI15) with 15% substitution, the material exhibits microphase separation between soft and hard segments, wherein the soft segments are semicrystalline. Thermal analysis was conducted using Differential Scanning Calorimetry (DSC) during the second heating cycle to determine the melting temperature.",
      "reasoning_analysis": "Increasing Factors: The high weight fraction (73 wt%) of Poly(ethylene glycol)methyl ether methacrylate (PEGMA1100) provides a substantial volume of crystallizable poly(ethylene glycol) side chains, which intrinsically drives the capacity for melting transitions. Furthermore, the hierarchical structure featuring microphase separation allows the soft segments to segregate from the amorphous Polysulfone hard segments, enhancing the purity and perfection of the crystalline domains within the soft phase. Decreasing Factors: The synthesis via ATRP grafting creates a tethered architecture where PEG side chains are anchored to the Polysulfone backbone, restricting chain mobility and limiting the ability of the crystallizable segments to fold into thick lamellae compared to free PEG homopolymers. Additionally, the presence of the rigid, amorphous Polysulfone matrix (27 wt%) imposes topological constraints on the soft segments, potentially disrupting crystal continuity. Dominant Factor: The high concentration of crystallizable PEGMA segments combined with effective microphase separation is the dominant factor, as it enables the formation of distinct crystalline regions necessary for a melting transition; however, the tethered graft architecture qualitatively depresses the Tm relative to unconstrained PEG homopolymers due to reduced chain packing efficiency."
    },
    "analysis_without_hierarchical_structure": {
      "descriptive_text": "The sample comprises a graft copolymer system consisting of 27 wt% Polysulfone macroinitiator and 73 wt% Poly(ethylene glycol)methyl ether methacrylate (PEGMA1100). Synthesis was achieved via atom transfer radical polymerization (ATRP) grafting from a Polysulfone macroinitiator MI15 exhibiting 15% substitution. Thermal characterization was performed using differential scanning calorimetry, with the melting temperature determined during the second heating cycle.",
      "reasoning_analysis": "Increasing Factors: The presence of Poly(ethylene glycol)methyl ether methacrylate (PEGMA1100) introduces long ethylene oxide side chains capable of crystallization, which is the primary source of the melting transition. The high molecular weight of the PEG side chains facilitates chain folding and lamellar formation, supporting a defined Tm. The use of the 2nd heating cycle in DSC eliminates previous thermal history, allowing the measurement of the inherent crystalline stability formed under controlled cooling. Decreasing Factors: The grafting architecture imposes significant constraints. The rigid, amorphous Polysulfone backbone acts as a physical constraint on the mobility and organization of the crystallizable PEG side chains. The 15% substitution density and the presence of 27 wt% amorphous Polysulfone macroinitiator create a confined environment that disrupts crystal perfection and reduces lamellar thickness compared to free PEG homopolymer. This confinement effect and the dilution of the crystalline phase by the amorphous component serve to depress the Tm. Dominant Factor: The architectural confinement imposed by the graft copolymer structure dominates. While the PEG side chains provide the necessary crystallinity for a melting transition, the steric hindrance and restricted segmental mobility caused by tethering these chains to the rigid Polysulfone backbone qualitatively lower the Tm relative to unconstrained PEG, making the suppression of crystal perfection due to backbone rigidity the defining characteristic of the thermal behavior."
    }
  },
  {
    "doi": "10.1021/acs.macromol.6b01173",
    "title": "Heterogeneous Distribution of Entanglements in a Nonequilibrium Polymer Melt of UHMWPE: Influence on Crystallization without and with Graphene Oxide",
    "year": 2016,
    "chemical_composition": {
      "repeat_unit_psmiles": "[*]CC[*]",
      "monomers": [
        {
          "name": "Ethylene",
          "smiles": "C=C",
          "ratio_value": null,
          "ratio_unit": null
        }
      ],
      "additives": [
        {
          "name": "Irganox 1010",
          "type": "antioxidant",
          "amount_value": 0.7,
          "amount_unit": "wt%"
        }
      ],
      "is_homopolymer": true
    },
    "processing_history": "Synthesized using FI catalyst in toluene at 10 °C for 10 min. Mw = 2.0 x 10^6 g/mol. Antioxidant added. Nascent powder analyzed by DSC at 10 °C/min under N2.",
    "hierarchical_structure": "Disentangled UHMWPE, nascent crystals.",
    "properties": {
      "Tm": {
        "value": [
          141.5
        ],
        "unit": "°C"
      }
    },
    "analysis_with_hierarchical_structure": {
      "descriptive_text": "The sample consists of an ultra-high molecular weight polyethylene (UHMWPE) homopolymer with a weight-average molecular weight (Mw) of 2.0 x 10^6 g/mol, synthesized using an FI catalyst system in toluene at 10 °C for 10 minutes. The resulting nascent powder was stabilized with 0.7 wt% Irganox 1010 antioxidant prior to characterization. Structurally, the material exhibits a disentangled morphology with nascent crystals, and its thermal properties were analyzed via differential scanning calorimetry (DSC) at a heating rate of 10 °C/min under a nitrogen atmosphere.",
      "reasoning_analysis": "Increasing Factors: The homopolymer composition of ethylene units enables efficient chain packing and high crystallinity, while the ultra-high molecular weight (2.0 x 10^6 g/mol) ensures the melting temperature approaches the equilibrium limit for infinite chain length. Crucially, the disentangled hierarchical structure and nascent crystal morphology resulting from the low-temperature FI catalyst synthesis facilitate the formation of thicker lamellae with fewer topological constraints, significantly elevating the Tm according to the Gibbs-Thomson equation. Decreasing Factors: The incorporation of 0.7 wt% Irganox 1010 antioxidant introduces small molecule impurities into the system which, while primarily residing in the amorphous phase, can disrupt the perfection of crystal interfaces or act as diluents to cause a slight melting point depression. Additionally, kinetic constraints during the rapid 10-minute synthesis could potentially limit crystal perfection compared to slowly annealed samples. Dominant Factor: The dominant factor governing the Tm is the unique disentangled nascent morphology. The absence of entanglements during crystallization allows for the development of extended chain-like features or thicker lamellae that are thermodynamically more stable than those in conventional entangled UHMWPE. This structural advantage qualitatively overrides the minor depressive effect of the antioxidant additive, resulting in a Tm characteristic of highly ordered, nascent polyethylene crystals."
    },
    "analysis_without_hierarchical_structure": {
      "descriptive_text": "The sample consists of a polyethylene homopolymer synthesized via coordination polymerization using an FI catalyst in toluene at 10 °C for 10 minutes, resulting in a molecular weight of 2.0 x 10^6 g/mol. Following synthesis, 0.7 wt% Irganox 1010 antioxidant was incorporated into the matrix. The resulting material was retained as a nascent powder and subjected to thermal analysis via differential scanning calorimetry at a heating rate of 10 °C/min under a nitrogen atmosphere.",
      "reasoning_analysis": "Increasing Factors: The chemical composition consists of a linear polyethylene homopolymer backbone, which facilitates efficient chain packing and the formation of thick, stable lamellar crystals, inherently driving the Tm towards the upper limit for polyethylene materials. The use of an FI catalyst typically promotes high linearity with minimal branching, further supporting high crystallinity, while the ultra-high molecular weight of 2.0 x 10^6 g/mol provides long chain segments that stabilize the crystalline phase. Decreasing Factors: The incorporation of 0.7 wt% Irganox 1010 antioxidant introduces low molecular weight species into the system that act as impurities, which thermodynamically depress the melting point by disrupting crystal perfection or segregating at lamellar interfaces. Additionally, the nascent powder state implies the crystals formed during rapid polymerization may possess lower thermal stability compared to annealed counterparts, and the high degree of chain entanglement associated with ultra-high molecular weight can kinetically hinder perfect chain folding during crystallization. Dominant Factor: The intrinsic chemical linearity of the ethylene homopolymer backbone is the dominant factor governing the Tm behavior. While the antioxidant acts as an impurity and the nascent morphology introduces kinetic constraints, the fundamental ability of the linear chains to form dense orthorhombic crystals establishes a high baseline Tm that outweighs the minor depressive effects of the additive concentration and processing history."
    }
  },
  {
    "doi": "10.1002/macp.201800227",
    "title": "Polysulfone-Based Shape Memory Thermoplastics with Body Temperature Triggering",
    "year": 2018,
    "chemical_composition": {
      "repeat_unit_psmiles": null,
      "monomers": [
        {
          "name": "Polysulfone macroinitiator",
          "smiles": null,
          "ratio_value": 27,
          "ratio_unit": "wt%"
        },
        {
          "name": "Poly(ethylene glycol)methyl ether methacrylate (PEGMA1100)",
          "smiles": null,
          "ratio_value": 73,
          "ratio_unit": "wt%"
        }
      ],
      "additives": [],
      "is_homopolymer": false
    },
    "processing_history": "Synthesized via ATRP grafting from PSf macroinitiator MI10 (10% substitution). Tm measured by DSC (2nd heating cycle).",
    "hierarchical_structure": "Microphase separation of soft and hard segments. Semicrystalline soft segments. Cylindrical nanoscale structures observed by TEM.",
    "properties": {
      "Tm": {
        "value": [
          35.8
        ],
        "unit": "°C"
      }
    },
    "analysis_with_hierarchical_structure": {
      "descriptive_text": "The sample comprises a graft copolymer system consisting of 27 wt% Polysulfone macroinitiator and 73 wt% Poly(ethylene glycol)methyl ether methacrylate (PEGMA1100). Synthesized via atom transfer radical polymerization (ATRP) grafting from a Polysulfone macroinitiator MI10 with 10% substitution, the material exhibits microphase separation between soft and hard segments. Transmission electron microscopy reveals cylindrical nanoscale structures, indicating that the semicrystalline soft segments are organized within a defined morphology. The melting behavior was characterized by differential scanning calorimetry during the second heating cycle.",
      "reasoning_analysis": "Increasing Factors: The high weight fraction (73 wt%) of Poly(ethylene glycol)methyl ether methacrylate provides a substantial volume of crystallizable poly(ethylene glycol) side chains, establishing a baseline capacity for melting transitions. Furthermore, the observed microphase separation effectively isolates these semicrystalline soft segments from the amorphous Polysulfone hard segments, reducing dilution effects and allowing for improved chain packing within the soft domains. Decreasing Factors: The graft copolymer architecture tethers the crystallizable PEG side chains to the Polysulfone backbone, introducing topological constraints that restrict chain mobility and limit the thickness of crystalline lamellae compared to linear PEG homopolymers. Additionally, the formation of cylindrical nanoscale structures indicates spatial confinement, which typically suppresses melting temperature due to surface energy contributions and restricted crystal growth perfection. The 10% substitution level on the macroinitiator also introduces irregular spacing of grafting points, acting as structural defects within the crystalline lattice. Dominant Factor: While the high content of crystallizable material and microphase separation support crystallinity, the topological constraints imposed by the graft architecture and the nanoscale confinement within cylindrical domains are the dominant factors. These structural restrictions qualitatively lower the Tm relative to bulk PEG by limiting crystal perfection and lamellar thickness, despite the favorable composition."
    },
    "analysis_without_hierarchical_structure": {
      "descriptive_text": "The sample comprises a graft copolymer system consisting of 27 wt% Polysulfone macroinitiator and 73 wt% Poly(ethylene glycol)methyl ether methacrylate (PEGMA1100). The material was synthesized via Atom Transfer Radical Polymerization (ATRP) grafting from a Polysulfone macroinitiator designated as MI10, featuring a 10% substitution level. Thermal analysis was conducted using Differential Scanning Calorimetry (DSC), with the melting temperature determined during the second heating cycle to eliminate prior thermal history.",
      "reasoning_analysis": "Increasing Factors: The high weight fraction (73 wt%) of PEGMA1100 introduces substantial poly(ethylene glycol) side chains capable of crystallization, which serves as the primary source of the melting transition. Additionally, the use of the second heating cycle in the processing history allows for standardized recrystallization, ensuring the observed Tm reflects the inherent capability of the PEG segments to order under controlled cooling conditions. Decreasing Factors: The Polysulfone backbone (27 wt%) is amorphous and rigid, acting as a topological constraint on the grafted PEG chains. The covalent tethering via ATRP grafting restricts the chain mobility and folding ability required for perfect lamellar formation, typically depressing the Tm compared to free PEG homopolymer, while the specific substitution level further influences the confinement effect. Dominant Factor: The topological constraints imposed by the grafting architecture onto the rigid Polysulfone backbone qualitatively dominate the final Tm behavior. While the high PEG content enables crystallization, the confinement effect restricts crystal perfection and lamellar thickness, leading to a Tm that is governed more by the architectural limitations than by the intrinsic melting point of the unconstrained PEG segments."
    }
  },
  {
    "doi": "10.1021/ma047599y",
    "title": "Thermodynamic Study of a Novel Surface Ordered Phase above the Bulk Melting Temperature in Alkyl Side Chain Acrylate Polymers",
    "year": 2005,
    "chemical_composition": {
      "repeat_unit_psmiles": "[*]CC(C(=O)OCCCCCCCCCCCCCCCCCCCCCC)[*]",
      "monomers": [
        {
          "name": "Behenyl acrylate",
          "smiles": "CCCCCCCCCCCCCCCCCCCCCCOC(=O)C=C",
          "ratio_value": null,
          "ratio_unit": null
        }
      ],
      "additives": [],
      "is_homopolymer": true
    },
    "processing_history": "Obtained from Landec Corporation, synthesized by melt-polymerization with broad polydispersity (10-20), used as received. Tm measured by DSC at 0.5 K/min heating rate.",
    "hierarchical_structure": "Partial crystallinity within the side chains; surface ordered phase above bulk Tm.",
    "properties": {
      "Tm": {
        "value": [
          63.4
        ],
        "unit": "°C"
      }
    },
    "analysis_with_hierarchical_structure": {
      "descriptive_text": "The sample is a poly(behenyl acrylate) homopolymer featuring a polyacrylate backbone substituted with long behenyl (C22) alkyl side chains. Synthesized via melt-polymerization and sourced from Landec Corporation, the material possesses a broad polydispersity index between 10 and 20 and was utilized in its as-received state without additional additives. Hierarchical characterization indicates partial crystallinity confined within the side chains, alongside a surface ordered phase that remains stable above the bulk melting temperature. The thermal properties were evaluated using differential scanning calorimetry at a heating rate of 0.5 K/min.",
      "reasoning_analysis": "Increasing Factors: The extensive length of the behenyl alkyl side chains facilitates strong intermolecular van der Waals interactions, promoting side-chain crystallization which establishes a distinct melting transition. Additionally, the very slow DSC heating rate of 0.5 K/min minimizes thermal lag, allowing the measurement to approach the equilibrium melting temperature of the crystalline domains. Decreasing Factors: The extremely broad polydispersity (10-20) introduces significant heterogeneity in chain lengths and potential structural defects that disrupt the regularity of the crystalline lattice, thereby depressing the melting temperature relative to a monodisperse system. Furthermore, the lack of specific thermal annealing during the processing history (used as received) may result in less perfect crystals with thinner lamellae. Dominant Factor: The intrinsic capability of the long C22 side chains to pack and crystallize serves as the dominant factor governing the Tm. While the broad molecular weight distribution introduces disorder, the high cohesive energy density provided by the long alkyl groups ensures the formation of a stable crystalline phase, qualitatively dictating the thermal transition behavior more significantly than the polydispersity-induced defects."
    },
    "analysis_without_hierarchical_structure": {
      "descriptive_text": "The sample comprises a poly(behenyl acrylate) homopolymer obtained from Landec Corporation, synthesized via melt-polymerization which yielded a broad polydispersity index ranging from 10 to 20. The material was used as received without further purification, and the melting temperature was characterized using differential scanning calorimetry (DSC) at a heating rate of 0.5 K/min.",
      "reasoning_analysis": "Increasing Factors: The chemical composition features a behenyl acrylate repeat unit with a long C22 alkyl side chain, which facilitates side-chain crystallization through strong intermolecular van der Waals interactions, inherently establishing a melting transition. Additionally, the very slow DSC heating rate of 0.5 K/min allows for thermal reorganization and crystal perfection during the scan, potentially shifting the observed melting onset to higher temperatures. Decreasing Factors: The processing history indicates a broad polydispersity index between 10 and 20 resulting from melt-polymerization, introducing significant chain length heterogeneity that disrupts lattice packing and acts thermodynamically to depress the melting point. Furthermore, using the sample as received without purification may leave residual monomers or oligomers that function as impurities within the crystal lattice. Dominant Factor: While the long alkyl side chains provide the fundamental driving force for crystallization and define the baseline temperature range, the extremely broad polydispersity and structural heterogeneity from the melt-polymerization process dominate the final thermal behavior by limiting crystal thickness and perfection, likely resulting in a broader and depressed melting transition compared to a monodisperse system."
    }
  },
  {
    "doi": "10.1021/acs.macromol.6b01173",
    "title": "Heterogeneous Distribution of Entanglements in a Nonequilibrium Polymer Melt of UHMWPE: Influence on Crystallization without and with Graphene Oxide",
    "year": 2016,
    "chemical_composition": {
      "repeat_unit_psmiles": "[*]CC[*]",
      "monomers": [
        {
          "name": "Ethylene",
          "smiles": "C=C",
          "ratio_value": null,
          "ratio_unit": null
        }
      ],
      "additives": [
        {
          "name": "Irganox 1010",
          "type": "antioxidant",
          "amount_value": 0.7,
          "amount_unit": "wt%"
        }
      ],
      "is_homopolymer": true
    },
    "processing_history": "Synthesized using FI catalyst for 30 min (Dis-PE-1). Annealed at 160 °C for 5-1440 min, isothermally crystallized at 128 °C for 180 min. DSC heating at 10 °C/min. High temperature melting peak.",
    "hierarchical_structure": "Crystallization from disentangled domains of heterogeneous melt.",
    "properties": {
      "Tm": {
        "value": [
          141.5
        ],
        "unit": "°C"
      }
    },
    "analysis_with_hierarchical_structure": {
      "descriptive_text": "The sample comprises a polyethylene homopolymer synthesized using an FI catalyst (Dis-PE-1) for 30 minutes, formulated with 0.7 wt% Irganox 1010 antioxidant. The material possesses a hierarchical structure defined by crystallization originating from disentangled domains within a heterogeneous melt. Thermal processing included annealing at 160 °C for durations ranging from 5 to 1440 minutes, followed by isothermal crystallization at 128 °C for 180 minutes. The melting behavior was evaluated using differential scanning calorimetry (DSC) at a heating rate of 10 °C/min, with specific focus on the high temperature melting peak.",
      "reasoning_analysis": "Increasing Factors: The linear ethylene backbone enables efficient chain packing and high crystallinity, while the processing history involving isothermal crystallization at 128 °C and annealing at 160 °C promotes the formation of thick, thermally stable lamellae, thereby elevating the melting temperature. Additionally, crystallization from disentangled domains may facilitate enhanced chain mobility during the initial stages of crystal growth, allowing for more perfect crystal formation. Decreasing Factors: The inclusion of 0.7 wt% Irganox 1010 introduces small molecule additives into the system, which can act as impurities within the amorphous regions or at crystal interfaces, potentially causing a slight depression in the melting temperature due to thermodynamic dilution effects. Dominant Factor: The thermal history is the dominant factor governing the melting behavior; the high-temperature isothermal crystallization and prolonged annealing drive the system toward maximum lamellar thickness, qualitatively overriding the minor melting point depression expected from the low concentration of antioxidant additives."
    },
    "analysis_without_hierarchical_structure": {
      "descriptive_text": "The sample consists of a polyethylene homopolymer synthesized using a FI catalyst system for 30 minutes. The material incorporates 0.7 wt% Irganox 1010 as an antioxidant additive. Following synthesis, the polymer underwent thermal treatment involving annealing at 160 °C for durations ranging from 5 to 1440 minutes, followed by isothermal crystallization at 128 °C for 180 minutes. The melting behavior was subsequently characterized using differential scanning calorimetry with a heating rate of 10 °C/min, focusing on the high temperature melting peak.",
      "reasoning_analysis": "Increasing Factors: The linear architecture of the polyethylene backbone produced by the FI catalyst facilitates high chain regularity and efficient packing into the crystal lattice. Furthermore, the processing history involving isothermal crystallization at 128 °C, which is a relatively high crystallization temperature for polyethylene, promotes the formation of thicker lamellae, thermodynamically elevating the melting temperature. Decreasing Factors: The presence of 0.7 wt% Irganox 1010 introduces low molecular weight impurities into the system. These additive molecules are typically excluded from the crystal lattice, creating defects at the lamellar surfaces or increasing free volume in the amorphous regions, which can slightly destabilize the crystalline phase and depress the melting temperature. Dominant Factor: The structural regularity of the homopolymer combined with the thermal history of high-temperature isothermal crystallization qualitatively dominates the behavior. The thermodynamic drive to form thick, stable lamellae at 128 °C outweighs the minor dilution effect of the antioxidant, resulting in a material predisposed towards a higher melting temperature relative to rapidly cooled or branched counterparts."
    }
  },
  {
    "doi": "10.1021/acs.macromol.6b01173",
    "title": "Heterogeneous Distribution of Entanglements in a Nonequilibrium Polymer Melt of UHMWPE: Influence on Crystallization without and with Graphene Oxide",
    "year": 2016,
    "chemical_composition": {
      "repeat_unit_psmiles": "[*]CC[*]",
      "monomers": [
        {
          "name": "Ethylene",
          "smiles": "C=C",
          "ratio_value": null,
          "ratio_unit": null
        }
      ],
      "additives": [
        {
          "name": "Irganox 1010",
          "type": "antioxidant",
          "amount_value": 0.7,
          "amount_unit": "wt%"
        }
      ],
      "is_homopolymer": true
    },
    "processing_history": "Synthesized using FI catalyst for 30 min (Dis-PE-1). Annealed at 160 °C for 5-1440 min, isothermally crystallized at 128 °C for 180 min. DSC heating at 10 °C/min. Low temperature melting peak.",
    "hierarchical_structure": "Crystallization from entangled domains of heterogeneous melt.",
    "properties": {
      "Tm": {
        "value": [
          134.5
        ],
        "unit": "°C"
      }
    },
    "analysis_with_hierarchical_structure": {
      "descriptive_text": "The sample is a polyethylene homopolymer synthesized using an FI catalyst for 30 minutes, designated as Dis-PE-1, and contains 0.7 wt% Irganox 1010 antioxidant. It possesses a hierarchical structure defined by crystallization from entangled domains of a heterogeneous melt. The processing history involves annealing at 160 °C for periods between 5 and 1440 minutes, followed by isothermal crystallization at 128 °C for 180 minutes. Thermal analysis was conducted using DSC at a heating rate of 10 °C/min, revealing a low temperature melting peak.",
      "reasoning_analysis": "Increasing Factors: The linear ethylene backbone enables efficient chain packing, establishing a high baseline potential for crystallinity. The specific processing history includes isothermal crystallization at 128 °C, which is sufficiently high to promote the growth of thicker lamellae, thereby thermodynamically increasing the melting temperature. Additionally, the annealing treatment at 160 °C facilitates chain reorganization and the perfection of existing crystals, further driving the melting temperature upward. Decreasing Factors: The presence of Irganox 1010 introduces small molecule additives that act as impurities, potentially disrupting crystal lattice integrity and depressing the melting temperature. Moreover, the hierarchical structure indicates crystallization occurs from entangled domains within a heterogeneous melt; these topological constraints hinder optimal chain folding and lamellar thickening, resulting in less stable crystals. The explicit observation of a low temperature melting peak confirms the presence of these less thermally stable crystalline populations. Dominant Factor: Although the high isothermal crystallization temperature strongly favors an increase in melting temperature via lamellar thickening, the kinetic limitations imposed by the entangled domains of the heterogeneous melt prevent the full realization of this thermodynamic potential. Therefore, the hierarchical structural constraints qualitatively dominate the processing history, dictating the formation of thinner or less perfect lamellae that result in the observed lower temperature melting behavior."
    },
    "analysis_without_hierarchical_structure": {
      "descriptive_text": "The sample consists of a polyethylene homopolymer synthesized using a FI catalyst system and stabilized with 0.7 wt% Irganox 1010 antioxidant. Following synthesis, the material was subjected to annealing at 160 °C for durations ranging from 5 to 1440 minutes, followed by isothermal crystallization at 128 °C for 180 minutes. Thermal characterization was performed using differential scanning calorimetry at a heating rate of 10 °C/min, with specific attention paid to the low temperature melting peak observed during the analysis.",
