Repository: hhtrick/HHT-code

# HHT training framework

This directory contains model training, embedding precomputation, inference, article-level baselines and the curated datasets. All commands below assume that the working directory is `train_code/`.

## 3. Datasets and fixed partitions

Each main dataset is a JSON array at `dataset/{property}/{property}.json`. Entries contain source metadata, `chemical_composition`, `processing_history`, `hierarchical_structure`, `properties`, and two generated-analysis objects. Targets are stored as `properties[property]["value"]`; source metadata and target values are not predictive input fields.

| Property | Train | Validation | Test | Total |
|---|---:|---:|---:|---:|

File: train_code/dataset/Tm/Tm.json (part 22 of 200)
[
      "reasoning_analysis": "Increasing Factors: The chemical composition comprises a linear polyethylene homopolymer synthesized via a FI catalyst, which typically ensures high chain regularity and linearity, facilitating efficient chain packing and stable crystal lattice formation that intrinsically drives the Tm higher. Additionally, the processing history involves isothermal crystallization at a relatively high temperature of 128 °C, which thermodynamically favors the growth of thicker lamellae, thereby significantly elevating the melting temperature according to the Gibbs-Thomson relationship. Decreasing Factors: The inclusion of 0.7 wt% Irganox 1010 antioxidant introduces small molecule impurities into the system; these additives may reside in the amorphous regions or at crystal boundaries, potentially disrupting lattice perfection and exerting a slight depressing effect on the melting temperature through dilution or defect formation. Dominant Factor: The thermal history, specifically the high isothermal crystallization temperature, serves as the dominant factor governing the final Tm behavior. The effect of lamellar thickening driven by the high crystallization temperature qualitatively outweighs the minor lattice disruption caused by the low concentration of antioxidant additives, establishing a high melting threshold relative to samples crystallized at lower temperatures."
    }
  },
  {
    "doi": null,
    "title": "Synthesis and Thermotropic Liquid-Crystalline Behavior of Novel Main-Chain Poly(aryl ether ketones)",
    "year": 2003,
    "chemical_composition": {
      "repeat_unit_psmiles": null,
      "monomers": [
        {
          "name": "4,4'-Biphenol",
          "smiles": "Oc1ccc(cc1)c2ccc(cc2)O",
          "ratio_value": 60,
          "ratio_unit": "mol%"
        },
        {
          "name": "(4-chloro-3-trifluoromethyl)phenylhydroquinone",
          "smiles": "Oc1c(cc(O)cc1)c2cc(C(F)(F)F)c(Cl)cc2",
          "ratio_value": 40,
          "ratio_unit": "mol%"
        },
        {
          "name": "1,4-bis(p-fluorobenzoyl)benzene",
          "smiles": "Fc1ccc(cc1)C(=O)c2ccc(cc2)C(=O)c3ccc(cc3)F",
          "ratio_value": 100,
          "ratio_unit": "mol%"
        }
      ],
      "additives": [],
      "is_homopolymer": false
    },
    "processing_history": "Synthesized by solution polycondensation in TMS/toluene with K2CO3 at 160 °C for 3 h then 210 °C for 8 h. Purified by methanol and water, dried at 120 °C. Tm measured by DSC (Mettler Toledo DSC 821e) at 10 °C/min under nitrogen atmosphere.",
    "hierarchical_structure": "Thermotropic liquid-crystalline copolymer. Lower crystallinity than homopolymer.",
    "properties": {
      "Tm": {
        "value": [
          291
        ],
        "unit": "°C"
      }
    },
    "analysis_with_hierarchical_structure": {
      "descriptive_text": "The sample is a thermotropic liquid-crystalline copolymer synthesized via solution polycondensation of 4,4'-biphenol (60 mol%) and (4-chloro-3-trifluoromethyl)phenylhydroquinone (40 mol%) with 1,4-bis(p-fluorobenzoyl)benzene (100 mol%) in a TMS/toluene solvent system using K2CO3 as a base. The reaction proceeded through a staged thermal profile at 160 °C for 3 hours followed by 210 °C for 8 hours, after which the polymer was purified using methanol and water and dried at 120 °C. Structural characterization indicates the material possesses lower crystallinity compared to its homopolymer counterparts, and the melting temperature was subsequently determined using differential scanning calorimetry at a heating rate of 10 °C/min under a nitrogen atmosphere.",
      "reasoning_analysis": "Increasing Factors: The polymer backbone consists of rigid aromatic units, including 4,4'-biphenol and 1,4-bis(p-fluorobenzoyl)benzene, which significantly restrict chain flexibility and promote strong intermolecular pi-pi stacking and dipole interactions from the ketone and halogen substituents. Additionally, the high-temperature synthesis profile (up to 210 °C) likely facilitates the development of high molecular weight and thermal annealing, while the thermotropic liquid-crystalline nature implies a highly ordered mesophase that requires substantial energy to disrupt. Decreasing Factors: The incorporation of two different diol monomers creates a copolymer structure that disrupts the regularity of the chain compared to a homopolymer, inherently depressing the melting point due to reduced lattice perfection and entropy effects in the crystal phase. Furthermore, the bulky trifluoromethyl and chloro substituents on the hydroquinone unit introduce steric hindrance that impedes efficient chain packing, consistent with the noted lower crystallinity relative to homopolymer analogs. Dominant Factor: While the copolymerization and bulky substituents qualitatively reduce the crystallinity and lower the Tm relative to an idealized homopolymer, the intrinsic rigidity of the aromatic backbone and the formation of the liquid-crystalline mesophase remain the dominant factors establishing an elevated melting transition compared to flexible aliphatic polymers."
    },
    "analysis_without_hierarchical_structure": {
      "descriptive_text": "The polymer sample is a copolymer synthesized via solution polycondensation utilizing a stoichiometric balance of diol monomers, specifically 60 mol% 4,4'-biphenol and 40 mol% (4-chloro-3-trifluoromethyl)phenylhydroquinone, reacted against 100 mol% 1,4-bis(p-fluorobenzoyl)benzene. The synthesis was conducted in a tetramethylene sulfone (TMS) and toluene solvent system with potassium carbonate as the base, employing a stepped thermal profile of 160 °C for 3 hours followed by 210 °C for 8 hours. Post-synthesis, the material was purified through precipitation in methanol and water, subsequently dried at 120 °C, and the melting temperature was characterized using differential scanning calorimetry on a Mettler Toledo DSC 821e instrument at a heating rate of 10 °C/min under a nitrogen atmosphere.",
      "reasoning_analysis": "Increasing Factors: The chemical composition features a rigid aromatic backbone incorporating biphenyl and benzoyl benzene units linked by ether and ketone groups, which significantly restricts chain flexibility and reduces the entropy of fusion, intrinsically driving the Tm higher. Furthermore, the processing history involves a high-temperature polymerization stage at 210 °C for 8 hours, which promotes high molecular weight formation; higher molecular weight chains stabilize the crystal lattice and increase the Tm up to a plateau. Decreasing Factors: The copolymerization of two distinct diol monomers introduces structural irregularity along the chain, disrupting the sequence regularity required for perfect crystal packing. Additionally, the presence of bulky chlorine and trifluoromethyl substituents on the hydroquinone unit creates steric hindrance that increases free volume and reduces the enthalpy of fusion, thereby depressing the Tm relative to an unsubstituted homopolymer. Dominant Factor: The intrinsic rigidity of the aromatic ketone backbone combined with the high molecular weight achieved through the stepped thermal processing dominates the final thermal behavior, establishing a high-temperature melting regime that persists despite the crystallinity-limiting effects of the bulky substituents and copolymer sequence."
    }
  },
  {
    "doi": "10.1021/ma047599y",
    "title": "Thermodynamic Study of a Novel Surface Ordered Phase above the Bulk Melting Temperature in Alkyl Side Chain Acrylate Polymers",
    "year": 2005,
    "chemical_composition": {
      "repeat_unit_psmiles": "[*]CC(C(=O)OCCCCCCCCCCCCCCCCCC)[*]",
      "monomers": [
        {
          "name": "Octadecyl acrylate",
          "smiles": "CCCCCCCCCCCCCCCCCCOC(=O)C=C",
          "ratio_value": null,
          "ratio_unit": null
        }
      ],
      "additives": [],
      "is_homopolymer": true
    },
    "processing_history": "Obtained from Landec Corporation, synthesized by melt-polymerization with broad polydispersity (10-20), used as received. Tm measured by DSC at 0.5 K/min heating rate.",
    "hierarchical_structure": "Partial crystallinity within the side chains; surface ordered phase above bulk Tm.",
    "properties": {
      "Tm": {
        "value": [
          47.6
        ],
        "unit": "°C"
      }
    },
    "analysis_with_hierarchical_structure": {
      "descriptive_text": "The sample consists of a poly(octadecyl acrylate) homopolymer characterized by acrylate backbone units pendant with long octadecyl alkyl side chains. Sourced from Landec Corporation, the material was synthesized via melt-polymerization resulting in a broad polydispersity index ranging from 10 to 20 and was utilized in its as-received state without further purification. Structural characterization reveals partial crystallinity localized within the side chains alongside the formation of a surface ordered phase that persists above the bulk melting temperature. The melting behavior was subsequently evaluated using differential scanning calorimetry at a heating rate of 0.5 K/min.",
      "reasoning_analysis": "Increasing Factors: The presence of long octadecyl side chains facilitates extensive van der Waals interactions and packing, enabling side-chain crystallization which establishes the fundamental melting transition. Additionally, the very slow heating rate of 0.5 K/min during DSC measurement allows for thermal reorganization and perfection of crystalline lamellae during the scan, potentially shifting the observed endotherm to higher temperatures. The existence of a surface ordered phase further indicates strong intermolecular cohesive forces within the material. Decreasing Factors: The extremely broad polydispersity (10-20) introduces a significant fraction of low molecular weight chains that act as impurities within the crystalline lattice, disrupting packing efficiency and depressing the melting point. Furthermore, the comb-like architecture means the backbone remains amorphous, and the melting transition relies solely on side-chain ordering, which typically occurs at lower temperatures than main-chain crystallization. The lack of specific annealing steps in the processing history may also result in less perfect initial crystallites. Dominant Factor: The capacity for side-chain crystallization driven by the long octadecyl groups is the fundamental determinant establishing the existence of a melting transition; however, the broad polydispersity and associated structural heterogeneity qualitatively dominate the final behavior by limiting the maximization of the melting temperature relative to a monodisperse analog."
    },
    "analysis_without_hierarchical_structure": {
      "descriptive_text": "The sample comprises a poly(octadecyl acrylate) homopolymer sourced from Landec Corporation. It was synthesized via melt-polymerization, characterized by a notably broad polydispersity index ranging from 10 to 20, and employed in its as-received state without further purification. The melting temperature was characterized using differential scanning calorimetry at a slow heating rate of 0.5 K/min to facilitate thermal equilibrium during the phase transition measurement.",
      "reasoning_analysis": "Increasing Factors: The chemical composition features long octadecyl side chains capable of side-chain crystallization, which establishes a defined melting transition driven by the packing energy of the alkyl groups. Additionally, the processing history specifies a very slow DSC heating rate of 0.5 K/min, which allows for thermal reorganization and recrystallization during the scan, potentially shifting the observed Tm closer to the equilibrium melting temperature. Decreasing Factors: The synthesis method resulted in an extremely broad polydispersity index of 10 to 20, indicating a high fraction of low molecular weight oligomers that act as impurities within the crystalline lattice, thereby depressing the Tm. Furthermore, the material was used as received without annealing, likely resulting in less perfect crystalline lamellae thickness compared to thermally treated samples, which further lowers the melting point. Dominant Factor: While the long alkyl side chains are prerequisite for the existence of the melting transition, the extremely broad polydispersity and lack of thermal annealing qualitatively dominate the final Tm behavior by introducing significant structural disorder and impurity effects that suppress the melting temperature below the theoretical maximum for a perfectly ordered poly(octadecyl acrylate) crystal."
    }
  },
  {
    "doi": "10.1021/acs.macromol.6b01173",
    "title": "Heterogeneous Distribution of Entanglements in a Nonequilibrium Polymer Melt of UHMWPE: Influence on Crystallization without and with Graphene Oxide",
    "year": 2016,
    "chemical_composition": {
      "repeat_unit_psmiles": "[*]CC[*]",
      "monomers": [
        {
          "name": "Ethylene",
          "smiles": "C=C",
          "ratio_value": null,
          "ratio_unit": null
        }
      ],
      "additives": [
        {
          "name": "Irganox 1010",
          "type": "antioxidant",
          "amount_value": 0.7,
          "amount_unit": "wt%"
        }
      ],
      "is_homopolymer": true
    },
    "processing_history": "Synthesized using FI catalyst for 10 min (Dis-PE-2). Annealed at 160 °C, isothermally crystallized at 128 °C for 180 min. DSC heating at 10 °C/min. High temperature melting peak.",
    "hierarchical_structure": "Crystallization from disentangled domains.",
    "properties": {
      "Tm": {
        "value": [
          141.5
        ],
        "unit": "°C"
      }
    },
    "analysis_with_hierarchical_structure": {
      "descriptive_text": "The sample comprises a polyethylene homopolymer synthesized via an FI catalyst over a 10-minute period, designated as Dis-PE-2, and stabilized with 0.7 wt% Irganox 1010 antioxidant. The material possesses a hierarchical structure defined by crystallization emerging from disentangled domains. Its thermal history includes annealing at 160 °C followed by extended isothermal crystallization at 128 °C for 180 minutes to enhance structural perfection. The melting temperature was evaluated using differential scanning calorimetry at a heating rate of 10 °C/min, specifically analyzing the high-temperature melting peak associated with the crystalline morphology.",
      "reasoning_analysis": "Increasing Factors: The specific processing history involving isothermal crystallization at a high temperature of 128 °C for an extended duration of 180 minutes is a primary driver for elevating the Tm, as this condition favors the growth of thicker lamellae according to the Gibbs-Thomson relationship. Additionally, the initial annealing at 160 °C ensures the erasure of prior thermal history, allowing the subsequent crystallization to proceed from a uniform melt state. The hierarchical structure characterized by disentangled domains further facilitates chain mobility during crystallization, enabling the formation of more perfect crystals with reduced topological constraints compared to entangled melts. Decreasing Factors: The inclusion of 0.7 wt% Irganox 1010 antioxidant introduces low molecular weight species into the system. These additives act as impurities that are generally excluded from the crystalline lattice, residing in the amorphous regions. Their presence can depress the Tm slightly through entropic effects associated with mixing in the melt phase or by disrupting the continuity of the crystalline domains. Dominant Factor: The thermal processing history, specifically the high-temperature isothermal crystallization, qualitatively dominates the final Tm behavior. The ability to form thick, stable lamellae driven by the high crystallization temperature and the disentangled nature of the chains outweighs the minor melting point depression expected from the low concentration of antioxidant additive."
    },
    "analysis_without_hierarchical_structure": {
      "descriptive_text": "The investigated sample, designated Dis-PE-2, is a polyethylene homopolymer synthesized via an FI catalyst system over a 10-minute reaction period. The formulation includes 0.7 wt% Irganox 1010 antioxidant to stabilize the material. Thermal processing involved annealing the polymer at 160 °C, followed by isothermal crystallization at 128 °C for 180 minutes to establish a defined morphological structure. The melting temperature was determined by differential scanning calorimetry (DSC) at a heating rate of 10 °C/min, with analysis focused on the high temperature melting peak.",
      "reasoning_analysis": "Increasing Factors: The use of an FI catalyst typically yields a linear polyethylene architecture with minimal branching, facilitating efficient chain packing and high crystallinity which intrinsically supports a higher melting temperature. Furthermore, the processing history involves isothermal crystallization at 128 °C for an extended duration of 180 minutes; this high-temperature thermal treatment promotes significant lamellar thickening and crystal perfection, requiring greater thermal energy to melt the crystalline domains. Decreasing Factors: The inclusion of 0.7 wt% Irganox 1010 antioxidant introduces small molecule impurities into the system. These additives are generally excluded from the crystal lattice during crystallization, residing in the amorphous regions or at interfacial boundaries, which can thermodynamically depress the melting point relative to a pristine polymer according to impurity depression theories. Dominant Factor: The morphological development driven by the extensive isothermal crystallization at a temperature close to the melting range is the dominant factor. The formation of thick, stable lamellae induced by the specific thermal history exerts a stronger qualitative influence on the observed Tm than the minor thermodynamic depression caused by the low concentration of antioxidant additives."
    }
  },
  {
    "doi": null,
    "title": "Polymerization of styrene by diphenylzincadditive systems. Part IX. New experiments with Ph2Zn–Met–MAO systems†",
    "year": 1999,
    "chemical_composition": {
      "repeat_unit_psmiles": "[*]CC(C1=CC=CC=C1)[*]",
      "monomers": [
        {
          "name": "Styrene",
          "smiles": "C=CC1=CC=CC=C1",
          "ratio_value": null,
          "ratio_unit": null
        }
      ],
      "additives": [
        {
          "name": "Diphenylzinc",
          "type": "initiator",
          "amount_value": 0.0002,
          "amount_unit": "mol/L"
        },
        {
          "name": "Methylaluminoxane",
          "type": "co-catalyst",
          "amount_value": 0.33,
          "amount_unit": "mol/L"
        },
        {
          "name": "Bis(cyclopentadienyl)titanium dichloride",
          "type": "catalyst",
          "amount_value": 0.0002,
          "amount_unit": "mol/L"
        }
      ],
      "is_homopolymer": true
    },
    "processing_history": "Polymerization in toluene at 60°C for 48h with [S] = 2.0 mol/L using Ph2Zn-Cp2TiCl2-MAO system. Tm measured by DSC, second heating, 10°C/min. Tm(2) peak.",
    "hierarchical_structure": "Syndiotactic polystyrene (s-PS). Insoluble fraction in boiling butanone: 86.4%.",
    "properties": {
      "Tm": {
        "value": [
          259.7
        ],
        "unit": "°C"
      }
    },
    "analysis_with_hierarchical_structure": {
      "descriptive_text": "This syndiotactic polystyrene (s-PS) homopolymer was synthesized via coordination polymerization in toluene at 60°C for 48 hours using a catalytic system comprising bis(cyclopentadienyl)titanium dichloride (0.0002 mol/L), methylaluminoxane (0.33 mol/L), and diphenylzinc (0.0002 mol/L) at a styrene concentration of 2.0 mol/L. The resulting hierarchical structure exhibits high stereoregularity, evidenced by an insoluble fraction of 86.4% in boiling butanone. The melting temperature was characterized by differential scanning calorimetry during the second heating cycle at a ramp rate of 10°C/min to assess the thermal properties of the crystalline phase.",
      "reasoning_analysis": "Increasing Factors: The syndiotactic configuration of the polystyrene backbone enables efficient chain packing into a stable crystalline lattice, which is the fundamental requirement for a defined melting transition and drives the Tm upward relative to amorphous atactic variants. The high insoluble fraction in boiling butanone indicates a substantial degree of stereoregularity and crystallinity, which thermodynamically stabilizes the solid phase. Additionally, the relatively low polymerization temperature of 60°C favors the formation of highly stereoregular sequences during the coordination polymerization process, further enhancing crystal stability. Decreasing Factors: Residual catalyst components, including titanium, aluminum, and zinc species from the synthesis system, may remain as impurities within the polymer matrix, introducing lattice defects that reduce crystal perfection and lower the Tm. Furthermore, if any toluene solvent was retained within the polymer structure during processing, it could act as a diluent within the crystalline domains, depressing the melting point according to thermodynamic freezing point depression principles. Dominant Factor: The stereoregular syndiotactic microstructure established by the specific metallocene catalyst system is the dominant factor, as it dictates the fundamental ability of the chains to crystallize; this structural regularity overwhelmingly determines the baseline Tm, rendering the depressive effects of potential catalyst residues or solvent impurities secondary."
    },
    "analysis_without_hierarchical_structure": {
      "descriptive_text": "The sample comprises a polystyrene homopolymer synthesized via coordination polymerization in a toluene solution at 60°C for 48 hours with a monomer concentration of 2.0 mol/L. The reaction employed a catalytic system consisting of 0.0002 mol/L Bis(cyclopentadienyl)titanium dichloride, 0.33 mol/L Methylaluminoxane co-catalyst, and 0.0002 mol/L Diphenylzinc initiator. Thermal characterization was performed using differential scanning calorimetry during the second heating cycle at a rate of 10°C/min to assess the melting temperature peak free from initial thermal history.",
      "reasoning_analysis": "Increasing Factors: The specific metallocene-based catalyst system promotes syndiotactic stereoregularity along the polystyrene backbone, enabling efficient chain packing and the formation of crystalline lamellae necessary for a distinct melting transition. Additionally, the inherent stiffness of the polymer chain due to bulky phenyl side groups increases the enthalpy of fusion relative to flexible aliphatic chains, supporting a higher thermodynamic melting point. Decreasing Factors: Residual catalyst species and solvent molecules trapped within the polymer matrix act as impurities that disrupt crystal lattice perfection, leading to melting point depression according to thermodynamic solution theory. Furthermore, any stereochemical defects generated during the 48-hour polymerization period reduce the average crystal thickness and stability, potentially lowering the observed Tm. Dominant Factor: The catalyst-induced stereoregularity is the dominant factor, as it fundamentally governs the crystallinity of the polystyrene; without the syndiotactic configuration enforced by the titanium-based system, the polymer would remain amorphous with no measurable Tm, rendering all other thermal modifiers secondary to the primary structural capability to crystallize."
    }
  },
  {
    "doi": null,
    "title": "Synthesis and Thermotropic Liquid-Crystalline Behavior of Novel Main-Chain Poly(aryl ether ketones)",
    "year": 2003,
    "chemical_composition": {
      "repeat_unit_psmiles": null,
      "monomers": [
        {
          "name": "4,4'-Biphenol",
          "smiles": "Oc1ccc(cc1)c2ccc(cc2)O",
          "ratio_value": 30,
          "ratio_unit": "mol%"
        },
        {
          "name": "(4-chloro-3-trifluoromethyl)phenylhydroquinone",
          "smiles": "Oc1c(cc(O)cc1)c2cc(C(F)(F)F)c(Cl)cc2",
          "ratio_value": 70,
          "ratio_unit": "mol%"
        },
        {
          "name": "1,4-bis(p-fluorobenzoyl)benzene",
          "smiles": "Fc1ccc(cc1)C(=O)c2ccc(cc2)C(=O)c3ccc(cc3)F",
          "ratio_value": 100,
          "ratio_unit": "mol%"
        }
      ],
      "additives": [],
      "is_homopolymer": false
    },
    "processing_history": "Synthesized by solution polycondensation in TMS/toluene with K2CO3 at 160 °C for 3 h then 210 °C for 8 h. Purified by methanol and water, dried at 120 °C. Tm measured by DSC (Mettler Toledo DSC 821e) at 10 °C/min under nitrogen atmosphere.",
    "hierarchical_structure": "Thermotropic liquid-crystalline copolymer. Lower crystallinity than homopolymer.",
    "properties": {
      "Tm": {
        "value": [
          281
        ],
        "unit": "°C"
      }
    },
    "analysis_with_hierarchical_structure": {
      "descriptive_text": "The sample is a thermotropic liquid-crystalline copolymer synthesized via solution polycondensation of 4,4'-biphenol (30 mol%) and (4-chloro-3-trifluoromethyl)phenylhydroquinone (70 mol%) with 1,4-bis(p-fluorobenzoyl)benzene (100 mol%). The reaction was conducted in a TMS/toluene solvent system using K2CO3 as a base, involving a thermal profile of 160 °C for 3 hours followed by 210 °C for 8 hours. Post-synthesis, the material was purified using methanol and water, then dried at 120 °C. Structural characterization indicates the material possesses lower crystallinity compared to its homopolymer counterparts. The melting temperature was subsequently measured using differential scanning calorimetry (DSC) at a heating rate of 10 °C/min under a nitrogen atmosphere.",
      "reasoning_analysis": "Increasing Factors: The incorporation of rigid aromatic moieties, specifically the 4,4'-biphenol and 1,4-bis(p-fluorobenzoyl)benzene units, creates a stiff polymer backbone that restricts chain mobility and requires significant thermal energy to disrupt the crystal lattice. Additionally, the presence of polar ketone linkages enhances intermolecular dipole-dipole interactions, while the thermotropic liquid-crystalline nature indicates the formation of ordered domains that stabilize the solid state. Decreasing Factors: The copolymerization strategy introduces structural irregularity compared to a homopolymer, creating lattice defects that destabilize the crystalline phase and lower the melting point. Furthermore, the bulky chlorine and trifluoromethyl substituents on the hydroquinone monomer introduce steric hindrance that impedes efficient chain packing, consistent with the hierarchical structure note indicating lower crystallinity than homopolymer analogs. Dominant Factor: While the structural disorder and steric bulk suppress the degree of crystallinity, the intrinsic rigidity of the aromatic backbone and the strong intermolecular forces associated with the liquid-crystalline order qualitatively dominate the thermal behavior, establishing a high baseline Tm that is merely modulated rather than fundamentally diminished by the copolymer composition."
    },
    "analysis_without_hierarchical_structure": {
      "descriptive_text": "The synthesized material is a copolymer derived from the reaction of 4,4'-biphenol (30 mol%) and (4-chloro-3-trifluoromethyl)phenylhydroquinone (70 mol%) with 1,4-bis(p-fluorobenzoyl)benzene (100 mol%). The polymer was prepared via solution polycondensation in a TMS/toluene solvent system using K2CO3 as a base, undergoing a staged thermal treatment at 160 °C for 3 hours followed by 210 °C for 8 hours. Post-synthesis, the material was purified using methanol and water, dried at 120 °C, and the melting temperature was subsequently characterized using differential scanning calorimetry at a heating rate of 10 °C/min under a nitrogen atmosphere.",
      "reasoning_analysis": "Increasing Factors: The polymer backbone consists of rigid aromatic rings linked by ketone groups, which impart high chain stiffness and strong intermolecular dipole-dipole interactions, inherently elevating the melting temperature. Furthermore, the high-temperature synthesis profile (up to 210 °C) facilitates high molecular weight development and potential annealing effects that promote crystalline perfection, while the thorough drying process eliminates residual solvent or moisture that could act as plasticizers. Decreasing Factors: The incorporation of (4-chloro-3-trifluoromethyl)phenylhydroquinone at a high molar ratio (70%) introduces substantial steric bulk and asymmetry via the trifluoromethyl and chloro substituents. These bulky side groups disrupt the regularity of the chain packing and reduce the lattice energy required to maintain the crystalline phase. Additionally, the copolymer nature itself introduces sequence irregularity compared to a homopolymer, further hindering efficient crystallization. Dominant Factor: While the rigid aromatic backbone provides a high thermal baseline, the dominant factor governing the specific Tm behavior is the steric hindrance and packing disruption caused by the high concentration of bulky trifluoromethyl and chloro substituents. This structural irregularity qualitatively limits the maximum achievable crystallinity and lattice stability, resulting in a Tm that is suppressed relative to unsubstituted analogs despite the favorable processing history."
    }
  },
  {
    "doi": null,
    "title": "Polymerization of styrene by diphenylzincadditive systems. Part IX. New experiments with Ph2Zn–Met–MAO systems†",
    "year": 1999,
    "chemical_composition": {
      "repeat_unit_psmiles": "[*]CC(C1=CC=CC=C1)[*]",
      "monomers": [
        {
          "name": "Styrene",
          "smiles": "C=CC1=CC=CC=C1",
          "ratio_value": null,
          "ratio_unit": null
        }
      ],
      "additives": [
        {
          "name": "Diphenylzinc",
          "type": "initiator",
          "amount_value": 0.0002,
          "amount_unit": "mol/L"
        },
        {
          "name": "Methylaluminoxane",
          "type": "co-catalyst",
          "amount_value": 0.33,
          "amount_unit": "mol/L"
        },
        {
          "name": "Bis(n-butylcyclopentadienyl)titanium dichloride",
          "type": "catalyst",
          "amount_value": 0.0002,
          "amount_unit": "mol/L"
        }
      ],
      "is_homopolymer": true
    },
    "processing_history": "Polymerization in toluene at 60°C for 48h with [S] = 2.0 mol/L using Ph2Zn-(n-BuCp)2TiCl2-MAO system. Tm measured by DSC, second heating, 10°C/min. Tm(1) peak.",
    "hierarchical_structure": "Syndiotactic polystyrene (s-PS). Insoluble fraction in boiling butanone: 91.0%.",
    "properties": {
      "Tm": {
        "value": [
          249.4
        ],
        "unit": "°C"
      }
    },
    "analysis_with_hierarchical_structure": {
      "descriptive_text": "The sample comprises a syndiotactic polystyrene (s-PS) homopolymer synthesized via coordination polymerization in toluene at 60°C for 48 hours using a Bis(n-butylcyclopentadienyl)titanium dichloride catalyst activated by Methylaluminoxane and Diphenylzinc. The material exhibits high stereoregularity with a 91.0% insoluble fraction in boiling butanone, indicating significant crystallinity, and was characterized by differential scanning calorimetry during the second heating cycle at a rate of 10°C/min to identify the primary Tm(1) peak.",
      "reasoning_analysis": "Increasing Factors: The syndiotactic configuration of the styrene repeat units enables efficient chain packing into a stable crystalline lattice, which is the prerequisite for observing a melting transition and inherently drives the Tm higher compared to amorphous atactic analogues. The high insoluble fraction suggests a high degree of crystallinity and well-formed lamellae, further supporting a robust melting endotherm. Additionally, the second heating protocol in the processing history eliminates previous thermal history, allowing the measurement of the intrinsic Tm associated with the crystalline structure formed. Decreasing Factors: Residual catalyst components, including titanium, aluminum, and zinc species from the synthesis system, may remain as impurities within the polymer matrix, potentially disrupting crystal perfection and lowering the observed Tm. Furthermore, if the molecular weight generated at 60°C polymerization temperature is moderate, the concentration of chain ends could introduce free volume defects that slightly depress the equilibrium melting temperature. Dominant Factor: The syndiotactic stereoregularity is the dominant factor determining the thermal behavior. While residual impurities and chain end effects may cause minor depressions, the specific tacticity induced by the catalyst system fundamentally enables crystallization in polystyrene, overriding other factors to establish a distinct and relatively high melting temperature characteristic of s-PS."
    },
    "analysis_without_hierarchical_structure": {
      "descriptive_text": "The sample comprises a polystyrene homopolymer prepared via coordination polymerization in toluene at 60°C for 48 hours using a monomer concentration of 2.0 mol/L. The synthesis employed a catalytic system consisting of Bis(n-butylcyclopentadienyl)titanium dichloride, Methylaluminoxane as a co-catalyst, and Diphenylzinc as an initiator. Thermal analysis was conducted via Differential Scanning Calorimetry (DSC) during the second heating scan at 10°C/min to determine the primary melting peak.",
      "reasoning_analysis": "Increasing Factors: The utilization of a Bis(n-butylcyclopentadienyl)titanium dichloride catalyst with Methylaluminoxane implies a coordination polymerization mechanism capable of inducing stereoregularity in the polystyrene chains. This stereoregularity is essential for chain packing and crystallinity, fundamentally enabling the existence of a melting transition compared to amorphous atactic polystyrene. Additionally, the rigid phenyl side groups contribute to the stability of the crystalline lattice. Decreasing Factors: Residual catalyst components including Titanium, Aluminum, and Zinc species, or trapped toluene solvent within the polymer matrix, act as impurities. These foreign molecules disrupt the regularity of the crystal lattice and reduce lamellar perfection, which thermodynamically depresses the equilibrium melting temperature. Dominant Factor: The dominant factor is the stereoregularity imposed by the specific Ti/MAO catalyst system. Without this structural regularity, the polymer would remain amorphous with no observable Tm; therefore, the catalyst-induced ability to crystallize is the primary determinant of the thermal behavior observed, outweighing the depressive effects of potential residual impurities."
    }
  },
  {
    "doi": null,
    "title": "Synthesis and Thermotropic Liquid-Crystalline Behavior of Novel Main-Chain Poly(aryl ether ketones)",
    "year": 2003,
    "chemical_composition": {
      "repeat_unit_psmiles": null,
      "monomers": [
        {
          "name": "4,4'-Biphenol",
          "smiles": "Oc1ccc(cc1)c2ccc(cc2)O",
          "ratio_value": 40,
          "ratio_unit": "mol%"
        },
        {
          "name": "(4-chloro-3-trifluoromethyl)phenylhydroquinone",
          "smiles": "Oc1c(cc(O)cc1)c2cc(C(F)(F)F)c(Cl)cc2",
          "ratio_value": 60,
          "ratio_unit": "mol%"
        },
        {
          "name": "1,4-bis(p-fluorobenzoyl)benzene",
          "smiles": "Fc1ccc(cc1)C(=O)c2ccc(cc2)C(=O)c3ccc(cc3)F",
          "ratio_value": 100,
          "ratio_unit": "mol%"
        }
      ],
      "additives": [],
      "is_homopolymer": false
    },
    "processing_history": "Synthesized by solution polycondensation in TMS/toluene with K2CO3 at 160 °C for 3 h then 210 °C for 8 h. Purified by methanol and water, dried at 120 °C. Tm measured by DSC (Mettler Toledo DSC 821e) at 10 °C/min under nitrogen atmosphere.",
    "hierarchical_structure": "Thermotropic liquid-crystalline copolymer. Nematic phase observed (thread-like texture by PLM).",
    "properties": {
      "Tm": {
        "value": [
          289
        ],
        "unit": "°C"
      }
    },
    "analysis_with_hierarchical_structure": {
      "descriptive_text": "The sample is a thermotropic liquid-crystalline copolymer synthesized via solution polycondensation using 4,4'-biphenol (40 mol%) and (4-chloro-3-trifluoromethyl)phenylhydroquinone (60 mol%) as diol monomers reacted with 1,4-bis(p-fluorobenzoyl)benzene (100 mol%) as the di-electrophile. The synthesis was conducted in a TMS/toluene solvent system with K2CO3 base, involving a staged thermal profile of 160 °C for 3 hours followed by 210 °C for 8 hours, after which the polymer was purified using methanol and water and dried at 120 °C. Structural characterization via polarized light microscopy revealed a nematic phase exhibiting thread-like textures, confirming its liquid-crystalline nature, while the melting behavior was subsequently evaluated using differential scanning calorimetry at a heating rate of 10 °C/min under a nitrogen atmosphere.",
      "reasoning_analysis": "Increasing Factors: The wholly aromatic backbone composed of rigid biphenyl and benzoylbenzene units restricts chain flexibility and promotes strong pi-pi stacking interactions, intrinsically driving the Tm higher. The formation of a thermotropic liquid crystalline phase with nematic order indicates a high degree of molecular alignment that requires significant thermal energy to disrupt. Additionally, the high-temperature synthesis profile up to 210 °C likely facilitated high molecular weight formation, reducing the concentration of chain ends that could otherwise depress the melting point. Decreasing Factors: The copolymerization of two distinct diol monomers introduces structural irregularity along the polymer chain, leading to copolymer melting point depression due to reduced crystalline lattice perfection compared to a homopolymer. Furthermore, the bulky trifluoromethyl and chloro substituents on the phenylhydroquinone unit create steric hindrance that disrupts efficient chain packing and reduces the density of crystalline domains. Dominant Factor: Despite the lattice disruptions caused by copolymerization and bulky substituents, the intrinsic rigidity of the aromatic backbone and the stability of the liquid crystalline mesophase are the dominant factors. These structural features necessitate a high energy input to overcome the strong intermolecular forces and ordered state, resulting in a qualitatively high melting temperature characteristic of high-performance aromatic polymers."
    },
    "analysis_without_hierarchical_structure": {
      "descriptive_text": "The sample is a copolymer synthesized from 4,4'-biphenol (40 mol%), (4-chloro-3-trifluoromethyl)phenylhydroquinone (60 mol%), and 1,4-bis(p-fluorobenzoyl)benzene (100 mol%). The polymer was prepared via solution polycondensation in a tetramethylene sulfone and toluene solvent system using potassium carbonate as a base, involving a thermal profile of 160 °C for 3 hours followed by 210 °C for 8 hours. Post-synthesis, the material was purified using methanol and water, dried at 120 °C, and the melting temperature was subsequently measured by differential scanning calorimetry using a Mettler Toledo DSC 821e at a heating rate of 10 °C/min under a nitrogen atmosphere.",
