Repository: hhtrick/HHT-code

# HHT training framework

This directory contains model training, embedding precomputation, inference, article-level baselines and the curated datasets. All commands below assume that the working directory is `train_code/`.

## 3. Datasets and fixed partitions

Each main dataset is a JSON array at `dataset/{property}/{property}.json`. Entries contain source metadata, `chemical_composition`, `processing_history`, `hierarchical_structure`, `properties`, and two generated-analysis objects. Targets are stored as `properties[property]["value"]`; source metadata and target values are not predictive input fields.

| Property | Train | Validation | Test | Total |
|---|---:|---:|---:|---:|

File: train_code/dataset/Tm/Tm.json (part 23 of 200)
[
      "reasoning_analysis": "Increasing Factors: The chemical composition features a rigid aromatic backbone incorporating ketone linkages and biphenyl units, which significantly restricts chain flexibility and enhances intermolecular dipole-dipole interactions, intrinsically driving the Tm higher. Additionally, the processing history includes a high-temperature synthesis step up to 210 °C which promotes high molecular weight formation, and a thorough drying step at 120 °C which removes residual solvents and moisture that could otherwise act as plasticizers. Decreasing Factors: The use of two different diol monomers creates a copolymer structure rather than a homopolymer, introducing structural irregularity along the chain that disrupts crystal lattice packing efficiency. Furthermore, the presence of bulky chlorine and trifluoromethyl substituents on the hydroquinone monomer introduces steric hindrance that further inhibits close chain packing and reduces crystallinity. Dominant Factor: The intrinsic chain stiffness and strong intermolecular forces provided by the aromatic ketone backbone establish a high baseline Tm; however, the structural irregularity introduced by the binary diol comonomer system is the dominant factor determining the specific crystallinity and resulting Tm relative to a corresponding homopolymer."
    }
  },
  {
    "doi": "10.1002/macp.202200447",
    "title": "Effect of a Hydrophobic Branching Agent in Physically Cross-Linked Hydrogels with Shape-Memory and Self-healing Abilities",
    "year": 2023,
    "chemical_composition": {
      "repeat_unit_psmiles": null,
      "monomers": [
        {
          "name": "Acrylamide",
          "smiles": "NC(=O)C=C",
          "ratio_value": 85,
          "ratio_unit": "mol% (w.r.t Aam+C18A)"
        },
        {
          "name": "n-octadecyl acrylate",
          "smiles": "CCCCCCCCCCCCCCCCCCOC(=O)C=C",
          "ratio_value": 15,
          "ratio_unit": "mol% (w.r.t Aam+C18A)"
        },
        {
          "name": "Divinylbenzene",
          "smiles": "C=CC1=CC=C(C=C)C=C1",
          "ratio_value": 5,
          "ratio_unit": "mol% (w.r.t C18A)"
        }
      ],
      "additives": [
        {
          "name": "Water",
          "type": "solvent",
          "amount_value": 91,
          "amount_unit": "wt%"
        }
      ],
      "is_homopolymer": false
    },
    "processing_history": "Micellar radical copolymerization at 55 °C for 24 h using APS/SMS initiators. Purified with ethanol and water. Tm measured by DSC (2nd heating ramp) at 5 °C/min.",
    "hierarchical_structure": "Crystallinity 6 ± 2%",
    "properties": {
      "Tm": {
        "value": [
          56
        ],
        "unit": "°C"
      }
    },
    "analysis_with_hierarchical_structure": {
      "descriptive_text": "The sample is a crosslinked amphiphilic copolymer network composed primarily of acrylamide (85 mol%) and n-octadecyl acrylate (15 mol%), with divinylbenzene (5 mol% relative to n-octadecyl acrylate) incorporated as a crosslinking agent. Synthesis was achieved through micellar radical copolymerization in an aqueous medium (91 wt% water) at 55 °C for 24 hours using an APS/SMS initiator system, followed by purification with ethanol and water. The resulting hierarchical structure exhibits a low degree of crystallinity (6 ± 2%), and the thermal properties were characterized by differential scanning calorimetry (DSC) during the second heating ramp at a rate of 5 °C/min.",
      "reasoning_analysis": "Increasing Factors: The incorporation of n-octadecyl acrylate introduces long C18 alkyl side chains capable of side-chain crystallization, which establishes the fundamental mechanism for a melting transition within the material. Additionally, strong hydrogen bonding interactions between the acrylamide units can stabilize the polymer matrix surrounding the crystalline domains. Decreasing Factors: The high molar fraction of acrylamide (85%) acts as a structural defect that disrupts the regularity and packing efficiency of the crystallizable octadecyl side chains. Furthermore, the presence of divinylbenzene crosslinks imposes topological constraints that hinder chain mobility and limit crystal growth perfection, while the micellar processing history confines the hydrophobic domains, potentially inducing finite-size effects that depress the melting temperature. The observed low crystallinity (6 ± 2%) further indicates that the crystalline regions are small and thermally less stable. Dominant Factor: The compositional disorder and network constraints qualitatively dominate the thermal behavior. While the octadecyl side chains enable crystallization, the high concentration of non-crystallizable acrylamide monomers and the crosslinked network structure severely restrict crystal size and perfection, resulting in a melting behavior governed by the fusion of small, confined alkyl crystallites rather than bulk polymer crystallization."
    },
    "analysis_without_hierarchical_structure": {
      "descriptive_text": "The sample comprises a crosslinked copolymer synthesized from Acrylamide (85 mol%) and n-octadecyl acrylate (15 mol%), with Divinylbenzene (5 mol% relative to n-octadecyl acrylate) serving as a crosslinker. The polymerization was conducted via micellar radical copolymerization at 55 °C for 24 hours using an APS/SMS initiator system in an aqueous medium containing 91 wt% water. Post-synthesis purification was performed using ethanol and water, and the melting temperature was characterized by DSC during the second heating ramp at 5 °C/min.",
      "reasoning_analysis": "Increasing Factors: The micellar radical copolymerization processing history facilitates microphase separation, concentrating the hydrophobic n-octadecyl acrylate segments into distinct domains that promote the ordering and crystallization of the long C18 alkyl side chains, thereby enabling a defined melting transition. Additionally, the extensive hydrogen bonding network provided by the acrylamide units enhances structural cohesion which can stabilize the crystalline regions. Decreasing Factors: The chemical composition is dominated by amorphous acrylamide (85 mol%), which acts as a diluent that disrupts the lattice regularity of the alkyl side-chain crystals, causing melting point depression relative to the homopolymer. Furthermore, the divinylbenzene crosslinks restrict chain mobility necessary for crystal perfection, and any residual water from the aqueous synthesis may act as a plasticizer to further lower the thermal transition. Dominant Factor: The microphase separation induced by the micellar polymerization mechanism is the dominant factor governing the thermal behavior; while the high acrylamide content and crosslinking inherently suppress crystallinity, the segregation of the alkyl side chains into hydrophobic micellar cores is the critical enabler that allows a melting transition to manifest, defining the specific Tm observed despite the amorphous dilution."
    }
  },
  {
    "doi": null,
    "title": "Polymerization of styrene by diphenylzincadditive systems. Part IX. New experiments with Ph2Zn–Met–MAO systems†",
    "year": 1999,
    "chemical_composition": {
      "repeat_unit_psmiles": "[*]CC(C1=CC=CC=C1)[*]",
      "monomers": [
        {
          "name": "Styrene",
          "smiles": "C=CC1=CC=CC=C1",
          "ratio_value": null,
          "ratio_unit": null
        }
      ],
      "additives": [
        {
          "name": "Diphenylzinc",
          "type": "initiator",
          "amount_value": 0.0002,
          "amount_unit": "mol/L"
        },
        {
          "name": "Methylaluminoxane",
          "type": "co-catalyst",
          "amount_value": 0.33,
          "amount_unit": "mol/L"
        },
        {
          "name": "Bis(n-butylcyclopentadienyl)titanium dichloride",
          "type": "catalyst",
          "amount_value": 0.0002,
          "amount_unit": "mol/L"
        }
      ],
      "is_homopolymer": true
    },
    "processing_history": "Polymerization in toluene at 60°C for 48h with [S] = 2.0 mol/L using Ph2Zn-(n-BuCp)2TiCl2-MAO system. Tm measured by DSC, second heating, 10°C/min. Tm(2) peak.",
    "hierarchical_structure": "Syndiotactic polystyrene (s-PS). Insoluble fraction in boiling butanone: 91.0%.",
    "properties": {
      "Tm": {
        "value": [
          266.0
        ],
        "unit": "°C"
      }
    },
    "analysis_with_hierarchical_structure": {
      "descriptive_text": "The sample consists of a syndiotactic polystyrene homopolymer synthesized via coordination polymerization in toluene at 60°C for 48 hours using a catalytic system comprising Bis(n-butylcyclopentadienyl)titanium dichloride, methylaluminoxane, and diphenylzinc. The resulting material displays high stereoregularity with a 91.0% insoluble fraction in boiling butanone, indicative of significant crystallinity. Thermal analysis was conducted using differential scanning calorimetry during the second heating cycle at a ramp rate of 10°C/min to identify the melting peak (Tm(2)).",
      "reasoning_analysis": "Increasing Factors: The highly syndiotactic configuration of the polystyrene chains enables efficient packing into a stable crystal lattice, which is a prerequisite for a defined melting transition and drives the Tm significantly higher than amorphous atactic variants. The rigid phenyl side groups inherent to the styrene monomer contribute to chain stiffness and lattice energy when ordered correctly. Furthermore, the specific processing history utilizing the titanium-based catalyst system at 60°C was critical in establishing this high degree of stereoregularity. Decreasing Factors: The presence of a 9.0% soluble fraction suggests minor stereodefects or lower molecular weight species that disrupt crystal perfection, thereby depressing the Tm. Additionally, residual solvent from the toluene polymerization or catalyst remnants remaining in the matrix could act as impurities within the crystal phase, reducing thermodynamic stability. Dominant Factor: The high degree of syndiotacticity induced by the specific catalyst system during polymerization is the dominant factor, as it fundamentally enables the formation of the crystalline phase required for a melting transition, outweighing the minor depressing effects of structural defects or residual impurities."
    },
    "analysis_without_hierarchical_structure": {
      "descriptive_text": "The sample comprises a polystyrene homopolymer synthesized via coordination polymerization in toluene at 60°C for 48 hours with a monomer concentration of 2.0 mol/L. The reaction system utilized Bis(n-butylcyclopentadienyl)titanium dichloride (0.0002 mol/L) as the catalyst, Methylaluminoxane (0.33 mol/L) as the co-catalyst, and Diphenylzinc (0.0002 mol/L) as the initiator. The melting temperature was subsequently characterized by Differential Scanning Calorimetry (DSC) during the second heating cycle at a rate of 10°C/min to eliminate thermal history.",
      "reasoning_analysis": "Increasing Factors: The specific catalyst system involving Bis(n-butylcyclopentadienyl)titanium dichloride and Methylaluminoxane promotes syndiotactic stereoregularity during polymerization, enabling the polystyrene chains to pack into a crystalline lattice which is requisite for a defined melting transition. The use of the second heating cycle in DSC removes thermal history, allowing the measurement to reflect the intrinsic equilibrium melting behavior governed by this stereoregular microstructure. Decreasing Factors: The presence of residual catalyst components, including titanium, aluminum, and zinc species, acts as impurities within the polymer matrix that can disrupt crystal lattice perfection and reduce lamellar thickness, thereby depressing the observed Tm. Furthermore, if the Diphenylzinc functions effectively as a chain transfer agent, the resulting lower molecular weight would increase the concentration of chain ends, which act as defects excluded from the crystal phase, thermodynamically lowering the melting point. Dominant Factor: The stereoregularity induced by the transition metal catalyst system is the dominant factor, as it fundamentally dictates the ability of the polystyrene chains to crystallize; without this syndiotactic configuration enforced by the catalyst, the polymer would remain amorphous with no observable Tm, overriding the depressive effects of impurities or molecular weight variations."
    }
  },
  {
    "doi": "10.1002/macp.202200447",
    "title": "Effect of a Hydrophobic Branching Agent in Physically Cross-Linked Hydrogels with Shape-Memory and Self-healing Abilities",
    "year": 2023,
    "chemical_composition": {
      "repeat_unit_psmiles": null,
      "monomers": [
        {
          "name": "Acrylamide",
          "smiles": "NC(=O)C=C",
          "ratio_value": 90,
          "ratio_unit": "mol% (w.r.t Aam+C18A)"
        },
        {
          "name": "n-octadecyl acrylate",
          "smiles": "CCCCCCCCCCCCCCCCCCOC(=O)C=C",
          "ratio_value": 10,
          "ratio_unit": "mol% (w.r.t Aam+C18A)"
        },
        {
          "name": "Divinylbenzene",
          "smiles": "C=CC1=CC=C(C=C)C=C1",
          "ratio_value": 10,
          "ratio_unit": "mol% (w.r.t C18A)"
        }
      ],
      "additives": [
        {
          "name": "Water",
          "type": "solvent",
          "amount_value": 95,
          "amount_unit": "wt%"
        }
      ],
      "is_homopolymer": false
    },
    "processing_history": "Micellar radical copolymerization at 55 °C for 24 h using APS/SMS initiators. Purified with ethanol and water. Tm measured by DSC (2nd heating ramp) at 5 °C/min.",
    "hierarchical_structure": "Crystallinity 5 ± 3%",
    "properties": {
      "Tm": {
        "value": [
          56
        ],
        "unit": "°C"
      }
    },
    "analysis_with_hierarchical_structure": {
      "descriptive_text": "This material is a crosslinked copolymer network synthesized via micellar radical copolymerization of Acrylamide (90 mol%) and n-octadecyl acrylate (10 mol%), with Divinylbenzene incorporated as a crosslinking agent at 10 mol% relative to the n-octadecyl acrylate content. The polymerization was conducted in an aqueous medium (95 wt% water) at 55 °C for 24 hours using an APS/SMS redox initiator system, followed by purification with ethanol and water. Structural characterization indicates a low degree of crystallinity (5 ± 3%), and the melting behavior was assessed using differential scanning calorimetry during the second heating ramp at a rate of 5 °C/min.",
      "reasoning_analysis": "Increasing Factors: The incorporation of n-octadecyl acrylate introduces long C18 alkyl side chains capable of side-chain crystallization through intermolecular van der Waals forces, providing the primary structural basis for a melting transition. The micellar radical copolymerization processing history confines the hydrophobic C18A and Divinylbenzene segments into nanodomains, potentially enhancing local concentration and facilitating side-chain packing. Additionally, the covalent crosslinks restrict chain mobility in the melt state, reducing the entropy of fusion and theoretically elevating the equilibrium melting temperature. Decreasing Factors: The random copolymerization with Acrylamide disrupts the structural regularity required for extensive lattice formation, leading to significant defects within the crystalline domains. The observed low crystallinity (5 ± 3%) indicates the presence of small, imperfect crystallites, which depresses the observed Tm due to surface energy effects described by the Thomson-Gibbs equation. Furthermore, the crosslinking network physically constrains the growth of large crystalline lamellae during the cooling process prior to measurement. Dominant Factor: The dominant factor governing the Tm behavior is the structural irregularity introduced by the copolymer composition and crosslinking. While the C18 side chains and micellar processing provide the chemistry and morphology for crystallization, the disruption caused by the Acrylamide units and the topological constraints from Divinylbenzene limit the crystal size and perfection, resulting in a Tm determined primarily by the melting of these constrained, imperfect side-chain crystallites."
    },
    "analysis_without_hierarchical_structure": {
      "descriptive_text": "The sample comprises a crosslinked copolymer network synthesized from Acrylamide (90 mol%) and n-octadecyl acrylate (10 mol%), with Divinylbenzene incorporated as a crosslinking agent at 10 mol% relative to the n-octadecyl acrylate content. The material was prepared via micellar radical copolymerization in an aqueous medium containing 95 wt% water at 55 °C for 24 hours using an APS/SMS redox initiator system. Following synthesis, the polymer was purified using ethanol and water to remove residual solvent, and the melting temperature was characterized using differential scanning calorimetry during the second heating ramp at a rate of 5 °C/min.",
      "reasoning_analysis": "Increasing Factors: The presence of n-octadecyl acrylate introduces long alkyl side chains capable of side-chain crystallization, which establishes the primary mechanism for a melting transition within the material. Additionally, the high concentration of acrylamide units enables strong intermolecular hydrogen bonding, increasing the cohesive energy density that can stabilize ordered crystalline domains. Decreasing Factors: The random copolymerization architecture disrupts the structural regularity required for extensive main-chain crystallization compared to a homopolymer. Furthermore, the incorporation of divinylbenzene creates a covalently crosslinked network that restricts chain mobility and segmental rearrangement, thereby inhibiting crystal growth and perfection. Dominant Factor: Although the octadecyl side chains provide the necessary structural motif for melting, the topological constraints imposed by the crosslinked network and the compositional disorder from the acrylamide matrix qualitatively dominate the thermal behavior, resulting in a melting transition that is suppressed and potentially broadened relative to the pure crystallizable homopolymer component."
    }
  },
  {
    "doi": null,
    "title": "Thermal properties and non-isothermal crystallization behavior of biodegradable poly(pdioxanone)/poly(vinyl alcohol) blends",
    "year": 2006,
    "chemical_composition": {
      "repeat_unit_psmiles": "[*]OCCOCC(=O)[*]",
      "monomers": [
        {
          "name": "p-dioxanone",
          "smiles": "O=C1OCCOC1",
          "ratio_value": null,
          "ratio_unit": null
        }
      ],
      "additives": [],
      "is_homopolymer": true
    },
    "processing_history": "PPDO synthesized by bulk polymerization of p-dioxanone with stannous octoate initiator at temperature-adjusted silicone oil bath, purified with toluene and dried under vacuum. Tm measured by DSC (SEIKO EXSTAR 60000) under N2; samples preheated to 200°C (5 min), cooled to -50°C (10°C/min), reheated to 150°C (10°C/min).",
    "hierarchical_structure": "Semicrystalline. Crystallinity (Xc) 55.9% determined by DSC.",
    "properties": {
      "Tm": {
        "value": [
          107.7
        ],
        "unit": "°C"
      }
    },
    "analysis_with_hierarchical_structure": {
      "descriptive_text": "The sample comprises a poly(p-dioxanone) homopolymer synthesized via bulk polymerization initiated by stannous octoate in a temperature-adjusted silicone oil bath. Post-synthesis, the material underwent purification with toluene and vacuum drying to eliminate residual solvents and catalysts. Structural analysis indicates a semicrystalline morphology with a crystallinity degree of 55.9% as determined by differential scanning calorimetry. The melting temperature was characterized using a SEIKO EXSTAR 60000 DSC under nitrogen flow, utilizing a thermal protocol that included erasing thermal history at 200°C, cooling to -50°C at 10°C/min, and reheating to 150°C at 10°C/min.",
      "reasoning_analysis": "Increasing Factors: The chemical regularity of the poly(p-dioxanone) homopolymer backbone facilitates efficient chain packing and crystallization, which inherently elevates the melting temperature. Additionally, the presence of ester linkages introduces strong dipole-dipole interactions that increase lattice energy, while the high degree of crystallinity (55.9%) suggests the formation of stable lamellar structures. The purification process further supports a higher Tm by removing potential plasticizing impurities or residual monomers. Decreasing Factors: The inclusion of ether linkages within the repeat unit introduces backbone flexibility compared to aliphatic polyesters, which reduces the energy barrier for chain mobility and melting. Furthermore, the cooling rate of 10°C/min employed during the DSC measurement may kinetically limit crystal perfection and lamellar thickening compared to slower cooling regimes, potentially resulting in a slightly depressed Tm relative to equilibrium values. Dominant Factor: The dominant factor governing the Tm behavior is the intrinsic chemical regularity of the homopolymer structure, which enables the high observed crystallinity despite the flexible ether segments. While the cooling rate and backbone flexibility impose limitations, the strong intermolecular forces from the ester groups and the efficient packing capability established during synthesis and purification primarily dictate the thermal stability of the crystalline phase."
    },
    "analysis_without_hierarchical_structure": {
      "descriptive_text": "The sample comprises a poly(p-dioxanone) homopolymer synthesized via bulk polymerization of p-dioxanone monomers initiated by stannous octoate in a temperature-controlled silicone oil bath. Following synthesis, the material was purified using toluene and dried under vacuum to eliminate residual solvents and low molecular weight species. The melting temperature was characterized using differential scanning calorimetry under a nitrogen atmosphere, where samples were subjected to a thermal protocol involving preheating to 200°C for five minutes to erase prior thermal history, cooling to -50°C at 10°C/min, and reheating to 150°C at the same rate.",
      "reasoning_analysis": "Increasing Factors: The homopolymer nature of the poly(p-dioxanone) ensures high structural regularity and chain symmetry, which facilitates efficient chain packing and crystallization, inherently supporting a defined melting transition. Furthermore, the processing history involving toluene purification and vacuum drying removes residual monomers and solvents that could otherwise act as impurities within the crystal lattice, thereby preventing melting point depression. Decreasing Factors: The presence of ether linkages within the polymer backbone increases chain flexibility compared to analogous aliphatic polyesters lacking ether oxygens, which qualitatively lowers the energy required for lattice disruption. Additionally, the DSC processing history includes a preheat step to 200°C, which approaches the thermal degradation threshold of poly(p-dioxanone); any resulting chain scission would reduce molecular weight and potentially depress the observed melting temperature. Dominant Factor: The intrinsic structural regularity provided by the p-dioxanone homopolymer composition is the dominant factor establishing the fundamental capacity for crystallization and defining the baseline melting behavior, as the purification steps effectively mitigate impurity-driven depression, leaving the chemical architecture as the primary determinant of the thermal response."
    }
  },
  {
    "doi": "10.1021/acs.macromol.6b01173",
    "title": "Heterogeneous Distribution of Entanglements in a Nonequilibrium Polymer Melt of UHMWPE: Influence on Crystallization without and with Graphene Oxide",
    "year": 2016,
    "chemical_composition": {
      "repeat_unit_psmiles": "[*]CC[*]",
      "monomers": [
        {
          "name": "Ethylene",
          "smiles": "C=C",
          "ratio_value": null,
          "ratio_unit": null
        }
      ],
      "additives": [],
      "is_homopolymer": true
    },
    "processing_history": "Commercial UHMWPE (C-PE). Annealed at 160 °C for 5-1440 min, isothermally crystallized at 128 °C for 180 min. DSC heating at 10 °C/min.",
    "hierarchical_structure": "Entangled UHMWPE, crystallization from entangled melt.",
    "properties": {
      "Tm": {
        "value": [
          134
        ],
        "unit": "°C"
      }
    },
    "analysis_with_hierarchical_structure": {
      "descriptive_text": "This sample comprises a commercial ultra-high molecular weight polyethylene (UHMWPE) neat homopolymer synthesized from ethylene monomers. Hierarchically, the material is characterized as an entangled UHMWPE system where crystallization proceeds from an entangled melt state. The processing history involves significant thermal treatment, specifically annealing at 160 °C for durations ranging from 5 to 1440 minutes, followed by isothermal crystallization at 128 °C for 180 minutes. Final thermal characterization was conducted via Differential Scanning Calorimetry (DSC) at a heating rate of 10 °C/min.",
      "reasoning_analysis": "Increasing Factors: The chemical regularity of the ethylene homopolymer backbone facilitates efficient chain packing and high crystallinity, intrinsically supporting a stable melting temperature. Furthermore, the processing history plays a critical role; annealing at 160 °C and isothermal crystallization at 128 °C promote lamellar thickening and the perfection of crystalline domains, which thermodynamically elevates the melting temperature according to the Gibbs-Thomson relationship. Decreasing Factors: The hierarchical structure involves a highly entangled UHMWPE network. Crystallization from an entangled melt imposes topological constraints that can hinder chain folding and reorganization into thick lamellae, potentially limiting the maximum achievable crystal thickness and depressing the melting temperature relative to disentangled or lower molecular weight counterparts. Dominant Factor: The specific thermal treatment dominates the final behavior. The high-temperature annealing and isothermal crystallization conditions are designed to overcome kinetic traps caused by entanglements, driving the system toward thermodynamic equilibrium with thicker lamellae, thus qualitatively maximizing the melting temperature for this specific UHMWPE grade relative to non-annealed states."
    },
    "analysis_without_hierarchical_structure": {
      "descriptive_text": "The sample consists of a commercial ultra-high molecular weight polyethylene (UHMWPE) homopolymer derived from ethylene monomers. The material was subjected to a thermal treatment protocol involving annealing at 160 °C for durations ranging from 5 to 1440 minutes, followed by isothermal crystallization at 128 °C for 180 minutes. Thermal characterization was subsequently performed using differential scanning calorimetry with a heating rate of 10 °C/min.",
      "reasoning_analysis": "Increasing Factors: The linear chemical structure of the polyethylene backbone enables efficient chain packing and high crystallinity. Significantly, the processing history specifies isothermal crystallization at 128 °C, which is a high crystallization temperature for this polymer system. According to the Gibbs-Thomson equation, crystallization at elevated temperatures promotes the formation of thicker lamellae, which inherently exhibit a higher melting temperature. Furthermore, the annealing step facilitates crystal perfection and lamellar thickening over time. Decreasing Factors: The ultra-high molecular weight designation implies extremely long polymer chains, which introduce a high density of entanglements in the melt state. These topological constraints can kinetically hinder the reorganization of chains into the crystal lattice during the crystallization process, potentially limiting the maximum achievable lamellar thickness compared to lower molecular weight analogs processed under identical conditions. Dominant Factor: The specific thermal treatment protocol, particularly the high-temperature isothermal crystallization, qualitatively dominates the melting behavior. The thermodynamic drive to form thick, stable lamellae at 128 °C outweighs the kinetic limitations imposed by chain entanglements, resulting in a Tm that is elevated relative to conventionally cooled UHMWPE samples."
    }
  },
  {
    "doi": "10.1002/macp.202200447",
    "title": "Effect of a Hydrophobic Branching Agent in Physically Cross-Linked Hydrogels with Shape-Memory and Self-healing Abilities",
    "year": 2023,
    "chemical_composition": {
      "repeat_unit_psmiles": null,
      "monomers": [
        {
          "name": "Acrylamide",
          "smiles": "NC(=O)C=C",
          "ratio_value": 85,
          "ratio_unit": "mol% (w.r.t Aam+C18A)"
        },
        {
          "name": "n-octadecyl acrylate",
          "smiles": "CCCCCCCCCCCCCCCCCCOC(=O)C=C",
          "ratio_value": 15,
          "ratio_unit": "mol% (w.r.t Aam+C18A)"
        },
        {
          "name": "Divinylbenzene",
          "smiles": "C=CC1=CC=C(C=C)C=C1",
          "ratio_value": 0,
          "ratio_unit": "mol% (w.r.t C18A)"
        }
      ],
      "additives": [
        {
          "name": "Water",
          "type": "solvent",
          "amount_value": 93,
          "amount_unit": "wt%"
        }
      ],
      "is_homopolymer": false
    },
    "processing_history": "Micellar radical copolymerization at 55 °C for 24 h using APS/SMS initiators. Purified with ethanol and water. Tm measured by DSC (2nd heating ramp) at 5 °C/min.",
    "hierarchical_structure": "Crystallinity 6 ± 2%",
    "properties": {
      "Tm": {
        "value": [
          67
        ],
        "unit": "°C"
      }
    },
    "analysis_with_hierarchical_structure": {
      "descriptive_text": "The investigated material is a copolymer composed primarily of Acrylamide (85 mol%) and n-octadecyl acrylate (15 mol%), synthesized via micellar radical copolymerization in an aqueous medium (93 wt% water) at 55 °C for 24 hours using an APS/SMS redox initiator system. Following synthesis, the polymer was purified through washing with ethanol and water, resulting in a semi-crystalline structure with a crystallinity degree of 6 ± 2%. The thermal properties, specifically the melting temperature, were evaluated using Differential Scanning Calorimetry (DSC) during the second heating cycle at a ramp rate of 5 °C/min.",
      "reasoning_analysis": "Increasing Factors: The incorporation of n-octadecyl acrylate introduces long C18 alkyl side chains capable of side-chain crystallization, establishing the primary mechanism for the melting transition. Additionally, the strong interchain hydrogen bonding potential inherent to the acrylamide units increases the cohesive energy density, which can thermodynamically stabilize the crystalline phase. Decreasing Factors: The random copolymerization with a high molar fraction of acrylamide (85%) acts as a significant structural defect within the crystallizing domains of the octadecyl side chains, causing substantial melting point depression according to copolymer crystallization theory. Furthermore, the low overall crystallinity (6 ± 2%) indicates the formation of small or imperfect crystallites, which lowers the observed Tm due to surface energy effects described by the Thomson-Gibbs equation, while residual moisture from the aqueous synthesis may act as a plasticizer. Dominant Factor: The compositional disruption caused by the high concentration of acrylamide relative to the crystallizable n-octadecyl acrylate is the dominant factor. While the C18 side chains enable crystallization, the scarcity of these units amidst a majority of acrylamide prevents the formation of large, perfect lamellae, thereby qualitatively suppressing the Tm compared to a homopolymer of n-octadecyl acrylate."
    },
    "analysis_without_hierarchical_structure": {
      "descriptive_text": "The sample consists of a statistical copolymer synthesized from acrylamide and n-octadecyl acrylate monomers with a molar composition of 85 mol% and 15 mol%, respectively. The material was prepared via micellar radical copolymerization in an aqueous medium containing 93 wt% water, initiated by an APS/SMS redox system at 55 °C for 24 hours. Following synthesis, the polymer was purified using ethanol and water to remove residual reactants and solvent. The melting temperature was subsequently characterized using differential scanning calorimetry during the second heating ramp at a rate of 5 °C/min.",
      "reasoning_analysis": "Increasing Factors: The incorporation of n-octadecyl acrylate introduces long C18 alkyl side chains capable of undergoing side-chain crystallization, which establishes the fundamental basis for a melting transition in this system. Additionally, the processing history includes purification with ethanol and water, which removes the high content of aqueous solvent and residual monomers, eliminating plasticization effects that would otherwise destabilize crystalline domains and lower the melting point. Decreasing Factors: The random copolymerization with a high molar fraction of acrylamide introduces significant structural irregularity along the polymer backbone. This high concentration of non-crystallizable comonomer units acts as defects within the lattice formed by the alkyl side chains, disrupting packing efficiency and reducing the thermal stability of the crystalline regions compared to a homopolymer of n-octadecyl acrylate. Dominant Factor: The compositional dilution effect imposed by the acrylamide monomer qualitatively dominates the final Tm behavior. While the octadecyl side chains provide the necessary structural motif for melting, the overwhelming presence of acrylamide units limits the perfection and size of the crystallizable domains, thereby determining the observed melting temperature primarily through the disruption of side-chain ordering rather than the intrinsic melting point of the alkyl groups alone."
    }
  },
  {
    "doi": "10.1021/acs.macromol.6b01173",
    "title": "Heterogeneous Distribution of Entanglements in a Nonequilibrium Polymer Melt of UHMWPE: Influence on Crystallization without and with Graphene Oxide",
    "year": 2016,
    "chemical_composition": {
      "repeat_unit_psmiles": "[*]CC[*]",
      "monomers": [
        {
          "name": "Ethylene",
          "smiles": "C=C",
          "ratio_value": null,
          "ratio_unit": null
        }
      ],
      "additives": [
        {
          "name": "Irganox 1010",
          "type": "antioxidant",
          "amount_value": 0.7,
          "amount_unit": "wt%"
        }
      ],
      "is_homopolymer": true
    },
    "processing_history": "Synthesized using FI catalyst for 10 min (Dis-PE-2). Annealed at 160 °C, isothermally crystallized at 128 °C for 180 min. DSC heating at 10 °C/min. Low temperature melting peak.",
    "hierarchical_structure": "Crystallization from entangled domains.",
    "properties": {
      "Tm": {
        "value": [
          135
        ],
        "unit": "°C"
      }
    },
    "analysis_with_hierarchical_structure": {
      "descriptive_text": "This polyethylene homopolymer sample was synthesized using an FI catalyst over a 10-minute period, designated as Dis-PE-2, and incorporates 0.7 wt% Irganox 1010 antioxidant. The processing history involves annealing at 160 °C followed by isothermal crystallization at 128 °C for 180 minutes, resulting in a hierarchical structure defined by crystallization from entangled domains. Thermal characterization was conducted via DSC at a heating rate of 10 °C/min, revealing a low temperature melting peak associated with the developed morphology.",
      "reasoning_analysis": "Increasing Factors: The thermal processing history includes annealing at 160 °C and subsequent isothermal crystallization at 128 °C, which is a relatively high crystallization temperature for polyethylene. This promotes the formation of thicker lamellae and enhances crystal perfection, thermodynamically driving the melting temperature higher. Decreasing Factors: The incorporation of 0.7 wt% Irganox 1010 introduces small molecule impurities that can disrupt crystal lattice stability and induce melting point depression. Furthermore, the hierarchical structure indicates crystallization occurring from entangled domains; these topological constraints restrict chain mobility and folding during crystallization, limiting lamellar thickness and reducing thermal stability. Dominant Factor: Although the high-temperature isothermal crystallization favors the development of stable crystals, the topological constraints imposed by the entangled domains and the presence of antioxidant additives qualitatively dominate the structural outcome. These factors limit the maximum achievable lamellar thickness, resulting in the observed lower temperature melting behavior despite the favorable thermal treatment."
    },
    "analysis_without_hierarchical_structure": {
      "descriptive_text": "The sample comprises a polyethylene homopolymer synthesized using an FI catalyst over a 10-minute period, designated as Dis-PE-2. It is formulated with 0.7 wt% Irganox 1010 antioxidant. The thermal processing history includes annealing at 160 °C followed by isothermal crystallization at 128 °C for 180 minutes. Thermal characterization was performed via DSC at a heating rate of 10 °C/min, where a low temperature melting peak was recorded.",
      "reasoning_analysis": "Increasing Factors: The processing history involves isothermal crystallization at 128 °C for 180 minutes, which represents a high crystallization temperature relative to typical polyethylene melting ranges. This thermal treatment promotes the formation of thick lamellae and enhances crystal perfection, thermodynamically driving the melting temperature higher according to the Gibbs-Thomson equation. Additionally, the linear architecture inherent to ethylene homopolymers facilitates efficient chain packing within the crystal lattice. Decreasing Factors: The inclusion of 0.7 wt% Irganox 1010 introduces small molecule additives into the system, which can act as impurities within the interlamellar regions or disrupt chain folding at the crystal surface, thereby depressing the melting temperature. Furthermore, the specific note of a low temperature melting peak suggests the presence of a crystal population with lower thermal stability, potentially arising from kinetic constraints during the specific catalyst synthesis or thermal history. Dominant Factor: The thermal history, specifically the high-temperature isothermal crystallization, is the dominant factor governing the melting behavior. While additives introduce minor lattice disruptions, the thermodynamic stability determined by lamellar thickness established during the prolonged crystallization at 128 °C primarily dictates the observed melting temperature profile."
    }
  },
  {
    "doi": "10.1002/macp.202200447",
    "title": "Effect of a Hydrophobic Branching Agent in Physically Cross-Linked Hydrogels with Shape-Memory and Self-healing Abilities",
    "year": 2023,
    "chemical_composition": {
      "repeat_unit_psmiles": null,
      "monomers": [
        {
          "name": "Acrylamide",
          "smiles": "NC(=O)C=C",
          "ratio_value": 80,
          "ratio_unit": "mol% (w.r.t Aam+C18A)"
        },
        {
          "name": "n-octadecyl acrylate",
          "smiles": "CCCCCCCCCCCCCCCCCCOC(=O)C=C",
          "ratio_value": 20,
          "ratio_unit": "mol% (w.r.t Aam+C18A)"
        },
        {
          "name": "Divinylbenzene",
