Repository: hhtrick/HHT-code

# HHT training framework

This directory contains model training, embedding precomputation, inference, article-level baselines and the curated datasets. All commands below assume that the working directory is `train_code/`.

## 3. Datasets and fixed partitions

Each main dataset is a JSON array at `dataset/{property}/{property}.json`. Entries contain source metadata, `chemical_composition`, `processing_history`, `hierarchical_structure`, `properties`, and two generated-analysis objects. Targets are stored as `properties[property]["value"]`; source metadata and target values are not predictive input fields.

| Property | Train | Validation | Test | Total |
|---|---:|---:|---:|---:|

File: train_code/dataset/Tm/Tm.json (part 24 of 200)
[
          "smiles": "C=CC1=CC=C(C=C)C=C1",
          "ratio_value": 0,
          "ratio_unit": "mol% (w.r.t C18A)"
        }
      ],
      "additives": [
        {
          "name": "Water",
          "type": "solvent",
          "amount_value": 90,
          "amount_unit": "wt%"
        }
      ],
      "is_homopolymer": false
    },
    "processing_history": "Micellar radical copolymerization at 55 °C for 24 h using APS/SMS initiators. Purified with ethanol and water. Tm measured by DSC (2nd heating ramp) at 5 °C/min.",
    "hierarchical_structure": "Crystallinity 19 ± 1%",
    "properties": {
      "Tm": {
        "value": [
          49
        ],
        "unit": "°C"
      }
    },
    "analysis_with_hierarchical_structure": {
      "descriptive_text": "The sample comprises a statistical copolymer synthesized from 80 mol% acrylamide and 20 mol% n-octadecyl acrylate via micellar radical copolymerization in an aqueous medium containing 90 wt% water. The reaction proceeded at 55 °C for 24 hours using an APS/SMS initiator system, after which the product was purified with ethanol and water. Hierarchical analysis reveals a semi-crystalline morphology with a crystallinity degree of 19 ± 1%. The melting behavior was characterized by differential scanning calorimetry during the second heating ramp at a rate of 5 °C/min.",
      "reasoning_analysis": "Increasing Factors: The long n-octadecyl side chains facilitate side-chain crystallization through intermolecular van der Waals forces, creating the crystalline domains necessary for a melting transition. The purification process removes the reaction solvent, eliminating potential plasticization effects that would lower the Tm. Decreasing Factors: The copolymerization with 80 mol% acrylamide introduces significant chemical irregularity, disrupting the regular packing of the crystallizable octadecyl side chains. The measured low crystallinity of 19 ± 1% suggests small crystal sizes or thin lamellae, which reduces the thermal stability of the crystals. Additionally, the use of the second heating ramp in the processing history erases any thermal history or orientation that might have enhanced crystal perfection, reflecting the intrinsic equilibrium melting behavior of the imperfect copolymer crystals. Dominant Factor: The crystallization of the n-octadecyl side chains is the primary origin of the Tm; however, the high concentration of acrylamide comonomers acts as the dominant limiting factor by introducing defects that restrict crystal growth and perfection, thereby qualitatively suppressing the Tm relative to a homopolymer of n-octadecyl acrylate."
    },
    "analysis_without_hierarchical_structure": {
      "descriptive_text": "The sample comprises a statistical copolymer synthesized from acrylamide and n-octadecyl acrylate monomers with a molar composition of 80% and 20%, respectively. Polymerization was conducted via micellar radical copolymerization in an aqueous medium containing 90 wt% water at 55 °C for 24 hours using an APS/SMS initiator system. Following synthesis, the material was purified using ethanol and water to remove residual species. The melting temperature was subsequently characterized using differential scanning calorimetry during the second heating ramp at a rate of 5 °C/min.",
      "reasoning_analysis": "Increasing Factors: The incorporation of n-octadecyl acrylate introduces long alkyl side chains capable of side-chain crystallization driven by van der Waals interactions, which establishes the primary mechanism for the melting transition. Additionally, the acrylamide units contribute strong intermolecular hydrogen bonding, increasing the cohesive energy density that can stabilize ordered domains. Decreasing Factors: The random copolymerization architecture, specifically the high molar fraction of acrylamide, acts as a structural defect that disrupts the regular packing and periodicity required for the octadecyl side chains to crystallize efficiently. This compositional disorder significantly depresses the melting temperature relative to the poly(n-octadecyl acrylate) homopolymer. Dominant Factor: The compositional disorder introduced by the majority acrylamide component is the dominant factor governing the thermal behavior. While the octadecyl groups provide the capacity for crystallization, the high concentration of non-crystallizable acrylamide units severely restricts the size and perfection of the crystalline domains, qualitatively limiting the Tm compared to systems with higher alkyl acrylate content."
    }
  },
  {
    "doi": "10.1002/macp.202200447",
    "title": "Effect of a Hydrophobic Branching Agent in Physically Cross-Linked Hydrogels with Shape-Memory and Self-healing Abilities",
    "year": 2023,
    "chemical_composition": {
      "repeat_unit_psmiles": null,
      "monomers": [
        {
          "name": "Acrylamide",
          "smiles": "NC(=O)C=C",
          "ratio_value": 85,
          "ratio_unit": "mol% (w.r.t Aam+C18A)"
        },
        {
          "name": "n-octadecyl acrylate",
          "smiles": "CCCCCCCCCCCCCCCCCCOC(=O)C=C",
          "ratio_value": 15,
          "ratio_unit": "mol% (w.r.t Aam+C18A)"
        },
        {
          "name": "Divinylbenzene",
          "smiles": "C=CC1=CC=C(C=C)C=C1",
          "ratio_value": 10,
          "ratio_unit": "mol% (w.r.t C18A)"
        }
      ],
      "additives": [
        {
          "name": "Water",
          "type": "solvent",
          "amount_value": 89,
          "amount_unit": "wt%"
        }
      ],
      "is_homopolymer": false
    },
    "processing_history": "Micellar radical copolymerization at 55 °C for 24 h using APS/SMS initiators. Purified with ethanol and water. Tm measured by DSC (2nd heating ramp) at 5 °C/min.",
    "hierarchical_structure": "Crystallinity 3 ± 1%",
    "properties": {
      "Tm": {
        "value": [
          55
        ],
        "unit": "°C"
      }
    },
    "analysis_with_hierarchical_structure": {
      "descriptive_text": "This polymer sample comprises a crosslinked copolymer synthesized via micellar radical copolymerization of Acrylamide and n-octadecyl acrylate in an aqueous medium containing 89 wt% water. The monomer composition consists of 85 mol% Acrylamide and 15 mol% n-octadecyl acrylate relative to the sum of both, with Divinylbenzene incorporated as a crosslinking agent at 10 mol% relative to the n-octadecyl acrylate content. Polymerization was initiated using an APS/SMS system at 55 °C for 24 hours, followed by purification with ethanol and water. The resulting material exhibits a low degree of crystallinity (3 ± 1%), and its melting temperature was characterized using differential scanning calorimetry during the second heating ramp at a rate of 5 °C/min.",
      "reasoning_analysis": "Increasing Factors: The incorporation of n-octadecyl acrylate introduces long C18 alkyl side chains that are capable of side-chain crystallization, providing the primary structural basis for the melting transition. The micellar polymerization technique likely induces microphase separation, concentrating the hydrophobic octadecyl groups into localized domains that enhance nucleation and facilitate the formation of crystalline regions despite the hydrophilic matrix. Additionally, the crosslinking network formed by Divinylbenzene may provide structural stability that prevents the complete dissolution of crystalline domains during the initial thermal history. Decreasing Factors: The high molar fraction of Acrylamide (85%) acts as a non-crystallizable comonomer defect that disrupts the regular packing and longitudinal ordering of the octadecyl side chains, significantly reducing lamellar thickness. The presence of covalent crosslinks imposes topological constraints that hinder the chain mobility necessary for extensive crystal growth and perfection, evidenced by the low overall crystallinity of 3 ± 1%. According to the Thomson-Gibbs equation, these smaller and less perfect crystallites possess a lower thermodynamic stability, resulting in a depressed melting temperature compared to bulk crystalline standards. Dominant Factor: The dominant factor influencing the Tm is the compositional disorder arising from the high concentration of Acrylamide relative to the crystallizable n-octadecyl acrylate. While the C18 side chains enable crystallization, the random incorporation of bulky, hydrophilic Acrylamide units severely limits the size and perfection of the crystalline domains. Consequently, the observed Tm is qualitatively governed by the melting of these defect-rich, nanoscale side-chain crystallites rather than the intrinsic melting point of a pure poly(n-octadecyl acrylate) homopolymer."
    },
    "analysis_without_hierarchical_structure": {
      "descriptive_text": "The sample comprises a crosslinked copolymer network synthesized via micellar radical copolymerization of acrylamide and n-octadecyl acrylate at a molar ratio of 85:15 relative to the total monomer content, with divinylbenzene added as a crosslinker at 10 mol% relative to the n-octadecyl acrylate content. The polymerization was conducted in an aqueous medium containing 89 wt% water using an APS/SMS redox initiator system at 55 °C for 24 hours, followed by purification with ethanol and water. The melting temperature was subsequently characterized using differential scanning calorimetry during the second heating ramp at a rate of 5 °C/min.",
      "reasoning_analysis": "Increasing Factors: The incorporation of n-octadecyl acrylate introduces long alkyl side chains capable of side-chain crystallization, which establishes a fundamental melting transition associated with the ordering of these hydrophobic domains. Additionally, the strong intermolecular hydrogen bonding potential inherent to the acrylamide units can stabilize the polymer matrix, potentially increasing the thermal energy required to disrupt ordered regions. Decreasing Factors: The high molar fraction of acrylamide acts as a structural defect within the crystallizable octadecyl domains, significantly disrupting chain packing and lowering the melting temperature compared to the pure poly(n-octadecyl acrylate) homopolymer. Furthermore, the inclusion of divinylbenzene creates a crosslinked network that restricts chain mobility and inhibits the growth of large, perfect crystallites, thereby depressing the Tm. Dominant Factor: The disruption of crystallinity driven by the high concentration of non-crystallizable acrylamide comonomers and the topological constraints imposed by the divinylbenzene crosslinks qualitatively dominate the thermal behavior, leading to a suppressed melting temperature relative to the theoretical maximum of the crystallizable side-chain component."
    }
  },
  {
    "doi": "10.1002/macp.202200447",
    "title": "Effect of a Hydrophobic Branching Agent in Physically Cross-Linked Hydrogels with Shape-Memory and Self-healing Abilities",
    "year": 2023,
    "chemical_composition": {
      "repeat_unit_psmiles": null,
      "monomers": [
        {
          "name": "Acrylamide",
          "smiles": "NC(=O)C=C",
          "ratio_value": 80,
          "ratio_unit": "mol% (w.r.t Aam+C18A)"
        },
        {
          "name": "n-octadecyl acrylate",
          "smiles": "CCCCCCCCCCCCCCCCCCOC(=O)C=C",
          "ratio_value": 20,
          "ratio_unit": "mol% (w.r.t Aam+C18A)"
        },
        {
          "name": "Divinylbenzene",
          "smiles": "C=CC1=CC=C(C=C)C=C1",
          "ratio_value": 5,
          "ratio_unit": "mol% (w.r.t C18A)"
        }
      ],
      "additives": [
        {
          "name": "Water",
          "type": "solvent",
          "amount_value": 86,
          "amount_unit": "wt%"
        }
      ],
      "is_homopolymer": false
    },
    "processing_history": "Micellar radical copolymerization at 55 °C for 24 h using APS/SMS initiators. Purified with ethanol and water. Tm measured by DSC (2nd heating ramp) at 5 °C/min.",
    "hierarchical_structure": "Crystallinity 11 ± 1.5%",
    "properties": {
      "Tm": {
        "value": [
          44
        ],
        "unit": "°C"
      }
    },
    "analysis_with_hierarchical_structure": {
      "descriptive_text": "The sample is a crosslinked copolymer network synthesized via micellar radical copolymerization at 55 °C for 24 hours using an APS/SMS initiator system. The chemical composition comprises acrylamide and n-octadecyl acrylate monomers at a ratio of 80:20 mol%, respectively, crosslinked with 5 mol% divinylbenzene relative to the n-octadecyl acrylate content, initially processed in an aqueous medium containing 86 wt% water. Following purification with ethanol and water, the resulting material exhibits a semi-crystalline hierarchical structure with a crystallinity degree of 11 ± 1.5%, and its melting temperature was characterized using differential scanning calorimetry during the second heating ramp at a rate of 5 °C/min.",
      "reasoning_analysis": "Increasing Factors: The presence of long n-octadecyl side chains in the acrylate monomers enables side-chain crystallization driven by van der Waals interactions between the alkyl groups, which establishes the fundamental melting transition. Additionally, the hydrogen bonding capability of the acrylamide units increases the cohesive energy density of the amorphous matrix, potentially providing thermal stability to the overall network structure. Decreasing Factors: The high molar fraction of acrylamide (80%) acts as a structural defect within the crystalline lattice formed by the octadecyl side chains, disrupting packing regularity and significantly depressing the melting point relative to a homopolymer. Furthermore, the divinylbenzene crosslinks formed during radical copolymerization introduce topological constraints that hinder the growth and perfection of crystalline domains, while the low overall crystallinity (11%) indicates substantial disorder that further reduces thermal stability. Dominant Factor: While the octadecyl side chains provide the necessary mechanism for melting, the high concentration of acrylamide comonomers is the dominant factor qualitatively depressing the Tm by severely disrupting the regularity of the side-chain packing, an effect compounded by the restricted chain mobility imposed by the crosslinked network structure."
    },
    "analysis_without_hierarchical_structure": {
      "descriptive_text": "The sample comprises a crosslinked copolymer synthesized via micellar radical copolymerization of Acrylamide and n-octadecyl acrylate at a molar ratio of 80:20 relative to the sum of these two monomers, with Divinylbenzene added as a crosslinker at 5 mol% relative to the n-octadecyl acrylate concentration. Polymerization was conducted in an aqueous medium containing 86 wt% water at 55 °C for 24 hours using an APS/SMS initiator system, followed by purification with ethanol and water. The melting temperature was characterized by Differential Scanning Calorimetry during the second heating ramp at a rate of 5 °C/min.",
      "reasoning_analysis": "Increasing Factors: The inclusion of n-octadecyl acrylate introduces long C18 alkyl side chains capable of side-chain crystallization, creating ordered domains driven by van der Waals interactions that establish a fundamental melting transition. Additionally, the micellar polymerization environment may promote microphase separation of hydrophobic segments, facilitating local aggregation and ordering of the crystallizable side chains. Decreasing Factors: The high molar fraction of Acrylamide acts as a structural defect within the lattice of the crystallizing components, significantly depressing the melting temperature due to copolymer melting point depression effects. Furthermore, the presence of Divinylbenzene crosslinks imposes topological constraints on chain mobility, hindering the segmental reorganization required to form perfect crystals and thereby reducing the thermal stability of the ordered phases. Dominant Factor: The compositional dilution caused by the majority Acrylamide component qualitatively dominates the thermal behavior; while the C18 side chains provide the mechanism for melting, the extensive disruption of crystalline order by the non-crystallizing comonomer and the crosslinked network architecture severely limits the extent and temperature of the melting transition relative to the homopolymer."
    }
  },
  {
    "doi": null,
    "title": "Thermal properties and non-isothermal crystallization behavior of biodegradable poly(pdioxanone)/poly(vinyl alcohol) blends",
    "year": 2006,
    "chemical_composition": {
      "repeat_unit_psmiles": null,
      "monomers": [
        {
          "name": "p-dioxanone",
          "smiles": "O=C1OCCOC1",
          "ratio_value": 90,
          "ratio_unit": "wt%"
        },
        {
          "name": "vinyl alcohol",
          "smiles": "C=C(O)",
          "ratio_value": 10,
          "ratio_unit": "wt%"
        }
      ],
      "additives": [],
      "is_homopolymer": false
    },
    "processing_history": "PPDO/PVA blend (90/10) prepared by coprecipitation method; PPDO and PVA dissolved in DMSO (5% wt/vol) at 60°C, stirred >24 h, coprecipitated by addition of excess methanol, dried under vacuum. Tm measured by DSC (SEIKO EXSTAR 60000) under N2; samples preheated to 200°C (5 min), cooled to -50°C (10°C/min), reheated to 150°C (10°C/min).",
    "hierarchical_structure": "Semicrystalline, phase-separated (immiscible). Isolated PPDO and PVA crystalline phases confirmed by WAXD. Crystallinity (Xc) 59.6%.",
    "properties": {
      "Tm": {
        "value": [
          108.2
        ],
        "unit": "°C"
      }
    },
    "analysis_with_hierarchical_structure": {
      "descriptive_text": "This material is characterized as a semicrystalline blend of poly(p-dioxanone) (PPDO) and poly(vinyl alcohol) (PVA) with a weight ratio of 90/10, exhibiting a phase-separated and immiscible morphology. The sample was prepared via a coprecipitation method where the components were dissolved in dimethyl sulfoxide at 60°C, stirred for over 24 hours, coprecipitated with excess methanol, and dried under vacuum. Structural analysis confirms isolated PPDO and PVA crystalline phases via wide-angle X-ray diffraction with a total crystallinity of 59.6%, while the thermal properties were assessed using differential scanning calorimetry under nitrogen involving a preheat to 200°C, cooling to -50°C at 10°C/min, and reheating to 150°C at 10°C/min.",
      "reasoning_analysis": "Increasing Factors: The high degree of crystallinity (59.6%) indicates the formation of substantial ordered regions with thicker lamellae, which inherently require higher thermal energy to disrupt the crystal lattice. Additionally, the vacuum drying process removes residual solvents that could otherwise act as plasticizers, thereby preserving the integrity of the crystalline domains and preventing melting point depression. Decreasing Factors: The coprecipitation method involves rapid phase separation upon the addition of methanol, which may kinetically trap structural defects or limit the ultimate size of crystalline domains compared to slower solvent evaporation techniques. Furthermore, the cooling rate of 10°C/min during the DSC thermal protocol is relatively fast, restricting the time available for crystal perfection and lamellar thickening, which typically results in a lower observed melting temperature compared to isothermally crystallized samples. Dominant Factor: The immiscible, phase-separated morphology is the dominant structural feature governing the thermal behavior; because the components do not mix at the molecular level, the melting temperature of the major PPDO phase is preserved near its intrinsic value rather than being depressed by the entropy of mixing. Consequently, the final Tm behavior is primarily dictated by the intrinsic chain flexibility of the poly(p-dioxanone) backbone and the lamellar thickness distribution established during the controlled cooling history, rather than intermolecular interactions between the blend components."
    },
    "analysis_without_hierarchical_structure": {
      "descriptive_text": "The sample consists of a poly(p-dioxanone) (PPDO) and poly(vinyl alcohol) (PVA) blend system with a composition corresponding to 90 wt% p-dioxanone and 10 wt% vinyl alcohol units. The material was prepared via a coprecipitation method wherein PPDO and PVA were dissolved in dimethyl sulfoxide (DMSO) at a concentration of 5% wt/vol and stirred at 60°C for over 24 hours. The polymer mixture was subsequently coprecipitated through the addition of excess methanol and dried under vacuum. The melting temperature was characterized using differential scanning calorimetry (DSC) on a SEIKO EXSTAR 60000 instrument under a nitrogen atmosphere, employing a thermal protocol that included preheating to 200°C for 5 minutes, cooling to -50°C at 10°C/min, and reheating to 150°C at 10°C/min.",
      "reasoning_analysis": "Increasing Factors: The presence of vinyl alcohol segments introduces strong intermolecular hydrogen bonding capabilities, which increase the cohesive energy density of the blend and can restrict chain mobility at the interface. Additionally, the processing history specifies vacuum drying, which ensures the removal of residual high-boiling solvents like DMSO and methanol, thereby eliminating potential plasticization effects that would otherwise depress the melting temperature. Decreasing Factors: The incorporation of 10 wt% vinyl alcohol units into the predominantly p-dioxanone matrix acts as a structural impurity within the PPDO crystalline lattice. According to thermodynamic principles of melting point depression, these non-isomorphic units disrupt the regularity and perfection of the PPDO crystallites, reducing their thermal stability. Furthermore, the coprecipitation method may result in kinetically trapped morphologies with smaller or less perfect crystallites compared to those formed during slow melt crystallization. Dominant Factor: The structural disruption caused by the secondary component within the PPDO crystalline lattice is the dominant factor. While hydrogen bonding and solvent removal provide stabilizing effects, the entropic penalty and lattice defects introduced by the 10% non-crystallizable (within the PPDO lattice) vinyl alcohol content qualitatively drive the melting temperature of the primary PPDO phase downward relative to the pure homopolymer."
    }
  },
  {
    "doi": "10.1021/acs.macromol.6b01173",
    "title": "Heterogeneous Distribution of Entanglements in a Nonequilibrium Polymer Melt of UHMWPE: Influence on Crystallization without and with Graphene Oxide",
    "year": 2016,
    "chemical_composition": {
      "repeat_unit_psmiles": "[*]CC[*]",
      "monomers": [
        {
          "name": "Ethylene",
          "smiles": "C=C",
          "ratio_value": null,
          "ratio_unit": null
        }
      ],
      "additives": [
        {
          "name": "Irganox 1010",
          "type": "antioxidant",
          "amount_value": 0.7,
          "amount_unit": "wt%"
        },
        {
          "name": "Reduced Graphene Oxide Nanoplates",
          "type": "filler",
          "amount_value": 0.1,
          "amount_unit": "wt%"
        }
      ],
      "is_homopolymer": true
    },
    "processing_history": "Composite of Dis-PE-1 (30 min rxn) and 0.1 wt% rGON. Annealed at 160 °C, isothermally crystallized at 128 °C for 180 min. DSC heating at 10 °C/min. High temperature melting peak.",
    "hierarchical_structure": "Disentangled domains retained due to chain-filler interaction.",
    "properties": {
      "Tm": {
        "value": [
          141.5
        ],
        "unit": "°C"
      }
    },
    "analysis_with_hierarchical_structure": {
      "descriptive_text": "The sample consists of a polyethylene homopolymer (Dis-PE-1) synthesized via a 30-minute reaction, formulated as a composite with 0.7 wt% Irganox 1010 antioxidant and 0.1 wt% Reduced Graphene Oxide Nanoplates (rGON). The processing history involves annealing at 160 °C followed by isothermal crystallization at 128 °C for 180 minutes, yielding a hierarchical structure where disentangled domains are retained due to chain-filler interactions. Thermal characterization was performed using DSC at a heating rate of 10 °C/min, focusing on the observed high temperature melting peak.",
      "reasoning_analysis": "Increasing Factors: The isothermal crystallization at 128 °C for 180 minutes promotes the formation of thick lamellae due to low supercooling, which significantly elevates the melting temperature based on the Gibbs-Thomson relationship. The presence of Reduced Graphene Oxide Nanoplates serves as a nucleating agent that can enhance crystalline perfection, while the retained disentangled domains facilitate chain ordering during the extended crystallization period. Decreasing Factors: The incorporation of 0.7 wt% Irganox 1010 acts as a non-crystallizable impurity that segregates to the amorphous regions, introducing entropic penalties that slightly depress the equilibrium melting temperature. Additionally, strong chain-filler interactions required to retain disentangled domains might impose topological constraints that limit the ultimate degree of crystalline perfection compared to a bulk homopolymer. Dominant Factor: The specific thermal history, particularly the high-temperature isothermal crystallization, is the dominant factor influencing the Tm. The thermodynamic drive to form thick, stable lamellae during the prolonged treatment at 128 °C qualitatively supersedes the minor depressive effects of the antioxidant additive and filler constraints."
    },
    "analysis_without_hierarchical_structure": {
      "descriptive_text": "The sample consists of a polyethylene homopolymer matrix stabilized with 0.7 wt% Irganox 1010 antioxidant and reinforced with 0.1 wt% Reduced Graphene Oxide Nanoplates (rGON). The composite was derived from a Dis-PE-1 precursor subjected to a 30-minute reaction, followed by a thermal processing history that included annealing at 160 °C and isothermal crystallization at 128 °C for 180 minutes. Thermal analysis was conducted using Differential Scanning Calorimetry (DSC) at a heating rate of 10 °C/min, with specific attention paid to the high temperature melting peak observed during the scan.",
      "reasoning_analysis": "Increasing Factors: The linear polyethylene homopolymer architecture lacks comonomer defects, facilitating high crystallinity and establishing a high baseline melting potential. Crucially, the processing history specifies isothermal crystallization at 128 °C, which is a high crystallization temperature for polyethylene; this low undercooling condition promotes the formation of thick lamellae with reduced fold surface free energy, inherently driving the melting temperature upward according to the Gibbs-Thomson relationship. Additionally, the presence of Reduced Graphene Oxide Nanoplates may restrict chain mobility at the interface, potentially stabilizing the crystalline domains. Decreasing Factors: The inclusion of 0.7 wt% Irganox 1010 antioxidant introduces small molecules into the matrix. These additives generally act as impurities within the semicrystalline morphology, likely segregating to the amorphous regions or lamellar surfaces, which can disrupt crystal perfection and slightly depress the melting temperature relative to a pristine polymer. Dominant Factor: The thermal processing history, specifically the isothermal crystallization at 128 °C, is the dominant factor. While additives introduce minor perturbations, the lamellar thickness established during crystallization at such a high temperature dictates the thermal stability of the crystals. This morphological control overrides the minor plasticizing or impurity effects of the additives, resulting in a Tm primarily governed by the thick lamellae formed during the extended high-temperature crystallization step."
    }
  },
  {
    "doi": "10.1021/acs.macromol.6b01173",
    "title": "Heterogeneous Distribution of Entanglements in a Nonequilibrium Polymer Melt of UHMWPE: Influence on Crystallization without and with Graphene Oxide",
    "year": 2016,
    "chemical_composition": {
      "repeat_unit_psmiles": "[*]CC[*]",
      "monomers": [
        {
          "name": "Ethylene",
          "smiles": "C=C",
          "ratio_value": null,
          "ratio_unit": null
        }
      ],
      "additives": [
        {
          "name": "Irganox 1010",
          "type": "antioxidant",
          "amount_value": 0.7,
          "amount_unit": "wt%"
        },
        {
          "name": "Reduced Graphene Oxide Nanoplates",
          "type": "filler",
          "amount_value": 0.8,
          "amount_unit": "wt%"
        }
      ],
      "is_homopolymer": true
    },
    "processing_history": "Composite of Dis-PE-1 (30 min rxn) and 0.8 wt% rGON. Annealed at 160 °C, isothermally crystallized at 128 °C for 180 min. DSC heating at 10 °C/min. High temperature melting peak.",
    "hierarchical_structure": "Disentangled domains retained, negligible modulus buildup.",
    "properties": {
      "Tm": {
        "value": [
          141.5
        ],
        "unit": "°C"
      }
    },
    "analysis_with_hierarchical_structure": {
      "descriptive_text": "This material comprises a polyethylene homopolymer matrix, designated as Dis-PE-1, compounded with 0.7 wt% Irganox 1010 antioxidant and 0.8 wt% reduced graphene oxide nanoplates. The composite was synthesized via a 30-minute reaction process, followed by thermal annealing at 160 °C and isothermal crystallization at 128 °C for 180 minutes. Structural analysis reveals that disentangled domains were retained within the hierarchy with negligible modulus buildup, and thermal characterization was conducted via DSC heating at 10 °C/min to identify the high temperature melting peak.",
      "reasoning_analysis": "Increasing Factors: The isothermal crystallization at 128 °C is a high temperature relative to typical polyethylene crystallization ranges, promoting the formation of thick lamellae with high thermal stability which directly increases the melting temperature according to the Gibbs-Thomson equation. Additionally, the reduced graphene oxide nanoplates act as heterogeneous nucleating agents that can facilitate ordered crystal growth, and the annealing step ensures a uniform thermal history conducive to stable crystal formation. Decreasing Factors: The presence of 0.7 wt% Irganox 1010 introduces small molecule impurities that create a dilution effect within the interlamellar regions, thermodynamically depressing the melting point. Furthermore, the retention of disentangled domains may impose topological constraints that prevent the chains from achieving the maximum possible crystalline perfection compared to fully relaxed entangled melts. Dominant Factor: The high-temperature isothermal crystallization processing history is the dominant factor, as the thermodynamic drive to form thick, stable lamellae at 128 °C qualitatively outweighs the minor melting point depression caused by the antioxidant additive, resulting in an elevated Tm profile characteristic of highly perfected polyethylene crystals."
    },
    "analysis_without_hierarchical_structure": {
      "descriptive_text": "The sample comprises a polyethylene homopolymer matrix synthesized from ethylene monomers, formulated with 0.7 wt% Irganox 1010 antioxidant and 0.8 wt% Reduced Graphene Oxide Nanoplates. Prepared as a composite involving a 30-minute reaction of Dis-PE-1, the material underwent annealing at 160 °C followed by isothermal crystallization at 128 °C for 180 minutes to optimize structural ordering. Thermal characterization was performed via DSC at a heating rate of 10 °C/min, specifically analyzing the high temperature melting peak.",
      "reasoning_analysis": "Increasing Factors: The extended isothermal crystallization at 128 °C for 180 minutes is the primary driver for increasing the observed Tm, as it facilitates significant lamellar thickening and the formation of highly perfect crystals according to the Gibbs-Thomson relationship. Additionally, the Reduced Graphene Oxide Nanoplates serve as heterogeneous nucleating agents, promoting ordered crystallization and potentially restricting chain mobility at the interface, which stabilizes the crystalline phase. Decreasing Factors: The presence of Irganox 1010 antioxidant introduces small molecules into the matrix that may be excluded from the crystalline lattice, creating interfacial defects or slightly disrupting the regularity of the fold surface, which could theoretically depress the melting point relative to a pristine homopolymer. Dominant Factor: The thermal history dominates the final Tm behavior. The specific protocol of high-temperature annealing followed by prolonged isothermal crystallization near the melting point overrides the minor perturbations caused by low-loading additives, ensuring the observed Tm reflects a state of high crystalline perfection and maximum lamellar thickness achievable for this polyethylene system."
    }
  },
  {
    "doi": "10.1021/acs.macromol.6b01173",
    "title": "Heterogeneous Distribution of Entanglements in a Nonequilibrium Polymer Melt of UHMWPE: Influence on Crystallization without and with Graphene Oxide",
    "year": 2016,
    "chemical_composition": {
      "repeat_unit_psmiles": "[*]CC[*]",
      "monomers": [
        {
          "name": "Ethylene",
          "smiles": "C=C",
          "ratio_value": null,
          "ratio_unit": null
        }
      ],
      "additives": [],
      "is_homopolymer": true
    },
    "processing_history": "Commercial UHMWPE (C-PE) synthesized using Ziegler-Natta catalyst. Mw = 4.5 x 10^6 g/mol. Nascent powder analyzed by DSC at 10 °C/min under N2.",
    "hierarchical_structure": "Entangled UHMWPE, nascent crystals.",
    "properties": {
      "Tm": {
        "value": [
          140.9
        ],
        "unit": "°C"
      }
    },
    "analysis_with_hierarchical_structure": {
      "descriptive_text": "This sample comprises a commercial ultra-high molecular weight polyethylene (UHMWPE) homopolymer synthesized using a Ziegler-Natta catalyst, exhibiting a weight-average molecular weight (Mw) of 4.5 x 10^6 g/mol. Analyzed in its nascent powder form, the material possesses a hierarchical structure defined by entangled chains and nascent crystals. The thermal properties were characterized by differential scanning calorimetry (DSC) at a heating rate of 10 °C/min under a nitrogen atmosphere.",
      "reasoning_analysis": "Increasing Factors: The linear ethylene backbone lacks bulky side groups or significant branching, facilitating efficient chain packing and high crystallinity which intrinsically elevates the melting temperature. Additionally, the Ziegler-Natta catalyst synthesis typically yields a linear microstructure with high stereoregularity, further supporting the formation of stable crystalline domains. Decreasing Factors: The ultra-high molecular weight results in a high density of topological entanglements that kinetically restrict chain mobility and reorganization during crystallization, often leading to thinner lamellae which depress the observed melting temperature according to the Gibbs-Thomson equation. Furthermore, the nascent powder state implies the crystals formed during polymerization rather than from the melt, which may result in metastable morphologies with lower thermal stability compared to annealed samples. Dominant Factor: The chemical regularity of the linear polyethylene backbone is the dominant factor establishing a high baseline melting temperature close to the equilibrium value, although the extensive entanglement network inherent to the ultra-high molecular weight prevents full chain relaxation and lamellar thickening, thereby limiting the observed Tm from reaching the theoretical thermodynamic maximum."
    },
    "analysis_without_hierarchical_structure": {
      "descriptive_text": "The sample comprises a polyethylene homopolymer, specifically commercial Ultra-High Molecular Weight Polyethylene (UHMWPE) synthesized using a Ziegler-Natta catalyst system. The material exhibits a molecular weight of 4.5 x 10^6 g/mol and was characterized in its nascent powder form without subsequent melt processing. Thermal properties were evaluated using Differential Scanning Calorimetry (DSC) at a heating rate of 10 °C/min under a nitrogen atmosphere.",
      "reasoning_analysis": "Increasing Factors: The linear chemical structure of the polyethylene backbone allows for high structural symmetry and efficient chain packing, which promotes the formation of stable crystalline lamellae and intrinsically drives the Tm higher. Additionally, the ultra-high molecular weight reduces the concentration of chain ends that act as defects within the crystal lattice, thereby thermodynamically stabilizing the crystalline phase. Decreasing Factors: The analysis of the material in its nascent powder state, rather than after melt-crystallization and annealing, may result in a population of thinner lamellae or metastable crystal forms that could lower the observed melting onset relative to equilibrium values. Furthermore, the dense entanglement network inherent to UHMWPE might kinetically hinder perfect chain folding during synthesis, introducing morphological imperfections. Dominant Factor: The high structural linearity and symmetry of the ethylene homopolymer backbone combined with the high molecular weight architecture qualitatively dominate the thermal behavior. These intrinsic factors establish a robust crystalline lattice that dictates a high Tm, outweighing the potential morphological variations introduced by the nascent processing history."
    }
  },
  {
    "doi": "10.1021/acs.macromol.7b02345",
    "title": "Tuning Morphology and Melting Temperature in Polyethylene Films by MAPLE",
    "year": 2018,
    "chemical_composition": {
      "repeat_unit_psmiles": "[*]CC[*]",
      "monomers": [
        {
          "name": "Ethylene",
          "smiles": "C=C",
          "ratio_value": null,
          "ratio_unit": null
        }
      ],
      "additives": [],
      "is_homopolymer": true
    },
    "processing_history": "Matrix assisted pulsed laser evaporation (MAPLE) deposition from dilute solution target. Substrate deposition temperature (Tdep) = 116 °C. Tm measured by Flash-DSC at 5000 °C/s heating rate.",
    "hierarchical_structure": "Platelet-like monolamellar crystals (MLCs). Extended chain crystals with thickness ~27 nm. Semicrystalline.",
    "properties": {
      "Tm": {
        "value": [
          126.3
        ],
        "unit": "°C"
      }
    },
    "analysis_with_hierarchical_structure": {
      "descriptive_text": "The sample consists of a semicrystalline polyethylene homopolymer exhibiting platelet-like monolamellar crystals with an extended chain conformation and a crystal thickness of approximately 27 nm. This material was fabricated using matrix assisted pulsed laser evaporation deposition from a dilute solution target onto a substrate maintained at a deposition temperature of 116 °C. Thermal characterization was performed via Flash-DSC utilizing a heating rate of 5000 °C/s to evaluate the melting transition of the hierarchical structure.",
