Repository: hhtrick/HHT-code

# HHT training framework

This directory contains model training, embedding precomputation, inference, article-level baselines and the curated datasets. All commands below assume that the working directory is `train_code/`.

## 3. Datasets and fixed partitions

Each main dataset is a JSON array at `dataset/{property}/{property}.json`. Entries contain source metadata, `chemical_composition`, `processing_history`, `hierarchical_structure`, `properties`, and two generated-analysis objects. Targets are stored as `properties[property]["value"]`; source metadata and target values are not predictive input fields.

| Property | Train | Validation | Test | Total |
|---|---:|---:|---:|---:|

File: train_code/dataset/Tm/Tm.json (part 25 of 200)
[
      "reasoning_analysis": "Increasing Factors: The extended chain conformation minimizes fold surface energy penalties compared to conventional folded-chain lamellae, intrinsically stabilizing the crystal lattice. The substantial crystal thickness of 27 nm reduces the melting point depression associated with the Gibbs-Thomson effect, while the high substrate deposition temperature of 116 °C facilitates the growth of these thermally stable structures. Additionally, the ultra-high heating rate of 5000 °C/s during Flash-DSC measurement may induce kinetic superheating, shifting the observed onset to higher temperatures. Decreasing Factors: The finite crystal thickness still imposes a thermodynamic penalty relative to the equilibrium melting point of an infinite perfect crystal. Furthermore, the absence of stabilizing additives or cross-linking agents means the thermal stability relies solely on intrinsic chain packing and van der Waals interactions. Dominant Factor: The extended chain crystal morphology is the dominant factor, as it fundamentally alters the thermodynamic stability of the lamellae compared to standard folded-chain polyethylene, driving the Tm significantly closer to the equilibrium melting point despite the finite dimensions and processing constraints."
    },
    "analysis_without_hierarchical_structure": {
      "descriptive_text": "The sample consists of a polyethylene homopolymer prepared via matrix assisted pulsed laser evaporation (MAPLE) deposition from a dilute solution target onto a substrate maintained at a deposition temperature of 116 °C. The melting temperature was subsequently characterized using Flash-DSC at an ultra-high heating rate of 5000 °C/s.",
      "reasoning_analysis": "Increasing Factors: The linear polyethylene homopolymer architecture promotes high structural regularity and efficient chain packing, inherently supporting a stable crystalline phase. Furthermore, the elevated substrate deposition temperature of 116 °C during MAPLE processing allows for enhanced chain mobility during film formation, facilitating the growth of thicker lamellar crystals which thermodynamically necessitates a higher melting temperature according to the Thomson-Gibbs equation. Decreasing Factors: The rapid solvent evaporation inherent to the MAPLE deposition from a dilute solution may kinetically restrict the time available for chains to organize into perfect crystals compared to slow melt crystallization, potentially introducing defects that lower thermal stability. Additionally, the use of Flash-DSC at 5000 °C/s prevents recrystallization or crystal perfectioning during the heating scan, meaning the measured Tm reflects the initial, potentially less perfect morphology without the artificial elevation often seen in conventional DSC due to reorganization. Dominant Factor: The elevated substrate deposition temperature is the dominant factor governing the final Tm behavior. By crystallizing near the melting region, the thermodynamic drive for forming thicker, more stable lamellae overrides the kinetic limitations of the deposition technique, establishing a high baseline thermal stability that is accurately captured without reorganization artifacts by the Flash-DSC measurement."
    }
  },
  {
    "doi": null,
    "title": "Thermal properties and non-isothermal crystallization behavior of biodegradable poly(pdioxanone)/poly(vinyl alcohol) blends",
    "year": 2006,
    "chemical_composition": {
      "repeat_unit_psmiles": null,
      "monomers": [
        {
          "name": "p-dioxanone",
          "smiles": "O=C1OCCOC1",
          "ratio_value": 70,
          "ratio_unit": "wt%"
        },
        {
          "name": "vinyl alcohol",
          "smiles": "C=C(O)",
          "ratio_value": 30,
          "ratio_unit": "wt%"
        }
      ],
      "additives": [],
      "is_homopolymer": false
    },
    "processing_history": "PPDO/PVA blend (70/30) prepared by coprecipitation method; PPDO and PVA dissolved in DMSO (5% wt/vol) at 60°C, stirred >24 h, coprecipitated by addition of excess methanol, dried under vacuum. Tm measured by DSC (SEIKO EXSTAR 60000) under N2; samples preheated to 200°C (5 min), cooled to -50°C (10°C/min), reheated to 150°C (10°C/min).",
    "hierarchical_structure": "Semicrystalline, phase-separated (immiscible). Isolated PPDO and PVA crystalline phases confirmed by WAXD. Crystallinity (Xc) 52.1%.",
    "properties": {
      "Tm": {
        "value": [
          107.0
        ],
        "unit": "°C"
      }
    },
    "analysis_with_hierarchical_structure": {
      "descriptive_text": "The sample consists of a semicrystalline blend comprising 70 wt% poly(p-dioxanone) and 30 wt% poly(vinyl alcohol), prepared via a coprecipitation method where both polymers were dissolved in dimethyl sulfoxide at 60°C, stirred for over 24 hours, and coprecipitated through the addition of excess methanol followed by vacuum drying. Structural characterization indicates a phase-separated, immiscible morphology with isolated crystalline phases for both components confirmed by wide-angle X-ray diffraction, yielding an overall crystallinity of 52.1%. The melting behavior was evaluated using differential scanning calorimetry under a nitrogen atmosphere, involving a thermal cycle of preheating to 200°C, cooling to -50°C, and reheating to 150°C.",
      "reasoning_analysis": "Increasing Factors: The strong intermolecular hydrogen bonding within the poly(vinyl alcohol) domains inherently resists thermal disruption, driving the melting temperature of that phase higher, while the high overall crystallinity of 52.1% suggests the formation of stable, well-ordered lamellae during coprecipitation that require more energy to melt. Additionally, the vacuum drying step ensures the removal of residual DMSO and methanol, preventing plasticization effects that would otherwise lower the melting temperature. Decreasing Factors: The poly(p-dioxanone) component, constituting the majority at 70 wt%, possesses a lower intrinsic melting temperature compared to poly(vinyl alcohol), which will manifest as a lower temperature endotherm in the blend. The coprecipitation process may introduce structural defects or limit crystal perfection compared to slow crystallization from the melt, potentially reducing the observed melting temperature relative to perfectly annealed homopolymers, and the cooling rate of 10°C/min during the DSC protocol may restrict the growth of thick lamellae. Dominant Factor: The immiscible, phase-separated morphology is the dominant factor governing the thermal behavior because it prevents molecular-level mixing that typically depresses melting temperatures in miscible blends, allowing each phase to exhibit transitions close to their intrinsic values. Consequently, the high crystallinity achieved through the specific coprecipitation and thermal history primarily dictates the stability of these distinct crystalline phases, preserving the characteristic thermal resistance of the poly(vinyl alcohol) domains while the majority poly(p-dioxanone) phase defines the lower temperature melting onset."
    },
    "analysis_without_hierarchical_structure": {
      "descriptive_text": "The sample comprises a blend system consisting of poly(p-dioxanone) and poly(vinyl alcohol) with a weight ratio of 70/30. The material was prepared via a coprecipitation method wherein the polymers were dissolved in dimethyl sulfoxide at a concentration of 5% wt/vol at 60°C and stirred for over 24 hours. The solution was subsequently coprecipitated by the addition of excess methanol and dried under vacuum. The melting temperature was characterized using differential scanning calorimetry under a nitrogen atmosphere, utilizing a thermal protocol that involved preheating to 200°C for 5 minutes, cooling to -50°C at 10°C/min, and reheating to 150°C at 10°C/min.",
      "reasoning_analysis": "Increasing Factors: The controlled cooling rate of 10°C/min during the DSC thermal cycle provides sufficient time for polymer chain rearrangement, facilitating the formation of more perfect crystals within the crystallizable phase which supports a higher melting temperature compared to quenched states. Additionally, potential intermolecular hydrogen bonding between the hydroxyl groups of the poly(vinyl alcohol) and the carbonyl groups of the poly(p-dioxanone) could restrict segmental mobility at the phase interface, theoretically contributing to thermal stability. Decreasing Factors: The presence of 30 wt% poly(vinyl alcohol) acts as a non-crystallizing diluent or impurity within the poly(p-dioxanone) matrix, disrupting the regularity of the crystal lattice and inducing thermodynamic melting point depression. Furthermore, the inherent flexibility of the ether linkages in the poly(p-dioxanone) backbone establishes a lower baseline thermal stability compared to rigid chain polymers. Dominant Factor: The compositional majority of poly(p-dioxanone) at 70 wt% combined with the DSC reheating limit of 150°C ensures that the observed transition is governed exclusively by the poly(p-dioxanone) phase. Therefore, the dilution effect imposed by the poly(vinyl alcohol) component on the poly(p-dioxanone) crystallinity qualitatively dominates the behavior, driving the melting temperature lower relative to the pure homopolymer."
    }
  },
  {
    "doi": "10.1002/macp.202200447",
    "title": "Effect of a Hydrophobic Branching Agent in Physically Cross-Linked Hydrogels with Shape-Memory and Self-healing Abilities",
    "year": 2023,
    "chemical_composition": {
      "repeat_unit_psmiles": null,
      "monomers": [
        {
          "name": "Acrylamide",
          "smiles": "NC(=O)C=C",
          "ratio_value": 75,
          "ratio_unit": "mol% (w.r.t Aam+C18A)"
        },
        {
          "name": "n-octadecyl acrylate",
          "smiles": "CCCCCCCCCCCCCCCCCCOC(=O)C=C",
          "ratio_value": 25,
          "ratio_unit": "mol% (w.r.t Aam+C18A)"
        },
        {
          "name": "Divinylbenzene",
          "smiles": "C=CC1=CC=C(C=C)C=C1",
          "ratio_value": 0,
          "ratio_unit": "mol% (w.r.t C18A)"
        }
      ],
      "additives": [
        {
          "name": "Water",
          "type": "solvent",
          "amount_value": 87,
          "amount_unit": "wt%"
        }
      ],
      "is_homopolymer": false
    },
    "processing_history": "Micellar radical copolymerization at 55 °C for 24 h using APS/SMS initiators. Purified with ethanol and water. Tm measured by DSC (2nd heating ramp) at 5 °C/min.",
    "hierarchical_structure": "Crystallinity 40 ± 4%",
    "properties": {
      "Tm": {
        "value": [
          50
        ],
        "unit": "°C"
      }
    },
    "analysis_with_hierarchical_structure": {
      "descriptive_text": "The sample consists of a statistical copolymer synthesized via micellar radical copolymerization at 55 °C for 24 hours using an APS/SMS initiator system. The chemical composition comprises 75 mol% acrylamide and 25 mol% n-octadecyl acrylate, processed initially in an aqueous medium containing 87 wt% water. Following synthesis, the material was purified using ethanol and water to remove residual reactants. Structural characterization indicates a semi-crystalline morphology with a crystallinity degree of 40 ± 4%. The melting temperature was subsequently determined using differential scanning calorimetry during the second heating ramp at a rate of 5 °C/min.",
      "reasoning_analysis": "Increasing Factors: The presence of long n-octadecyl side chains facilitates side-chain crystallization, creating ordered lamellar domains that require significant thermal energy to melt. The micellar polymerization process promotes hydrophobic association of these alkyl groups, potentially enhancing local ordering and crystalline stability. Additionally, the acrylamide units introduce strong intermolecular hydrogen bonding, increasing the cohesive energy density of the matrix. Decreasing Factors: The statistical incorporation of acrylamide comonomers acts as structural defects within the crystalline lattice formed by the octadecyl side chains, disrupting packing regularity and depressing the melting temperature relative to the poly(n-octadecyl acrylate) homopolymer. Furthermore, any residual water or ethanol remaining after purification could act as a plasticizer, enhancing chain mobility and lowering the observed Tm. Dominant Factor: The ability of the n-octadecyl side chains to undergo side-chain crystallization is the dominant factor enabling the existence of a melting transition in this system; however, the high molar fraction of acrylamide qualitatively dominates the specific thermal behavior by introducing sufficient lattice disorder to significantly reduce the Tm compared to the crystallizing homopolymer component."
    },
    "analysis_without_hierarchical_structure": {
      "descriptive_text": "The sample comprises a copolymer synthesized from Acrylamide and n-octadecyl acrylate monomers with a molar composition of 75% and 25%, respectively, initially dispersed in an aqueous medium containing 87 wt% water. The material was prepared via micellar radical copolymerization at 55 °C for 24 hours using an APS/SMS initiator system, followed by purification with ethanol and water. The melting temperature was characterized by differential scanning calorimetry during the second heating ramp at a rate of 5 °C/min.",
      "reasoning_analysis": "Increasing Factors: The incorporation of n-octadecyl acrylate introduces long alkyl side chains capable of organizing into crystalline lamellae through interchain van der Waals interactions, which is the fundamental prerequisite for observing a melting transition in this system. Additionally, the purification process removes residual monomers and solvent that could otherwise act as plasticizers and destabilize the crystalline phase. Decreasing Factors: The high molar fraction of Acrylamide (75%) creates significant backbone irregularity and steric hindrance that disrupts the lateral packing of the octadecyl side chains, acting as structural defects within the crystalline lattice. Furthermore, the random sequence distribution inherent to radical copolymerization prevents long sequences of crystallizable units, reducing crystal thickness and perfection. Dominant Factor: While the n-octadecyl side chains provide the necessary structural motif for crystallization, the dominant factor governing the specific Tm behavior is the copolymer composition; the high concentration of non-crystallizable Acrylamide units qualitatively depresses the melting temperature relative to the poly(n-octadecyl acrylate) homopolymer by limiting the size and thermal stability of the side-chain crystalline domains."
    }
  },
  {
    "doi": null,
    "title": "Thermal properties and non-isothermal crystallization behavior of biodegradable poly(pdioxanone)/poly(vinyl alcohol) blends",
    "year": 2006,
    "chemical_composition": {
      "repeat_unit_psmiles": null,
      "monomers": [
        {
          "name": "p-dioxanone",
          "smiles": "O=C1OCCOC1",
          "ratio_value": 95,
          "ratio_unit": "wt%"
        },
        {
          "name": "vinyl alcohol",
          "smiles": "C=C(O)",
          "ratio_value": 5,
          "ratio_unit": "wt%"
        }
      ],
      "additives": [],
      "is_homopolymer": false
    },
    "processing_history": "PPDO/PVA blend (95/5) prepared by coprecipitation method; PPDO and PVA dissolved in DMSO (5% wt/vol) at 60°C, stirred >24 h, coprecipitated by addition of excess methanol, dried under vacuum. Tm measured by DSC (SEIKO EXSTAR 60000) under N2; samples preheated to 200°C (5 min), cooled to -50°C (10°C/min), reheated to 150°C (10°C/min).",
    "hierarchical_structure": "Semicrystalline, phase-separated (immiscible). Isolated PPDO and PVA crystalline phases confirmed by WAXD. Crystallinity (Xc) 59.1%.",
    "properties": {
      "Tm": {
        "value": [
          106.8
        ],
        "unit": "°C"
      }
    },
    "analysis_with_hierarchical_structure": {
      "descriptive_text": "The sample consists of a poly(p-dioxanone) (PPDO) and poly(vinyl alcohol) (PVA) blend with a composition of 95 wt% p-dioxanone and 5 wt% vinyl alcohol units. Prepared via a coprecipitation method, the polymers were dissolved in dimethyl sulfoxide (DMSO) at 60°C, stirred for over 24 hours, and subsequently coprecipitated using excess methanol before vacuum drying. Structural characterization reveals a semicrystalline morphology with phase-separated, immiscible domains containing isolated PPDO and PVA crystalline phases as confirmed by wide-angle X-ray diffraction (WAXD), exhibiting an overall crystallinity of 59.1%. The melting behavior was assessed using differential scanning calorimetry (DSC) under a nitrogen atmosphere, involving a thermal protocol of preheating to 200°C, cooling to -50°C at 10°C/min, and reheating to 150°C.",
      "reasoning_analysis": "Increasing Factors: The high degree of crystallinity (59.1%) indicates the formation of thick and perfect lamellae, which elevates the Tm according to the Thomson-Gibbs equation. Additionally, the processing history involves a controlled cooling rate of 10°C/min during the DSC protocol, allowing sufficient time for chain reorganization and crystal growth compared to quenching, thereby maximizing the melting temperature of the crystalline phases. The strong intermolecular hydrogen bonding within the PVA crystalline domains also contributes to a high thermal stability for that specific phase. Decreasing Factors: The presence of the minor PVA component within the PPDO matrix, even in a phase-separated system, introduces interfacial defects that can disrupt the continuity of the PPDO crystalline lattice, potentially lowering the Tm of the major phase. Furthermore, the flexible ether linkages in the PPDO backbone inherently provide greater chain flexibility compared to rigid aromatic backbones, which generally results in a lower baseline melting temperature. Dominant Factor: The immiscible, phase-separated morphology combined with the high crystallinity achieved through the controlled thermal history is the dominant factor. Since the components form isolated crystalline phases rather than a miscible solid solution, the Tm is primarily dictated by the intrinsic crystal perfection of the major PPDO phase formed during the controlled cooling step, outweighing the minor melting point depression effects caused by interfacial heterogeneity."
    },
    "analysis_without_hierarchical_structure": {
      "descriptive_text": "The sample comprises a poly(p-dioxanone) (PPDO) and poly(vinyl alcohol) (PVA) blend with a composition of 95 wt% p-dioxanone-derived units and 5 wt% vinyl alcohol-derived units. The material was prepared via a coprecipitation method where PPDO and PVA were dissolved in dimethyl sulfoxide (DMSO) at 5% wt/vol at 60°C and stirred for over 24 hours, followed by coprecipitation using excess methanol and vacuum drying. The melting temperature was evaluated by differential scanning calorimetry under nitrogen flow, utilizing a thermal cycle that included preheating to 200°C for 5 minutes, cooling to -50°C at 10°C/min, and reheating to 150°C at 10°C/min.",
      "reasoning_analysis": "Increasing Factors: The thermal erasure step involving preheating to 200°C eliminates previous thermal history, allowing for standardized recrystallization during the subsequent cooling phase which facilitates the formation of stable crystalline lamellae necessary for a distinct melting transition. The high majority fraction of PPDO ensures the crystalline phase is primarily governed by the PPDO lattice structure, which possesses an inherent ability to form ordered crystalline domains. Decreasing Factors: The presence of 5 wt% vinyl alcohol-derived components acts as a structural impurity within the PPDO matrix, disrupting chain regularity and lattice perfection which thermodynamically depresses the melting point according to Flory's exclusion theory. Additionally, the relatively rapid cooling rate of 10°C/min may restrict the time available for crystal growth and perfection, potentially resulting in thinner lamellae that melt at lower temperatures compared to slowly cooled samples, while any residual DMSO or methanol from the coprecipitation process could act as a plasticizer to further lower the thermal stability of the crystals. Dominant Factor: The compositional influence of the 5% vinyl alcohol component is the dominant factor governing the Tm behavior. While the thermal history dictates the degree of crystallinity and lamellar thickness, the chemical heterogeneity introduced by the second component fundamentally reduces the thermodynamic stability of the crystalline phase relative to pure PPDO, causing a qualitative depression in the melting temperature that outweighs the kinetic effects of the processing history."
    }
  },
  {
    "doi": "10.1002/macp.202200447",
    "title": "Effect of a Hydrophobic Branching Agent in Physically Cross-Linked Hydrogels with Shape-Memory and Self-healing Abilities",
    "year": 2023,
    "chemical_composition": {
      "repeat_unit_psmiles": null,
      "monomers": [
        {
          "name": "Acrylamide",
          "smiles": "NC(=O)C=C",
          "ratio_value": 80,
          "ratio_unit": "mol% (w.r.t Aam+C18A)"
        },
        {
          "name": "n-octadecyl acrylate",
          "smiles": "CCCCCCCCCCCCCCCCCCOC(=O)C=C",
          "ratio_value": 20,
          "ratio_unit": "mol% (w.r.t Aam+C18A)"
        },
        {
          "name": "Divinylbenzene",
          "smiles": "C=CC1=CC=C(C=C)C=C1",
          "ratio_value": 10,
          "ratio_unit": "mol% (w.r.t C18A)"
        }
      ],
      "additives": [
        {
          "name": "Water",
          "type": "solvent",
          "amount_value": 85,
          "amount_unit": "wt%"
        }
      ],
      "is_homopolymer": false
    },
    "processing_history": "Micellar radical copolymerization at 55 °C for 24 h using APS/SMS initiators. Purified with ethanol and water. Tm measured by DSC (2nd heating ramp) at 5 °C/min.",
    "hierarchical_structure": "Crystallinity 6 ± 2%",
    "properties": {
      "Tm": {
        "value": [
          41
        ],
        "unit": "°C"
      }
    },
    "analysis_with_hierarchical_structure": {
      "descriptive_text": "The sample consists of a crosslinked copolymer network synthesized via micellar radical copolymerization at 55 °C for 24 hours using an APS/SMS initiator system. The chemical composition comprises acrylamide and n-octadecyl acrylate monomers in an 80:20 molar ratio, further crosslinked with 10 mol% divinylbenzene relative to the n-octadecyl acrylate content, utilizing water as the solvent medium at 85 wt%. Following synthesis, the material was purified using ethanol and water to remove residual reactants. Structural characterization indicates a low degree of crystallinity at 6 ± 2%, and the melting behavior was assessed using differential scanning calorimetry during the second heating ramp at a rate of 5 °C/min.",
      "reasoning_analysis": "Increasing Factors: The presence of long n-octadecyl side chains provides substantial van der Waals interactions that facilitate side-chain crystallization, establishing the fundamental mechanism for the melting transition. Additionally, the divinylbenzene crosslinks restrict global chain mobility, which may thermally stabilize the existing crystalline domains against disruption during heating. Decreasing Factors: The high molar fraction of acrylamide (80%) acts as a frequent structural defect within the polymer sequence, disrupting the regularity required for efficient packing of the octadecyl side chains and depressing the Tm according to copolymer melting point depression theory. Furthermore, the crosslinked network topology imposes steric constraints that limit crystal growth and perfection, evidenced by the low overall crystallinity of 6%, resulting in smaller crystallites that melt at lower temperatures. Dominant Factor: The disruption of side-chain regularity caused by the high acrylamide content combined with the topological constraints of the crosslinked network qualitatively dominates the thermal behavior. These factors limit the size and perfection of the crystalline domains formed by the octadecyl side chains, leading to a Tm that is significantly depressed relative to a pristine poly(n-octadecyl acrylate) homopolymer."
    },
    "analysis_without_hierarchical_structure": {
      "descriptive_text": "The sample consists of a crosslinked copolymer synthesized from Acrylamide and n-octadecyl acrylate monomers with a molar ratio of 80:20, respectively, incorporating Divinylbenzene as a crosslinking agent at 10 mol% relative to the n-octadecyl acrylate content. The material was prepared via micellar radical copolymerization in an aqueous medium containing 85 wt% water, initiated by an APS/SMS redox system at 55 °C for 24 hours. Following synthesis, the polymer was purified using ethanol and water, and the melting temperature was subsequently characterized using differential scanning calorimetry during the second heating ramp at a rate of 5 °C/min.",
      "reasoning_analysis": "Increasing Factors: The presence of n-octadecyl side chains provides long alkyl segments capable of side-chain crystallization driven by van der Waals interactions, which establishes the fundamental melting transition. Additionally, the micellar radical copolymerization processing promotes hydrophobic segregation of the octadecyl groups within the micelle core, potentially enhancing local ordering and crystalline domain formation prior to fixation by the polymer network. Decreasing Factors: The high molar fraction of Acrylamide (80 mol%) acts as a significant comonomer defect within the context of side-chain packing, disrupting the periodicity required for robust crystalline lattice formation according to copolymer melting point depression theory. Furthermore, the incorporation of Divinylbenzene crosslinks restricts the chain mobility necessary for the reorganization and perfection of crystalline domains during cooling or heating cycles. Dominant Factor: While the n-octadecyl side chains enable the existence of a melting transition, the high concentration of Acrylamide comonomer qualitatively dominates the thermal behavior by introducing substantial structural irregularity that limits the size and thermal stability of the crystalline phases relative to a pure poly(n-octadecyl acrylate) homopolymer."
    }
  },
  {
    "doi": "10.1002/macp.202200447",
    "title": "Effect of a Hydrophobic Branching Agent in Physically Cross-Linked Hydrogels with Shape-Memory and Self-healing Abilities",
    "year": 2023,
    "chemical_composition": {
      "repeat_unit_psmiles": null,
      "monomers": [
        {
          "name": "Acrylamide",
          "smiles": "NC(=O)C=C",
          "ratio_value": 75,
          "ratio_unit": "mol% (w.r.t Aam+C18A)"
        },
        {
          "name": "n-octadecyl acrylate",
          "smiles": "CCCCCCCCCCCCCCCCCCOC(=O)C=C",
          "ratio_value": 25,
          "ratio_unit": "mol% (w.r.t Aam+C18A)"
        },
        {
          "name": "Divinylbenzene",
          "smiles": "C=CC1=CC=C(C=C)C=C1",
          "ratio_value": 5,
          "ratio_unit": "mol% (w.r.t C18A)"
        }
      ],
      "additives": [
        {
          "name": "Water",
          "type": "solvent",
          "amount_value": 84,
          "amount_unit": "wt%"
        }
      ],
      "is_homopolymer": false
    },
    "processing_history": "Micellar radical copolymerization at 55 °C for 24 h using APS/SMS initiators. Purified with ethanol and water. Tm measured by DSC (2nd heating ramp) at 5 °C/min.",
    "hierarchical_structure": "Crystallinity 26 ± 1%",
    "properties": {
      "Tm": {
        "value": [
          44
        ],
        "unit": "°C"
      }
    },
    "analysis_with_hierarchical_structure": {
      "descriptive_text": "The sample comprises a crosslinked copolymer network synthesized via micellar radical copolymerization of Acrylamide and n-octadecyl acrylate at a molar ratio of 75:25, incorporating Divinylbenzene as a crosslinking agent at 5 mol% relative to the n-octadecyl acrylate content. Polymerization was conducted at 55 °C for 24 hours using an APS/SMS initiator system in an aqueous medium containing 84 wt% water, followed by purification with ethanol and water. The resulting material exhibits a semi-crystalline hierarchical structure with a crystallinity degree of 26 ± 1%, and its melting temperature was characterized using differential scanning calorimetry during the second heating ramp at a rate of 5 °C/min.",
      "reasoning_analysis": "Increasing Factors: The presence of long n-octadecyl side chains facilitates side-chain crystallization through van der Waals interactions between the alkyl groups, establishing a distinct melting transition. Additionally, the Acrylamide units introduce hydrogen bonding capabilities that increase the cohesive energy density of the amorphous regions, potentially stabilizing the overall network structure. Decreasing Factors: The random incorporation of Acrylamide monomers disrupts the regularity of the polymer backbone and interferes with the packing efficiency of the crystallizable octadecyl side chains, significantly depressing the Tm relative to the poly(n-octadecyl acrylate) homopolymer. Furthermore, the Divinylbenzene crosslinks impose topological constraints that limit the ability of side chains to organize into thick, perfect lamellae, while any residual water from the aqueous processing history could act as a plasticizer for the hydrophilic segments, further lowering thermal transitions. Dominant Factor: While the long alkyl side chains provide the necessary driving force for crystallization, the dominant factor governing the specific Tm behavior is the structural disruption caused by the high molar fraction of non-crystallizable Acrylamide comonomers and the chemical crosslinking network, which limits crystal perfection and thickness compared to a linear homopolymer system."
    },
    "analysis_without_hierarchical_structure": {
      "descriptive_text": "The sample comprises a crosslinked copolymer synthesized via micellar radical copolymerization of Acrylamide and n-octadecyl acrylate at a molar ratio of 75:25 with respect to the total acrylate content, with Divinylbenzene incorporated as a crosslinking agent at 5 mol% relative to the n-octadecyl acrylate content. The polymerization was conducted in an aqueous medium containing 84 wt% water at 55 °C for 24 hours using an APS/SMS initiator system, followed by purification with ethanol and water. The melting temperature was subsequently characterized using differential scanning calorimetry during the second heating ramp at a rate of 5 °C/min.",
      "reasoning_analysis": "Increasing Factors: The presence of n-octadecyl acrylate introduces long alkyl side chains capable of side-chain crystallization, which establishes the fundamental basis for a melting transition within the material. Additionally, strong hydrogen bonding interactions between Acrylamide units could theoretically stabilize interchain associations in amorphous regions. Decreasing Factors: The high molar fraction of Acrylamide acts as a non-crystallizable comonomer that disrupts the regular packing of the octadecyl side chains, significantly depressing the melting temperature compared to the homopolymer. Furthermore, the inclusion of Divinylbenzene introduces crosslinks that restrict chain mobility and inhibit the reorganization required for crystal growth, while the random sequence distribution inherent to radical copolymerization further reduces crystallite perfection. Dominant Factor: The structural disorder introduced by the majority Acrylamide component and the crosslinking agent dominates the thermal behavior. While the octadecyl groups provide the mechanism for melting, the inability of these groups to form extensive, defect-free crystalline domains due to the random copolymer architecture qualitatively dictates a suppressed Tm relative to a pure poly(n-octadecyl acrylate) system."
    }
  },
  {
    "doi": null,
    "title": "Thermal properties and non-isothermal crystallization behavior of biodegradable poly(pdioxanone)/poly(vinyl alcohol) blends",
    "year": 2006,
    "chemical_composition": {
      "repeat_unit_psmiles": null,
      "monomers": [
        {
          "name": "p-dioxanone",
          "smiles": "O=C1OCCOC1",
          "ratio_value": 80,
          "ratio_unit": "wt%"
        },
        {
          "name": "vinyl alcohol",
          "smiles": "C=C(O)",
          "ratio_value": 20,
          "ratio_unit": "wt%"
        }
      ],
      "additives": [],
      "is_homopolymer": false
    },
    "processing_history": "PPDO/PVA blend (80/20) prepared by coprecipitation method; PPDO and PVA dissolved in DMSO (5% wt/vol) at 60°C, stirred >24 h, coprecipitated by addition of excess methanol, dried under vacuum. Tm measured by DSC (SEIKO EXSTAR 60000) under N2; samples preheated to 200°C (5 min), cooled to -50°C (10°C/min), reheated to 150°C (10°C/min).",
    "hierarchical_structure": "Semicrystalline, phase-separated (immiscible). Isolated PPDO and PVA crystalline phases confirmed by WAXD. Crystallinity (Xc) 60.7%.",
    "properties": {
      "Tm": {
        "value": [
          107.4
        ],
        "unit": "°C"
      }
    },
    "analysis_with_hierarchical_structure": {
      "descriptive_text": "The sample comprises a semicrystalline blend of poly(p-dioxanone) (PPDO) and poly(vinyl alcohol) (PVA) with a weight ratio of 80/20, fabricated via a coprecipitation technique. The polymers were dissolved in dimethyl sulfoxide at 60°C, stirred for over 24 hours, coprecipitated with excess methanol, and vacuum dried. Structural analysis indicates a phase-separated, immiscible morphology with isolated crystalline phases for both components and a total crystallinity of 60.7% confirmed by WAXD. Thermal characterization was performed using DSC under nitrogen, employing a protocol that included preheating to 200°C, cooling to -50°C at 10°C/min, and reheating to 150°C at 10°C/min.",
      "reasoning_analysis": "Increasing Factors: The high degree of crystallinity (60.7%) suggests the formation of well-ordered lamellar stacks, which typically elevates Tm due to increased thermodynamic stability of the crystals. Furthermore, the immiscible, phase-separated nature of the blend prevents the entropic melting point depression often observed in miscible polymer systems, allowing each component to retain its intrinsic lattice energy. The strong intermolecular hydrogen bonding within the PVA phase also contributes to higher thermal stability for that specific crystalline domain. Decreasing Factors: The processing history involves a coprecipitation method which may result in smaller crystallite sizes compared to melt-crystallized samples, potentially lowering Tm via the Gibbs-Thomson effect. Additionally, the DSC cooling rate of 10°C/min is relatively fast, which may limit the time available for crystal perfection and lamellar thickening compared to isothermal crystallization. If any residual DMSO or methanol remains despite vacuum drying, these small molecules could act as plasticizers or defects within the crystal lattice, depressing the melting point. Dominant Factor: The immiscible phase-separated morphology is the dominant factor, as it isolates the crystalline domains of PPDO and PVA, ensuring that the observed Tm is primarily dictated by the intrinsic chemical structure and lamellar thickness of the individual phases rather than blend interactions, with the thermal history during the DSC cooling ramp serving as the secondary determinant for crystal perfection."
    },
    "analysis_without_hierarchical_structure": {
      "descriptive_text": "The material is an 80/20 weight blend of poly(p-dioxanone) and poly(vinyl alcohol). It was prepared by dissolving the components in dimethyl sulfoxide at 60°C, stirring for over 24 hours, and recovering the blend via coprecipitation with excess methanol followed by vacuum drying. The melting temperature was evaluated using differential scanning calorimetry under a nitrogen atmosphere, where samples were preheated to 200°C to erase thermal history, cooled to -50°C, and reheated to 150°C at a rate of 10°C/min.",
      "reasoning_analysis": "Increasing Factors: The inherent structural regularity of the poly(p-dioxanone) backbone promotes crystallization, establishing a fundamental baseline for the melting temperature. Additionally, the vacuum drying step ensures the removal of residual dimethyl sulfoxide, preventing solvent molecules from acting as plasticizers that would increase free volume and lower the melting point. Decreasing Factors: The incorporation of poly(vinyl alcohol) into the matrix introduces a thermodynamic dilution effect, where the secondary polymer chains disrupt the crystalline lattice continuity of the poly(p-dioxanone), thereby depressing the equilibrium melting temperature. This effect is amplified by the coprecipitation processing method, which ensures intimate molecular mixing, and the relatively rapid cooling rate of 10°C/min during characterization limits crystal perfection. Dominant Factor: The thermodynamic dilution and lattice disruption caused by the miscible blending of poly(vinyl alcohol) within the poly(p-dioxanone) matrix, facilitated by the solution coprecipitation history, qualitatively dominates the thermal behavior, leading to a net depression of the observed melting temperature relative to the pure poly(p-dioxanone) homopolymer."
    }
  },
  {
    "doi": "10.1021/acs.macromol.7b02345",
    "title": "Tuning Morphology and Melting Temperature in Polyethylene Films by MAPLE",
    "year": 2018,
    "chemical_composition": {
      "repeat_unit_psmiles": "[*]CC[*]",
      "monomers": [
        {
          "name": "Ethylene",
          "smiles": "C=C",
          "ratio_value": null,
          "ratio_unit": null
        }
      ],
      "additives": [],
      "is_homopolymer": true
    },
    "processing_history": "Matrix assisted pulsed laser evaporation (MAPLE) deposition from dilute solution target. Substrate deposition temperature (Tdep) = -2 °C. Tm measured by Flash-DSC at 5000 °C/s heating rate.",
    "hierarchical_structure": "Semicrystalline.",
    "properties": {
      "Tm": {
        "value": [
          105.7
        ],
        "unit": "°C"
      }
    },
    "analysis_with_hierarchical_structure": {
      "descriptive_text": "The sample comprises a semicrystalline polyethylene homopolymer synthesized from ethylene monomers. Fabrication was achieved via matrix-assisted pulsed laser evaporation (MAPLE) deposition from a dilute solution target, with the substrate maintained at a deposition temperature of -2 °C. Thermal characterization of the melting temperature was conducted using Flash Differential Scanning Calorimetry (Flash-DSC) at an ultra-fast heating rate of 5000 °C/s.",
