Repository: hhtrick/HHT-code

# HHT training framework

This directory contains model training, embedding precomputation, inference, article-level baselines and the curated datasets. All commands below assume that the working directory is `train_code/`.

## 3. Datasets and fixed partitions

Each main dataset is a JSON array at `dataset/{property}/{property}.json`. Entries contain source metadata, `chemical_composition`, `processing_history`, `hierarchical_structure`, `properties`, and two generated-analysis objects. Targets are stored as `properties[property]["value"]`; source metadata and target values are not predictive input fields.

| Property | Train | Validation | Test | Total |
|---|---:|---:|---:|---:|

File: train_code/dataset/Tm/Tm.json (part 26 of 200)
[
      "reasoning_analysis": "Increasing Factors: The simple chemical structure of the polyethylene backbone lacks bulky side groups, facilitating efficient chain packing and high crystallinity, which intrinsically supports a higher melting temperature. Additionally, the use of Flash-DSC with an ultra-fast heating rate of 5000 °C/s introduces significant kinetic superheating, shifting the observed melting peak to higher temperatures due to thermal lag and delayed melting kinetics. Decreasing Factors: The low substrate deposition temperature of -2 °C during the MAPLE process restricts chain mobility during film formation, likely resulting in the formation of thinner lamellae and less perfect crystalline domains compared to bulk crystallization, which thermodynamically depresses the melting point according to the Gibbs-Thomson equation. Dominant Factor: While the imperfect crystallinity formed during low-temperature deposition intrinsically lowers the thermodynamic stability of the crystals, the kinetic superheating induced by the extreme 5000 °C/s heating rate is the dominant factor influencing the observed melting behavior, likely causing a significant upward shift in the measured Tm relative to the equilibrium melting point of the deposited morphology."
    },
    "analysis_without_hierarchical_structure": {
      "descriptive_text": "The sample consists of a polyethylene homopolymer derived from ethylene monomers. It was processed via matrix assisted pulsed laser evaporation (MAPLE) deposition from a dilute solution target onto a substrate maintained at a deposition temperature of -2 °C. The melting temperature was characterized using Flash-DSC at a heating rate of 5000 °C/s.",
      "reasoning_analysis": "Increasing Factors: The chemical composition is a linear polyethylene homopolymer with a highly symmetric backbone lacking bulky side groups, which facilitates efficient chain packing and promotes high crystallinity, intrinsically supporting a defined melting transition. Decreasing Factors: The processing history involves MAPLE deposition at a low substrate temperature of -2 °C, which severely restricts chain mobility during film formation and kinetically hinders the growth of thick, thermodynamically stable lamellae. According to the Gibbs-Thomson effect, these thinner crystalline domains melt at lower temperatures. Furthermore, the Flash-DSC measurement at 5000 °C/s suppresses melting-recrystallization reorganization during heating, preventing the artificial elevation of Tm often seen in slower conventional DSC scans. Dominant Factor: The kinetic limitations imposed by the low substrate deposition temperature are the dominant factor governing the Tm behavior. While the polyethylene chemistry favors crystallization, the inability of chains to rearrange into thick lamellae at -2 °C dictates a morphology of thin crystallites, qualitatively depressing the Tm relative to equilibrium melted and slowly cooled polyethylene."
    }
  },
  {
    "doi": null,
    "title": "Improvements of thermal property and crystallization behavior of PLLA based multiblock copolymer by forming stereocomplex with PDLA oligomer",
    "year": 2006,
    "chemical_composition": {
      "repeat_unit_psmiles": "[*]OC(=O)C(C)O[*]",
      "monomers": [
        {
          "name": "L-Lactic acid",
          "smiles": "C[C@H](O)C(=O)O",
          "ratio_value": null,
          "ratio_unit": null
        }
      ],
      "additives": [
        {
          "name": "Tin II chloride dihydrate",
          "type": "catalyst",
          "amount_value": 0.5,
          "amount_unit": "wt%"
        }
      ],
      "is_homopolymer": true
    },
    "processing_history": "Direct melt polycondensation of L-LA at 170 °C for 10 h under vacuum with SnCl2·2H2O catalyst. Tm measured by DSC (Mettler 822e) at 10 °C/min heating rate in nitrogen stream.",
    "hierarchical_structure": "Semicrystalline, crystallinity (Xc) 27.9%.",
    "properties": {
      "Tm": {
        "value": [
          155.1
        ],
        "unit": "°C"
      }
    },
    "analysis_with_hierarchical_structure": {
      "descriptive_text": "The sample consists of a semicrystalline poly(L-lactic acid) homopolymer synthesized via direct melt polycondensation of L-lactic acid at 170 °C for 10 hours under vacuum, utilizing 0.5 wt% Tin II chloride dihydrate as a catalyst. The resulting material exhibits a crystallinity (Xc) of 27.9%. Thermal characterization was performed using differential scanning calorimetry (DSC) with a Mettler 822e instrument at a heating rate of 10 °C/min under a nitrogen stream to determine the melting temperature.",
      "reasoning_analysis": "Increasing Factors: The exclusive use of L-lactic acid monomers ensures high stereoregularity, facilitating efficient chain packing into a crystal lattice and maximizing the enthalpy of fusion required for melting. The semicrystalline morphology with 27.9% crystallinity indicates the formation of stable lamellae, which inherently supports a defined melting transition. Decreasing Factors: The prolonged thermal exposure during direct melt polycondensation (10 h at 170 °C) may induce thermal degradation or chain scission, reducing molecular weight and limiting the achievable lamellar thickness, which depresses Tm according to the Gibbs-Thomson equation. Additionally, the residual Tin II chloride catalyst acts as a chemical impurity that may disrupt crystal perfection or reside in interlamellar regions, lowering thermodynamic stability. Dominant Factor: The high stereoregularity of the poly(L-lactic acid) backbone is the dominant factor enabling the semicrystalline structure observed; however, the specific processing history involving prolonged melt heating likely limits the crystal perfection and lamellar thickness, qualitatively positioning the observed Tm below the theoretical equilibrium melting point of perfect PLLA crystals."
    },
    "analysis_without_hierarchical_structure": {
      "descriptive_text": "The sample comprises a poly(L-lactic acid) homopolymer synthesized via direct melt polycondensation of L-lactic acid monomers. The polymerization reaction was conducted at 170 °C for 10 hours under vacuum conditions utilizing 0.5 wt% Tin II chloride dihydrate as a catalyst. Subsequent thermal analysis was performed using differential scanning calorimetry (DSC) with a Mettler 822e instrument at a heating rate of 10 °C/min under a nitrogen stream to evaluate the melting temperature.",
      "reasoning_analysis": "Increasing Factors: The exclusive use of L-lactic acid monomers ensures high stereoregularity within the polymer backbone, facilitating efficient chain packing and crystallization which intrinsically drives the Tm upward compared to stereoirregular counterparts. Additionally, the application of vacuum during polycondensation aids in removing condensation byproducts to achieve higher molecular weights, supporting the formation of thermally stable crystalline domains. Decreasing Factors: The prolonged thermal exposure at 170 °C for 10 hours during the melt polycondensation process introduces the risk of thermal degradation or racemization, creating stereochemical defects that disrupt the crystal lattice and lower the Tm. Furthermore, residual Tin II chloride catalyst molecules act as impurities within the matrix that may interfere with crystal perfection. Dominant Factor: While the stereoregularity of the L-monomer establishes the fundamental potential for crystallinity, the thermal history during synthesis is the dominant factor, as any extent of racemization or chain scission incurred during the extended melt process will qualitatively reduce the Tm relative to an ideal, defect-free polymer crystal."
    }
  },
  {
    "doi": "10.1021/acs.macromol.7b02345",
    "title": "Tuning Morphology and Melting Temperature in Polyethylene Films by MAPLE",
    "year": 2018,
    "chemical_composition": {
      "repeat_unit_psmiles": "[*]CC[*]",
      "monomers": [
        {
          "name": "Ethylene",
          "smiles": "C=C",
          "ratio_value": null,
          "ratio_unit": null
        }
      ],
      "additives": [],
      "is_homopolymer": true
    },
    "processing_history": "Melt crystallization by quenching into liquid nitrogen (LN2). Tm measured by conventional DSC.",
    "hierarchical_structure": "Semicrystalline.",
    "properties": {
      "Tm": {
        "value": [
          126.4
        ],
        "unit": "°C"
      }
    },
    "analysis_with_hierarchical_structure": {
      "descriptive_text": "The sample comprises a semicrystalline polyethylene homopolymer synthesized from ethylene monomers without additional additives. Processing involved melt crystallization followed by rapid quenching into liquid nitrogen to induce solidification. The melting temperature was subsequently characterized using conventional differential scanning calorimetry.",
      "reasoning_analysis": "Increasing Factors: The chemical composition consists of a pure polyethylene homopolymer with a regular methylene backbone, lacking comonomer branches or defects that would typically disrupt lattice stability. This structural regularity facilitates efficient chain packing and maximizes the thermodynamic equilibrium melting temperature potential inherent to the polymer chemistry. Decreasing Factors: The processing history specifies melt crystallization by quenching into liquid nitrogen, which imposes an extremely high cooling rate. This rapid solidification kinetically restricts chain reorganization, leading to the formation of thinner lamellae and crystallites with lower perfection compared to slow-cooled counterparts. According to the Gibbs-Thomson effect, these reduced crystal dimensions and increased defect density qualitatively depress the observed melting temperature. Dominant Factor: The processing history involving liquid nitrogen quenching is the dominant factor influencing the final Tm behavior. While the homopolymer composition establishes a high intrinsic baseline for thermal stability, the kinetic limitations imposed by the rapid quenching prevent the development of thick, perfect crystals, thereby qualitatively driving the observed Tm lower than the theoretical equilibrium value."
    },
    "analysis_without_hierarchical_structure": {
      "descriptive_text": "The sample comprises a polyethylene homopolymer derived from ethylene monomers. Material preparation involved melt crystallization achieved by quenching the polymer melt directly into liquid nitrogen. The melting temperature was subsequently characterized using conventional differential scanning calorimetry.",
      "reasoning_analysis": "Increasing Factors: The chemical composition is defined by a linear polyethylene backbone with high structural symmetry and an absence of comonomers or branching units. This regularity promotes efficient chain packing and the formation of stable crystalline domains, intrinsically supporting a higher baseline melting temperature relative to branched analogs. Decreasing Factors: The processing history specifies melt crystallization via quenching into liquid nitrogen, which imposes a high cooling rate. This rapid thermal treatment kinetically limits the time available for polymer chains to organize into thick, perfect lamellae, resulting in thinner crystallites that exhibit a lower melting temperature according to the Gibbs-Thomson effect. Dominant Factor: Although the inherent symmetry of the polyethylene homopolymer establishes the fundamental thermal range, the rapid quenching processing history is the dominant factor governing the specific observed Tm behavior, as the kinetic suppression of lamellar thickening qualitatively depresses the melting point relative to a slowly cooled or annealed sample of identical composition."
    }
  },
  {
    "doi": "10.1021/acs.macromol.6b01173",
    "title": "Heterogeneous Distribution of Entanglements in a Nonequilibrium Polymer Melt of UHMWPE: Influence on Crystallization without and with Graphene Oxide",
    "year": 2016,
    "chemical_composition": {
      "repeat_unit_psmiles": "[*]CC[*]",
      "monomers": [
        {
          "name": "Ethylene",
          "smiles": "C=C",
          "ratio_value": null,
          "ratio_unit": null
        }
      ],
      "additives": [
        {
          "name": "Irganox 1010",
          "type": "antioxidant",
          "amount_value": 0.7,
          "amount_unit": "wt%"
        },
        {
          "name": "Reduced Graphene Oxide Nanoplates",
          "type": "filler",
          "amount_value": 0.1,
          "amount_unit": "wt%"
        }
      ],
      "is_homopolymer": true
    },
    "processing_history": "Composite of Dis-PE-1 (30 min rxn) and 0.1 wt% rGON. Annealed at 160 °C, isothermally crystallized at 128 °C for 180 min. DSC heating at 10 °C/min. Low temperature melting peak.",
    "hierarchical_structure": "Entangled domains.",
    "properties": {
      "Tm": {
        "value": [
          135
        ],
        "unit": "°C"
      }
    },
    "analysis_with_hierarchical_structure": {
      "descriptive_text": "The sample is a polyethylene homopolymer composite incorporating 0.7 wt% Irganox 1010 antioxidant and 0.1 wt% Reduced Graphene Oxide Nanoplates. It was prepared via a 30-minute reaction process followed by thermal annealing at 160 °C and isothermal crystallization at 128 °C for 180 minutes. Hierarchical characterization identifies the presence of entangled domains within the matrix, and the thermal behavior was assessed using DSC at a heating rate of 10 °C/min, where a low temperature melting peak was observed.",
      "reasoning_analysis": "Increasing Factors: The isothermal crystallization at 128 °C represents a high crystallization temperature for polyethylene, which thermodynamically favors the formation of thicker lamellae and typically drives the melting temperature higher according to the Gibbs-Thomson equation. Additionally, the Reduced Graphene Oxide Nanoplates may act as heterogeneous nucleating agents, promoting ordered crystalline regions. Decreasing Factors: The inclusion of 0.7 wt% Irganox 1010 introduces small molecule impurities that disrupt crystal lattice perfection and depress the melting point through entropy of mixing effects. Furthermore, the identified entangled domains impose topological constraints that restrict chain folding and packing efficiency, leading to thinner or less perfect crystals that melt at lower temperatures. Dominant Factor: Although the thermal history favors enhanced thermal stability, the structural limitations imposed by the entangled domains combined with the impurity effects of the antioxidant qualitatively dominate the final behavior, resulting in the observed low temperature melting peak despite the high-temperature crystallization protocol."
    },
    "analysis_without_hierarchical_structure": {
      "descriptive_text": "The sample comprises a polyethylene homopolymer derived from Dis-PE-1, stabilized with 0.7 wt% Irganox 1010 antioxidant and reinforced with 0.1 wt% Reduced Graphene Oxide Nanoplates. The composite was synthesized via a 30-minute reaction, followed by annealing at 160 °C and isothermal crystallization at 128 °C for 180 minutes. Differential scanning calorimetry was conducted at a heating rate of 10 °C/min, revealing a low temperature melting peak.",
      "reasoning_analysis": "Increasing Factors: The processing history involves isothermal crystallization at 128 °C, which is a relatively high crystallization temperature for polyethylene. This thermal treatment promotes the formation of thicker and more thermodynamically stable lamellae, thereby driving the melting temperature upward according to the Gibbs-Thomson relationship. Additionally, the Reduced Graphene Oxide Nanoplates may act as heterogeneous nucleating agents, potentially enhancing crystallinity and structural order. Decreasing Factors: The presence of 0.7 wt% Irganox 1010 antioxidant introduces small molecules that are generally excluded from the crystalline lattice; their presence in the amorphous regions or as defects at the crystal surface can disrupt chain packing and depress the melting temperature. Furthermore, the nanofiller-polymer interface may impose confinement effects that restrict chain folding perfection, contributing to a population of less stable crystals. Dominant Factor: The isothermal crystallization temperature is the dominant factor governing the final melting behavior, as it directly dictates the lamellar thickness distribution which is the primary physical determinant of Tm in semicrystalline polyethylene. While the additives introduce potential defects, the extended annealing time allows the system to approach thermodynamic equilibrium defined by the crystallization temperature, making the processing history the primary driver of the observed melting characteristics."
    }
  },
  {
    "doi": "10.1002/macp.202200447",
    "title": "Effect of a Hydrophobic Branching Agent in Physically Cross-Linked Hydrogels with Shape-Memory and Self-healing Abilities",
    "year": 2023,
    "chemical_composition": {
      "repeat_unit_psmiles": null,
      "monomers": [
        {
          "name": "Acrylamide",
          "smiles": "NC(=O)C=C",
          "ratio_value": 75,
          "ratio_unit": "mol% (w.r.t Aam+C18A)"
        },
        {
          "name": "n-octadecyl acrylate",
          "smiles": "CCCCCCCCCCCCCCCCCCOC(=O)C=C",
          "ratio_value": 25,
          "ratio_unit": "mol% (w.r.t Aam+C18A)"
        },
        {
          "name": "Divinylbenzene",
          "smiles": "C=CC1=CC=C(C=C)C=C1",
          "ratio_value": 10,
          "ratio_unit": "mol% (w.r.t C18A)"
        }
      ],
      "additives": [
        {
          "name": "Water",
          "type": "solvent",
          "amount_value": 84,
          "amount_unit": "wt%"
        }
      ],
      "is_homopolymer": false
    },
    "processing_history": "Micellar radical copolymerization at 55 °C for 24 h using APS/SMS initiators. Purified with ethanol and water. Tm measured by DSC (2nd heating ramp) at 5 °C/min.",
    "hierarchical_structure": "Crystallinity 9 ± 1.5%",
    "properties": {
      "Tm": {
        "value": [
          43
        ],
        "unit": "°C"
      }
    },
    "analysis_with_hierarchical_structure": {
      "descriptive_text": "The sample consists of a crosslinked copolymer network synthesized via micellar radical copolymerization of Acrylamide and n-octadecyl acrylate at a molar ratio of 75:25, respectively, with Divinylbenzene incorporated as a crosslinking agent at 10 mol% relative to the n-octadecyl acrylate content. Polymerization was conducted at 55 °C for 24 hours using an APS/SMS initiator system in an aqueous medium containing 84 wt% water, followed by purification with ethanol and water. The resulting material exhibits a semi-crystalline hierarchical structure with a crystallinity degree of 9 ± 1.5%, and the melting temperature was characterized using Differential Scanning Calorimetry (DSC) during the second heating ramp at a rate of 5 °C/min.",
      "reasoning_analysis": "Increasing Factors: The presence of long n-octadecyl side chains facilitates side-chain crystallization through van der Waals interactions, establishing the primary mechanism for the melting transition. Additionally, hydrogen bonding interactions between Acrylamide units increase the cohesive energy density of the amorphous matrix, which may thermodynamically stabilize the network surrounding the crystallites. Decreasing Factors: The high molar fraction of Acrylamide (75%) acts as a comonomer defect within the sequence of crystallizable n-octadecyl acrylate units, disrupting the regularity required for extensive side-chain packing. Furthermore, the incorporation of Divinylbenzene introduces covalent crosslinks that impose topological constraints, hindering chain mobility and limiting the growth of crystallite size, as evidenced by the low overall crystallinity of 9%. According to the Thomson-Gibbs equation, these smaller and less perfect crystallites will exhibit a lower melting temperature compared to bulk crystals. Dominant Factor: The dominant factor is the disruption of side-chain crystallinity caused by the random copolymer composition and the crosslinked network structure. While the C18 chains enable melting, the high concentration of non-crystallizable Acrylamide comonomers and the topological constraints from Divinylbenzene severely limit crystal perfection and size, qualitatively depressing the Tm relative to a linear poly(n-octadecyl acrylate) homopolymer."
    },
    "analysis_without_hierarchical_structure": {
      "descriptive_text": "The sample consists of a crosslinked copolymer network composed of acrylamide and n-octadecyl acrylate with a molar ratio of 75:25, further modified with 10 mol% divinylbenzene relative to the octadecyl acrylate content. Synthesis was conducted via micellar radical copolymerization in an aqueous medium containing 84 wt% water at 55 °C for 24 hours using an APS/SMS initiator system. Following polymerization, the material was purified using ethanol and water to remove residual reactants. The melting temperature was subsequently characterized using differential scanning calorimetry during the second heating ramp at a rate of 5 °C/min.",
      "reasoning_analysis": "Increasing Factors: The presence of n-octadecyl acrylate introduces long C18 alkyl side chains capable of undergoing side-chain crystallization, which is the primary structural feature enabling a melting transition in this system. Additionally, the micellar radical copolymerization process promotes the hydrophobic aggregation of the octadecyl segments within the micelle cores, potentially enhancing local ordering and packing efficiency of the alkyl chains prior to crosslinking. Decreasing Factors: The high molar fraction of acrylamide acts as a non-crystallizable comonomer that disrupts the regular spacing and packing required for extensive alkyl side-chain crystallization. Furthermore, the inclusion of divinylbenzene introduces covalent crosslinks into the network, which restricts chain mobility and limits the growth and perfection of crystalline domains during cooling. Dominant Factor: While the octadecyl side chains provide the fundamental mechanism for melting, the dominant influence on the final Tm behavior is the structural disruption caused by the majority acrylamide composition and the crosslinked network architecture. These factors constrain the crystallizable segments into small, imperfect domains, meaning the observed Tm will reflect the melting of confined side-chain crystallites rather than the bulk melting behavior of a pure poly(n-octadecyl acrylate) homopolymer."
    }
  },
  {
    "doi": "10.1021/acs.macromol.6b01173",
    "title": "Heterogeneous Distribution of Entanglements in a Nonequilibrium Polymer Melt of UHMWPE: Influence on Crystallization without and with Graphene Oxide",
    "year": 2016,
    "chemical_composition": {
      "repeat_unit_psmiles": "[*]CC[*]",
      "monomers": [
        {
          "name": "Ethylene",
          "smiles": "C=C",
          "ratio_value": null,
          "ratio_unit": null
        }
      ],
      "additives": [
        {
          "name": "Irganox 1010",
          "type": "antioxidant",
          "amount_value": 0.7,
          "amount_unit": "wt%"
        },
        {
          "name": "Reduced Graphene Oxide Nanoplates",
          "type": "filler",
          "amount_value": 0.8,
          "amount_unit": "wt%"
        }
      ],
      "is_homopolymer": true
    },
    "processing_history": "Composite of Dis-PE-1 (30 min rxn) and 0.8 wt% rGON. Annealed at 160 °C, isothermally crystallized at 128 °C for 180 min. DSC heating at 10 °C/min. Low temperature melting peak.",
    "hierarchical_structure": "Entangled domains.",
    "properties": {
      "Tm": {
        "value": [
          135
        ],
        "unit": "°C"
      }
    },
    "analysis_with_hierarchical_structure": {
      "descriptive_text": "The material is a polyethylene homopolymer composite stabilized with 0.7 wt% Irganox 1010 antioxidant and reinforced with 0.8 wt% Reduced Graphene Oxide Nanoplates. The sample was synthesized via a 30-minute reaction of Dis-PE-1, followed by thermal annealing at 160 °C and isothermal crystallization at 128 °C for 180 minutes to establish the final morphology characterized by entangled domains. Thermal properties were assessed using DSC at a heating rate of 10 °C/min, which identified a low temperature melting peak.",
      "reasoning_analysis": "Increasing Factors: The isothermal crystallization performed at 128 °C is relatively high for polyethylene, thermodynamically favoring the formation of thicker lamellae which elevates the melting temperature according to the Thomson-Gibbs equation. Additionally, the Reduced Graphene Oxide Nanoplates may serve as heterogeneous nucleating sites, potentially promoting ordered crystalline growth. Decreasing Factors: The incorporation of Irganox 1010 introduces small molecule impurities that can segregate at crystal interfaces or disrupt lattice packing, thereby depressing the melting point. Furthermore, the hierarchical structure consisting of entangled domains imposes topological constraints that hinder chain folding and reorganization, likely resulting in thinner or less perfect crystals compared to linear, untangled chains. Dominant Factor: Although the high crystallization temperature drives the melting point upward, the topological constraints imposed by the entangled domains combined with the impurity effect of the antioxidant likely dominate the thermal behavior. These factors restrict the maximum achievable lamellar thickness and crystal perfection, resulting in the observed low temperature melting peak relative to idealized linear polyethylene."
    },
    "analysis_without_hierarchical_structure": {
      "descriptive_text": "The sample consists of a polyethylene homopolymer matrix, identified as Dis-PE-1 formed via a 30-minute reaction, compounded with 0.7 wt% Irganox 1010 antioxidant and 0.8 wt% Reduced Graphene Oxide Nanoplates. This composite was subjected to annealing at 160 °C to eliminate prior thermal history, followed by isothermal crystallization at 128 °C for 180 minutes to establish the crystalline morphology. The melting behavior was characterized using Differential Scanning Calorimetry at a heating rate of 10 °C/min, with specific attention paid to the observed low temperature melting peak.",
      "reasoning_analysis": "Increasing Factors: The isothermal crystallization performed at 128 °C is significantly high for polyethylene, promoting the growth of thick lamellar crystals which increases thermodynamic stability and elevates the melting temperature according to the Gibbs-Thomson equation. Additionally, the Reduced Graphene Oxide Nanoplates act as heterogeneous nucleating agents, potentially enhancing crystalline perfection and restricting chain mobility in the amorphous region, which supports a higher thermal transition. Decreasing Factors: The incorporation of Irganox 1010 introduces low molecular weight species that act as impurities within the polymer matrix; these molecules typically segregate to the amorphous phase or crystal defects, exerting a dilution effect that depresses the melting temperature. Furthermore, if the nanofiller dispersion creates physical confinement that limits the ultimate size of the crystallites, this could counteract the benefits of high-temperature crystallization. Dominant Factor: The thermal processing history, specifically the high-temperature isothermal crystallization, is the dominant factor determining the melting behavior. While additives introduce chemical perturbations, the lamellar thickness established during the 180-minute hold at 128 °C fundamentally dictates the energy required for the solid-to-liquid transition, overriding the subtle colligative effects of the antioxidant."
    }
  },
  {
    "doi": "10.1021/acs.macromol.6b01173",
    "title": "Heterogeneous Distribution of Entanglements in a Nonequilibrium Polymer Melt of UHMWPE: Influence on Crystallization without and with Graphene Oxide",
    "year": 2016,
    "chemical_composition": {
      "repeat_unit_psmiles": "[*]CC[*]",
      "monomers": [
        {
          "name": "Ethylene",
          "smiles": "C=C",
          "ratio_value": null,
          "ratio_unit": null
        }
      ],
      "additives": [
        {
          "name": "Reduced Graphene Oxide Nanoplates",
          "type": "filler",
          "amount_value": 0.8,
          "amount_unit": "wt%"
        }
      ],
      "is_homopolymer": true
    },
    "processing_history": "Composite of Commercial UHMWPE (C-PE) and 0.8 wt% rGON. Annealed at 160 °C for 180-1440 min, isothermally crystallized at 128 °C for 180 min. DSC heating at 10 °C/min.",
    "hierarchical_structure": "Entangled UHMWPE, no high temperature peak observed.",
    "properties": {
      "Tm": {
        "value": [
          134
        ],
        "unit": "°C"
      }
    },
    "analysis_with_hierarchical_structure": {
      "descriptive_text": "The sample comprises a commercial ultra-high molecular weight polyethylene (UHMWPE) homopolymer composite incorporating 0.8 wt% reduced graphene oxide nanoplates (rGON) as a filler. The material possesses an entangled hierarchical structure typical of UHMWPE. Processing involved annealing the composite at 160 °C for periods between 180 and 1440 minutes, followed by isothermal crystallization at 128 °C for 180 minutes. Thermal analysis was conducted via DSC at a heating rate of 10 °C/min, noting the absence of a high-temperature melting peak.",
      "reasoning_analysis": "Increasing Factors: The thermal processing history significantly favors an elevated Tm through thermodynamic stabilization of the crystal phase. Specifically, isothermal crystallization at 128 °C promotes the growth of thicker lamellae compared to non-isothermal cooling, while the extended annealing at 160 °C facilitates further lamellar thickening and defect repair via the Gibbs-Thomson relationship. Additionally, the rGON filler may serve as a heterogeneous nucleating agent, potentially enhancing crystalline order. Decreasing Factors: The inherent topological constraints of the entangled UHMWPE network severely restrict chain mobility and diffusion required for extensive lamellar reorganization and thickening during the thermal treatment. This entanglement density limits the maximum achievable crystal thickness, thereby suppressing the Tm relative to linear PE with lower entanglement density. Furthermore, interfacial interactions between the polymer chains and the nanoplates could disrupt local crystal perfection. Dominant Factor: Despite the favorable thermal history designed to maximize lamellar thickness, the topological constraints imposed by the entangled UHMWPE structure qualitatively dominate the final Tm behavior. This conclusion is supported by the structural observation that no high-temperature melting peak was observed, indicating that the entanglement network kinetically hindered the formation of the thick, high-melting crystal populations typically expected from such extensive annealing and high-temperature crystallization protocols."
    },
    "analysis_without_hierarchical_structure": {
      "descriptive_text": "The sample consists of a composite comprising commercial ultra-high molecular weight polyethylene and 0.8 wt% Reduced Graphene Oxide Nanoplates. The material underwent annealing at 160 °C for durations ranging from 180 to 1440 minutes, followed by isothermal crystallization at 128 °C for 180 minutes, with thermal properties measured via DSC at a heating rate of 10 °C/min.",
      "reasoning_analysis": "Increasing Factors: The processing history specifies isothermal crystallization at 128 °C, which is a relatively high crystallization temperature for polyethylene; this thermodynamic condition favors the formation of thick lamellae with high structural perfection, directly elevating the melting temperature according to the Thomson-Gibbs equation. Furthermore, the Reduced Graphene Oxide Nanoplates may act as heterogeneous nucleating agents, promoting ordered chain packing and stabilizing the crystalline phase. Decreasing Factors: The use of ultra-high molecular weight polyethylene introduces a high density of chain entanglements in the melt state, which can kinetically restrict chain mobility and reptation during the crystallization process, potentially limiting the maximum lamellar thickness achievable compared to lower molecular weight variants. Dominant Factor: The high-temperature isothermal crystallization protocol is the dominant factor governing the final Tm behavior; the thermodynamic drive to form stable crystals at 128 °C overrides the kinetic hindrances caused by molecular weight entanglements, establishing a lamellar morphology that qualitatively drives the Tm upward."
    }
  },
  {
    "doi": "10.1021/acs.macromol.7b02345",
    "title": "Tuning Morphology and Melting Temperature in Polyethylene Films by MAPLE",
    "year": 2018,
    "chemical_composition": {
      "repeat_unit_psmiles": "[*]CC[*]",
      "monomers": [
        {
          "name": "Ethylene",
          "smiles": "C=C",
          "ratio_value": null,
          "ratio_unit": null
        }
      ],
      "additives": [],
      "is_homopolymer": true
    },
    "processing_history": "Melt crystallization by 5k-quenching (300,000 °C/min cooling rate) using Flash-DSC. Tm measured by Flash-DSC at 5000 °C/s heating rate.",
    "hierarchical_structure": "Semicrystalline.",
    "properties": {
      "Tm": {
        "value": [
          113.5
        ],
        "unit": "°C"
      }
    },
    "analysis_with_hierarchical_structure": {
      "descriptive_text": "The sample comprises a semicrystalline polyethylene homopolymer derived from ethylene monomers. Processing involved melt crystallization via a 5k-quenching protocol with an ultra-high cooling rate of 300,000 °C/min utilizing Flash Differential Scanning Calorimetry (Flash-DSC). The melting temperature was subsequently characterized using Flash-DSC at a heating rate of 5000 °C/s to capture the thermal behavior of the quenched morphology.",
      "reasoning_analysis": "Increasing Factors: The high chemical symmetry and linearity of the polyethylene backbone facilitate efficient chain packing and crystallization, establishing a robust thermodynamic baseline for the equilibrium melting temperature. The confirmed semicrystalline hierarchical structure indicates the presence of ordered lamellar regions necessary for a defined melting transition. Decreasing Factors: The extreme cooling rate of 300,000 °C/min during processing kinetically restricts chain folding and lamellar thickening, resulting in thinner crystallites that melt at lower temperatures according to the Gibbs-Thomson effect. Furthermore, the ultra-fast heating rate of 5000 °C/s during characterization prevents thermal reorganization or recrystallization of the metastable crystals, thereby preserving the lower melting point associated with the quenched state. Dominant Factor: The kinetic constraints imposed by the ultra-fast quenching processing history qualitatively dominate the thermal behavior. While the intrinsic chemical structure favors high stability, the inability of the chains to organize into thick, perfect lamellae under such extreme cooling rates results in a melting temperature that is significantly depressed relative to slowly cooled, equilibrium polyethylene."
    },
    "analysis_without_hierarchical_structure": {
      "descriptive_text": "The material investigated is a polyethylene homopolymer synthesized from ethylene monomers without the inclusion of any additives or fillers. Sample preparation involved melt crystallization achieved through an ultra-fast quenching protocol at a cooling rate of 300,000 °C/min utilizing Flash Differential Scanning Calorimetry (Flash-DSC). The melting temperature was subsequently characterized using Flash-DSC at a heating rate of 5000 °C/s.",
      "reasoning_analysis": "Increasing Factors: The chemical composition consists of a linear polyethylene backbone with high structural symmetry and no bulky side groups, which facilitates efficient chain packing and strong intermolecular van der Waals forces, intrinsically supporting a high equilibrium melting temperature. Decreasing Factors: The processing history involves an extreme melt quenching rate of 300,000 °C/min, which kinetically suppresses the formation of thick, stable lamellar crystals and likely results in thinner crystallites or metastable mesomorphic phases with lower thermal stability, thereby significantly depressing the observed melting temperature relative to slowly cooled samples. Dominant Factor: While the intrinsic chemical structure favors high thermal stability, the dominant factor is the ultra-fast quenching protocol during crystallization, as the kinetic limitation on chain reorganization prevents the development of equilibrium crystal morphology, dictating a lower Tm governed by non-equilibrium structural defects rather than intrinsic chemical potential."
    }
  },
  {
    "doi": null,
    "title": "Improvements of thermal property and crystallization behavior of PLLA based multiblock copolymer by forming stereocomplex with PDLA oligomer",
    "year": 2006,
    "chemical_composition": {
      "repeat_unit_psmiles": null,
      "monomers": [
        {
          "name": "L-Lactic acid",
          "smiles": "C[C@H](O)C(=O)O",
          "ratio_value": null,
          "ratio_unit": null
        },
        {
          "name": "D-Lactic acid",
          "smiles": "C[C@@H](O)C(=O)O",
          "ratio_value": null,
          "ratio_unit": null
        }
      ],
      "additives": [
        {
          "name": "Tin II chloride dihydrate",
          "type": "catalyst",
          "amount_value": 0.5,
          "amount_unit": "wt%"
        }
      ],
      "is_homopolymer": false
    },
    "processing_history": "Solution blending of PLLA and PDLA (1:1 weight ratio) in methylene chloride, mixed 2 h, cast, evaporated at room temperature for 3 days, dried in vacuo for 3 days, stored at room temperature for >7 days. Tm measured by DSC (Mettler 822e) at 10 °C/min heating rate in nitrogen stream.",
    "hierarchical_structure": "Stereocomplex crystallites formed, crystallinity (Xc) 60.6%.",
    "properties": {
      "Tm": {
        "value": [
          216.1
        ],
        "unit": "°C"
      }
    },
    "analysis_with_hierarchical_structure": {
      "descriptive_text": "The sample consists of a stereocomplex system derived from L-lactic acid and D-lactic acid monomers, synthesized using tin(II) chloride dihydrate as a catalyst at 0.5 wt%. It was prepared via solution blending of poly(L-lactic acid) and poly(D-lactic acid) in a 1:1 weight ratio in methylene chloride, mixed for 2 hours, cast, and evaporated at room temperature for 3 days. Subsequent vacuum drying for 3 days and room temperature storage for over a week preceded characterization. Hierarchical analysis indicates the formation of stereocomplex crystallites with 60.6% crystallinity, and the melting temperature was measured by DSC at 10 °C/min under nitrogen.",
