Repository: hhtrick/HHT-code

# HHT training framework

This directory contains model training, embedding precomputation, inference, article-level baselines and the curated datasets. All commands below assume that the working directory is `train_code/`.

## 3. Datasets and fixed partitions

Each main dataset is a JSON array at `dataset/{property}/{property}.json`. Entries contain source metadata, `chemical_composition`, `processing_history`, `hierarchical_structure`, `properties`, and two generated-analysis objects. Targets are stored as `properties[property]["value"]`; source metadata and target values are not predictive input fields.

| Property | Train | Validation | Test | Total |
|---|---:|---:|---:|---:|

File: train_code/dataset/Tm/Tm.json (part 27 of 200)
[
      "reasoning_analysis": "Increasing Factors: The formation of stereocomplex crystallites between the enantiomeric L- and D-lactic acid polymer chains is the primary structural feature driving the Tm upward, as the stereocomplex lattice possesses higher thermodynamic stability and tighter packing density than homocrystals. The processing history of slow solvent evaporation at room temperature followed by extended storage facilitates the kinetic preference for stereocomplex nucleation over homocrystallization and allows for the growth of thicker, more perfect lamellae, further elevating the melting temperature. Decreasing Factors: The presence of tin(II) chloride dihydrate catalyst residues acts as a chemical impurity within the matrix, which can induce melting point depression by disrupting crystal perfection. Additionally, any potential residual methylene chloride solvent remaining after vacuum drying could plasticize the amorphous phase, slightly lowering the thermal stability of the crystalline regions. Dominant Factor: The stereocomplexation effect dominates the thermal behavior. The significant energetic stabilization provided by the stereocomplex crystal structure, enabled by the 1:1 blending ratio and the slow solution-casting processing history, qualitatively overrides the minor depressive influences of catalyst residues, resulting in a Tm substantially higher than that of conventional homocrystalline polylactic acid."
    },
    "analysis_without_hierarchical_structure": {
      "descriptive_text": "The polymer sample comprises a blend derived from L-lactic acid and D-lactic acid monomers, utilizing Tin II chloride dihydrate as a catalyst at a concentration of 0.5 wt%. Preparation involved the solution blending of poly(L-lactic acid) and poly(D-lactic acid) in a 1:1 weight ratio within methylene chloride, followed by mixing for 2 hours and casting. The resulting film underwent solvent evaporation at room temperature for 3 days, was subsequently dried in vacuo for 3 days, and stored at room temperature for over 7 days before analysis. Thermal characterization was performed using differential scanning calorimetry at a heating rate of 10 °C/min under a nitrogen atmosphere.",
      "reasoning_analysis": "Increasing Factors: The primary driver for elevated Tm is the formation of stereocomplex crystallites resulting from the solution blending of enantiomeric poly(L-lactic acid) and poly(D-lactic acid) chains. The tight packing and strong intermolecular interactions between the L- and D-sequences create a crystal lattice with significantly higher thermal stability compared to homocrystallites. Additionally, the extended storage time and slow solvent evaporation facilitate thorough crystallization of these stable stereocomplex structures. Decreasing Factors: The presence of Tin II chloride dihydrate catalyst residues may introduce impurities into the crystal lattice, potentially disrupting perfect chain packing and slightly depressing the Tm. Furthermore, if the vacuum drying process failed to completely remove the methylene chloride solvent, residual solvent molecules could act as plasticizers, increasing free volume and lowering the melting temperature. Dominant Factor: The stereocomplexation effect between the enantiomeric polymer chains qualitatively dominates the thermal behavior. The intrinsic thermodynamic stability of the stereocomplex crystal structure imposes a substantial upward shift on the Tm relative to homopolymer crystals, overwhelming the minor depressive effects of catalyst residues or potential trace solvent remaining after the extensive drying and storage protocol."
    }
  },
  {
    "doi": "10.1021/acs.macromol.7b02345",
    "title": "Tuning Morphology and Melting Temperature in Polyethylene Films by MAPLE",
    "year": 2018,
    "chemical_composition": {
      "repeat_unit_psmiles": "[*]CC[*]",
      "monomers": [
        {
          "name": "Ethylene",
          "smiles": "C=C",
          "ratio_value": null,
          "ratio_unit": null
        }
      ],
      "additives": [],
      "is_homopolymer": true
    },
    "processing_history": "Melt crystallization by cooling at 0.5 °C/min using Bulk-DSC. Tm measured by Bulk-DSC at 10 °C/min heating rate.",
    "hierarchical_structure": "Extended-chain conformation. Semicrystalline.",
    "properties": {
      "Tm": {
        "value": [
          128.2
        ],
        "unit": "°C"
      }
    },
    "analysis_with_hierarchical_structure": {
      "descriptive_text": "The investigated material is a semicrystalline polyethylene homopolymer exhibiting an extended-chain conformation. Sample preparation involved melt crystallization achieved by cooling at a rate of 0.5 °C/min using Bulk-DSC, with the melting temperature subsequently measured via Bulk-DSC at a heating rate of 10 °C/min.",
      "reasoning_analysis": "Increasing Factors: The high symmetry of the ethylene repeat units facilitates efficient chain packing within the crystal lattice. Furthermore, the extended-chain conformation significantly increases the lamellar thickness, which reduces the influence of surface free energy on the melting point according to the Gibbs-Thomson equation. The slow cooling rate of 0.5 °C/min during crystallization further promotes the formation of thicker, more thermally stable crystals with fewer defects. Decreasing Factors: The flexible aliphatic backbone of polyethylene results in a high entropy of fusion, which thermodynamically limits the maximum achievable melting temperature compared to rigid-rod polymers. Additionally, the inherent semicrystalline morphology implies the presence of amorphous regions and chain ends that introduce minor thermodynamic imperfections relative to a theoretical infinite crystal. Dominant Factor: The extended-chain conformation resulting from the slow cooling processing history is the dominant factor. By maximizing lamellar thickness, this structural feature minimizes the melting point depression associated with finite crystal size, qualitatively driving the Tm higher than that of standard folded-chain polyethylene samples."
    },
    "analysis_without_hierarchical_structure": {
      "descriptive_text": "The sample consists of a polyethylene homopolymer synthesized from ethylene monomers. Processing involved melt crystallization achieved by cooling at a rate of 0.5 °C/min using Bulk-DSC, followed by characterization of the melting temperature via Bulk-DSC at a heating rate of 10 °C/min.",
      "reasoning_analysis": "Increasing Factors: The high structural symmetry and linearity of the polyethylene backbone enable efficient chain packing and crystallization, providing a stable foundation for the crystal lattice. Additionally, the slow cooling rate of 0.5 °C/min during processing allows sufficient time for polymer chains to reorganize into thicker lamellae with reduced defect density, which thermodynamically elevates the melting temperature. Decreasing Factors: The chemical composition relies solely on van der Waals forces for intermolecular cohesion due to the absence of polar groups or hydrogen bonding capabilities, which inherently limits the thermal stability of the crystal phase compared to polymers with stronger specific interactions. Dominant Factor: The processing history, specifically the slow cooling rate, serves as the dominant factor because it directly dictates the lamellar thickness and crystalline perfection; for polyethylene, this morphological parameter exerts a more significant qualitative influence on the observed Tm than the intrinsic chemical baseline."
    }
  },
  {
    "doi": "10.1002/macp.202200447",
    "title": "Effect of a Hydrophobic Branching Agent in Physically Cross-Linked Hydrogels with Shape-Memory and Self-healing Abilities",
    "year": 2023,
    "chemical_composition": {
      "repeat_unit_psmiles": null,
      "monomers": [
        {
          "name": "Acrylamide",
          "smiles": "NC(=O)C=C",
          "ratio_value": 70,
          "ratio_unit": "mol% (w.r.t Aam+C18A)"
        },
        {
          "name": "n-octadecyl acrylate",
          "smiles": "CCCCCCCCCCCCCCCCCCOC(=O)C=C",
          "ratio_value": 30,
          "ratio_unit": "mol% (w.r.t Aam+C18A)"
        },
        {
          "name": "Divinylbenzene",
          "smiles": "C=CC1=CC=C(C=C)C=C1",
          "ratio_value": 0,
          "ratio_unit": "mol% (w.r.t C18A)"
        }
      ],
      "additives": [
        {
          "name": "Water",
          "type": "solvent",
          "amount_value": 83,
          "amount_unit": "wt%"
        }
      ],
      "is_homopolymer": false
    },
    "processing_history": "Micellar radical copolymerization at 55 °C for 24 h using APS/SMS initiators. Purified with ethanol and water. Tm measured by DSC (2nd heating ramp) at 5 °C/min.",
    "hierarchical_structure": "Crystallinity 30 ± 0.5%",
    "properties": {
      "Tm": {
        "value": [
          48
        ],
        "unit": "°C"
      }
    },
    "analysis_with_hierarchical_structure": {
      "descriptive_text": "The sample comprises a copolymer synthesized via micellar radical copolymerization of Acrylamide (70 mol%) and n-octadecyl acrylate (30 mol%) using APS/SMS initiators at 55 °C for 24 hours, with water acting as the solvent at 83 wt%. Following purification with ethanol and water, the material exhibits a crystallinity of 30 ± 0.5%. The melting temperature was subsequently characterized using differential scanning calorimetry (DSC) during the second heating ramp at a rate of 5 °C/min.",
      "reasoning_analysis": "Increasing Factors: The presence of Acrylamide units introduces strong intermolecular hydrogen bonding, which increases cohesive energy density and thermal stability. Furthermore, the long octadecyl side chains from n-octadecyl acrylate facilitate side-chain crystallization, creating ordered domains that require significant thermal energy to melt. The micellar polymerization processing may further promote the aggregation of hydrophobic octadecyl groups, enhancing crystalline order. Decreasing Factors: The random copolymerization of Acrylamide and n-octadecyl acrylate introduces structural irregularity into the crystal lattice, which depresses the Tm relative to the pure poly(n-octadecyl acrylate) homopolymer according to Flory's copolymer melting theory. Additionally, the inherent flexibility of the polyacrylate backbone lowers the energy required for chain mobility within the amorphous regions surrounding the crystals. Dominant Factor: The side-chain crystallization of the octadecyl groups is the dominant factor governing the Tm, as the Acrylamide units primarily function to modify the matrix rather than participate in the primary crystalline lattice. While the copolymer structure limits crystal perfection, the substantial crystallinity (30%) indicates that the hydrophobic interactions and packing of the long alkyl chains override the disordering effects of the comonomer to establish a distinct melting transition."
    },
    "analysis_without_hierarchical_structure": {
      "descriptive_text": "The sample consists of a copolymer composed of 70 mol% acrylamide and 30 mol% n-octadecyl acrylate relative to the total monomer content. Synthesis was conducted via micellar radical copolymerization at 55 °C for 24 hours utilizing an APS/SMS initiator system in an aqueous medium containing 83 wt% water. Following polymerization, the material was purified using ethanol and water. The melting temperature was subsequently characterized using differential scanning calorimetry during the second heating ramp at a rate of 5 °C/min.",
      "reasoning_analysis": "Increasing Factors: The presence of n-octadecyl side chains enables side-chain crystallization, which is the primary source of the melting transition. Additionally, the strong intermolecular hydrogen bonding capability of the acrylamide units increases the cohesive energy density of the matrix, potentially stabilizing the crystalline domains. The micellar polymerization process may promote hydrophobic association of the octadecyl groups, enhancing local order, while the purification step removes residual water and ethanol that would otherwise act as plasticizers and depress the Tm. Decreasing Factors: The high molar fraction of acrylamide (70%) acts as a structural defect within the poly(n-octadecyl acrylate) crystalline lattice, disrupting the regular packing required for high-temperature melting. The random sequence distribution inherent to radical copolymerization further limits the contiguous sequence length of the crystallizable monomers, reducing crystal perfection and size. Dominant Factor: The crystallizable n-octadecyl side chains represent the dominant factor, as they are the exclusive source of the melting endotherm in this copolymer system; while the acrylamide content disrupts crystal perfection, the thermal behavior is fundamentally defined by the packing energy of the alkyl side chains rather than the amorphous acrylamide matrix."
    }
  },
  {
    "doi": null,
    "title": "Improvements of thermal property and crystallization behavior of PLLA based multiblock copolymer by forming stereocomplex with PDLA oligomer",
    "year": 2006,
    "chemical_composition": {
      "repeat_unit_psmiles": "[*]OC(=O)C(C)O[*]",
      "monomers": [
        {
          "name": "D-Lactic acid",
          "smiles": "C[C@@H](O)C(=O)O",
          "ratio_value": null,
          "ratio_unit": null
        }
      ],
      "additives": [
        {
          "name": "Tin II chloride dihydrate",
          "type": "catalyst",
          "amount_value": 0.5,
          "amount_unit": "wt%"
        }
      ],
      "is_homopolymer": true
    },
    "processing_history": "Direct melt polycondensation of D-LA at 170 °C for 10 h under vacuum with SnCl2·2H2O catalyst. Tm measured by DSC (Mettler 822e) at 10 °C/min heating rate in nitrogen stream.",
    "hierarchical_structure": "Semicrystalline, crystallinity (Xc) 27.0%.",
    "properties": {
      "Tm": {
        "value": [
          153.2
        ],
        "unit": "°C"
      }
    },
    "analysis_with_hierarchical_structure": {
      "descriptive_text": "The sample comprises a semicrystalline poly(D-lactic acid) homopolymer synthesized via direct melt polycondensation of D-lactic acid at 170 °C for 10 hours under vacuum, utilizing 0.5 wt% tin(II) chloride dihydrate as a catalyst. The material exhibits a crystallinity degree of 27.0% and was characterized by differential scanning calorimetry using a Mettler 822e instrument at a heating rate of 10 °C/min under a nitrogen stream to determine the melting temperature.",
      "reasoning_analysis": "Increasing Factors: The high stereoregularity of the D-lactic acid homopolymer facilitates efficient chain packing into a crystalline lattice, which is a fundamental requirement for observing a melting transition. Additionally, the reported 27.0% crystallinity indicates the formation of stable lamellar structures, and the prolonged reaction time during processing may have initially supported molecular weight growth sufficient to establish a defined crystalline phase. Decreasing Factors: The direct melt polycondensation process at 170 °C for 10 hours poses a significant risk of thermal degradation and chain scission, which reduces molecular weight and introduces structural defects that destabilize the crystal lattice and lower the Tm. Furthermore, the residual tin(II) chloride catalyst may act as an impurity within the polymer matrix, disrupting intermolecular forces and depressing the thermal stability of the crystalline domains. Dominant Factor: While the high stereoregularity of the D-lactic acid monomers is the prerequisite for crystallization, the final Tm behavior is dominantly influenced by the processing history, as the prolonged high-temperature melt polycondensation likely limits molecular weight and introduces defects that suppress the melting temperature relative to ideal high-molecular-weight standards."
    },
    "analysis_without_hierarchical_structure": {
      "descriptive_text": "The sample comprises a poly(D-lactic acid) homopolymer synthesized via direct melt polycondensation of D-lactic acid monomers at 170 °C for 10 hours under vacuum, utilizing 0.5 wt% Tin(II) chloride dihydrate as a catalyst. The melting temperature was subsequently characterized using differential scanning calorimetry with a Mettler 822e instrument at a heating rate of 10 °C/min under a nitrogen stream.",
      "reasoning_analysis": "Increasing Factors: The exclusive use of D-lactic acid monomers ensures high stereoregularity, facilitating efficient chain packing and crystallinity which is a prerequisite for a defined melting transition. Furthermore, the application of vacuum during processing aids in the removal of water byproducts, driving the polycondensation equilibrium toward higher conversion and supporting the formation of crystallizable chain segments. Decreasing Factors: Direct melt polycondensation typically yields lower molecular weights compared to ring-opening polymerization, and according to the Flory equation, reduced chain length depresses the melting temperature due to the increased concentration of chain ends disrupting the crystal lattice. Additionally, the residual Tin(II) chloride catalyst acts as a chemical impurity within the matrix, and the prolonged thermal exposure at 170 °C introduces risks of thermal degradation or slight racemization, both of which introduce defects that further lower thermal stability and melting performance. Dominant Factor: While the stereoregularity of the D-isomer establishes the fundamental capability for crystallization, the molecular weight limitation inherent to the direct melt polycondensation method is the dominant factor qualitatively suppressing the melting temperature relative to high-molecular-weight poly(D-lactic acid) standards produced via alternative synthesis routes."
    }
  },
  {
    "doi": null,
    "title": "Synthesis and thermal properties of new polyester based on indane-1,3-diol and terephtaloyl chloride",
    "year": 2001,
    "chemical_composition": {
      "repeat_unit_psmiles": "[*]OC1CC(OC(=O)c2ccc(cc2)C(=O)[*])c3ccccc3C1",
      "monomers": [
        {
          "name": "Indane-1,3-diol",
          "smiles": "OC1CC(O)c2ccccc2C1",
          "ratio_value": 50,
          "ratio_unit": "mol%"
        },
        {
          "name": "Terephthaloyl chloride",
          "smiles": "ClC(=O)c1ccc(C(=O)Cl)cc1",
          "ratio_value": 50,
          "ratio_unit": "mol%"
        }
      ],
      "additives": [],
      "is_homopolymer": false
    },
    "processing_history": "Solution polycondensation in dichloromethane with triethylamine at 0°C then 25°C. Precipitated in n-hexane, dried at 50°C for 24 h. Tm measured by DSC (Mettler DSC 12E) at 20°C/min heating rate (first melting peak).",
    "hierarchical_structure": "Semicrystalline.",
    "properties": {
      "Tm": {
        "value": [
          177
        ],
        "unit": "°C"
      }
    },
    "analysis_with_hierarchical_structure": {
      "descriptive_text": "The sample is a semicrystalline aromatic polyester synthesized via solution polycondensation of Indane-1,3-diol and Terephthaloyl chloride in equimolar proportions. The reaction was conducted in dichloromethane using triethylamine as an acid scavenger, initiating at 0°C and proceeding to 25°C, followed by precipitation in n-hexane and drying at 50°C for 24 hours. Thermal characterization was performed using DSC at a heating rate of 20°C/min to capture the first melting peak of the resulting rigid-chain polymer.",
      "reasoning_analysis": "Increasing Factors: The incorporation of the rigid fused bicyclic indane-1,3-diol moiety alongside the aromatic terephthaloyl groups creates a stiff polymer backbone that significantly restricts chain mobility, thereby requiring substantial thermal energy to disrupt the crystalline lattice. The semicrystalline hierarchical structure indicates sufficient stereoregularity in the alternating sequence to permit efficient chain packing, which inherently drives the Tm upward. Decreasing Factors: The solution polycondensation conducted at low temperatures (0°C to 25°C) may limit the molecular weight relative to high-temperature melt processes, introducing chain ends that act as defects within the crystal lattice and lower the melting point. Additionally, the precipitation process in n-hexane can result in kinetically trapped morphologies with lower crystal perfection compared to slow cooling from the melt, and incomplete removal of dichloromethane during the 50°C drying step could introduce residual solvent acting as a plasticizer. Dominant Factor: The intrinsic backbone rigidity provided by the bulky indane and aromatic units qualitatively dominates the thermal behavior, establishing a high Tm baseline characteristic of aromatic polyesters, though the solution processing history likely modulates the final observed value by influencing crystal perfection and molecular weight."
    },
    "analysis_without_hierarchical_structure": {
      "descriptive_text": "The polymer sample is a condensation polymer synthesized from Indane-1,3-diol and Terephthaloyl chloride in a 50 mol% stoichiometric ratio. It was prepared via solution polycondensation in dichloromethane with triethylamine, initiating at 0°C and warming to 25°C. The resulting polymer was isolated by precipitation in n-hexane and dried at 50°C for 24 hours. The melting temperature was characterized using differential scanning calorimetry on a Mettler DSC 12E instrument at a heating rate of 20°C/min, specifically recording the first melting peak.",
      "reasoning_analysis": "Increasing Factors: The chemical composition features a rigid backbone constructed from fused indane rings and aromatic terephthalate units, which significantly restricts segmental mobility and increases the enthalpy of fusion through strong intermolecular interactions. The stoichiometric 50 mol% ratio of monomers promotes high structural regularity, facilitating efficient chain packing and crystallization which drives the Tm upward. Decreasing Factors: The processing history involves precipitation in n-hexane rather than slow cooling from the melt, which may result in kinetically formed crystals with lower perfection and stability, thereby reducing the observed first melting peak. Additionally, the bulky steric nature of the indane moiety may introduce slight packing inefficiencies compared to linear diols, and the relatively low drying temperature of 50°C may not fully eliminate all volatile residues that could act as impurities. Dominant Factor: The intrinsic chain stiffness and aromatic character derived from the indane and terephthalate monomers qualitatively dominate the thermal behavior, establishing a fundamentally high thermodynamic melting point that persists despite the kinetic limitations imposed by the solution processing and precipitation history."
    }
  },
  {
    "doi": "10.1002/macp.202200447",
    "title": "Effect of a Hydrophobic Branching Agent in Physically Cross-Linked Hydrogels with Shape-Memory and Self-healing Abilities",
    "year": 2023,
    "chemical_composition": {
      "repeat_unit_psmiles": null,
      "monomers": [
        {
          "name": "Acrylamide",
          "smiles": "NC(=O)C=C",
          "ratio_value": 70,
          "ratio_unit": "mol% (w.r.t Aam+C18A)"
        },
        {
          "name": "n-octadecyl acrylate",
          "smiles": "CCCCCCCCCCCCCCCCCCOC(=O)C=C",
          "ratio_value": 30,
          "ratio_unit": "mol% (w.r.t Aam+C18A)"
        },
        {
          "name": "Divinylbenzene",
          "smiles": "C=CC1=CC=C(C=C)C=C1",
          "ratio_value": 10,
          "ratio_unit": "mol% (w.r.t C18A)"
        }
      ],
      "additives": [
        {
          "name": "Water",
          "type": "solvent",
          "amount_value": 78,
          "amount_unit": "wt%"
        }
      ],
      "is_homopolymer": false
    },
    "processing_history": "Micellar radical copolymerization at 55 °C for 24 h using APS/SMS initiators. Purified with ethanol and water. Tm measured by DSC (2nd heating ramp) at 5 °C/min.",
    "hierarchical_structure": "Crystallinity 12 ± 1%",
    "properties": {
      "Tm": {
        "value": [
          45
        ],
        "unit": "°C"
      }
    },
    "analysis_with_hierarchical_structure": {
      "descriptive_text": "The sample comprises a crosslinked copolymer network synthesized via micellar radical copolymerization of Acrylamide (70 mol%) and n-octadecyl acrylate (30 mol%), with Divinylbenzene incorporated as a crosslinker at 10 mol% relative to the n-octadecyl acrylate content. Polymerization was conducted at 55 °C for 24 hours using an APS/SMS initiator system in an aqueous medium containing 78 wt% water, followed by purification with ethanol and water. The resulting material exhibits a semi-crystalline hierarchical structure with a crystallinity degree of 12 ± 1%, and its melting temperature was characterized using Differential Scanning Calorimetry during the second heating ramp at a rate of 5 °C/min.",
      "reasoning_analysis": "Increasing Factors: The presence of long n-octadecyl side chains enables side-chain crystallization driven by van der Waals interactions, establishing a distinct melting transition. Additionally, strong intermolecular hydrogen bonding between Acrylamide units increases the cohesive energy density of the amorphous matrix, which can thermally stabilize the network structure surrounding the crystalline domains. Decreasing Factors: The random copolymerization architecture introduces structural irregularity that disrupts the lattice packing of the crystallizable n-octadecyl groups, leading to copolymer melting point depression. Furthermore, the Divinylbenzene crosslinks impose topological constraints that hinder chain reorganization into thick, perfect lamellae, and the low overall crystallinity (12%) suggests limited crystal perfection which thermodynamically lowers the melting point relative to a homopolymer. Dominant Factor: The melting behavior is primarily dictated by the side-chain crystallization of the n-octadecyl acrylate units; however, the structural disorder introduced by the high mole fraction of non-crystallizable Acrylamide and the crosslinking network qualitatively dominates the final Tm by limiting crystal thickness and perfection compared to the pure poly(n-octadecyl acrylate) homopolymer."
    },
    "analysis_without_hierarchical_structure": {
      "descriptive_text": "The sample consists of a crosslinked copolymer synthesized from Acrylamide and n-octadecyl acrylate with a molar ratio of 70:30, respectively, incorporating Divinylbenzene as a crosslinking agent at 10 mol% relative to the n-octadecyl acrylate content. The material was prepared via micellar radical copolymerization in an aqueous medium containing 78 wt% water at 55 °C for 24 hours using ammonium persulfate (APS) and sodium metabisulfite (SMS) as the initiator system. Following synthesis, the polymer was purified using ethanol and water, and the melting temperature was subsequently determined using differential scanning calorimetry (DSC) during the second heating ramp at a rate of 5 °C/min.",
      "reasoning_analysis": "Increasing Factors: The presence of n-octadecyl acrylate introduces long C18 alkyl side chains capable of undergoing side-chain crystallization, which provides the primary enthalpic drive for a melting transition. Additionally, the micellar radical copolymerization processing history promotes the aggregation of hydrophobic octadecyl groups into micellar cores, potentially enhancing local ordering and facilitating the formation of alkyl crystallites compared to random solution polymerization. Decreasing Factors: The random copolymerization with Acrylamide disrupts the structural regularity of the polymer backbone, hindering main-chain packing and diluting the concentration of crystallizable side chains. Furthermore, the inclusion of Divinylbenzene introduces chemical crosslinks that restrict chain mobility and segmental rearrangement, physically limiting the growth and perfection of crystalline domains, which typically depresses the melting temperature. Dominant Factor: While the hydrophobic aggregation during micellar processing supports crystallite formation, the structural constraints imposed by the chemical crosslinking and the compositional disorder from the Acrylamide comonomer qualitatively dominate the final Tm behavior by significantly suppressing the degree of crystallinity and limiting the thermal stability of the ordered domains relative to a linear homopolymer."
    }
  },
  {
    "doi": null,
    "title": "A novel phosphorus-containing copolyester with low melting temperature and high flame retardancy",
    "year": 2009,
    "chemical_composition": {
      "repeat_unit_psmiles": null,
      "monomers": [
        {
          "name": "Terephthalic acid",
          "smiles": "OC(=O)c1ccc(C(=O)O)cc1",
          "ratio_value": null,
          "ratio_unit": null
        },
        {
          "name": "Ethylene glycol",
          "smiles": "OCCO",
          "ratio_value": null,
          "ratio_unit": null
        },
        {
          "name": "3-(hydroxyphenylphosphinyl)propionic acid",
          "smiles": "OC(=O)CCP(=O)(O)c1ccccc1",
          "ratio_value": 5,
          "ratio_unit": "wt%"
        }
      ],
      "additives": [
        {
          "name": "Antimony trioxide",
          "type": "catalyst",
          "amount_value": null,
          "amount_unit": null
        }
      ],
      "is_homopolymer": false
    },
    "processing_history": "Synthesized via direct polymerization in 2 L autoclave. Esterification at 240 °C for 1.5 h then 260 °C for 1 h. Polycondensation at 275-285 °C under 40-100 Pa for 3 h. Tm measured by DSC (NETZSCH DSC 204) at 10 °C/min during second heating scan after cooling from 280 °C.",
    "hierarchical_structure": "Semicrystalline. Crystallizes very slowly with ill-defined melt crystallization peak at 145.0 °C during cooling.",
    "properties": {
      "Tm": {
        "value": [
          224.1
        ],
        "unit": "°C"
      }
    },
    "analysis_with_hierarchical_structure": {
      "descriptive_text": "The sample is a semicrystalline copolyester derived from polyethylene terephthalate, synthesized via direct melt polycondensation of terephthalic acid and ethylene glycol modified with 5 wt% 3-(hydroxyphenylphosphinyl)propionic acid using antimony trioxide as a catalyst. Polymerization was conducted in a 2 L autoclave involving esterification stages at 240–260 °C followed by polycondensation at 275–285 °C under vacuum (40–100 Pa) for 3 hours. The resulting material exhibits slow crystallization kinetics with an ill-defined melt crystallization peak at 145.0 °C during cooling, and its thermal properties were characterized by DSC during the second heating scan at 10 °C/min following a melt erase at 280 °C.",
      "reasoning_analysis": "Increasing Factors: The rigid aromatic terephthalate units in the backbone provide significant chain stiffness and high cohesive energy density, which intrinsically elevate the melting temperature. Additionally, the high-temperature polycondensation under vacuum promotes high molecular weight formation, reducing the concentration of chain ends that destabilize the crystal lattice. Decreasing Factors: The incorporation of 5 wt% 3-(hydroxyphenylphosphinyl)propionic acid acts as a comonomer that introduces structural irregularity and bulky phosphinyl groups, disrupting the regularity required for efficient crystal packing and causing copolymer melting point depression. Furthermore, the observed slow crystallization kinetics and ill-defined crystallization peak suggest the formation of less perfect lamellae, which typically lowers the observed melting temperature. Dominant Factor: The structural disruption induced by the phosphorus-containing comonomer is the dominant factor governing the Tm behavior. While the aromatic backbone and high molecular weight processing support thermal stability, the lattice irregularity prevents the formation of highly ordered crystals, qualitatively depressing the melting temperature relative to unmodified polyethylene terephthalate homopolymer."
    },
    "analysis_without_hierarchical_structure": {
      "descriptive_text": "The sample is a copolymer synthesized via direct polymerization in a 2 L autoclave utilizing terephthalic acid and ethylene glycol as the primary monomers, modified with 5 wt% 3-(hydroxyphenylphosphinyl)propionic acid. Antimony trioxide was employed as a catalyst during the reaction sequence. The synthesis protocol involved a two-stage esterification process conducted at 240 °C for 1.5 hours followed by 260 °C for 1 hour, succeeded by polycondensation at 275-285 °C under a vacuum of 40-100 Pa for 3 hours. The melting temperature was subsequently characterized using differential scanning calorimetry on a NETZSCH DSC 204 instrument at a heating rate of 10 °C/min during the second heating scan following cooling from 280 °C.",
      "reasoning_analysis": "Increasing Factors: The rigorous polycondensation conditions at 275-285 °C under vacuum facilitate the development of high molecular weight, which theoretically elevates the melting temperature according to Flory's equation by reducing the concentration of chain ends that disrupt crystal lattices. Additionally, the rigid aromatic structures inherent to the terephthalic acid backbone contribute to high lattice energy and thermal stability. Decreasing Factors: The incorporation of 5 wt% 3-(hydroxyphenylphosphinyl)propionic acid introduces structural irregularity and steric bulk into the polymer chain, disrupting the symmetry required for efficient packing and crystallization. This copolymerization effect typically depresses the melting temperature relative to the homopolymer baseline by reducing lamellar thickness and crystalline perfection. Dominant Factor: The structural disruption caused by the comonomer inclusion is the dominant factor influencing the melting behavior; while high molecular weight supports thermal stability, the reduction in crystalline regularity imposed by the phosphorus-containing modifier qualitatively dictates a lower melting temperature compared to unmodified polyethylene terephthalate."
    }
  },
  {
    "doi": "10.1021/acs.macromol.7b02345",
    "title": "Tuning Morphology and Melting Temperature in Polyethylene Films by MAPLE",
    "year": 2018,
    "chemical_composition": {
      "repeat_unit_psmiles": "[*]CC[*]",
      "monomers": [
        {
          "name": "Ethylene",
          "smiles": "C=C",
          "ratio_value": null,
          "ratio_unit": null
        }
      ],
      "additives": [],
      "is_homopolymer": true
    },
    "processing_history": "Isothermal crystallization at Tc,iso > 105 °C followed by 5k-quenching to 25 °C using Flash-DSC. Tm measured by Flash-DSC at 5000 °C/s heating rate.",
    "hierarchical_structure": "Semicrystalline.",
    "properties": {
      "Tm": {
        "value": [
          113
        ],
        "unit": "°C"
      }
    },
    "analysis_with_hierarchical_structure": {
      "descriptive_text": "The sample comprises a semicrystalline polyethylene homopolymer synthesized from ethylene monomers. Its thermal history involves isothermal crystallization conducted at temperatures exceeding 105 °C, followed by a rapid quenching step at 5000 K/s down to 25 °C using Flash Differential Scanning Calorimetry. The melting temperature was subsequently characterized via Flash-DSC at an ultrafast heating rate of 5000 °C/s.",
      "reasoning_analysis": "Increasing Factors: The high isothermal crystallization temperature (exceeding 105 °C) promotes the formation of thicker lamellar crystals with reduced defect densities, which thermodynamically elevates the melting point according to the Thomson-Gibbs equation. Additionally, the ultrafast heating rate of 5000 °C/s during measurement induces kinetic superheating, where the crystal lattice persists above the equilibrium melting temperature due to the finite kinetics of chain disentanglement and melting. Decreasing Factors: The flexible ethylene backbone results in a high entropy of fusion, which inherently limits the melting temperature relative to polymers with rigid backbones. Furthermore, the rapid quenching to 25 °C following crystallization may lock in structural heterogeneities or induce the formation of thinner, less stable secondary lamellae that contribute to lower-temperature melting events. Dominant Factor: The high isothermal crystallization temperature is the dominant factor governing the final Tm behavior, as it dictates the primary lamellar thickness and crystal perfection that establish the thermodynamic baseline, although the ultrafast heating rate qualitatively shifts the observed transition to higher temperatures through kinetic effects."
    },
    "analysis_without_hierarchical_structure": {
      "descriptive_text": "The sample comprises a polyethylene homopolymer synthesized from ethylene monomers without the inclusion of additives or fillers. The material processing involved isothermal crystallization at a temperature exceeding 105 °C, followed by a rapid quenching step at 5000 K/s to 25 °C performed using Flash Differential Scanning Calorimetry. The melting temperature was subsequently characterized using the same Flash-DSC technique at an ultra-high heating rate of 5000 °C/s.",
      "reasoning_analysis": "Increasing Factors: The linear polyethylene architecture lacks bulky side groups or branches, facilitating efficient chain packing and high crystallinity which intrinsically supports a robust melting temperature. Furthermore, the isothermal crystallization at a high temperature greater than 105 °C promotes the formation of thicker lamellar crystals, thermodynamically raising the melting point according to the Gibbs-Thomson equation. The ultra-high heating rate of 5000 °C/s during measurement also introduces kinetic superheating, shifting the observed melting onset to higher temperatures. Decreasing Factors: The rapid quenching process immediately following crystallization halts further structural reorganization or secondary crystallization that might occur during slower cooling rates, potentially limiting the maximum achievable crystal perfection and lamellar thickening compared to annealed samples. Dominant Factor: The high isothermal crystallization temperature is the dominant structural factor, as it dictates the initial lamellar thickness which fundamentally determines the thermodynamic stability of the crystals, although the observed Tm is significantly augmented by the kinetic superheating effects inherent to the Flash-DSC measurement protocol."
    }
  },
  {
    "doi": null,
    "title": "Improvements of thermal property and crystallization behavior of PLLA based multiblock copolymer by forming stereocomplex with PDLA oligomer",
    "year": 2006,
    "chemical_composition": {
      "repeat_unit_psmiles": null,
      "monomers": [
        {
          "name": "L-Lactic acid",
          "smiles": "C[C@H](O)C(=O)O",
          "ratio_value": null,
          "ratio_unit": null
        },
        {
          "name": "Adipic acid",
          "smiles": "OC(=O)CCCCC(=O)O",
          "ratio_value": 0.75,
          "ratio_unit": "mol%"
        },
        {
          "name": "Bisphenol-A epoxy resin",
          "smiles": null,
          "ratio_value": null,
          "ratio_unit": null
        },
        {
          "name": "D-Lactic acid",
          "smiles": "C[C@@H](O)C(=O)O",
          "ratio_value": null,
          "ratio_unit": null
        }
      ],
      "additives": [
        {
          "name": "Tin II chloride dihydrate",
