Repository: hhtrick/HHT-code

# HHT training framework

This directory contains model training, embedding precomputation, inference, article-level baselines and the curated datasets. All commands below assume that the working directory is `train_code/`.

## 3. Datasets and fixed partitions

Each main dataset is a JSON array at `dataset/{property}/{property}.json`. Entries contain source metadata, `chemical_composition`, `processing_history`, `hierarchical_structure`, `properties`, and two generated-analysis objects. Targets are stored as `properties[property]["value"]`; source metadata and target values are not predictive input fields.

| Property | Train | Validation | Test | Total |
|---|---:|---:|---:|---:|

File: train_code/dataset/Tm/Tm.json (part 28 of 200)
[
          "type": "catalyst",
          "amount_value": 0.5,
          "amount_unit": "wt%"
        }
      ],
      "is_homopolymer": false
    },
    "processing_history": "Solution blending of PLLA-co-bis A and PDLA (1:1 weight ratio) in methylene chloride, mixed 2 h, cast, evaporated at room temperature for 3 days, dried in vacuo for 3 days, stored at room temperature for >7 days. Tm measured by DSC (Mettler 822e) at 10 °C/min heating rate in nitrogen stream.",
    "hierarchical_structure": "Stereocomplex crystallites formed, crystallinity (Xc) 41.2%.",
    "properties": {
      "Tm": {
        "value": [
          193.3
        ],
        "unit": "°C"
      }
    },
    "analysis_with_hierarchical_structure": {
      "descriptive_text": "The sample comprises a stereocomplex polymer system consisting of L-lactic acid and D-lactic acid units, modified with 0.75 mol% adipic acid and Bisphenol-A epoxy resin, utilizing 0.5 wt% Tin II chloride dihydrate as a catalyst. The material was fabricated via solution blending of PLLA-co-bis A and PDLA in a 1:1 weight ratio using methylene chloride, followed by mixing for 2 hours, casting, and solvent evaporation at room temperature for 3 days. Subsequent vacuum drying for 3 days and room temperature storage for over 7 days preceded characterization. Hierarchical analysis indicates the formation of stereocomplex crystallites with a crystallinity of 41.2%, and the melting behavior was evaluated using DSC at a heating rate of 10 °C/min under a nitrogen stream.",
      "reasoning_analysis": "Increasing Factors: The formation of stereocomplex crystallites between enantiomeric PLLA and PDLA chains serves as the primary mechanism driving the Tm upward, as the dense trigonal packing and strong intermolecular interactions between L- and D-sequences require significantly more thermal energy to disrupt compared to homocrystallites. Additionally, the rigid aromatic structures within the Bisphenol-A epoxy resin may restrict segmental mobility within the amorphous regions surrounding the crystals, while the extended drying and storage history facilitates crystal perfection and lamellar thickening, further stabilizing the crystalline phase. Decreasing Factors: The incorporation of adipic acid introduces flexible aliphatic spacers and structural irregularities into the polymer backbone, which disrupts lattice regularity and depresses the melting point according to copolymer melting point depression theory. Residual methylene chloride solvent, if not completely eliminated during processing, could act as a plasticizer reducing intermolecular cohesive forces, and the presence of the Tin II chloride catalyst might promote thermal degradation during the DSC scan, potentially lowering the observed thermal transition. Dominant Factor: The stereocomplexation effect qualitatively dominates the thermal behavior. Despite the melting point depression caused by the adipic acid comonomer and potential plasticization, the fundamental increase in lattice energy provided by the stereocomplex formation between the enantiomeric lactic acid segments results in a net qualitative increase in Tm relative to standard homocrystalline polylactide systems."
    },
    "analysis_without_hierarchical_structure": {
      "descriptive_text": "The sample consists of a blend system composed of PLLA-co-bis A and PDLA in a 1:1 weight ratio, derived from L-lactic acid, D-lactic acid, adipic acid, and Bisphenol-A epoxy resin monomers with tin II chloride dihydrate as a catalyst. The material was prepared by solution blending in methylene chloride for 2 hours, followed by casting and solvent evaporation at room temperature for 3 days. Subsequent vacuum drying for 3 days and storage at room temperature for over 7 days preceded the thermal characterization, where the melting temperature was measured by differential scanning calorimetry at a heating rate of 10 °C/min under a nitrogen stream.",
      "reasoning_analysis": "Increasing Factors: The primary driver for elevated Tm is the potential formation of stereocomplex crystallites arising from the 1:1 blending of PLLA and PDLA components, where enantiomeric chains pack into a denser unit cell with stronger intermolecular interactions compared to homocrystals. Additionally, the presence of rigid Bisphenol-A structures within the polymer architecture enhances chain stiffness, while the extended solvent evaporation and room temperature storage facilitate physical aging and crystal perfection, potentially increasing lamellar thickness. Decreasing Factors: The incorporation of adipic acid introduces flexible aliphatic spacers into the polymer architecture, which disrupts the stereoregularity required for tight packing and reduces the enthalpy of fusion. Furthermore, despite vacuum drying, any residual methylene chloride trapped within the amorphous regions could act as a plasticizer, increasing free volume and depressing the observed melting onset. Dominant Factor: The stereocomplexation effect between the enantiomeric lactic acid segments qualitatively dominates the thermal behavior, establishing a significantly higher thermal stability baseline compared to standard homocrystalline PLA; however, the disruption of chain regularity by the adipic acid comonomer serves as the critical limiting factor that prevents the Tm from reaching the theoretical maximum of a pure stereocomplex, defining the final equilibrium melting point through the balance of enhanced intermolecular locking versus structural defects."
    }
  },
  {
    "doi": "10.1002/macp.202200447",
    "title": "Effect of a Hydrophobic Branching Agent in Physically Cross-Linked Hydrogels with Shape-Memory and Self-healing Abilities",
    "year": 2023,
    "chemical_composition": {
      "repeat_unit_psmiles": null,
      "monomers": [
        {
          "name": "Acrylamide",
          "smiles": "NC(=O)C=C",
          "ratio_value": 70,
          "ratio_unit": "mol% (w.r.t Aam+C18A)"
        },
        {
          "name": "n-octadecyl acrylate",
          "smiles": "CCCCCCCCCCCCCCCCCCOC(=O)C=C",
          "ratio_value": 30,
          "ratio_unit": "mol% (w.r.t Aam+C18A)"
        },
        {
          "name": "Divinylbenzene",
          "smiles": "C=CC1=CC=C(C=C)C=C1",
          "ratio_value": 5,
          "ratio_unit": "mol% (w.r.t C18A)"
        }
      ],
      "additives": [
        {
          "name": "Water",
          "type": "solvent",
          "amount_value": 82,
          "amount_unit": "wt%"
        }
      ],
      "is_homopolymer": false
    },
    "processing_history": "Micellar radical copolymerization at 55 °C for 24 h using APS/SMS initiators. Purified with ethanol and water. Tm measured by DSC (2nd heating ramp) at 5 °C/min.",
    "hierarchical_structure": "Crystallinity 19 ± 1%",
    "properties": {
      "Tm": {
        "value": [
          47
        ],
        "unit": "°C"
      }
    },
    "analysis_with_hierarchical_structure": {
      "descriptive_text": "The sample is a crosslinked copolymer consisting of acrylamide (70 mol%) and n-octadecyl acrylate (30 mol%), incorporating 5 mol% divinylbenzene relative to the acrylate content. It was synthesized via micellar radical copolymerization at 55 °C for 24 hours using an APS/SMS initiator system in an aqueous medium with 82 wt% water, followed by purification with ethanol and water. The material displays a semi-crystalline hierarchical structure with 19 ± 1% crystallinity, and the melting temperature was evaluated by DSC during the second heating ramp at 5 °C/min.",
      "reasoning_analysis": "Increasing Factors: The presence of n-octadecyl acrylate units introduces long alkyl side chains capable of side-chain crystallization, which is the fundamental source of the melting transition. Additionally, hydrogen bonding interactions between acrylamide segments increase the cohesive energy density of the matrix, which may provide thermal stability to the organized domains. Decreasing Factors: The high molar ratio of acrylamide acts as a structural impurity within the acrylate sequences, disrupting the regularity required for optimal packing of the octadecyl side chains and significantly depressing the Tm relative to the homopolymer. Furthermore, the divinylbenzene crosslinks impose topological constraints that limit crystal growth and perfection, while any residual water retained by the hydrophilic acrylamide network could act as a plasticizer to further lower the transition temperature. Dominant Factor: The structural disorder introduced by the random copolymerization of the majority acrylamide component and the network constraints from crosslinking qualitatively dominate the thermal behavior; although the C18 side chains enable melting, the low overall crystallinity indicates that these disruptive factors determine the final Tm by limiting the size and perfection of the crystallizable domains."
    },
    "analysis_without_hierarchical_structure": {
      "descriptive_text": "The sample consists of a copolymer synthesized from Acrylamide and n-octadecyl acrylate with a molar ratio of 70:30 relative to the total Acrylamide and n-octadecyl acrylate content, incorporating Divinylbenzene as a crosslinking agent at 5 mol% relative to the n-octadecyl acrylate content. The material was prepared via micellar radical copolymerization in an aqueous medium containing 82 wt% water at 55 °C for 24 hours using an APS/SMS initiator system. Following synthesis, the polymer was purified using ethanol and water. The melting temperature was subsequently characterized using Differential Scanning Calorimetry (DSC) during the second heating ramp at a rate of 5 °C/min.",
      "reasoning_analysis": "Increasing Factors: The presence of n-octadecyl acrylate units with long C18 alkyl side chains enables side-chain crystallization, which is the primary source of the melting transition. Additionally, the micellar radical copolymerization processing history promotes the segregation and aggregation of hydrophobic alkyl domains, enhancing local order and intermolecular van der Waals forces within these regions. The hydrogen bonding capability of the Acrylamide monomers also increases the overall cohesive energy density of the polymer matrix. Decreasing Factors: The random copolymerization with a high molar fraction of Acrylamide (70%) acts as a structural defect within the alkyl crystalline lattice, disrupting packing efficiency. Furthermore, the incorporation of Divinylbenzene introduces a crosslinked network architecture that restricts chain mobility and segmental reorganization required for crystallization during the cooling phase prior to the second heating ramp. Dominant Factor: While the micellar processing enhances hydrophobic ordering, the high concentration of Acrylamide comonomers and the crosslinked network structure qualitatively dominate the final Tm behavior by significantly limiting the size and perfection of the crystallizable alkyl domains compared to a linear homopolymer, thereby governing the thermal stability and breadth of the melting transition."
    }
  },
  {
    "doi": null,
    "title": "Synthesis and thermal properties of new polyester based on indane-1,3-diol and terephtaloyl chloride",
    "year": 2001,
    "chemical_composition": {
      "repeat_unit_psmiles": "[*]OC1CC(OC(=O)c2ccc(cc2)C(=O)[*])c3ccccc3C1",
      "monomers": [
        {
          "name": "Indane-1,3-diol",
          "smiles": "OC1CC(O)c2ccccc2C1",
          "ratio_value": 50,
          "ratio_unit": "mol%"
        },
        {
          "name": "Terephthaloyl chloride",
          "smiles": "ClC(=O)c1ccc(C(=O)Cl)cc1",
          "ratio_value": 50,
          "ratio_unit": "mol%"
        }
      ],
      "additives": [],
      "is_homopolymer": false
    },
    "processing_history": "Interfacial polycondensation in nitrobenzene/1M NaOH with tetramethylammonium bromide (TMAB) catalyst (1.67e-4 mol/L) at ambient temperature. Precipitated in n-hexane, dried at 50°C for 24 h. Tm measured by DSC (Mettler DSC 12E) at 20°C/min heating rate (first melting peak).",
    "hierarchical_structure": "Semicrystalline.",
    "properties": {
      "Tm": {
        "value": [
          184
        ],
        "unit": "°C"
      }
    },
    "analysis_with_hierarchical_structure": {
      "descriptive_text": "The sample is a semicrystalline polymer synthesized via interfacial polycondensation of Indane-1,3-diol and Terephthaloyl chloride in a 50:50 molar ratio. The reaction was conducted in a nitrobenzene and 1M NaOH biphasic system using tetramethylammonium bromide as a phase transfer catalyst at ambient temperature, followed by precipitation in n-hexane and drying at 50°C for 24 hours. The resulting material contains no additional additives, and its melting behavior was characterized by differential scanning calorimetry using a Mettler DSC 12E instrument at a heating rate of 20°C/min, focusing on the first melting peak.",
      "reasoning_analysis": "Increasing Factors: The incorporation of rigid indane rings and aromatic terephthaloyl groups into the polymer backbone significantly increases chain stiffness and intermolecular interactions. This structural rigidity and symmetry enhance the energy required to disrupt the crystalline lattice, intrinsically driving the Tm upward. The semicrystalline nature confirms the ability of these rigid chains to pack efficiently. Decreasing Factors: The processing history involves precipitation from solution (n-hexane) followed by low-temperature drying (50°C). Solution precipitation often yields crystals with lower thermodynamic stability and smaller lamellar thickness compared to melt-crystallized samples, which depresses the observed Tm according to the Thomson-Gibbs equation. Additionally, the use of the first melting peak in the DSC analysis means the measurement reflects the specific thermal history of the precipitation process rather than a standardized crystalline state, potentially capturing less perfect crystallites. Dominant Factor: While the rigid chemical structure establishes a high theoretical equilibrium melting temperature, the dominant factor influencing the observed Tm in this specific sample is the crystalline morphology established during the interfacial polycondensation and precipitation process. The kinetically formed crystals from solution likely possess lower perfection than those formed from the melt, meaning the processing-induced structural hierarchy qualitatively dictates the deviation from the equilibrium Tm."
    },
    "analysis_without_hierarchical_structure": {
      "descriptive_text": "The polymer sample was synthesized via interfacial polycondensation employing equimolar quantities (50 mol% each) of Indane-1,3-diol and Terephthaloyl chloride as monomeric precursors. The reaction proceeded in a nitrobenzene and 1M NaOH biphasic system catalyzed by tetramethylammonium bromide (1.67e-4 mol/L) at ambient temperature, after which the product was precipitated in n-hexane and dried at 50°C for 24 hours. Thermal analysis was performed using differential scanning calorimetry (Mettler DSC 12E) at a heating rate of 20°C/min to identify the first melting peak.",
      "reasoning_analysis": "Increasing Factors: The chemical composition features a rigid backbone constructed from aromatic terephthalate units and bulky alicyclic indane groups, which significantly restrict chain flexibility and reduce the entropy of fusion, thereby driving the melting temperature higher. Additionally, the polar ester linkages contribute to intermolecular cohesive forces that stabilize the crystalline lattice. Decreasing Factors: The steric bulk introduced by the indane ring may hinder efficient chain packing compared to linear aliphatic diols, potentially reducing crystalline perfection and lowering the observed Tm. Furthermore, the processing history involving precipitation in n-hexane and drying at a relatively low temperature of 50°C likely results in a morphology with smaller or less perfect crystallites compared to melt-processed or annealed samples, which can depress the melting point. Dominant Factor: The intrinsic structural rigidity provided by the fused aromatic and alicyclic units in the polymer backbone is the dominant factor, as the high energy required to disrupt these stiff segments establishes a high baseline melting temperature that outweighs the morphological limitations imposed by the ambient temperature synthesis and precipitation process."
    }
  },
  {
    "doi": null,
    "title": "Positive Temperature Coefficient Behavior of Polymer Composites Having a High Melting Temperature",
    "year": 2004,
    "chemical_composition": {
      "repeat_unit_psmiles": "[*]NCCCCCCCCCC(=O)[*]",
      "monomers": [
        {
          "name": "11-aminoundecanoic acid",
          "smiles": "NCCCCCCCCCCC(=O)O",
          "ratio_value": null,
          "ratio_unit": null
        }
      ],
      "additives": [],
      "is_homopolymer": true
    },
    "processing_history": "Matrix resin supplied by Aldrich Chemical Co. or Dupont Co. Melting temperature reported in Table I. Used as matrix for composites mixed in Brabender plastograph at 10°C above polymer melting temperature for 15 min.",
    "hierarchical_structure": "Semicrystalline. Crystallinity 48.06% measured by XRD at room temperature.",
    "properties": {
      "Tm": {
        "value": [
          198
        ],
        "unit": "°C"
      }
    },
    "analysis_with_hierarchical_structure": {
      "descriptive_text": "The sample consists of a semicrystalline polyamide homopolymer synthesized from 11-aminoundecanoic acid monomers, exhibiting a crystallinity of 48.06% as determined by XRD at room temperature. Sourced as a matrix resin from Aldrich Chemical Co. or Dupont Co., the material was processed using a Brabender plastograph where it was mixed at a temperature 10°C above its melting point for a duration of 15 minutes.",
      "reasoning_analysis": "Increasing Factors: The presence of regular amide linkages along the polymer backbone facilitates strong intermolecular hydrogen bonding, which significantly enhances interchain cohesion and stabilizes the crystalline lattice, thereby driving the melting temperature upward. Additionally, the reported semicrystalline structure with approximately 48% crystallinity indicates a substantial volume fraction of ordered lamellae that require significant thermal energy to disrupt. Decreasing Factors: The long methylene sequence derived from the 11-aminoundecanoic acid monomer introduces considerable chain flexibility compared to shorter-chain polyamides, which inherently lowers the energy barrier for chain mobility and reduces the melting temperature relative to stiffer analogs. Furthermore, the processing history involving melt mixing in a Brabender plastograph slightly above the melting point may introduce shear forces that could limit crystal perfection or induce minor thermal degradation, potentially suppressing the observed Tm. Dominant Factor: The intrinsic chemical architecture, specifically the balance between the cohesive energy density of the hydrogen-bonded amide groups and the flexibility of the long aliphatic spacer, qualitatively dominates the final melting behavior, establishing the baseline thermal stability regardless of the mild thermal processing history."
    },
    "analysis_without_hierarchical_structure": {
      "descriptive_text": "The sample comprises a polyamide 11 homopolymer derived from 11-aminoundecanoic acid monomers. Commercially sourced from either Aldrich Chemical Co. or Dupont Co., the material was utilized as a matrix resin for composite preparation. Processing involved mixing in a Brabender plastograph at a temperature set 10°C above the polymer melting temperature for 15 minutes.",
      "reasoning_analysis": "Increasing Factors: The presence of amide linkages within the polymer backbone facilitates strong intermolecular hydrogen bonding, which significantly stabilizes the crystalline lattice and drives the melting temperature upward. Furthermore, the homopolymer architecture ensures high structural regularity, allowing for efficient chain packing and crystallization that supports a distinct melting transition. Decreasing Factors: The specific monomer structure, 11-aminoundecanoic acid, introduces a long methylene sequence between amide groups; this reduces the density of hydrogen bonds per unit chain length compared to shorter-chain polyamides, inherently lowering the thermodynamic melting point. Additionally, the processing history involving mixing in a Brabender plastograph at temperatures exceeding the melting point for 15 minutes introduces thermal and shear stress, which may induce chain scission or limit the development of perfect crystal lamellae upon cooling, potentially depressing the observed Tm. Dominant Factor: The intrinsic chemical composition, defined by the specific ratio of hydrogen-bonding amide groups to flexible methylene spacers in the polyamide 11 backbone, qualitatively dominates the final Tm behavior, as these structural features establish the fundamental thermodynamic stability of the crystal phase regardless of the specific thermal processing history."
    }
  },
  {
    "doi": null,
    "title": "Synthesis and thermal properties of new polyester based on indane-1,3-diol and terephtaloyl chloride",
    "year": 2001,
    "chemical_composition": {
      "repeat_unit_psmiles": "[*]OC1CC(OC(=O)c2ccc(cc2)C(=O)[*])c3ccccc3C1",
      "monomers": [
        {
          "name": "Indane-1,3-diol",
          "smiles": "OC1CC(O)c2ccccc2C1",
          "ratio_value": 50,
          "ratio_unit": "mol%"
        },
        {
          "name": "Terephthaloyl chloride",
          "smiles": "ClC(=O)c1ccc(C(=O)Cl)cc1",
          "ratio_value": 50,
          "ratio_unit": "mol%"
        }
      ],
      "additives": [],
      "is_homopolymer": false
    },
    "processing_history": "Interfacial polycondensation in nitrobenzene/1M NaOH with dibenzyldimethylammonium chloride (DBDMAC) catalyst (1.67e-4 mol/L) at ambient temperature. Precipitated in n-hexane, dried at 50°C for 24 h. Tm measured by DSC (Mettler DSC 12E) at 20°C/min heating rate (first melting peak).",
    "hierarchical_structure": "Semicrystalline.",
    "properties": {
      "Tm": {
        "value": [
          174
        ],
        "unit": "°C"
      }
    },
    "analysis_with_hierarchical_structure": {
      "descriptive_text": "The sample consists of a semicrystalline copolyester derived from the equimolar interfacial polycondensation of Indane-1,3-diol and Terephthaloyl chloride. Synthesis was performed in a nitrobenzene and 1M NaOH biphasic system catalyzed by dibenzyldimethylammonium chloride at ambient temperature, after which the polymer was precipitated in n-hexane and dried at 50°C for 24 hours. The melting behavior was characterized by differential scanning calorimetry at a heating rate of 20°C/min, focusing on the first melting peak.",
      "reasoning_analysis": "Increasing Factors: The presence of rigid aromatic rings within the terephthaloyl units and the fused bicyclic structure of the indane diol significantly restrict chain conformational freedom, reducing the entropy of fusion and inherently driving the Tm upward. Additionally, the ester linkages and aromatic systems facilitate strong intermolecular dipole interactions and pi-stacking, which increase the enthalpy of fusion required to disrupt the crystal lattice. Decreasing Factors: The bulky and potentially non-linear geometry of the indane-1,3-diol moiety may introduce steric hindrance that disrupts optimal chain packing efficiency compared to linear aliphatic diols, thereby lowering the crystalline lattice energy. Furthermore, the processing history involves precipitation and drying at a relatively low temperature of 50°C, which lacks a high-temperature annealing step, likely resulting in less thermally stable crystallites with lower perfection that melt at reduced temperatures. Dominant Factor: The intrinsic backbone rigidity provided by the aromatic components is the dominant factor establishing a high thermodynamic baseline for the Tm; however, the steric constraints of the indane unit and the absence of thermal annealing during processing qualitatively limit the maximum crystalline stability relative to perfectly linear aromatic polyesters."
    },
    "analysis_without_hierarchical_structure": {
      "descriptive_text": "The polymer sample is a polyester synthesized via interfacial polycondensation using Indane-1,3-diol and Terephthaloyl chloride as monomers in a 50:50 molar ratio. The reaction was conducted in a nitrobenzene and 1M NaOH biphasic system utilizing dibenzyldimethylammonium chloride (DBDMAC) as a phase transfer catalyst at ambient temperature. Following synthesis, the polymer was precipitated in n-hexane and dried at 50°C for 24 hours. The melting temperature was subsequently characterized using differential scanning calorimetry (DSC) on a Mettler DSC 12E instrument at a heating rate of 20°C/min, recording the first melting peak.",
      "reasoning_analysis": "Increasing Factors: The chemical composition features a rigid backbone constructed from Indane-1,3-diol and Terephthaloyl chloride, where the fused indane ring system and aromatic terephthalate groups significantly restrict chain flexibility and conformational entropy, intrinsically driving the Tm upward. The alternating structural regularity derived from the stoichiometric 50:50 monomer ratio further facilitates efficient chain packing and crystallinity, contributing to a higher melting transition. Decreasing Factors: The processing history involves drying at only 50°C, which is insufficient to fully remove the high-boiling nitrobenzene solvent used during interfacial polycondensation; residual solvent molecules act as plasticizers that increase free volume and depress the Tm. Additionally, precipitation in n-hexane and ambient temperature synthesis may result in lower molecular weight or less perfect crystalline domains compared to melt polycondensation, potentially reducing the observed melting peak. Dominant Factor: The intrinsic structural rigidity imparted by the fused indane and aromatic terephthalate units is the dominant factor, establishing a fundamentally high melting temperature baseline that defines the material class, although the observed Tm may be quantitatively lowered relative to a theoretically perfect, solvent-free crystal due to the processing-induced plasticization and morphological imperfections."
    }
  },
  {
    "doi": null,
    "title": "Improvements of thermal property and crystallization behavior of PLLA based multiblock copolymer by forming stereocomplex with PDLA oligomer",
    "year": 2006,
    "chemical_composition": {
      "repeat_unit_psmiles": null,
      "monomers": [
        {
          "name": "L-Lactic acid",
          "smiles": "C[C@H](O)C(=O)O",
          "ratio_value": null,
          "ratio_unit": null
        },
        {
          "name": "Adipic acid",
          "smiles": "OC(=O)CCCCC(=O)O",
          "ratio_value": 0.75,
          "ratio_unit": "mol%"
        },
        {
          "name": "Bisphenol-A epoxy resin",
          "smiles": null,
          "ratio_value": null,
          "ratio_unit": null
        }
      ],
      "additives": [
        {
          "name": "Tin II chloride dihydrate",
          "type": "catalyst",
          "amount_value": 0.5,
          "amount_unit": "wt%"
        }
      ],
      "is_homopolymer": false
    },
    "processing_history": "Carboxyl-terminated PLLA prepolymer synthesized by polycondensation of L-LA and 0.75 mol% adipic acid at 170 °C for 10 h with SnCl2·2H2O catalyst. Reacted with bisphenol-A epoxy resin (molar ratio 1.2 to prepolymer) at 180 °C. Tm measured by DSC (Mettler 822e) at 10 °C/min heating rate in nitrogen stream.",
    "hierarchical_structure": "Semicrystalline multiblock copolymer, crystallinity (Xc) 20.5%.",
    "properties": {
      "Tm": {
        "value": [
          137.5
        ],
        "unit": "°C"
      }
    },
    "analysis_with_hierarchical_structure": {
      "descriptive_text": "The sample is a semicrystalline multiblock copolymer with a crystallinity of 20.5%, synthesized via a two-step reaction process. Initially, a carboxyl-terminated poly(L-lactic acid) (PLLA) prepolymer was prepared through the polycondensation of L-lactic acid and 0.75 mol% adipic acid at 170 °C for 10 hours using 0.5 wt% tin(II) chloride dihydrate as a catalyst. This prepolymer was subsequently reacted with Bisphenol-A epoxy resin at a molar ratio of 1.2 to the prepolymer at 180 °C. The melting temperature was characterized using differential scanning calorimetry (DSC) on a Mettler 822e instrument at a heating rate of 10 °C/min under a nitrogen stream.",
      "reasoning_analysis": "Increasing Factors: The presence of rigid Bisphenol-A epoxy segments within the multiblock architecture imposes topological constraints on the polymer chains, potentially restricting segmental mobility in the amorphous regions adjacent to crystalline domains and stabilizing the crystal lamellae against thermal disruption. Additionally, the high-temperature synthesis at 180 °C may facilitate improved phase separation between the hard epoxy blocks and crystallizable PLLA blocks, allowing for the formation of more thermally stable crystalline domains. Decreasing Factors: The incorporation of adipic acid comonomer units into the PLLA backbone introduces chemical irregularity and flexible aliphatic spacers that disrupt the stereoregular packing required for high-energy crystal lattice formation, inherently depressing the melting temperature. Furthermore, the multiblock copolymer structure limits the contiguous length of the crystallizable PLLA sequences compared to a high-molecular-weight homopolymer, resulting in thinner crystal lamellae which melt at lower temperatures according to the Thomson-Gibbs equation. Dominant Factor: The depression of Tm caused by the chemical disruption from adipic acid incorporation and the confinement effects of the multiblock architecture limiting crystal thickness qualitatively dominates over the stabilizing effects of the rigid epoxy segments, leading to a lower Tm relative to pristine high-molecular-weight PLLA."
    },
    "analysis_without_hierarchical_structure": {
      "descriptive_text": "The sample comprises a modified poly(L-lactic acid) system synthesized via the polycondensation of L-lactic acid and 0.75 mol% adipic acid at 170 °C for 10 hours, utilizing tin(II) chloride dihydrate (0.5 wt%) as a catalyst to form a carboxyl-terminated prepolymer. This prepolymer was subsequently reacted with bisphenol-A epoxy resin at a molar ratio of 1.2 relative to the prepolymer at 180 °C. The melting temperature was characterized using differential scanning calorimetry with a Mettler 822e instrument at a heating rate of 10 °C/min under a nitrogen stream.",
      "reasoning_analysis": "Increasing Factors: The reaction with bisphenol-A epoxy resin functions as a chain extension process, significantly increasing the molecular weight of the initial prepolymer. This reduction in chain end concentration minimizes chain end defects within the crystal lattice, thereby stabilizing the crystalline phase and driving the Tm upward relative to the low molecular weight precursor. Additionally, the rigid aromatic structures within the bisphenol-A moiety restrict segmental mobility near the chain termini. Decreasing Factors: The incorporation of adipic acid comonomer units into the PLLA backbone during polycondensation introduces structural irregularities and flexible aliphatic spacers. These units disrupt the stereoregularity and packing efficiency required for the formation of thick, perfect lamellae, which thermodynamically depresses the melting temperature compared to a pure PLLA homopolymer. Dominant Factor: While the chain extension improves molecular weight and thermal stability, the intrinsic disruption of the crystalline lattice caused by the random incorporation of adipic acid comonomer units within the backbone is the dominant factor. This structural defect limits the maximum achievable crystal perfection and thickness, qualitatively resulting in a Tm that is governed by the copolymer composition rather than solely by the increased molecular weight."
    }
  },
  {
    "doi": null,
    "title": "Synthesis and thermal properties of new polyester based on indane-1,3-diol and terephtaloyl chloride",
    "year": 2001,
    "chemical_composition": {
      "repeat_unit_psmiles": "[*]OC1CC(OC(=O)c2ccc(cc2)C(=O)[*])c3ccccc3C1",
      "monomers": [
        {
          "name": "Indane-1,3-diol",
          "smiles": "OC1CC(O)c2ccccc2C1",
          "ratio_value": 50,
          "ratio_unit": "mol%"
        },
        {
          "name": "Terephthaloyl chloride",
          "smiles": "ClC(=O)c1ccc(C(=O)Cl)cc1",
          "ratio_value": 50,
          "ratio_unit": "mol%"
        }
      ],
      "additives": [],
      "is_homopolymer": false
    },
    "processing_history": "Interfacial polycondensation in nitrobenzene/1M NaOH with hexamethylene bis(trimethylammonium) chloride (HMbTMAC) catalyst (0.835e-4 mol/L, half concentration) at ambient temperature. Precipitated in n-hexane, dried at 50°C for 24 h. Tm measured by DSC (Mettler DSC 12E) at 20°C/min heating rate (first melting peak).",
    "hierarchical_structure": "Semicrystalline.",
    "properties": {
      "Tm": {
        "value": [
          152
        ],
        "unit": "°C"
      }
    },
    "analysis_with_hierarchical_structure": {
      "descriptive_text": "The sample is a semicrystalline polyester synthesized through the interfacial polycondensation of Indane-1,3-diol and Terephthaloyl chloride in a nitrobenzene and 1M NaOH biphasic system. The reaction was catalyzed by hexamethylene bis(trimethylammonium) chloride at ambient temperature, after which the polymer was precipitated in n-hexane and dried at 50°C for 24 hours. Thermal analysis was conducted using differential scanning calorimetry at a heating rate of 20°C/min, with the melting behavior assessed via the first melting peak of the resulting material.",
      "reasoning_analysis": "Increasing Factors: The incorporation of rigid aromatic rings from both the terephthaloyl and indane units significantly restricts chain flexibility, thereby increasing the energy required to disrupt the crystal lattice. Additionally, the polar ester linkages facilitate strong dipole-dipole interactions between chains, further stabilizing the crystalline phase and driving the Tm upward. Decreasing Factors: The steric bulk of the indane ring system may introduce packing inefficiencies compared to linear aliphatic diols, potentially reducing crystal perfection. The processing history involves interfacial polycondensation at ambient temperature followed by rapid precipitation in n-hexane, which typically yields polymers with lower crystallinity and smaller lamellar thickness than melt-processed analogs. Furthermore, drying at 50°C is likely insufficient to fully remove high-boiling nitrobenzene solvent, where residual solvent molecules would act as plasticizers to depress the Tm, and the specific catalyst concentration may limit molecular weight, increasing the concentration of chain ends that disrupt crystalline order. Dominant Factor: While processing-induced defects and potential plasticization exert a depressive influence, the intrinsic rigidity and symmetry of the aromatic polyester backbone are the dominant factors that establish the fundamental thermal stability and define the existence of a distinct melting transition for this semicrystalline material."
    },
    "analysis_without_hierarchical_structure": {
      "descriptive_text": "The polymer sample is a polyester synthesized via interfacial polycondensation using equimolar amounts (50 mol% each) of Indane-1,3-diol and Terephthaloyl chloride. The reaction was conducted in a nitrobenzene and 1M NaOH biphasic system utilizing hexamethylene bis(trimethylammonium) chloride as a catalyst at ambient temperature. Following synthesis, the polymer was precipitated in n-hexane and subsequently dried at 50°C for 24 hours. The melting temperature was characterized using a Mettler DSC 12E at a heating rate of 20°C/min, recording the first melting peak.",
      "reasoning_analysis": "Increasing Factors: The incorporation of the rigid indane bicyclic structure and the aromatic terephthalate unit creates a stiff polymer backbone with restricted segmental mobility, which thermodynamically favors a higher melting temperature by reducing the entropy of fusion. Additionally, the equimolar stoichiometry promotes structural regularity, facilitating efficient chain packing and crystallinity that further elevates the Tm. Decreasing Factors: The use of nitrobenzene, a high-boiling-point solvent, combined with a relatively mild drying temperature of 50°C, risks retaining residual solvent molecules within the polymer matrix that act as plasticizers to depress the Tm. Furthermore, interfacial polycondensation may introduce stereochemical irregularities in the indane units or chain defects that disrupt crystal lattice perfection, potentially lowering the observed melting point. Dominant Factor: The intrinsic backbone rigidity imparted by the fused indane rings and aromatic segments is the dominant factor establishing the fundamental thermal stability and high melting regime of the material, although the observed Tm may be slightly suppressed relative to the theoretical maximum due to processing-induced solvent retention or crystalline imperfections."
    }
  },
  {
    "doi": null,
    "title": "A novel phosphorus-containing copolyester with low melting temperature and high flame retardancy",
    "year": 2009,
    "chemical_composition": {
      "repeat_unit_psmiles": null,
      "monomers": [
        {
          "name": "Terephthalic acid",
          "smiles": "OC(=O)c1ccc(C(=O)O)cc1",
          "ratio_value": null,
          "ratio_unit": null
        },
        {
          "name": "Ethylene glycol",
          "smiles": "OCCO",
          "ratio_value": null,
          "ratio_unit": null
        },
        {
          "name": "3-(hydroxyphenylphosphinyl)propionic acid",
          "smiles": "OC(=O)CCP(=O)(O)c1ccccc1",
          "ratio_value": 5,
          "ratio_unit": "wt%"
        },
        {
          "name": "Neopentyl glycol",
          "smiles": "CC(C)(CO)CO",
          "ratio_value": 10,
          "ratio_unit": "wt%"
        }
      ],
      "additives": [
        {
          "name": "Antimony trioxide",
          "type": "catalyst",
          "amount_value": null,
          "amount_unit": null
        }
      ],
      "is_homopolymer": false
    },
    "processing_history": "Synthesized via direct polymerization in 2 L autoclave. Esterification at 240 °C for 1.5 h then 260 °C for 1 h. Polycondensation at 275-285 °C under 40-100 Pa for 3 h. Tm measured by DSC (NETZSCH DSC 204) at 10 °C/min for samples annealed at 120 °C for 4 h.",
    "hierarchical_structure": "Cannot crystallize when cooling at 10 °C/min. Displays multiple melting endotherms after annealing.",
    "properties": {
      "Tm": {
        "value": [
          171.2
        ],
        "unit": "°C"
      }
    },
    "analysis_with_hierarchical_structure": {
