Repository: hhtrick/HHT-code

# HHT training framework

This directory contains model training, embedding precomputation, inference, article-level baselines and the curated datasets. All commands below assume that the working directory is `train_code/`.

## 3. Datasets and fixed partitions

Each main dataset is a JSON array at `dataset/{property}/{property}.json`. Entries contain source metadata, `chemical_composition`, `processing_history`, `hierarchical_structure`, `properties`, and two generated-analysis objects. Targets are stored as `properties[property]["value"]`; source metadata and target values are not predictive input fields.

| Property | Train | Validation | Test | Total |
|---|---:|---:|---:|---:|

File: train_code/dataset/Tm/Tm.json (part 29 of 200)
[
      "descriptive_text": "This modified poly(ethylene terephthalate) copolymer was synthesized via direct polymerization in a 2 L autoclave using Antimony trioxide as a catalyst, featuring a backbone of terephthalic acid and ethylene glycol units modified with 5 wt% 3-(hydroxyphenylphosphinyl)propionic acid and 10 wt% neopentyl glycol. The production process involved esterification steps at 240 °C and 260 °C followed by polycondensation at 275-285 °C under vacuum. Hierarchically, the material exhibits an inability to crystallize when cooled at 10 °C/min but displays multiple melting endotherms after annealing at 120 °C for 4 h, with the melting temperature characterized by DSC at a heating rate of 10 °C/min.",
      "reasoning_analysis": "Increasing Factors: The thermal history involving annealing at 120 °C for 4 h promotes crystal perfectionization and lamellar thickening, which thermodynamically stabilizes the crystalline phase and elevates the observed melting temperature. Additionally, the rigid aromatic rings inherent to the terephthalic acid and the phosphorus-containing comonomer contribute to backbone stiffness, which generally supports higher thermal stability in the crystalline state. Decreasing Factors: The incorporation of 10 wt% neopentyl glycol and 5 wt% 3-(hydroxyphenylphosphinyl)propionic acid introduces structural irregularities and steric hindrance into the polymer lattice. These comonomers disrupt chain packing symmetry and regularity, leading to a copolymer depression effect that significantly lowers the equilibrium melting temperature compared to homopolymer PET. Furthermore, the inability to crystallize during cooling at 10 °C/min indicates hindered crystallization kinetics, suggesting a less stable crystalline morphology prior to annealing. Dominant Factor: The chemical composition, specifically the inclusion of neopentyl glycol and the phosphorus-containing modifier, is the dominant factor governing the Tm behavior. While the annealing process enhances crystal perfection, the intrinsic disruption of chain regularity caused by the comonomers fundamentally depresses the equilibrium melting temperature and limits crystallization kinetics, overriding the thermal history effects that would otherwise yield a higher Tm in a pristine homopolymer system."
    },
    "analysis_without_hierarchical_structure": {
      "descriptive_text": "The sample is a modified polyethylene terephthalate copolymer synthesized via direct polymerization in a 2 L autoclave using terephthalic acid and ethylene glycol as the primary monomers. The formulation incorporates 5 wt% 3-(hydroxyphenylphosphinyl)propionic acid and 10 wt% neopentyl glycol as comonomers, with antimony trioxide serving as the catalyst. The synthesis process involved esterification stages at 240 °C for 1.5 hours followed by 260 °C for 1 hour, succeeded by polycondensation at 275-285 °C under reduced pressure of 40-100 Pa for 3 hours. Prior to characterization, the samples were annealed at 120 °C for 4 hours, and the melting temperature was subsequently measured using differential scanning calorimetry at a heating rate of 10 °C/min.",
      "reasoning_analysis": "Increasing Factors: The presence of aromatic rings in the terephthalic acid and the phosphorus-containing comonomer imparts significant backbone rigidity, which intrinsically supports higher thermal stability. The high-temperature polycondensation under vacuum facilitates the development of high molecular weight, which stabilizes the thermal properties. Furthermore, the specific processing history includes annealing at 120 °C for 4 hours, a thermal treatment above the glass transition temperature that promotes crystal perfection and lamellar thickening, thereby increasing the observed melting temperature. Decreasing Factors: The incorporation of 10 wt% neopentyl glycol introduces bulky gem-dimethyl groups that create steric hindrance and disrupt chain packing regularity within the crystal lattice. Additionally, the 5 wt% 3-(hydroxyphenylphosphinyl)propionic acid acts as a structural defect that further reduces structural symmetry. These copolymerization effects decrease the degree of crystallinity and thermodynamic stability compared to a homopolymer system. Dominant Factor: The compositional irregularity introduced by the neopentyl glycol and phosphorus-containing comonomers qualitatively dominates the thermal behavior. While the annealing process optimizes the crystalline order achievable for this specific material, the fundamental disruption of the crystal lattice by the bulky comonomers sets a lower baseline melting temperature relative to standard polyethylene terephthalate, making the copolymerization effect the primary determinant of the final Tm."
    }
  },
  {
    "doi": null,
    "title": "Polymer–ceramic composite electrolytes: conductivity and thermal history effects",
    "year": 1999,
    "chemical_composition": {
      "repeat_unit_psmiles": "*OCC*",
      "monomers": [
        {
          "name": "Ethylene oxide",
          "smiles": "C1CO1",
          "ratio_value": null,
          "ratio_unit": null
        }
      ],
      "additives": [
        {
          "name": "Lithium tetrafluoroborate",
          "type": "salt",
          "amount_value": null,
          "amount_unit": null
        },
        {
          "name": "Titanium dioxide",
          "type": "filler",
          "amount_value": 20,
          "amount_unit": "wt%"
        }
      ],
      "is_homopolymer": true
    },
    "processing_history": "Solvent cast from acetonitrile, dried. [O]:[Li] ratio 7.73:1. TiO2 (20 wt%, 21 nm) dispersed. DSC 1st heat at 10 °C/min under Argon.",
    "hierarchical_structure": "Semicrystalline PEO in amorphous complex matrix. Crystallinity estimated ~25% in as-cast film.",
    "properties": {
      "Tm": {
        "value": [
          55
        ],
        "unit": "°C"
      }
    },
    "analysis_with_hierarchical_structure": {
      "descriptive_text": "The sample comprises a polyethylene oxide (PEO) homopolymer complexed with lithium tetrafluoroborate salt at an ether oxygen to lithium ratio of 7.73:1 and loaded with 20 wt% titanium dioxide nanoparticles having a diameter of 21 nm. Prepared via solvent casting from acetonitrile followed by drying, the resulting as-cast film exhibits a semicrystalline morphology within an amorphous complex matrix with an estimated crystallinity of approximately 25%. Thermal analysis was conducted using differential scanning calorimetry during the first heating cycle at a rate of 10 °C/min under an argon atmosphere.",
      "reasoning_analysis": "Increasing Factors: The dispersion of 21 nm titanium dioxide nanoparticles provides a high surface area that can serve as heterogeneous nucleation sites, potentially facilitating the growth of thicker or more thermally stable lamellae at the polymer-filler interface. Additionally, strong interfacial interactions between the PEO chains and the ceramic filler may restrict segmental mobility, requiring increased thermal energy to disrupt the ordered crystalline regions. Decreasing Factors: The coordination of lithium ions with the ether oxygens in the PEO backbone disrupts the regularity of the polymer chain, acting as structural defects within the crystal lattice that thermodynamically depress the melting point relative to pristine PEO. The low overall crystallinity of 25% indicates significant disorder, and any residual acetonitrile from the solvent casting process could act as a plasticizer within the amorphous phases, further lowering the thermal stability of the crystals. Dominant Factor: The complexation between the lithium salt and the polymer backbone is the dominant factor influencing the Tm behavior. While the filler offers nucleating potential, the fundamental disruption of the PEO crystalline lattice by the salt ions qualitatively drives the melting temperature lower compared to pure polyethylene oxide, as the thermodynamics of the polymer-electrolyte complex govern the melting transition more strongly than the filler effects."
    },
    "analysis_without_hierarchical_structure": {
      "descriptive_text": "The sample consists of a poly(ethylene oxide) homopolymer matrix complexed with lithium tetrafluoroborate salt at an oxygen-to-lithium ratio of 7.73:1. This polymer electrolyte system incorporates 20 wt% titanium dioxide nanoparticles with a diameter of 21 nm as a filler. The material was prepared via solvent casting from acetonitrile followed by drying to ensure solvent removal. Thermal analysis was conducted using differential scanning calorimetry during the first heating scan at a rate of 10 °C/min under an argon atmosphere.",
      "reasoning_analysis": "Increasing Factors: The inherent semi-crystalline nature of the poly(ethylene oxide) backbone establishes a baseline melting transition. Additionally, the dispersed titanium dioxide nanoparticles may function as heterogeneous nucleating agents, potentially promoting the formation of crystalline domains that could sustain or slightly elevate the melting temperature relative to a non-nucleated blend. The thorough drying process removes the acetonitrile casting solvent, preventing residual solvent plasticization which would otherwise depress the thermal transition. Decreasing Factors: The complexation of lithium cations from the lithium tetrafluoroborate salt with the ether oxygens along the polymer backbone disrupts the regular chain packing required for crystallization, significantly depressing the Tm. Furthermore, the high loading of nanofillers introduces substantial interfacial areas that restrict polymer chain mobility and segmental reorganization, hindering the growth of perfect lamellae and contributing to a lowering of the melting point. Dominant Factor: The coordination interaction between the lithium ions and the polymer host is the dominant factor. While the filler may offer nucleation sites, the thermodynamic disruption caused by the salt complexation at the specified [O]:[Li] ratio fundamentally alters the crystalline lattice energy, qualitatively driving the Tm lower compared to pristine poly(ethylene oxide)."
    }
  },
  {
    "doi": null,
    "title": "A novel phosphorus-containing copolyester with low melting temperature and high flame retardancy",
    "year": 2009,
    "chemical_composition": {
      "repeat_unit_psmiles": null,
      "monomers": [
        {
          "name": "Terephthalic acid",
          "smiles": "OC(=O)c1ccc(C(=O)O)cc1",
          "ratio_value": null,
          "ratio_unit": null
        },
        {
          "name": "Ethylene glycol",
          "smiles": "OCCO",
          "ratio_value": null,
          "ratio_unit": null
        },
        {
          "name": "3-(hydroxyphenylphosphinyl)propionic acid",
          "smiles": "OC(=O)CCP(=O)(O)c1ccccc1",
          "ratio_value": 15,
          "ratio_unit": "wt%"
        }
      ],
      "additives": [
        {
          "name": "Antimony trioxide",
          "type": "catalyst",
          "amount_value": null,
          "amount_unit": null
        }
      ],
      "is_homopolymer": false
    },
    "processing_history": "Synthesized via direct polymerization in 2 L autoclave. Esterification at 240 °C for 1.5 h then 260 °C for 1 h. Polycondensation at 275-285 °C under 40-100 Pa for 3 h. Tm measured by DSC (NETZSCH DSC 204) at 10 °C/min during second heating scan after cooling from 280 °C.",
    "hierarchical_structure": "Semicrystalline. Broad cold crystallization peak seen during heating.",
    "properties": {
      "Tm": {
        "value": [
          185.0
        ],
        "unit": "°C"
      }
    },
    "analysis_with_hierarchical_structure": {
      "descriptive_text": "The sample is a semicrystalline copolyester derived from terephthalic acid and ethylene glycol, modified with 15 wt% 3-(hydroxyphenylphosphinyl)propionic acid. Antimony trioxide served as the catalyst during synthesis via direct polymerization in a 2 L autoclave, involving esterification at 240 °C and 260 °C followed by polycondensation at 275-285 °C under 40-100 Pa vacuum for 3 hours. The material displays semicrystalline morphology with a broad cold crystallization peak observed during heating, and the melting temperature was characterized by DSC at 10 °C/min during the second heating scan after cooling from 280 °C.",
      "reasoning_analysis": "Increasing Factors: The rigorous polycondensation process at 275-285 °C under vacuum promotes high molecular weight formation, minimizing chain end defects that typically depress melting temperature. Additionally, the inherent rigidity of the aromatic terephthalate backbone supports stable crystal lattice formation. Decreasing Factors: The incorporation of 15 wt% 3-(hydroxyphenylphosphinyl)propionic acid introduces significant structural irregularity into the polymer chain, disrupting chain packing and lattice energy according to copolymer melting point depression theory. The bulky phosphinyl group further sterically hinders crystallization, evidenced by the broad cold crystallization peak which indicates reduced crystallization kinetics and potentially less perfect crystallites formed during the cooling scan. Dominant Factor: The structural disruption caused by the random incorporation of the phosphorus-containing comonomer qualitatively dominates the thermal behavior, driving the Tm lower relative to pure polyethylene terephthalate despite the high molecular weight achieved during processing."
    },
    "analysis_without_hierarchical_structure": {
      "descriptive_text": "The sample is a copolymer synthesized from terephthalic acid and ethylene glycol, modified with 15 wt% 3-(hydroxyphenylphosphinyl)propionic acid using antimony trioxide as a catalyst. The material was prepared via direct polymerization in a 2 L autoclave, undergoing esterification at 240 °C for 1.5 h followed by 260 °C for 1 h, and subsequent polycondensation at 275-285 °C under reduced pressure (40-100 Pa) for 3 h. The melting temperature was characterized by differential scanning calorimetry at a heating rate of 10 °C/min during the second heating scan following cooling from 280 °C.",
      "reasoning_analysis": "Increasing Factors: The high polycondensation temperature and vacuum conditions facilitate high molecular weight formation, which allows for the development of thicker crystal lamellae, inherently supporting a higher melting endpoint. Additionally, the rigid aromatic structures within the backbone and the polar nature of the phosphorus-containing modifier contribute to chain stiffness and intermolecular interactions that resist thermal disruption. Decreasing Factors: The incorporation of 15 wt% 3-(hydroxyphenylphosphinyl)propionic acid introduces significant structural irregularity into the polymer backbone compared to standard poly(ethylene terephthalate). This comonomer disrupts the symmetry and linearity required for efficient chain packing, thereby reducing the overall degree of crystallinity and destabilizing the crystal lattice. The steric bulk of the phosphorus-containing side groups further hinders the close approach of polymer chains necessary for high-temperature melting transitions. Dominant Factor: The reduction in crystalline perfection caused by the copolymerization effect is the dominant factor. While high molecular weight and backbone rigidity provide thermal resistance, the structural defects introduced by the substantial comonomer fraction fundamentally limit the maximum crystal stability, qualitatively driving the Tm lower than that of the corresponding homopolymer."
    }
  },
  {
    "doi": null,
    "title": "Synthesis and thermal properties of new polyester based on indane-1,3-diol and terephtaloyl chloride",
    "year": 2001,
    "chemical_composition": {
      "repeat_unit_psmiles": "[*]OC1CC(OC(=O)c2ccc(cc2)C(=O)[*])c3ccccc3C1",
      "monomers": [
        {
          "name": "Indane-1,3-diol",
          "smiles": "OC1CC(O)c2ccccc2C1",
          "ratio_value": 50,
          "ratio_unit": "mol%"
        },
        {
          "name": "Terephthaloyl chloride",
          "smiles": "ClC(=O)c1ccc(C(=O)Cl)cc1",
          "ratio_value": 50,
          "ratio_unit": "mol%"
        }
      ],
      "additives": [],
      "is_homopolymer": false
    },
    "processing_history": "Interfacial polycondensation in nitrobenzene/1M NaOH with benzyl tributylammonium bromide (BTBAB) catalyst (1.67e-4 mol/L) at ambient temperature. Precipitated in n-hexane, dried at 50°C for 24 h. Tm measured by DSC (Mettler DSC 12E) at 20°C/min heating rate (first melting peak).",
    "hierarchical_structure": "Semicrystalline.",
    "properties": {
      "Tm": {
        "value": [
          164
        ],
        "unit": "°C"
      }
    },
    "analysis_with_hierarchical_structure": {
      "descriptive_text": "This semicrystalline polyester was synthesized via interfacial polycondensation of Indane-1,3-diol and Terephthaloyl chloride in equimolar proportions within a nitrobenzene and 1M NaOH biphasic system using benzyl tributylammonium bromide as a catalyst at ambient temperature. The resulting polymer was precipitated in n-hexane and dried at 50°C for 24 hours prior to thermal characterization. The melting temperature was determined by differential scanning calorimetry at a heating rate of 20°C/min, recording the first melting peak.",
      "reasoning_analysis": "Increasing Factors: The incorporation of aromatic terephthalate units and rigid cyclic indane structures into the polymer backbone significantly restricts chain segmental mobility through steric hindrance and enhanced intermolecular interactions, intrinsically driving the Tm higher. Additionally, the equimolar stoichiometry ensures high structural regularity, facilitating efficient chain packing and crystallization which supports a well-defined melting transition. Decreasing Factors: The bulky nature of the indane ring system may introduce packing defects or free volume compared to linear aromatic polyesters, potentially limiting crystal perfection and depressing the Tm. Furthermore, the drying temperature of 50°C may be insufficient to completely remove residual nitrobenzene solvent from the interfacial synthesis, which could act as a plasticizer to lower the observed melting point. Dominant Factor: The intrinsic backbone rigidity provided by the aromatic and cyclic monomers is the dominant factor establishing a high thermal energy requirement for melting; however, the final observed Tm is qualitatively modulated by the degree of crystallinity achieved during the ambient temperature processing and the potential presence of residual solvent."
    },
    "analysis_without_hierarchical_structure": {
      "descriptive_text": "The polymer sample was synthesized via interfacial polycondensation utilizing equimolar amounts (50 mol% each) of Indane-1,3-diol and Terephthaloyl chloride. The reaction proceeded in a nitrobenzene and 1M NaOH biphasic system with benzyl tributylammonium bromide (BTBAB) serving as a phase transfer catalyst at a concentration of 1.67e-4 mol/L under ambient temperature conditions. Following synthesis, the material was precipitated in n-hexane and dried at 50°C for 24 hours. The melting temperature was subsequently characterized using differential scanning calorimetry (Mettler DSC 12E) at a heating rate of 20°C/min, focusing on the first melting peak.",
      "reasoning_analysis": "Increasing Factors: The chemical composition features a rigid backbone constructed from aromatic terephthalate units and bulky fused indane rings, which significantly restricts chain flexibility and segmental motion, thereby requiring higher thermal energy to disrupt the crystalline lattice and driving the Tm upward. Decreasing Factors: The processing history involves interfacial polycondensation at ambient temperature, which may limit molecular weight compared to high-temperature melt processes, and the potential presence of stereoisomers in the indane-1,3-diol monomer could introduce structural irregularities that disrupt efficient crystal packing; additionally, residual nitrobenzene solvent despite drying could act as a plasticizer. Dominant Factor: The intrinsic structural rigidity imparted by the aromatic and fused cyclic components is the dominant factor, establishing a high baseline melting temperature, although the final observed Tm will be modulated by the degree of crystallinity achievable given the stereochemical regularity and molecular weight attained during the ambient temperature synthesis."
    }
  },
  {
    "doi": null,
    "title": "Synthesis and biodegradation of atactic polymer based on 3-hydroxybutanoic acid",
    "year": null,
    "chemical_composition": {
      "repeat_unit_psmiles": "[*]OC(C)CC(=O)[*]",
      "monomers": [
        {
          "name": "(R)-3-hydroxybutanoic acid",
          "smiles": "C[C@H](O)CC(=O)O",
          "ratio_value": 100,
          "ratio_unit": "mol%"
        }
      ],
      "additives": [],
      "is_homopolymer": true
    },
    "processing_history": "Condensation polymerization in toluene at 130 °C for 5 to 6 h with 4-methylbenzenesulfonic acid monohydrate catalyst. Polymer precipitated in methanol and dried. Tm measured by DSC (DSC3100S, Bruker Corp.).",
    "hierarchical_structure": "Isotactic crystalline structure, exclusively R-isomer unit.",
    "properties": {
      "Tm": {
        "value": [
          141
        ],
        "unit": "°C"
      }
    },
    "analysis_with_hierarchical_structure": {
      "descriptive_text": "The sample comprises an isotactic crystalline homopolymer synthesized exclusively from (R)-3-hydroxybutanoic acid monomers. Production involved condensation polymerization in toluene at 130 °C for 5 to 6 hours catalyzed by 4-methylbenzenesulfonic acid monohydrate, followed by precipitation in methanol and drying. The material exhibits an isotactic crystalline hierarchical structure, and its melting temperature was characterized using differential scanning calorimetry on a DSC3100S system.",
      "reasoning_analysis": "Increasing Factors: The exclusive presence of the R-isomer creates a highly isotactic configuration that enables efficient chain packing into a crystalline lattice, significantly increasing the enthalpy of fusion and driving the Tm upward. Additionally, the polar ester linkages within the backbone provide dipole-dipole interactions that enhance intermolecular cohesion and thermal stability. Decreasing Factors: The condensation polymerization method typically yields lower molecular weights compared to ring-opening polymerization, and the resulting higher concentration of chain ends acts as defects within the crystal lattice that thermodynamically depress the Tm. Furthermore, the flexibility of the aliphatic methylene segments increases the entropy of fusion, which counteracts the enthalpic gains and lowers the melting temperature. Dominant Factor: The high stereoregularity conferred by the exclusively R-isomeric composition is the dominant factor, as it is the fundamental prerequisite for the formation of the crystalline phase itself; without this isotactic order, the polymer would remain amorphous with no definable Tm, thereby overriding the depressive influences of molecular weight limitations and backbone flexibility."
    },
    "analysis_without_hierarchical_structure": {
      "descriptive_text": "The sample consists of a poly((R)-3-hydroxybutyrate) homopolymer derived from the condensation polymerization of (R)-3-hydroxybutanoic acid. Synthesis was conducted in toluene at 130 °C for 5 to 6 hours with 4-methylbenzenesulfonic acid monohydrate serving as the catalyst. The resulting polymer was precipitated in methanol, dried, and subsequently analyzed via differential scanning calorimetry using a Bruker Corp. DSC3100S instrument to determine the melting temperature.",
      "reasoning_analysis": "Increasing Factors: The chemical composition consists exclusively of the (R)-enantiomer of 3-hydroxybutanoic acid, ensuring high stereoregularity and isotacticity along the polymer backbone. This structural uniformity facilitates efficient chain packing into a stable crystalline lattice, which intrinsically drives the Tm upward. Additionally, the polar ester linkages within the backbone contribute to intermolecular cohesive forces that stabilize the crystalline phase. Decreasing Factors: The processing history involves precipitation in methanol, a rapid non-solvent induced phase separation that may limit crystal growth time, potentially resulting in thinner lamellae or less thermodynamically perfect crystallites compared to slow cooling from the melt, thereby depressing the Tm. Furthermore, any residual toluene from synthesis or methanol from precipitation acting as impurities within the crystal interfaces would cause melting point depression according to thermodynamic dilution effects. Dominant Factor: The high stereoregularity imparted by the pure (R)-monomer composition is the dominant factor governing the thermal behavior. While processing-induced crystal imperfections and potential residual solvents introduce variables that modulate crystal perfection, the intrinsic ability of the isotactic chains to form ordered crystalline regions overwhelmingly establishes the baseline melting behavior characteristic of semi-crystalline polyhydroxyalkanoates."
    }
  },
  {
    "doi": null,
    "title": "Positive Temperature Coefficient Behavior of Polymer Composites Having a High Melting Temperature",
    "year": 2004,
    "chemical_composition": {
      "repeat_unit_psmiles": "[*]NCCCCCCCCCCCC(=O)[*]",
      "monomers": [
        {
          "name": "12-aminododecanoic acid",
          "smiles": "NCCCCCCCCCCCC(=O)O",
          "ratio_value": null,
          "ratio_unit": null
        }
      ],
      "additives": [],
      "is_homopolymer": true
    },
    "processing_history": "Matrix resin supplied by Aldrich Chemical Co. or Dupont Co. Melting temperature reported in Table I. Used as matrix for composites mixed in Brabender plastograph at 10°C above polymer melting temperature for 15 min.",
    "hierarchical_structure": "Semicrystalline. Crystallinity 48.30% measured by XRD at room temperature.",
    "properties": {
      "Tm": {
        "value": [
          178
        ],
        "unit": "°C"
      }
    },
    "analysis_with_hierarchical_structure": {
      "descriptive_text": "This sample comprises a semicrystalline polyamide 12 homopolymer derived from the condensation of 12-aminododecanoic acid monomers. Commercially sourced from either Aldrich Chemical Co. or Dupont Co., the material exhibits a crystallinity of 48.30% as determined by XRD measurements at room temperature. The processing history indicates its utilization as a matrix resin, wherein it was mixed in a Brabender plastograph at a temperature maintained 10°C above the polymer's melting temperature for 15 minutes.",
      "reasoning_analysis": "Increasing Factors: The presence of regular amide linkages enables the formation of a robust intermolecular hydrogen bonding network, which stabilizes the crystalline lattice and drives the Tm upward. Additionally, the homopolymer structure ensures high chemical regularity, facilitating efficient chain packing as evidenced by the significant 48.30% crystallinity measured by XRD. Decreasing Factors: The long aliphatic methylene sequence within the 12-aminododecanoic acid repeat unit reduces the density of hydrogen bonds per unit volume compared to shorter-chain polyamides, inherently lowering the thermal energy required to melt the crystals. Furthermore, the processing history involving mixing in a Brabender plastograph introduces shear and thermal history that may limit lamellar thickness or crystal perfection depending on the cooling rate following the 15-minute melt mixing, potentially depressing the Tm. Dominant Factor: The intrinsic chemical structure, specifically the length of the methylene segment between amide groups, qualitatively dominates the Tm behavior. While the hydrogen bonding and crystallinity establish the existence of a melting transition, the long aliphatic spacer fundamentally sets a lower Tm baseline relative to other polyamides, overriding secondary processing effects."
    },
    "analysis_without_hierarchical_structure": {
      "descriptive_text": "The sample comprises a polyamide 12 homopolymer derived from the self-condensation of 12-aminododecanoic acid monomers. Commercially sourced from either Aldrich Chemical Co. or Dupont Co., the material was utilized as a matrix resin and subjected to melt mixing in a Brabender plastograph at a temperature 10°C above its melting point for 15 minutes.",
      "reasoning_analysis": "Increasing Factors: The homopolymer architecture ensures high structural regularity, facilitating efficient chain packing and crystallization, while the amide linkages provide interchain hydrogen bonding that stabilizes the crystal lattice and elevates the melting temperature relative to non-polar polymers. Decreasing Factors: The long methylene sequence within the repeat unit reduces the density of hydrogen bonds per unit mass compared to shorter-chain polyamides, inherently lowering the thermal stability of the crystal phase, and the thermal processing near the melting point introduces a risk of minor thermal degradation or chain scission which could reduce lamellar thickness. Dominant Factor: The intrinsic chemical structure, defined by the specific balance of hydrogen bonding capability and methylene spacer length in the Nylon 12 backbone, qualitatively dominates the melting behavior, establishing the fundamental thermodynamic baseline despite the modifications imposed by the melt mixing history."
    }
  },
  {
    "doi": null,
    "title": "Positive Temperature Coefficient Behavior of Polymer Composites Having a High Melting Temperature",
    "year": 2004,
    "chemical_composition": {
      "repeat_unit_psmiles": "[*]C(F)(F)C[*]",
      "monomers": [
        {
          "name": "1,1-difluoroethylene",
          "smiles": "C(F)(F)=C",
          "ratio_value": null,
          "ratio_unit": null
        }
      ],
      "additives": [],
      "is_homopolymer": true
    },
    "processing_history": "Matrix resin supplied by Aldrich Chemical Co. or Dupont Co. Melting temperature reported in Table I. Used as matrix for composites mixed in Brabender plastograph at 10°C above polymer melting temperature for 15 min.",
    "hierarchical_structure": "Semicrystalline. Crystallinity 40.91% measured by XRD at room temperature.",
    "properties": {
      "Tm": {
        "value": [
          171
        ],
        "unit": "°C"
      }
    },
    "analysis_with_hierarchical_structure": {
      "descriptive_text": "The sample comprises a polyvinylidene fluoride homopolymer synthesized from 1,1-difluoroethylene monomers, sourced commercially from Aldrich Chemical Co. or Dupont Co. Characterization via X-ray diffraction at room temperature reveals a semicrystalline morphology with a crystallinity degree of 40.91%. In terms of processing history, the polymer served as a matrix resin for composite fabrication, undergoing mixing in a Brabender plastograph at a temperature maintained 10°C above the polymer melting temperature for 15 minutes.",
      "reasoning_analysis": "Increasing Factors: The presence of highly electronegative fluorine atoms in the 1,1-difluoroethylene repeat units creates strong dipole-dipole interactions between chains, significantly increasing the lattice energy required to disrupt the crystalline phase. Additionally, the homopolymer nature ensures high stereoregularity, facilitating efficient chain packing into stable crystal lattices. Decreasing Factors: The processing history involves shear mixing in a Brabender plastograph, which can induce chain scission or introduce structural defects that disrupt crystal perfection, potentially lowering the observed melting temperature. Furthermore, mixing at only 10°C above the melting temperature may not fully erase the thermal history, leading to memory effects that influence lamellar thickness and stability upon subsequent cooling. Dominant Factor: The intrinsic intermolecular forces arising from the fluorinated backbone qualitatively dominate the thermal behavior, establishing a robust baseline melting temperature, while the semicrystalline structure confirmed by XRD validates the existence of the transition despite processing-induced variations."
    },
    "analysis_without_hierarchical_structure": {
      "descriptive_text": "The sample consists of a poly(vinylidene fluoride) homopolymer sourced from either Aldrich Chemical Co. or Dupont Co. It was utilized as a matrix resin and subjected to melt mixing in a Brabender plastograph at a temperature set 10°C above the polymer's melting point for a duration of 15 minutes.",
      "reasoning_analysis": "Increasing Factors: The chemical composition features a carbon backbone substituted with highly electronegative fluorine atoms, which generate strong intermolecular dipole-dipole interactions and increase chain stiffness, thermodynamically elevating the enthalpy of fusion and reducing melt entropy to drive the melting temperature higher. Decreasing Factors: The processing history involves thermal treatment above the melting point which erases prior crystal memory, and any subsequent uncontrolled cooling or shear-induced defects during Brabender mixing could reduce crystallite perfection or introduce structural irregularities that lower the observed melting peak. Dominant Factor: The intrinsic molecular structure defined by the strong C-F bonds and resulting intermolecular forces qualitatively dominates the thermal behavior, establishing a high baseline melting temperature that persists despite the thermal resetting and shear effects introduced during the melt mixing processing history."
    }
  },
  {
    "doi": null,
    "title": "Structure and rheology of polypropylene with various architectures prepared by coagent-assisted radical processing†",
    "year": 2010,
    "chemical_composition": {
      "repeat_unit_psmiles": "[*]C(C)C[*]",
      "monomers": [
        {
          "name": "Propylene",
          "smiles": "C=C(C)",
          "ratio_value": null,
          "ratio_unit": null
        }
      ],
      "additives": [],
      "is_homopolymer": true
    },
    "processing_history": "Commercial PP (PPC 5660) used as received. Tm measured by DSC (PerkinElmer DSC7) under N2 atmosphere, heating/cooling rate 10 °C/min, 40-200 °C, determined from second heating scan.",
    "hierarchical_structure": "Semicrystalline, crystallinity 39.2%.",
    "properties": {
      "Tm": {
        "value": [
          166.2
        ],
        "unit": "°C"
      }
    },
    "analysis_with_hierarchical_structure": {
      "descriptive_text": "The sample consists of a commercial polypropylene homopolymer (PPC 5660) utilized as received without the addition of fillers or plasticizers. Hierarchical characterization identifies the material as semicrystalline with a degree of crystallinity of 39.2%. The thermal behavior was evaluated using differential scanning calorimetry (PerkinElmer DSC7) under a nitrogen atmosphere, applying a heating and cooling rate of 10 °C/min across a range of 40 to 200 °C, with the melting temperature determined from the second heating scan to erase prior thermal history.",
      "reasoning_analysis": "Increasing Factors: The homopolymer composition suggests a high degree of stereoregularity, typically isotactic for semicrystalline polypropylene, which enables efficient packing into a stable helical crystal lattice, inherently driving the Tm upward. The substantial crystallinity of 39.2% implies the formation of relatively thick lamellae during the controlled cooling phase of the DSC cycle, which increases the thermal stability of the crystals according to the Gibbs-Thomson effect. Additionally, the protocol involving a second heating scan eliminates inconsistent thermal histories from the commercial manufacturing process, allowing for a more uniform and perfected crystalline morphology to develop under standardized conditions. Decreasing Factors: The methyl side groups introduce steric bulk compared to linear polyethylene, defining a baseline lattice energy that is sensitive to defects. Commercial grades often contain minor regio-defects or atactic fractions that are excluded from the crystal lattice, acting as impurities that limit maximum lamellar thickness and depress the Tm. Furthermore, the moderate cooling rate of 10 °C/min during the DSC experiment limits the time available for extensive crystal perfection and lamellar thickening compared to slow annealing, preventing the Tm from reaching its theoretical equilibrium maximum. Dominant Factor: The intrinsic stereoregularity of the polypropylene backbone is the dominant factor enabling the crystalline phase transition, while the lamellar thickness established during the standardized second heating cooling cycle qualitatively dictates the final observed Tm, superseding the influence of the initial commercial processing history."
    },
    "analysis_without_hierarchical_structure": {
      "descriptive_text": "The sample consists of a polypropylene homopolymer derived from propylene monomers, commercially designated as grade PPC 5660, and was utilized as received without additional processing or additive incorporation. Thermal analysis was conducted using differential scanning calorimetry on a PerkinElmer DSC7 instrument under a nitrogen atmosphere, employing a heating and cooling rate of 10 °C/min across a range of 40 to 200 °C, with the melting temperature determined from the second heating scan to eliminate prior thermal history.",
      "reasoning_analysis": "Increasing Factors: The homopolymer architecture ensures high chemical regularity along the backbone, facilitating efficient chain packing into stable lamellar crystals which inherently elevates the melting temperature. Furthermore, the absence of additives or plasticizers eliminates dilution effects that would otherwise disrupt the crystalline lattice and depress the Tm. Decreasing Factors: The methyl side groups attached to the polymer backbone introduce steric hindrance that restricts chain flexibility and packing density compared to linear analogues, establishing a thermodynamic limit on the maximum achievable Tm. Additionally, the controlled cooling rate of 10 °C/min during the DSC protocol limits the time available for extensive lamellar thickening, resulting in crystallites that may melt at a temperature slightly below the equilibrium melting point. Dominant Factor: The intrinsic stereoregularity of the commercial polypropylene homopolymer is the dominant factor governing the Tm, as the high degree of chain regularity dictates the fundamental capacity for crystallization, while the second heating scan protocol serves primarily to normalize the thermal history rather than alter the intrinsic chemical driving force for melting."
    }
  },
  {
    "doi": null,
    "title": "Positive Temperature Coefficient Behavior of Polymer Composites Having a High Melting Temperature",
    "year": 2004,
    "chemical_composition": {
      "repeat_unit_psmiles": "[*]OC[*]",
      "monomers": [
        {
          "name": "Formaldehyde",
          "smiles": "C=O",
          "ratio_value": null,
          "ratio_unit": null
        }
      ],
      "additives": [],
      "is_homopolymer": true
    },
    "processing_history": "Matrix resin (Delrin 100P) supplied by Dupont Co. Melting temperature reported in Table I. Used as matrix for composites mixed in Brabender plastograph at 10°C above polymer melting temperature for 15 min.",
    "hierarchical_structure": "Semicrystalline. Crystallinity 38.62% measured by XRD at room temperature.",
    "properties": {
      "Tm": {
