Repository: hhtrick/HHT-code

# HHT training framework

This directory contains model training, embedding precomputation, inference, article-level baselines and the curated datasets. All commands below assume that the working directory is `train_code/`.

## 3. Datasets and fixed partitions

Each main dataset is a JSON array at `dataset/{property}/{property}.json`. Entries contain source metadata, `chemical_composition`, `processing_history`, `hierarchical_structure`, `properties`, and two generated-analysis objects. Targets are stored as `properties[property]["value"]`; source metadata and target values are not predictive input fields.

| Property | Train | Validation | Test | Total |
|---|---:|---:|---:|---:|

File: train_code/dataset/Tm/Tm.json (part 30 of 200)
[
        "value": [
          175
        ],
        "unit": "°C"
      }
    },
    "analysis_with_hierarchical_structure": {
      "descriptive_text": "The sample comprises a semicrystalline polyoxymethylene homopolymer, commercially designated as Delrin 100P and supplied by Dupont Co., synthesized from formaldehyde monomers. X-ray diffraction analysis conducted at room temperature reveals a crystallinity degree of 38.62%. Regarding its processing history, the material was utilized as a matrix resin for composite fabrication, subjected to mixing in a Brabender plastograph at a temperature set 10°C above its melting point for 15 minutes.",
      "reasoning_analysis": "Increasing Factors: The high structural regularity and symmetry of the polyoxymethylene backbone facilitate efficient chain packing into stable crystalline lattices, inherently establishing a robust melting temperature. Additionally, the processing history involves mixing at only 10°C above the melting point, which minimizes thermal exposure and prevents significant thermal degradation or chain scission that could otherwise destabilize the crystalline phase. Decreasing Factors: The semicrystalline structure implies the presence of lamellar crystals where surface free energy effects at the fold surfaces can depress the melting point relative to the equilibrium value, particularly if the thermal history limited lamellar thickening. Furthermore, the shear forces experienced during Brabender plastograph mixing may introduce structural disorders or chain orientation that, upon relaxation, could result in less perfect crystalline domains compared to quiescent crystallization. Dominant Factor: The intrinsic chemical symmetry and chain regularity of the homopolymer backbone dominate the thermal behavior, ensuring a well-defined Tm, while the conservative thermal processing history acts to preserve this intrinsic stability against degradation-induced depression."
    },
    "analysis_without_hierarchical_structure": {
      "descriptive_text": "The sample comprises a polyoxymethylene homopolymer, commercially identified as Delrin 100P and supplied by Dupont Co. Utilized as the matrix resin, the material was processed using a Brabender plastograph where it was mixed at a temperature maintained 10°C above the polymer melting temperature for a duration of 15 minutes.",
      "reasoning_analysis": "Increasing Factors: The chemical composition is defined by a polyoxymethylene homopolymer backbone, where the high structural regularity and symmetry of the repeating methylene oxide units facilitate efficient chain packing and high crystallinity, intrinsically driving the Tm higher relative to copolymer variants. Decreasing Factors: The processing history involves melt mixing in a Brabender plastograph at 10°C above the polymer melting temperature for 15 minutes. This thermal exposure erases prior crystalline memory and introduces a risk of thermal degradation or unzipping characteristic of polyoxymethylene at elevated temperatures, which could reduce molecular weight and crystal perfection, thereby depressing the Tm. Dominant Factor: The intrinsic structural regularity of the homopolymer composition qualitatively dominates the final Tm behavior, as the fundamental lattice energy defined by the chemical backbone sets the equilibrium melting point, whereas the processing history primarily influences the degree of crystallinity achieved rather than the thermodynamic melting limit itself."
    }
  },
  {
    "doi": null,
    "title": "Synthesis and biodegradation of atactic polymer based on 3-hydroxybutanoic acid",
    "year": null,
    "chemical_composition": {
      "repeat_unit_psmiles": "[*]OC(C)CC(=O)[*]",
      "monomers": [
        {
          "name": "(R)-3-hydroxybutanoic acid",
          "smiles": "C[C@H](O)CC(=O)O",
          "ratio_value": 90,
          "ratio_unit": "mol%"
        },
        {
          "name": "(S)-3-hydroxybutanoic acid",
          "smiles": "C[C@@H](O)CC(=O)O",
          "ratio_value": 10,
          "ratio_unit": "mol%"
        }
      ],
      "additives": [],
      "is_homopolymer": false
    },
    "processing_history": "Condensation polymerization in toluene at 130 °C for 5 to 6 h with 4-methylbenzenesulfonic acid monohydrate catalyst. Polymer precipitated in methanol and dried. Tm measured by DSC (DSC3100S, Bruker Corp.).",
    "hierarchical_structure": "Atactic polymer.",
    "properties": {
      "Tm": {
        "value": [
          114
        ],
        "unit": "°C"
      }
    },
    "analysis_with_hierarchical_structure": {
      "descriptive_text": "The sample is an atactic stereocopolymer consisting of 90 mol% (R)-3-hydroxybutanoic acid and 10 mol% (S)-3-hydroxybutanoic acid. It was synthesized via condensation polymerization in toluene at 130 °C for 5 to 6 hours using 4-methylbenzenesulfonic acid monohydrate as a catalyst, followed by precipitation in methanol and drying. The melting temperature was characterized using differential scanning calorimetry (DSC).",
      "reasoning_analysis": "Increasing Factors: The high predominance of the (R)-enantiomer (90%) provides sufficient sequence length for the formation of crystalline lamellae, establishing a baseline capacity for melting behavior inherent to the polyhydroxybutyrate backbone. Additionally, the drying step in the processing history ensures the removal of residual solvents like toluene or methanol, preventing plasticization effects that would otherwise depress the melting temperature. Decreasing Factors: The presence of 10% (S)-enantiomer introduces stereodefects into the polymer chain, while the explicit atactic configuration indicates a random distribution of stereocenters that severely disrupts chain packing efficiency and reduces crystal perfection. Furthermore, the precipitation process likely results in rapid solidification, limiting the time available for crystal growth and annealing, and the condensation polymerization method may limit molecular weight, leading to chain end effects that destabilize crystalline domains. Dominant Factor: The stereoirregularity arising from the atactic structure and the incorporation of the (S)-enantiomer is the dominant factor, as the disruption of stereoregularity fundamentally impairs the ability of chains to pack into a stable lattice, qualitatively lowering the Tm significantly relative to isotactic poly(3-hydroxybutyrate)."
    },
    "analysis_without_hierarchical_structure": {
      "descriptive_text": "The sample comprises a stereocopolymer of poly(3-hydroxybutyrate) consisting of 90 mol% (R)-3-hydroxybutanoic acid and 10 mol% (S)-3-hydroxybutanoic acid. Synthesis was achieved via condensation polymerization in toluene at 130 °C for 5 to 6 hours utilizing 4-methylbenzenesulfonic acid monohydrate as a catalyst. The resulting polymer was precipitated in methanol and dried before the melting temperature was measured using differential scanning calorimetry (DSC3100S, Bruker Corp.).",
      "reasoning_analysis": "Increasing Factors: The chemical composition features a polyester backbone with pendant methyl groups that, in the predominant (R)-configuration, facilitate regular chain packing and intermolecular dipole interactions, establishing a baseline capability for crystallization which is requisite for a defined melting temperature. The high molar ratio of the (R)-enantiomer ensures sufficiently long isotactic sequences to form crystalline lamellae. Decreasing Factors: The incorporation of 10 mol% (S)-3-hydroxybutanoic acid introduces stereodefects into the polymer chain, which disrupt the regularity of the crystal lattice and are typically excluded from the crystalline phase, thereby reducing lamellar thickness and thermodynamic stability. Furthermore, the condensation polymerization method may yield lower molecular weights compared to ring-opening polymerization, where chain ends act as impurities that further depress the melting point. Dominant Factor: The presence of stereoirregularities introduced by the (S)-enantiomer qualitatively dominates the thermal behavior; while the majority (R)-content permits crystallization, the defect concentration significantly limits crystal perfection and size, leading to a melting temperature that is depressed relative to a purely isotactic poly((R)-3-hydroxybutyrate) homopolymer."
    }
  },
  {
    "doi": null,
    "title": "Polymer–ceramic composite electrolytes: conductivity and thermal history effects",
    "year": 1999,
    "chemical_composition": {
      "repeat_unit_psmiles": "*OCC*",
      "monomers": [
        {
          "name": "Ethylene oxide",
          "smiles": "C1CO1",
          "ratio_value": null,
          "ratio_unit": null
        }
      ],
      "additives": [
        {
          "name": "Lithium tetrafluoroborate",
          "type": "salt",
          "amount_value": null,
          "amount_unit": null
        },
        {
          "name": "Zirconium oxide",
          "type": "filler",
          "amount_value": 30,
          "amount_unit": "wt%"
        }
      ],
      "is_homopolymer": true
    },
    "processing_history": "Solvent cast from acetonitrile, dried. [O]:[Li] ratio 12.64:1. ZrO2 (30 wt%, 30 nm) dispersed. DSC 1st heat at 10 °C/min under Argon.",
    "hierarchical_structure": "Semicrystalline PEO. Endotherm corresponds to melting of PEO.",
    "properties": {
      "Tm": {
        "value": [
          66
        ],
        "unit": "°C"
      }
    },
    "analysis_with_hierarchical_structure": {
      "descriptive_text": "The sample comprises a semicrystalline polyethylene oxide homopolymer matrix composite containing lithium tetrafluoroborate salt and zirconium oxide filler. Prepared via solvent casting from acetonitrile followed by drying, the material features an ether oxygen to lithium ratio of 12.64:1 and a dispersion of 30 wt% zirconium oxide nanoparticles with a diameter of 30 nm. The hierarchical structure indicates a semicrystalline morphology where the observed thermal endotherm is attributed to the melting of PEO crystallites, characterized by differential scanning calorimetry during the first heating cycle at 10 °C/min under an Argon atmosphere.",
      "reasoning_analysis": "Increasing Factors: The dispersion of zirconium oxide nanoparticles may serve as heterogeneous nucleating sites, potentially facilitating the initiation of crystallization and supporting the stability of formed crystalline domains. Additionally, the ionic coordination between lithium cations and ether oxygens introduces physical crosslinks that restrict chain mobility, which can theoretically enhance the thermal stability of specific ordered complexes. Decreasing Factors: The complexation of lithium ions with the polymer backbone disrupts the regular helical packing of PEO chains required for robust crystallization, leading to the formation of thinner and less perfect lamellae. Furthermore, the high loading of 30 wt% filler imposes significant confinement effects that hinder chain folding and crystal growth, while any residual acetonitrile from the solvent casting process could act as a plasticizer to further depress the melting transition. Dominant Factor: The structural disruption caused by salt coordination and the high concentration of nanofillers qualitatively dominates the thermal behavior, preventing the formation of thick, perfect crystallites and resulting in a melting temperature that is depressed relative to neat, unfilled polyethylene oxide."
    },
    "analysis_without_hierarchical_structure": {
      "descriptive_text": "The sample comprises a poly(ethylene oxide) homopolymer matrix complexed with lithium tetrafluoroborate salt and reinforced with zirconium oxide filler. The composite was prepared via solvent casting from acetonitrile, establishing an ether oxygen to lithium ratio of 12.64:1, followed by drying. Zirconium oxide nanoparticles with a diameter of 30 nm were dispersed within the matrix at a loading of 30 wt%. Thermal characterization was performed using differential scanning calorimetry during the first heating scan at a rate of 10 °C/min under an argon atmosphere.",
      "reasoning_analysis": "Increasing Factors: The inherent structural regularity of the poly(ethylene oxide) homopolymer backbone facilitates chain packing into crystalline lattices. Additionally, the dispersed zirconium oxide nanoparticles may act as heterogeneous nucleating agents, potentially enhancing crystallization kinetics and stabilizing crystalline domains within the composite matrix. Decreasing Factors: The coordination of lithium cations from the lithium tetrafluoroborate salt with the ether oxygens along the polymer backbone introduces structural irregularities that disrupt chain packing efficiency. Furthermore, the high loading of zirconium oxide filler at 30 wt% imposes physical constraints on chain mobility and folding, which can inhibit the growth of large, perfect crystallites. Dominant Factor: The complexation between the lithium salt and the polymer ether oxygens is the dominant factor qualitatively influencing the Tm. While the filler provides nucleation sites, the specific chemical interaction of the salt acts as a potent diluent within the crystalline phase, typically resulting in a net depression of the melting temperature relative to the pristine homopolymer due to the reduction in crystalline perfection and lamellar thickness."
    }
  },
  {
    "doi": "10.1002/app.21253",
    "title": "Isothermal Crystallization Behavior of Metallocenecatalyzed Isotactic Polypropylene",
    "year": 2005,
    "chemical_composition": {
      "repeat_unit_psmiles": "[*]C(C)C[*]",
      "monomers": [
        {
          "name": "Propylene",
          "smiles": "CC=C",
          "ratio_value": null,
          "ratio_unit": null
        }
      ],
      "additives": [],
      "is_homopolymer": true
    },
    "processing_history": "Synthesis: Propylene polymerization using rac-(EBI)Zr-(NMe2)2/MAO/[Ph3C][B(C6F5)4] in toluene at 1 atm, 70 °C drying. Sample Form: As-prepared powder. Characterization: DSC (TA 100), heated to 180 °C (5 min), cooled to -50 °C, heated to 180 °C at 10 °C/min under N2. Tm from 2nd scan.",
    "hierarchical_structure": "Crystallinity (Xc): 37%. Alpha-form crystalline structure.",
    "properties": {
      "Tm": {
        "value": [
          123.5
        ],
        "unit": "°C"
      }
    },
    "analysis_with_hierarchical_structure": {
      "descriptive_text": "The sample comprises a polypropylene homopolymer synthesized through coordination polymerization of propylene using a rac-(EBI)Zr-(NMe2)2/MAO/[Ph3C][B(C6F5)4] catalyst system in toluene at 1 atm. The material was isolated as an as-prepared powder following drying at 70 °C and contains no external additives. Hierarchical characterization indicates an alpha-form crystalline structure with a crystallinity degree of 37%. The melting temperature was evaluated via differential scanning calorimetry under a nitrogen atmosphere, utilizing a thermal protocol that involved heating to 180 °C, cooling to -50 °C, and reheating to 180 °C at 10 °C/min, with the Tm derived from the second heating scan to ensure elimination of prior thermal history.",
      "reasoning_analysis": "Increasing Factors: The homopolymer composition consisting solely of propylene units allows for efficient chain packing without the lattice disruption caused by comonomers. Furthermore, the specific metallocene catalyst system employed during synthesis promotes high stereoregularity (isotacticity), which is essential for forming stable crystals, while the identified alpha-form crystalline structure represents the thermodynamically stable polymorph for isotactic polypropylene, both intrinsically driving the Tm higher. Decreasing Factors: The moderate crystallinity of 37% implies a distribution of lamellar thicknesses, where thinner lamellas exhibit lower melting points due to surface energy effects (Gibbs-Thomson equation). Additionally, the cooling rate inherent in the DSC characterization protocol may limit the time available for crystal perfection and thickening during the cooling cycle, potentially resulting in less perfect crystals that melt at slightly depressed temperatures compared to slowly annealed samples. Dominant Factor: The high stereoregularity enforced by the catalyst system leading to the formation of the stable alpha-crystalline phase is the dominant factor, as it establishes the fundamental thermodynamic stability of the crystal lattice, thereby setting the primary baseline for the melting temperature irrespective of secondary variations in crystallinity or thermal history."
    },
    "analysis_without_hierarchical_structure": {
      "descriptive_text": "The sample consists of a polypropylene homopolymer synthesized via coordination polymerization of propylene using a rac-(EBI)Zr-(NMe2)2 catalyst system activated by methylaluminoxane (MAO) and [Ph3C][B(C6F5)4] in toluene. The resulting material was obtained as an as-prepared powder following drying at 70 °C under 1 atm conditions. Thermal characterization was performed using differential scanning calorimetry (DSC) under a nitrogen atmosphere, where the sample was heated to 180 °C, cooled to -50 °C, and reheated to 180 °C at a rate of 10 °C/min, with the melting temperature determined from the second heating scan to eliminate prior thermal history.",
      "reasoning_analysis": "Increasing Factors: The utilization of a rac-(EBI)Zr metallocene catalyst promotes high isotacticity within the polypropylene chains, enabling efficient chain packing and the formation of stable crystalline lamellae which intrinsically elevates the melting temperature. Additionally, the use of the second heating scan in the DSC protocol erases previous thermal history, ensuring the measured Tm reflects the intrinsic stability of the crystals formed during the controlled cooling cycle. Decreasing Factors: The processing history indicates drying at 70 °C under 1 atm, which is below the boiling point of the synthesis solvent, toluene; consequently, residual solvent molecules trapped within the polymer matrix may act as plasticizers, increasing free volume and depressing the Tm. Furthermore, any minor stereodefects introduced during polymerization would disrupt lattice perfection and lower the melting point. Dominant Factor: The high degree of stereoregularity conferred by the metallocene catalyst system is the dominant factor, as the fundamental ability of the isotactic chains to crystallize dictates the thermal transition, generally outweighing potential minor plasticization effects from residual solvent during the melting transition measurement."
    }
  },
  {
    "doi": null,
    "title": "A novel phosphorus-containing copolyester with low melting temperature and high flame retardancy",
    "year": 2009,
    "chemical_composition": {
      "repeat_unit_psmiles": null,
      "monomers": [
        {
          "name": "Terephthalic acid",
          "smiles": "OC(=O)c1ccc(C(=O)O)cc1",
          "ratio_value": null,
          "ratio_unit": null
        },
        {
          "name": "Ethylene glycol",
          "smiles": "OCCO",
          "ratio_value": null,
          "ratio_unit": null
        },
        {
          "name": "Neopentyl glycol",
          "smiles": "CC(C)(CO)CO",
          "ratio_value": 10,
          "ratio_unit": "wt%"
        }
      ],
      "additives": [
        {
          "name": "Antimony trioxide",
          "type": "catalyst",
          "amount_value": null,
          "amount_unit": null
        }
      ],
      "is_homopolymer": false
    },
    "processing_history": "Synthesized via direct polymerization in 2 L autoclave. Esterification at 240 °C for 1.5 h then 260 °C for 1 h. Polycondensation at 275-285 °C under 40-100 Pa for 3 h. Tm measured by DSC (NETZSCH DSC 204) at 10 °C/min for samples annealed at 120 °C for 4 h.",
    "hierarchical_structure": "Cannot crystallize when cooling at 10 °C/min. Displays multiple melting endotherms after annealing.",
    "properties": {
      "Tm": {
        "value": [
          205.8
        ],
        "unit": "°C"
      }
    },
    "analysis_with_hierarchical_structure": {
      "descriptive_text": "The sample is a copolyester synthesized from terephthalic acid, ethylene glycol, and 10 wt% neopentyl glycol using antimony trioxide as a catalyst. Polymerization was conducted via direct esterification and polycondensation in a 2 L autoclave, involving a temperature ramp from 240 °C to 285 °C under reduced pressure. The resulting material exhibits crystallization behavior dependent on thermal history; specifically, it fails to crystallize upon cooling at 10 °C/min but displays multiple melting endotherms following annealing at 120 °C for 4 hours. The melting temperature was subsequently characterized using DSC at a heating rate of 10 °C/min.",
      "reasoning_analysis": "Increasing Factors: The presence of rigid aromatic terephthalate units in the polymer backbone enhances chain stiffness and intermolecular interactions, which intrinsically drives the melting temperature higher compared to aliphatic polyesters. Additionally, the specific processing history involving annealing at 120 °C for 4 hours promotes crystal perfection and lamellar thickening, thereby increasing the observed melting temperature according to the Gibbs-Thomson relationship. Decreasing Factors: The incorporation of 10 wt% neopentyl glycol introduces structural irregularity and comonomer defects into the crystal lattice, which disrupts chain packing and reduces the enthalpy of fusion, qualitatively depressing the equilibrium melting temperature relative to homopolymer polyethylene terephthalate. Furthermore, the bulky quaternary carbon in the neopentyl glycol moiety creates steric hindrance that inhibits efficient chain folding and crystallization kinetics. Dominant Factor: The copolymer composition involving neopentyl glycol is the dominant factor governing the final thermal behavior, as the induced structural irregularity fundamentally lowers the thermodynamic ceiling for the melting temperature and kinetically hinders crystallization to the extent that the specific annealing processing history is required to observe any melting transition at all."
    },
    "analysis_without_hierarchical_structure": {
      "descriptive_text": "The sample is a copolyester derived from terephthalic acid and ethylene glycol, incorporating 10 wt% neopentyl glycol and catalyzed by antimony trioxide. Synthesis was performed via direct polymerization in a 2 L autoclave, involving esterification stages at 240 °C for 1.5 h and 260 °C for 1 h, followed by polycondensation at 275-285 °C under 40-100 Pa for 3 h. For characterization, the samples were annealed at 120 °C for 4 h, and the melting temperature was determined using differential scanning calorimetry at a heating rate of 10 °C/min.",
      "reasoning_analysis": "Increasing Factors: The rigorous polycondensation process under high temperature and vacuum facilitates high molecular weight formation, which supports the development of stable crystalline domains. Furthermore, the specific processing history includes an annealing step at 120 °C for 4 h, which promotes lamellar thickening and crystal perfection, thereby increasing the energy required to melt the crystalline phase. Decreasing Factors: The chemical composition includes 10 wt% neopentyl glycol, which introduces bulky quaternary carbon structures into the polymer backbone. This structural irregularity disrupts the chain packing efficiency compared to pure polyethylene terephthalate, reducing the crystalline lattice energy and inherently depressing the melting temperature. Dominant Factor: The structural disruption induced by the neopentyl glycol comonomer is the dominant factor, as the fundamental reduction in lattice regularity sets a lower thermodynamic ceiling for the melting temperature that processing enhancements like annealing can optimize but not fully overcome relative to the homopolymer baseline."
    }
  },
  {
    "doi": null,
    "title": "Positive Temperature Coefficient Behavior of Polymer Composites Having a High Melting Temperature",
    "year": 2004,
    "chemical_composition": {
      "repeat_unit_psmiles": null,
      "monomers": [
        {
          "name": "Polyester monomers",
          "smiles": null,
          "ratio_value": null,
          "ratio_unit": null
        }
      ],
      "additives": [],
      "is_homopolymer": false
    },
    "processing_history": "Matrix resin (Hytrel 5526) supplied by Dupont Co. Melting temperature reported in Table I. Used as matrix for composites mixed in Brabender plastograph at 10°C above polymer melting temperature for 15 min.",
    "hierarchical_structure": "Semicrystalline. Crystallinity 36.26% measured by XRD at room temperature.",
    "properties": {
      "Tm": {
        "value": [
          203
        ],
        "unit": "°C"
      }
    },
    "analysis_with_hierarchical_structure": {
      "descriptive_text": "The sample consists of a semicrystalline polyester-based matrix resin, commercially identified as Hytrel 5526 and supplied by Dupont Co., which is structured as a non-homopolymer system. Structural characterization via XRD at room temperature indicates a crystallinity level of 36.26%. Regarding processing history, the material was utilized as a matrix for composites and subjected to mixing in a Brabender plastograph at a temperature maintained 10°C above the polymer melting temperature for a duration of 15 minutes.",
      "reasoning_analysis": "Increasing Factors: The polyester backbone facilitates strong intermolecular dipole-dipole interactions among ester groups, enhancing lattice stability and driving the Tm upward. The presence of significant crystalline regions, quantified at 36.26% crystallinity, provides the necessary structural order for a defined melting transition. Decreasing Factors: The non-homopolymer classification implies a copolymer structure where comonomer incorporation disrupts chain regularity and reduces the length of crystallizable sequences, thermodynamically depressing the Tm compared to a homopolymer analogue. Furthermore, the processing history involving melt mixing in a Brabender plastograph introduces shear and specific thermal conditions that may limit crystal perfection or size depending on the cooling trajectory following the 15-minute hold. Dominant Factor: While the processing history and copolymer architecture introduce disorder, the intrinsic chemical nature of the polyester hard segments establishes the primary energy barrier for melting; however, the copolymer sequence distribution is the dominant factor qualitatively determining the specific Tm depression relative to the theoretical homopolymer limit."
    },
    "analysis_without_hierarchical_structure": {
      "descriptive_text": "The sample comprises a polyester-based copolymer matrix resin, specifically Hytrel 5526 supplied by Dupont Co., which was utilized as the matrix phase for composite fabrication. Processing was conducted using a Brabender plastograph, where the material was mixed at a temperature set 10°C above its melting temperature for 15 minutes to ensure homogeneous dispersion prior to characterization.",
      "reasoning_analysis": "Increasing Factors: The presence of crystallizable hard segments within the polyester copolymer backbone provides the structural basis for the melting transition. Furthermore, the mechanical shear applied during mixing in the Brabender plastograph may induce molecular orientation or flow-induced crystallization effects, which can stabilize crystallite formation and potentially support a robust melting transition. Decreasing Factors: The material is identified as a non-homopolymer, implying a copolymer architecture typical of thermoplastic elastomers like Hytrel, where soft segments disrupt the regularity of the crystalline hard domains, inherently depressing the Tm relative to a pure polyester homopolymer. Additionally, the thermal history involving melting and mixing at 10°C above Tm may result in a specific crystalline morphology upon cooling that differs from virgin material, potentially introducing defects that lower thermal stability. Dominant Factor: The copolymer architecture qualitatively dominates the final Tm behavior. While processing conditions influence crystallite perfection and size, the intrinsic disruption of the crystal lattice by the non-crystallizable soft segments establishes the fundamental thermodynamic limit for the melting temperature, overriding minor variations induced by the specific melt-mixing protocol."
    }
  },
  {
    "doi": null,
    "title": "Polymer–ceramic composite electrolytes: conductivity and thermal history effects",
    "year": 1999,
    "chemical_composition": {
      "repeat_unit_psmiles": "*OCC*",
      "monomers": [
        {
          "name": "Ethylene oxide",
          "smiles": "C1CO1",
          "ratio_value": null,
          "ratio_unit": null
        }
      ],
      "additives": [
        {
          "name": "Lithium tetrafluoroborate",
          "type": "salt",
          "amount_value": null,
          "amount_unit": null
        },
        {
          "name": "Titanium dioxide",
          "type": "filler",
          "amount_value": 20,
          "amount_unit": "wt%"
        }
      ],
      "is_homopolymer": true
    },
    "processing_history": "Solvent cast from acetonitrile, dried. [O]:[Li] ratio 7.73:1. TiO2 (20 wt%, 21 nm) dispersed. Annealed at 60 °C for 17 h. Transition around 68 °C observed in conductivity measurement (identified as Tm).",
    "hierarchical_structure": "Semicrystalline PEO. Annealing below Tm favors crystalline PEO formation.",
    "properties": {
      "Tm": {
        "value": [
          68
        ],
        "unit": "°C"
      }
    },
    "analysis_with_hierarchical_structure": {
      "descriptive_text": "The sample consists of a semicrystalline polyethylene oxide homopolymer complexed with lithium tetrafluoroborate salt at an ether oxygen to lithium ratio of 7.73:1 and filled with 20 wt% titanium dioxide nanoparticles having a diameter of 21 nm. The material was fabricated via solvent casting from acetonitrile followed by drying, and subsequently subjected to thermal annealing at 60 °C for 17 hours to promote crystalline formation. The melting transition was characterized via conductivity measurement, identifying a transition around 68 °C.",
      "reasoning_analysis": "Increasing Factors: The thermal annealing history at 60 °C for 17 hours allows for lamellar thickening and crystal perfection, which thermodynamically stabilizes the crystalline phase and elevates the observed melting temperature. Additionally, the dispersion of rigid titanium dioxide nanoparticles may act as heterogeneous nucleating agents and restrict polymer chain mobility at the filler-matrix interface, potentially supporting higher thermal stability of the crystalline domains. Decreasing Factors: The incorporation of lithium tetrafluoroborate salt disrupts the regularity of the polyethylene oxide helical structure required for crystallization, as the coordination of lithium ions with ether oxygens introduces defects into the lattice that typically depress the equilibrium melting temperature. Furthermore, the inherent flexibility of the ethylene oxide backbone contributes to a lower baseline melting point compared to polymers with rigid aromatic backbones. Dominant Factor: While the salt complexation intrinsically lowers the equilibrium melting temperature by disrupting crystalline order, the extended thermal annealing process is the dominant factor governing the final observed Tm. This thermal treatment facilitates significant recrystallization and lamellar thickening that compensates for the salt-induced depression, resulting in a melting transition that reflects the enhanced crystalline perfection rather than the disrupted state of the as-cast complex."
    },
    "analysis_without_hierarchical_structure": {
      "descriptive_text": "The sample comprises a polyethylene oxide homopolymer matrix complexed with lithium tetrafluoroborate salt at an oxygen-to-lithium ratio of 7.73:1. This solid polymer electrolyte system is reinforced with 20 wt% titanium dioxide nanoparticles having a diameter of 21 nm. Preparation involved solvent casting from acetonitrile followed by drying to remove residual solvent. The titanium dioxide was subsequently dispersed within the matrix, and the composite film underwent annealing at 60 °C for 17 hours to stabilize the microstructure prior to conductivity measurements where the melting transition was identified.",
      "reasoning_analysis": "Increasing Factors: The processing history includes an annealing step at 60 °C for 17 hours, which promotes lamellar thickening and the perfection of existing crystallites, thereby driving the melting temperature upward. Additionally, the titanium dioxide nanoparticles may serve as heterogeneous nucleating sites, potentially enhancing local ordering within the polymer matrix. Decreasing Factors: The complexation of lithium ions with the ether oxygens of the polyethylene oxide backbone disrupts the regular chain packing required for crystallization, acting as a structural impurity that depresses the melting temperature. Furthermore, the high loading of nanofillers can physically obstruct chain folding and reduce the overall continuity of the crystalline phase. Dominant Factor: While the thermal annealing treatment works to maximize crystalline stability, the intrinsic coordination between the lithium salt and the polymer chains is the dominant factor governing the final Tm behavior. This complexation fundamentally alters the thermodynamic equilibrium of the crystalline phase, imposing a lower baseline melting point relative to the pristine homopolymer that the processing history can only partially mitigate."
    }
  },
  {
    "doi": null,
    "title": "Synthesis and biodegradation of atactic polymer based on 3-hydroxybutanoic acid",
    "year": null,
    "chemical_composition": {
      "repeat_unit_psmiles": "[*]OC(C)CC(=O)[*]",
      "monomers": [
        {
          "name": "(R)-3-hydroxybutanoic acid",
          "smiles": "C[C@H](O)CC(=O)O",
          "ratio_value": 80,
          "ratio_unit": "mol%"
        },
        {
          "name": "(S)-3-hydroxybutanoic acid",
          "smiles": "C[C@@H](O)CC(=O)O",
          "ratio_value": 20,
          "ratio_unit": "mol%"
        }
      ],
      "additives": [],
      "is_homopolymer": false
    },
    "processing_history": "Condensation polymerization in toluene at 130 °C for 5 to 6 h with 4-methylbenzenesulfonic acid monohydrate catalyst. Polymer precipitated in methanol and dried. Tm measured by DSC (DSC3100S, Bruker Corp.).",
    "hierarchical_structure": "Atactic polymer.",
    "properties": {
      "Tm": {
        "value": [
          94
        ],
        "unit": "°C"
      }
    },
    "analysis_with_hierarchical_structure": {
      "descriptive_text": "The synthesized material is an atactic copolymer composed of 80 mol% (R)-3-hydroxybutanoic acid and 20 mol% (S)-3-hydroxybutanoic acid monomers. It was prepared via condensation polymerization in toluene at 130 °C for 5 to 6 hours using 4-methylbenzenesulfonic acid monohydrate as a catalyst, followed by precipitation in methanol and drying. The thermal properties, specifically the melting temperature, were subsequently characterized using differential scanning calorimetry (DSC3100S, Bruker Corp.).",
      "reasoning_analysis": "Increasing Factors: The poly(3-hydroxybutyrate) backbone possesses inherent chain stiffness and strong intermolecular dipole-dipole interactions between ester groups, which establish a baseline potential for thermal stability and crystalline order. The majority presence of the (R)-enantiomer (80 mol%) allows for sufficient sequence lengths to form some crystalline domains, ensuring a detectable melting transition exists. Decreasing Factors: The incorporation of 20 mol% (S)-enantiomer comonomers introduces stereodefects that disrupt chain packing and reduce the thermodynamic stability of the crystalline phase according to copolymer melting theory. Additionally, the atactic hierarchical structure indicates a lack of stereoregularity that severely inhibits the formation of thick, stable lamellae compared to isotactic analogues. The condensation polymerization processing history may also result in lower molecular weights compared to ring-opening methods, increasing the concentration of chain ends which destabilize crystals via the Thomson-Gibbs effect. Dominant Factor: The stereochemical irregularity arising from the 20% (S)-enantiomer content combined with the atactic configuration is the dominant factor. These structural defects fundamentally limit the degree of crystallinity and lamellar thickness, qualitatively driving the Tm significantly lower than that of pristine isotactic poly(3-hydroxybutyrate), overriding the intrinsic thermal stability of the backbone chemistry."
    },
    "analysis_without_hierarchical_structure": {
      "descriptive_text": "This polymer sample comprises a stereocopolymer of poly(3-hydroxybutyrate) consisting of 80 mol% (R)-3-hydroxybutanoic acid and 20 mol% (S)-3-hydroxybutanoic acid. The material was synthesized via condensation polymerization in toluene at 130 °C for 5 to 6 hours utilizing 4-methylbenzenesulfonic acid monohydrate as a catalyst. Following reaction, the polymer was precipitated in methanol and dried prior to thermal characterization. The melting temperature was measured using differential scanning calorimetry on a DSC3100S instrument from Bruker Corp.",
      "reasoning_analysis": "Increasing Factors: The high proportion of the (R)-enantiomer establishes a predominantly isotactic sequence distribution, enabling the formation of crystalline lamellae typical of poly(3-hydroxybutyrate) and providing the structural order required for a distinct melting transition. The ester backbone and methyl side groups facilitate interchain packing forces that stabilize the crystalline phase. Decreasing Factors: The inclusion of 20 mol% (S)-enantiomer introduces stereodefects into the polymer chain, which disrupt the regularity of the crystal lattice and reduce lamellar thickness, thereby thermodynamically depressing the melting temperature relative to a fully isotactic homopolymer. Additionally, the condensation polymerization method may result in lower molecular weights compared to ring-opening polymerization, potentially limiting crystal perfection. Dominant Factor: The stereochemical composition is the dominant factor governing the thermal behavior. While the majority (R)-content permits crystallization, the significant presence of the opposite (S)-enantiomer acts as a comonomer defect that qualitatively lowers the Tm by disrupting crystal stability, overriding the baseline crystallinity expected from the primary monomer structure."
    }
  },
  {
    "doi": null,
    "title": "Synthesis and biodegradation of atactic polymer based on 3-hydroxybutanoic acid",
    "year": null,
    "chemical_composition": {
      "repeat_unit_psmiles": "[*]OC(C)CC(=O)[*]",
      "monomers": [
        {
          "name": "(R)-3-hydroxybutanoic acid",
          "smiles": "C[C@H](O)CC(=O)O",
          "ratio_value": 95,
          "ratio_unit": "mol%"
        },
        {
          "name": "(S)-3-hydroxybutanoic acid",
          "smiles": "C[C@@H](O)CC(=O)O",
          "ratio_value": 5,
          "ratio_unit": "mol%"
        }
      ],
      "additives": [],
      "is_homopolymer": false
    },
