Repository: hhtrick/HHT-code

# HHT training framework

This directory contains model training, embedding precomputation, inference, article-level baselines and the curated datasets. All commands below assume that the working directory is `train_code/`.

## 3. Datasets and fixed partitions

Each main dataset is a JSON array at `dataset/{property}/{property}.json`. Entries contain source metadata, `chemical_composition`, `processing_history`, `hierarchical_structure`, `properties`, and two generated-analysis objects. Targets are stored as `properties[property]["value"]`; source metadata and target values are not predictive input fields.

| Property | Train | Validation | Test | Total |
|---|---:|---:|---:|---:|

File: train_code/dataset/Tm/Tm.json (part 31 of 200)
[
    "processing_history": "Condensation polymerization in toluene at 130 °C for 5 to 6 h with 4-methylbenzenesulfonic acid monohydrate catalyst. Polymer precipitated in methanol and dried. Tm measured by DSC (DSC3100S, Bruker Corp.).",
    "hierarchical_structure": "Atactic polymer.",
    "properties": {
      "Tm": {
        "value": [
          120
        ],
        "unit": "°C"
      }
    },
    "analysis_with_hierarchical_structure": {
      "descriptive_text": "The sample is an atactic copolymer consisting primarily of (R)-3-hydroxybutanoic acid (95 mol%) with a minor fraction of (S)-3-hydroxybutanoic acid (5 mol%). It was synthesized via condensation polymerization in toluene at 130 °C for 5 to 6 hours using 4-methylbenzenesulfonic acid monohydrate as a catalyst, followed by precipitation in methanol and drying. The melting temperature was characterized using differential scanning calorimetry (DSC).",
      "reasoning_analysis": "Increasing Factors: The polyhydroxyalkanoate backbone features polar ester groups that promote intermolecular dipole interactions, fostering crystal stability in regular sequences. The high predominance of the (R)-enantiomer (95%) provides long sequence lengths capable of crystallization, and the drying step eliminates residual solvents that could otherwise plasticize the matrix and depress thermal transitions. Decreasing Factors: The presence of 5% (S)-3-hydroxybutanoic acid acts as a stereodefect within the crystal lattice, disrupting chain packing and reducing lamellar thickness. Additionally, the specified atactic configuration fundamentally limits the degree of crystallinity compared to an isotactic analogue, as random stereochemistry prevents efficient unit cell formation. The condensation polymerization method may also limit molecular weight, which can thermodynamically lower the melting point. Dominant Factor: The stereochemical irregularity introduced by the minor (S)-enantiomer fraction and the atactic structural configuration is the dominant factor. These structural defects severely compromise the thermodynamic stability of the crystalline phase, qualitatively driving the Tm lower relative to a highly isotactic, high-molecular-weight poly((R)-3-hydroxybutyrate) reference."
    },
    "analysis_without_hierarchical_structure": {
      "descriptive_text": "The sample comprises a stereocopolymer consisting primarily of (R)-3-hydroxybutanoic acid (95 mol%) with a minor fraction of (S)-3-hydroxybutanoic acid (5 mol%). Synthesis was achieved via condensation polymerization in toluene at 130 °C for 5 to 6 hours, utilizing 4-methylbenzenesulfonic acid monohydrate as a catalyst. The resulting polymer was isolated by precipitation in methanol and dried prior to thermal analysis. The melting temperature was characterized using differential scanning calorimetry (DSC) on a Bruker Corp. DSC3100S instrument.",
      "reasoning_analysis": "Increasing Factors: The high molar fraction of the (R)-enantiomer (95 mol%) establishes a high degree of stereoregularity, facilitating the formation of ordered crystalline lamellae typical of isotactic poly(3-hydroxybutyrate). Additionally, the chemical backbone containing ester linkages and methyl side groups supports strong intermolecular dipole-dipole interactions that stabilize the crystal lattice. Decreasing Factors: The incorporation of 5 mol% (S)-3-hydroxybutanoic acid introduces stereodefects into the polymer chain, which disrupt the periodicity required for perfect crystal packing and reduce the thermodynamic stability of the crystalline phase. Furthermore, condensation polymerization may result in lower molecular weights compared to ring-opening polymerization, potentially limiting crystal thickness and perfection. Dominant Factor: The high degree of stereoregularity provided by the 95 mol% (R)-enantiomer content is the dominant factor, as it is the primary prerequisite for the existence of a distinct melting transition in this polyhydroxyalkanoate system; while the stereodefects depress the temperature relative to a perfect isotactic homopolymer, the overwhelming isotactic sequence length dictates the fundamental ability of the material to crystallize and exhibit a measurable Tm."
    }
  },
  {
    "doi": null,
    "title": "Polymer–ceramic composite electrolytes: conductivity and thermal history effects",
    "year": 1999,
    "chemical_composition": {
      "repeat_unit_psmiles": "*OCC*",
      "monomers": [
        {
          "name": "Ethylene oxide",
          "smiles": "C1CO1",
          "ratio_value": null,
          "ratio_unit": null
        }
      ],
      "additives": [
        {
          "name": "Lithium tetrafluoroborate",
          "type": "salt",
          "amount_value": null,
          "amount_unit": null
        },
        {
          "name": "Titanium dioxide",
          "type": "filler",
          "amount_value": 20,
          "amount_unit": "wt%"
        }
      ],
      "is_homopolymer": true
    },
    "processing_history": "Solvent cast from acetonitrile, dried. [O]:[Li] ratio 7.73:1. TiO2 (20 wt%, 21 nm) dispersed. Heated to 120 °C, held 30 min, quenched to 0 °C. DSC 3rd heat at 1 °C/min under Argon.",
    "hierarchical_structure": "Noncrystalline structure retained after quench. Slow heating allows PEO crystal growth.",
    "properties": {
      "Tm": {
        "value": [
          60
        ],
        "unit": "°C"
      }
    },
    "analysis_with_hierarchical_structure": {
      "descriptive_text": "The sample consists of a polyethylene oxide (PEO) homopolymer complexed with lithium tetrafluoroborate salt at an oxygen-to-lithium ratio of 7.73:1, incorporated with 20 wt% titanium dioxide nanoparticles (21 nm). The composite was prepared via solvent casting from acetonitrile followed by drying, then subjected to a thermal treatment involving heating to 120 °C for 30 minutes and quenching to 0 °C to retain a noncrystalline structure. Subsequent characterization was performed using differential scanning calorimetry during the third heating scan at 1 °C/min under an argon atmosphere, where the slow heating rate facilitates crystal growth within the initially quenched matrix.",
      "reasoning_analysis": "Increasing Factors: The dispersion of 20 wt% titanium dioxide nanoparticles provides heterogeneous nucleation sites that can promote the formation of more perfect crystals during the thermal scan. Additionally, the very slow heating rate of 1 °C/min allows for significant crystal reorganization and lamellar thickening prior to melting, which qualitatively drives the observed Tm higher. Decreasing Factors: The complexation of lithium ions with the ether oxygens in the PEO backbone disrupts the regular chain conformation required for crystallization, acting as a structural defect that depresses the equilibrium melting temperature. Furthermore, the initial quenching process creates a highly disordered noncrystalline state, and the presence of the salt limits the maximum crystallinity and crystal perfection achievable compared to pure PEO. Dominant Factor: The complexation with lithium salt is the dominant factor, as the disruption of chain regularity and intermolecular interactions fundamentally depresses the thermodynamic melting point relative to neat PEO, outweighing the crystallization enhancements provided by the filler and slow heating rate."
    },
    "analysis_without_hierarchical_structure": {
      "descriptive_text": "The sample comprises a polyethylene oxide homopolymer complexed with lithium tetrafluoroborate salt and dispersed with 20 wt% titanium dioxide nanoparticles. The material was prepared via solvent casting from acetonitrile followed by drying. The processing history indicates an oxygen-to-lithium ratio of 7.73:1 with 21 nm TiO2 particles dispersed throughout the matrix. The sample was heated to 120 °C, held for 30 minutes, and quenched to 0 °C prior to characterization by differential scanning calorimetry during the third heating cycle at 1 °C/min under argon.",
      "reasoning_analysis": "Increasing Factors: The dispersion of titanium dioxide nanoparticles may act as heterogeneous nucleating agents, potentially increasing the number density of crystallites. The thermal erasure at 120 °C ensures a uniform melt state prior to crystallization. Decreasing Factors: The complexation with lithium tetrafluoroborate introduces ionic species that disrupt the regularity of the polyethylene oxide chain packing within the crystal lattice, thermodynamically depressing the melting point. Additionally, the quenching protocol from 120 °C to 0 °C kinetically limits the time available for chain folding and lamellar thickening, resulting in smaller and less perfect crystallites which melt at lower temperatures according to the Thomson-Gibbs effect. The high filler loading may also physically impede the reorganization of polymer chains into stable crystalline domains. Dominant Factor: The thermodynamic depression caused by salt complexation and the kinetic limitations imposed by the rapid quenching qualitatively dominate the thermal behavior. These factors collectively drive the melting temperature lower relative to a pristine, slowly cooled polyethylene oxide sample, as the disruption of crystal perfection outweighs any nucleation benefits provided by the filler."
    }
  },
  {
    "doi": null,
    "title": "A novel phosphorus-containing copolyester with low melting temperature and high flame retardancy",
    "year": 2009,
    "chemical_composition": {
      "repeat_unit_psmiles": null,
      "monomers": [
        {
          "name": "Terephthalic acid",
          "smiles": "OC(=O)c1ccc(C(=O)O)cc1",
          "ratio_value": null,
          "ratio_unit": null
        },
        {
          "name": "Ethylene glycol",
          "smiles": "OCCO",
          "ratio_value": null,
          "ratio_unit": null
        },
        {
          "name": "3-(hydroxyphenylphosphinyl)propionic acid",
          "smiles": "OC(=O)CCP(=O)(O)c1ccccc1",
          "ratio_value": 5,
          "ratio_unit": "wt%"
        },
        {
          "name": "Neopentyl glycol",
          "smiles": "CC(C)(CO)CO",
          "ratio_value": 5,
          "ratio_unit": "wt%"
        }
      ],
      "additives": [
        {
          "name": "Antimony trioxide",
          "type": "catalyst",
          "amount_value": null,
          "amount_unit": null
        }
      ],
      "is_homopolymer": false
    },
    "processing_history": "Synthesized via direct polymerization in 2 L autoclave. Esterification at 240 °C for 1.5 h then 260 °C for 1 h. Polycondensation at 275-285 °C under 40-100 Pa for 3 h. Tm measured by DSC (NETZSCH DSC 204) at 10 °C/min during second heating scan after cooling from 280 °C.",
    "hierarchical_structure": "Semicrystalline. Small endothermic peak appears at 207.0 °C. Melt crystallization peak disappears when total comonomer content > 10 wt%.",
    "properties": {
      "Tm": {
        "value": [
          207.0
        ],
        "unit": "°C"
      }
    },
    "analysis_with_hierarchical_structure": {
      "descriptive_text": "The sample is a semicrystalline copolyester synthesized via direct polymerization in a 2 L autoclave using terephthalic acid and ethylene glycol as base monomers, modified with 5 wt% 3-(hydroxyphenylphosphinyl)propionic acid and 5 wt% neopentyl glycol. Antimony trioxide was employed as a catalyst during the process, which included esterification stages at 240 °C and 260 °C followed by polycondensation at 275-285 °C under 40-100 Pa vacuum for 3 hours. The resulting material possesses a semicrystalline hierarchical structure, evidenced by differential scanning calorimetry using a NETZSCH DSC 204 during a second heating scan at 10 °C/min following a melt cooling protocol from 280 °C, where a small endothermic peak is observed at 207.0 °C.",
      "reasoning_analysis": "Increasing Factors: The base polymer backbone consists of rigid aromatic terephthalate units linked by ester groups, which provide strong intermolecular interactions and chain stiffness conducive to a high inherent melting temperature. Furthermore, the processing history involves high-temperature polycondensation (275-285 °C) under high vacuum (40-100 Pa), which drives the reaction toward high molecular weight; according to polymer thermodynamics, higher molecular weight reduces the concentration of chain ends that destabilize crystals, thereby supporting a higher Tm relative to oligomeric species. Decreasing Factors: The introduction of 5 wt% neopentyl glycol and 5 wt% 3-(hydroxyphenylphosphinyl)propionic acid acts as structural defects within the polymer lattice. The neopentyl glycol introduces bulky geminal dimethyl groups that create steric hindrance, while the phosphorus-containing comonomer introduces asymmetry, both of which disrupt the regularity required for efficient chain packing. This copolymerization effect reduces the length of crystallizable sequences and lowers the thermodynamic stability of the crystalline phase. Dominant Factor: The structural irregularity introduced by the total 10 wt% comonomer content is the dominant factor governing the Tm behavior. While the high molecular weight achieved during synthesis supports crystallinity, the disruption of the crystal lattice by the bulky and asymmetric comonomers qualitatively depresses the melting temperature significantly below that of pristine polyethylene terephthalate homopolymer, consistent with the observed semicrystalline morphology near the threshold where crystallization capability is lost."
    },
    "analysis_without_hierarchical_structure": {
      "descriptive_text": "The sample is a modified polyethylene terephthalate copolyester synthesized via direct polymerization in a 2 L autoclave using terephthalic acid and ethylene glycol as the primary monomers. The polymer chain was modified with 5 wt% 3-(hydroxyphenylphosphinyl)propionic acid and 5 wt% neopentyl glycol, utilizing antimony trioxide as a catalyst. The synthesis involved esterification stages at 240 °C and 260 °C followed by polycondensation at 275-285 °C under vacuum (40-100 Pa) for 3 hours. The melting temperature was subsequently characterized by differential scanning calorimetry (DSC) at a heating rate of 10 °C/min during the second heating scan following a cooling cycle from 280 °C.",
      "reasoning_analysis": "Increasing Factors: The processing history utilizes high-temperature polycondensation under vacuum, which facilitates the development of high molecular weight chains; increased molecular weight generally enhances thermal stability and allows the polymer to approach its equilibrium melting temperature more closely. Additionally, the aromatic rings within the terephthalate units and the phosphorus-containing comonomer provide inherent backbone rigidity that resists chain mobility. Decreasing Factors: The incorporation of 5 wt% neopentyl glycol and 5 wt% 3-(hydroxyphenylphosphinyl)propionic acid introduces structural irregularity into the polymer backbone. The bulky gem-dimethyl groups of neopentyl glycol and the distinct geometry of the phosphorus moiety disrupt chain symmetry and packing efficiency, reducing crystalline lamellar thickness and perfection, which thermodynamically depresses the melting temperature. Dominant Factor: The structural disruption caused by the copolymerization is the dominant factor influencing the Tm. While the processing conditions optimize molecular weight, the intrinsic reduction in lattice regularity imposed by the comonomers qualitatively dictates a lower melting temperature relative to a pristine polyethylene terephthalate homopolymer."
    }
  },
  {
    "doi": null,
    "title": "Polymer–ceramic composite electrolytes: conductivity and thermal history effects",
    "year": 1999,
    "chemical_composition": {
      "repeat_unit_psmiles": "*OCC*",
      "monomers": [
        {
          "name": "Ethylene oxide",
          "smiles": "C1CO1",
          "ratio_value": null,
          "ratio_unit": null
        }
      ],
      "additives": [
        {
          "name": "Lithium tetrafluoroborate",
          "type": "salt",
          "amount_value": null,
          "amount_unit": null
        },
        {
          "name": "Zirconium oxide",
          "type": "filler",
          "amount_value": 30,
          "amount_unit": "wt%"
        }
      ],
      "is_homopolymer": true
    },
    "processing_history": "Solvent cast from acetonitrile, dried. [O]:[Li] ratio 7.73:1. ZrO2 (30 wt%, 30 nm) dispersed. DSC 1st heat at 10 °C/min under Argon.",
    "hierarchical_structure": "Semicrystalline PEO. Two endotherm peaks (PEO and complex).",
    "properties": {
      "Tm": {
        "value": [
          63
        ],
        "unit": "°C"
      }
    },
    "analysis_with_hierarchical_structure": {
      "descriptive_text": "The sample comprises a semicrystalline polyethylene oxide homopolymer complexed with lithium tetrafluoroborate salt at an oxygen-to-lithium ratio of 7.73:1, reinforced with 30 wt% zirconium oxide nanoparticles with a diameter of 30 nm. Prepared via solvent casting from acetonitrile followed by drying, the composite exhibits a hierarchical structure characterized by two distinct endotherm peaks corresponding to pure PEO and the polymer-salt complex, as observed during the first DSC heating scan at 10 °C/min under argon.",
      "reasoning_analysis": "Increasing Factors: The coordination of lithium ions with ether oxygens creates physical crosslinks and forms a crystalline complex that requires additional thermal energy to dissociate, thereby contributing to a higher melting transition for the complexed phase. Additionally, the high loading of rigid zirconium oxide nanoparticles restricts segmental chain mobility at the polymer-filler interface and may act as heterogeneous nucleating agents, stabilizing the crystalline lamellae. The removal of acetonitrile during processing eliminates potential plasticization effects that would otherwise lower the melting temperature. Decreasing Factors: The incorporation of lithium tetrafluoroborate acts as an impurity within the pure PEO crystalline lattice, disrupting chain packing regularity and depressing the melting temperature of the uncomplexed PEO phase via colligative effects. Furthermore, the confinement imposed by the high concentration of nanoparticles may limit the growth of large crystalline domains, potentially reducing the thermal stability of specific crystalline regions. Dominant Factor: The strong ion-dipole interactions leading to the formation of the distinct polymer-salt complex, combined with the extensive interfacial restrictions from the 30 wt% filler loading, qualitatively dominate the thermal behavior. While the pure PEO melting peak is depressed by salt impurities, the emergence of the complex melting transition and the stabilized filler-interface regions define the overall higher-temperature thermal limits of the composite system."
    },
    "analysis_without_hierarchical_structure": {
      "descriptive_text": "The sample comprises a polyethylene oxide homopolymer matrix incorporated with lithium tetrafluoroborate salt and zirconium oxide filler. The composite was fabricated via solvent casting from acetonitrile with an ether oxygen to lithium ratio of 7.73:1, followed by drying to remove residual solvent. Zirconium oxide nanoparticles with a diameter of 30 nm were dispersed within the matrix at a concentration of 30 wt%. Thermal analysis was conducted using differential scanning calorimetry during the first heating cycle at a rate of 10 °C/min under an argon atmosphere.",
      "reasoning_analysis": "Increasing Factors: The processing history specifies a drying step following solvent casting, which removes residual acetonitrile that would otherwise act as a plasticizer and depress the melting temperature. Additionally, the presence of rigid zirconium oxide nanoparticles may induce confinement effects at the polymer-filler interface, potentially restricting chain mobility and stabilizing crystal surfaces. Decreasing Factors: The coordination of lithium ions with the ether oxygens in the polyethylene oxide backbone disrupts the regular chain packing required for crystallization, acting as a defect within the crystalline lattice. Furthermore, the high loading of 30 wt% zirconium oxide filler dilutes the crystallizable polymer content and physically obstructs the chain folding necessary for the formation of thick, stable lamellae. Dominant Factor: The ionic complexation between the lithium salt and the polymer backbone is the dominant factor influencing the melting behavior. While the drying process mitigates solvent plasticization, the strong specific interactions between the lithium cations and the ether oxygens fundamentally reduce the thermodynamic stability of the crystalline phase relative to neat polyethylene oxide, qualitatively driving the Tm lower."
    }
  },
  {
    "doi": null,
    "title": "Synthesis and biodegradation of atactic polymer based on 3-hydroxybutanoic acid",
    "year": null,
    "chemical_composition": {
      "repeat_unit_psmiles": "[*]OC(C)CC(=O)[*]",
      "monomers": [
        {
          "name": "(R)-3-hydroxybutanoic acid",
          "smiles": "C[C@H](O)CC(=O)O",
          "ratio_value": 50,
          "ratio_unit": "mol%"
        },
        {
          "name": "(S)-3-hydroxybutanoic acid",
          "smiles": "C[C@@H](O)CC(=O)O",
          "ratio_value": 50,
          "ratio_unit": "mol%"
        }
      ],
      "additives": [],
      "is_homopolymer": false
    },
    "processing_history": "Condensation polymerization in toluene at 130 °C for 5 to 6 h with 4-methylbenzenesulfonic acid monohydrate catalyst. Polymer precipitated in methanol and dried. Tm measured by DSC (DSC3100S, Bruker Corp.).",
    "hierarchical_structure": "Atactic polymer.",
    "properties": {
      "Tm": {
        "value": [
          57
        ],
        "unit": "°C"
      }
    },
    "analysis_with_hierarchical_structure": {
      "descriptive_text": "The sample comprises an atactic poly(3-hydroxybutyrate) synthesized via the condensation polymerization of an equimolar racemic mixture consisting of 50 mol% (R)-3-hydroxybutanoic acid and 50 mol% (S)-3-hydroxybutanoic acid. Polymerization was carried out in toluene at 130 °C for 5 to 6 hours using 4-methylbenzenesulfonic acid monohydrate as a catalyst, followed by precipitation in methanol and drying. The resulting material possesses an atactic hierarchical structure, and its melting temperature was characterized using differential scanning calorimetry with a Bruker Corp. instrument.",
      "reasoning_analysis": "Increasing Factors: The inherent dipole-dipole interactions of the ester linkages in the polymer backbone provide cohesive energy density that supports crystalline order. Additionally, the thorough drying process following methanol precipitation ensures the removal of residual solvent, preventing plasticization effects that would otherwise depress the melting temperature. Decreasing Factors: The equimolar combination of (R) and (S) enantiomers leads to an atactic stereoconfiguration, introducing frequent stereodefects that severely disrupt chain packing efficiency and reduce the thickness and perfection of crystalline lamellae. Furthermore, the condensation polymerization route may limit molecular weight growth compared to ring-opening polymerization, potentially reducing the thermal stability of the crystalline phase. Dominant Factor: The stereoirregularity arising from the racemic monomer feed is the dominant factor. While the chemical backbone supports crystallization, the inability of atactic chains to pack into a stable lattice qualitatively overwhelms the cohesive forces, resulting in a significantly depressed melting temperature relative to isotactic poly(3-hydroxybutyrate)."
    },
    "analysis_without_hierarchical_structure": {
      "descriptive_text": "The sample comprises a stereocopolymer synthesized from equimolar amounts of (R)-3-hydroxybutanoic acid and (S)-3-hydroxybutanoic acid monomers. The material was prepared via condensation polymerization in toluene at 130 °C for 5 to 6 hours using 4-methylbenzenesulfonic acid monohydrate as a catalyst. Following synthesis, the polymer was precipitated in methanol and dried, with the melting temperature subsequently characterized using differential scanning calorimetry on a Bruker Corp. DSC3100S instrument.",
      "reasoning_analysis": "Increasing Factors: The polyester backbone structure possesses inherent rigidity and potential for intermolecular interactions that support crystalline domain formation. Additionally, the polymerization temperature of 130 °C provides thermal energy that may facilitate chain mobility and initial ordering prior to precipitation. Decreasing Factors: The equimolar inclusion of both (R) and (S) enantiomers introduces stereochemical irregularity along the chain, which disrupts the stereoregularity required for efficient packing into a stable crystal lattice. This racemic composition typically reduces crystallinity and lamellar thickness compared to isotactic poly(3-hydroxybutyrate). Furthermore, condensation polymerization may limit molecular weight, potentially restricting crystal growth. Dominant Factor: The stereochemical composition is the dominant factor influencing the thermal behavior. The disruption of chain packing efficiency caused by the random distribution of opposite enantiomers qualitatively outweighs the ordering potential provided by the thermal processing history, leading to a net reduction in melting temperature relative to a stereoregular isotactic homopolymer."
    }
  },
  {
    "doi": null,
    "title": "Melting and zero growth rate temperatures of syndiotactic polystryrene",
    "year": 2008,
    "chemical_composition": {
      "repeat_unit_psmiles": "[*]CC(c1ccccc1)[*]",
      "monomers": [
        {
          "name": "Styrene",
          "smiles": "C=CC1=CC=CC=C1",
          "ratio_value": null,
          "ratio_unit": null
        }
      ],
      "additives": [],
      "is_homopolymer": true
    },
    "processing_history": "sPS (Questra QA101, Mw 320 kg/mol) melted at 300 °C for 15 min, quenched in ice/water. Annealed at 290 °C for 1 min to form α phase. Tm determined by DSC (Mettler DSC 822e, N2) with heating rates 5-20 °C/min extrapolated to zero. Equilibrium Tm calculated via Linear Hoffman-Weeks extrapolation.",
    "hierarchical_structure": "Syndiotactic polystyrene, α crystalline phase.",
    "properties": {
      "Tm": {
        "value": [
          272
        ],
        "unit": "°C"
      }
    },
    "analysis_with_hierarchical_structure": {
      "descriptive_text": "The sample comprises a syndiotactic polystyrene (sPS) homopolymer, identified as Questra QA101, with a molecular weight of 320 kg/mol. Processing involved melting at 300 °C for 15 minutes followed by quenching in an ice-water bath, and subsequent annealing at 290 °C for 1 minute to induce the α crystalline phase. Thermal analysis was conducted using differential scanning calorimetry under nitrogen with heating rates between 5 and 20 °C/min, where data were extrapolated to zero heating rate and the equilibrium melting temperature was derived via Linear Hoffman-Weeks extrapolation.",
      "reasoning_analysis": "Increasing Factors: The syndiotactic stereoregularity enables efficient chain packing and crystallization, which is essential for a defined melting transition, while the high molecular weight of 320 kg/mol reduces the concentration of chain end defects within the crystalline lamellae. Additionally, the annealing step at 290 °C promotes lamellar thickening and stabilizes the α crystalline polymorph, significantly driving the melting temperature toward its equilibrium value. Decreasing Factors: The steric bulk of the phenyl side groups inherently limits the packing density and cohesive energy compared to linear aliphatic polymers, imposing an intrinsic upper limit on the melting temperature. Furthermore, the initial rapid quenching could introduce kinetic disorders or thinner lamellae prior to annealing, though this effect is partially mitigated by the subsequent thermal treatment. Dominant Factor: The specific thermal history involving high-temperature annealing is the dominant factor, as it selectively stabilizes the high-temperature α crystalline phase and maximizes lamellar thickness, thereby dictating the final thermal stability and ensuring the measured melting temperature reflects the equilibrium behavior of the syndiotactic structure."
    },
    "analysis_without_hierarchical_structure": {
      "descriptive_text": "The sample consists of a high molecular weight syndiotactic polystyrene (sPS) homopolymer, specifically Questra QA101 with a molecular weight of 320 kg/mol. The material was processed by melting at 300 °C for 15 minutes followed by rapid quenching in an ice-water bath. Subsequently, the sample was annealed at 290 °C for 1 minute to induce the formation of the α crystalline phase. The melting temperature was characterized using differential scanning calorimetry under a nitrogen atmosphere with heating rates between 5 and 20 °C/min, where the equilibrium melting temperature was determined via Linear Hoffman-Weeks extrapolation.",
      "reasoning_analysis": "Increasing Factors: The syndiotactic configuration of the polystyrene chains enables regular packing and crystallinity, which is a prerequisite for a defined melting transition, unlike amorphous atactic polystyrene. The high molecular weight of 320 kg/mol minimizes the concentration of chain ends, reducing defect-induced destabilization of the crystal lattice. Furthermore, the processing history includes annealing at 290 °C, a temperature near the melting point, which promotes lamellar thickening and the formation of the thermally stable α phase, thereby driving the observed Tm toward the equilibrium limit. Decreasing Factors: The initial quenching in ice-water following the melt state introduces rapid solidification, which can trap metastable states or reduce initial crystallinity compared to slow cooling, potentially lowering the initial observed melting onset before annealing. Additionally, the inherent flexibility of the aliphatic backbone segments between phenyl rings imposes a limit on thermal stability compared to fully rigid rod polymers. Dominant Factor: While the syndiotactic stereoregularity is the fundamental requirement for the existence of a melting transition in this polymer system, the specific thermal history involving high-temperature annealing is the dominant factor influencing the final magnitude of the Tm. This treatment overrides the disordering effects of the initial quench by facilitating extensive crystal perfection and phase selection, ensuring the measured value reflects the equilibrium melting temperature of the α phase rather than a kinetically trapped metastable state."
    }
  },
  {
    "doi": "10.1002/app.21253",
    "title": "Isothermal Crystallization Behavior of Metallocenecatalyzed Isotactic Polypropylene",
    "year": 2005,
    "chemical_composition": {
      "repeat_unit_psmiles": "[*]C(C)C[*]",
      "monomers": [
        {
          "name": "Propylene",
          "smiles": "CC=C",
          "ratio_value": null,
          "ratio_unit": null
        }
      ],
      "additives": [],
      "is_homopolymer": true
    },
    "processing_history": "Synthesis: Propylene polymerization using rac-(EBI)Zr-(NMe2)2/MAO/[Ph3C][B(C6F5)4] in toluene at 1 atm, 70 °C drying. Characterization: DSC (TA 100). Melted at 180 °C, isothermally crystallized at 70 °C for 20 min, then heated at 10 °C/min under N2.",
    "hierarchical_structure": "Crystallinity (Xc): 55%. Spherulites show negative birefringence. Alpha-form crystalline structure.",
    "properties": {
      "Tm": {
        "value": [
          124.6
        ],
        "unit": "°C"
      }
    },
    "analysis_with_hierarchical_structure": {
      "descriptive_text": "The sample comprises a polypropylene homopolymer synthesized via coordination polymerization using a rac-(EBI)Zr-(NMe2)2/MAO/[Ph3C][B(C6F5)4] catalyst system in toluene, followed by drying at 70 °C. Structural characterization reveals an alpha-form crystalline structure with 55% crystallinity, exhibiting spherulites with negative birefringence. Thermal analysis was conducted using DSC under nitrogen, where the specimen was melted at 180 °C, isothermally crystallized at 70 °C for 20 minutes, and subsequently heated at 10 °C/min.",
      "reasoning_analysis": "Increasing Factors: The high stereoregularity inherent to the metallocene catalyst system promotes the formation of isotactic sequences, enabling efficient chain packing into the thermodynamically stable alpha-form monoclinic lattice, which inherently supports a higher melting temperature. Additionally, the substantial crystallinity of 55% reflects a significant ordered volume fraction requiring thermal energy to disrupt. Decreasing Factors: The processing history specifies isothermal crystallization at 70 °C, which is relatively low for polypropylene. According to the Gibbs-Thomson equation, crystallization at lower temperatures typically yields thinner lamellae, thereby depressing the observed melting temperature due to the increased surface-to-volume ratio of the crystallites. Dominant Factor: While the chemical composition and catalyst system establish the capacity for high-temperature melting through stable alpha-crystal formation, the processing history involving low-temperature isothermal crystallization is the dominant factor governing the final observed Tm, as it kinetically limits lamellar thickness and prevents the realization of the equilibrium melting point."
    },
    "analysis_without_hierarchical_structure": {
      "descriptive_text": "The sample consists of a polypropylene homopolymer synthesized via propylene polymerization using a rac-(EBI)Zr-(NMe2)2/MAO/[Ph3C][B(C6F5)4] catalyst system in toluene at 1 atm, followed by drying at 70 °C. Thermal characterization was performed using differential scanning calorimetry (TA 100), wherein the sample was melted at 180 °C to erase thermal history, isothermally crystallized at 70 °C for 20 minutes, and subsequently heated at a rate of 10 °C/min under a nitrogen atmosphere to determine the melting temperature.",
      "reasoning_analysis": "Increasing Factors: The use of the rac-(EBI)Zr metallocene catalyst system ensures high stereoregularity (isotacticity) in the polypropylene chains, facilitating efficient chain packing into crystalline lamellae which inherently elevates the melting temperature. Furthermore, the isothermal crystallization step at 70 °C during characterization allows for controlled crystal growth, reducing structural defects compared to random cooling, which supports a well-defined melting transition. Decreasing Factors: The absence of specific nucleating additives means crystal growth relies solely on homogeneous nucleation or residual catalyst particles, which may result in smaller spherulites or less perfect crystals compared to nucleated systems. Additionally, the isothermal crystallization temperature of 70 °C represents a significant undercooling from the equilibrium melting point, potentially limiting the final lamellar thickness compared to crystallization at higher temperatures, thereby constraining the observed Tm relative to the theoretical maximum. Dominant Factor: The high degree of isotacticity enforced by the specific metallocene catalyst system is the dominant factor, as it establishes the fundamental crystallizability of the polymer chain; without this stereoregular microstructure, the thermal processing history would be irrelevant as the material would remain amorphous, thus the chemical architecture dictates the primary capacity for a high melting transition."
    }
  },
  {
    "doi": null,
    "title": "Polymer–ceramic composite electrolytes: conductivity and thermal history effects",
    "year": 1999,
    "chemical_composition": {
      "repeat_unit_psmiles": "*OCC*",
      "monomers": [
        {
          "name": "Ethylene oxide",
          "smiles": "C1CO1",
          "ratio_value": null,
          "ratio_unit": null
        }
      ],
      "additives": [
        {
          "name": "Lithium tetrafluoroborate",
          "type": "salt",
          "amount_value": null,
          "amount_unit": null
        },
        {
          "name": "Zirconium oxide",
          "type": "filler",
          "amount_value": 30,
          "amount_unit": "wt%"
        }
      ],
      "is_homopolymer": true
    },
    "processing_history": "Solvent cast from acetonitrile, dried. [O]:[Li] ratio 3.80:1. ZrO2 (30 wt%, 30 nm) dispersed. DSC 1st heat at 10 °C/min under Argon.",
    "hierarchical_structure": "Semicrystalline PEO. Endotherm corresponds to melting of PEO.",
    "properties": {
      "Tm": {
        "value": [
          50
        ],
        "unit": "°C"
      }
    },
    "analysis_with_hierarchical_structure": {
      "descriptive_text": "This semicrystalline polyethylene oxide homopolymer composite incorporates lithium tetrafluoroborate salt at an oxygen-to-lithium ratio of 3.80:1 and is filled with 30 wt% zirconium oxide nanoparticles having a diameter of 30 nm. The material was fabricated via solvent casting from acetonitrile followed by drying, resulting in a structure where the observed endotherm corresponds to the melting of the PEO phase. Thermal characterization was performed using differential scanning calorimetry during the first heating cycle at 10 °C/min under an argon atmosphere.",
      "reasoning_analysis": "Increasing Factors: The intrinsic chemical regularity of the ethylene oxide repeat units enables efficient chain packing into lamellar crystallites, providing the fundamental basis for a distinct melting transition. Additionally, interfacial interactions between the polymer matrix and the zirconium oxide filler may restrict segmental mobility in the interphase region, potentially enhancing the thermal stability of adjacent ordered structures. Decreasing Factors: The high concentration of lithium tetrafluoroborate salt complexing with the ether oxygens disrupts the crystalline lattice integrity, acting as a structural impurity that thermodynamically depresses the melting temperature. Furthermore, the confinement effects imposed by the high loading of 30 nm nanoparticles limit the growth of thick lamellae, leading to smaller crystallite sizes that melt at lower temperatures according to the Gibbs-Thomson effect, while residual solvent from the casting process could further plasticize the system. Dominant Factor: The lattice disruption caused by the extensive ion-dipole complexation with the lithium salt is the dominant factor, qualitatively driving the Tm lower relative to pristine polyethylene oxide, as the thermodynamic instability introduced by the salt outweighs the crystalline stabilizing effects of the filler or the intrinsic backbone regularity."
    },
    "analysis_without_hierarchical_structure": {
      "descriptive_text": "The sample comprises a polyethylene oxide homopolymer matrix complexed with lithium tetrafluoroborate salt and reinforced with zirconium oxide filler. The material was prepared via solvent casting from acetonitrile, ensuring an oxygen-to-lithium ratio of 3.80:1, followed by drying to remove residual solvent. Zirconium oxide nanoparticles with a diameter of 30 nm were dispersed within the matrix at a loading of 30 wt%. Thermal analysis was conducted using differential scanning calorimetry during the first heating cycle at a rate of 10 °C/min under an argon atmosphere.",
