Repository: hhtrick/HHT-code

# HHT training framework

This directory contains model training, embedding precomputation, inference, article-level baselines and the curated datasets. All commands below assume that the working directory is `train_code/`.

## 3. Datasets and fixed partitions

Each main dataset is a JSON array at `dataset/{property}/{property}.json`. Entries contain source metadata, `chemical_composition`, `processing_history`, `hierarchical_structure`, `properties`, and two generated-analysis objects. Targets are stored as `properties[property]["value"]`; source metadata and target values are not predictive input fields.

| Property | Train | Validation | Test | Total |
|---|---:|---:|---:|---:|

File: train_code/dataset/Tm/Tm.json (part 32 of 200)
[
      "reasoning_analysis": "Increasing Factors: The incorporation of zirconium oxide nanoparticles may act as heterogeneous nucleating agents, potentially facilitating crystal initiation and stabilizing crystal interfaces within the polyethylene oxide matrix. Additionally, the physical confinement of polymer chains near the surface of the rigid filler particles can restrict segmental mobility, which may contribute to thermal stability. Decreasing Factors: The coordination of lithium ions from the lithium tetrafluoroborate salt with the ether oxygens of the polymer backbone significantly disrupts the regular chain packing required for crystallization, acting as a structural impurity that depresses the melting point. Furthermore, the high loading of 30 wt% filler physically interrupts the continuity of crystalline domains, and the solvent casting process may result in varying degrees of crystalline perfection compared to melt-crystallized samples. Dominant Factor: The strong ion-dipole interactions arising from the high concentration of lithium salt ([O]:[Li] ratio of 3.80:1) represent the dominant factor, as the complexation fundamentally disrupts the crystalline lattice integrity of the polyethylene oxide chains, qualitatively driving the Tm lower relative to the pristine homopolymer despite the presence of nucleating fillers."
    }
  },
  {
    "doi": null,
    "title": "Synthesis and biodegradation of atactic polymer based on 3-hydroxybutanoic acid",
    "year": null,
    "chemical_composition": {
      "repeat_unit_psmiles": "[*]OC(C)CC(=O)[*]",
      "monomers": [
        {
          "name": "(R)-3-hydroxybutanoic acid",
          "smiles": "C[C@H](O)CC(=O)O",
          "ratio_value": 70,
          "ratio_unit": "mol%"
        },
        {
          "name": "(S)-3-hydroxybutanoic acid",
          "smiles": "C[C@@H](O)CC(=O)O",
          "ratio_value": 30,
          "ratio_unit": "mol%"
        }
      ],
      "additives": [],
      "is_homopolymer": false
    },
    "processing_history": "Condensation polymerization in toluene at 130 °C for 5 to 6 h with 4-methylbenzenesulfonic acid monohydrate catalyst. Polymer precipitated in methanol and dried. Tm measured by DSC (DSC3100S, Bruker Corp.).",
    "hierarchical_structure": "Atactic polymer.",
    "properties": {
      "Tm": {
        "value": [
          51
        ],
        "unit": "°C"
      }
    },
    "analysis_with_hierarchical_structure": {
      "descriptive_text": "The sample comprises an atactic copolymer synthesized from a mixture of (R)-3-hydroxybutanoic acid (70 mol%) and (S)-3-hydroxybutanoic acid (30 mol%) via condensation polymerization. The reaction was performed in toluene at 130 °C for 5 to 6 hours utilizing 4-methylbenzenesulfonic acid monohydrate as a catalyst, after which the polymer was precipitated in methanol and dried. The melting temperature was characterized using differential scanning calorimetry (DSC3100S, Bruker Corp.).",
      "reasoning_analysis": "Increasing Factors: The polyester backbone facilitates interchain dipole-dipole interactions, and the 70 mol% predominance of the (R)-enantiomer enables the formation of crystalline domains based on the majority stereochemistry, providing a baseline capacity for melting behavior. Decreasing Factors: The incorporation of 30 mol% (S)-3-hydroxybutanoic acid introduces stereodefects that disrupt lattice packing efficiency. Additionally, the atactic hierarchical structure indicates significant stereoirregularity which severely hinders crystallization, and the condensation polymerization method may yield lower molecular weights with higher chain end concentrations that destabilize crystal lamellae. Dominant Factor: The stereoirregularity arising from the mixed enantiomeric composition and atactic configuration dominates the thermal behavior. While the chemical backbone supports crystallization, the inability of chains to pack efficiently due to random stereochemistry qualitatively suppresses the Tm relative to isotactic poly(3-hydroxybutyrate)."
    },
    "analysis_without_hierarchical_structure": {
      "descriptive_text": "The sample comprises a stereocopolymer synthesized from (R)-3-hydroxybutanoic acid (70 mol%) and (S)-3-hydroxybutanoic acid (30 mol%). The polymer was prepared via condensation polymerization in toluene at 130 °C for 5 to 6 hours using 4-methylbenzenesulfonic acid monohydrate as a catalyst, followed by precipitation in methanol and drying. The melting temperature was characterized using differential scanning calorimetry (DSC) on a DSC3100S instrument from Bruker Corp.",
      "reasoning_analysis": "Increasing Factors: The polymer backbone consists of ester linkages which facilitate dipole-dipole interactions, and the 70 mol% majority of the (R)-enantiomer enables the formation of crystalline lamellae driven by the isotactic sequences of the dominant stereoisomer. Decreasing Factors: The incorporation of 30 mol% (S)-3-hydroxybutanoic acid acts as a stereodefect within the chain, disrupting the regularity required for efficient crystal packing and reducing lattice stability. Additionally, the condensation polymerization method may limit molecular weight, where chain ends function as impurities that depress the melting point. Dominant Factor: The stereochemical irregularity introduced by the significant minority enantiomer content is the dominant factor; the disruption of isotactic sequence length prevents the development of the highly perfect crystals characteristic of homochiral poly(3-hydroxybutyrate), qualitatively resulting in a lower Tm compared to the pure isotactic form."
    }
  },
  {
    "doi": "10.1002/app.21253",
    "title": "Isothermal Crystallization Behavior of Metallocenecatalyzed Isotactic Polypropylene",
    "year": 2005,
    "chemical_composition": {
      "repeat_unit_psmiles": "[*]C(C)C[*]",
      "monomers": [
        {
          "name": "Propylene",
          "smiles": "CC=C",
          "ratio_value": null,
          "ratio_unit": null
        }
      ],
      "additives": [],
      "is_homopolymer": true
    },
    "processing_history": "Synthesis: Propylene polymerization using rac-(EBI)Zr-(NMe2)2/MAO/[Ph3C][B(C6F5)4] in toluene at 1 atm, 70 °C drying. Characterization: DSC (TA 100). Melted at 180 °C, isothermally crystallized at 80 °C for 20 min, then heated at 10 °C/min under N2.",
    "hierarchical_structure": "Crystallinity (Xc): 51%. Spherulites show negative birefringence. Alpha-form crystalline structure.",
    "properties": {
      "Tm": {
        "value": [
          125.7
        ],
        "unit": "°C"
      }
    },
    "analysis_with_hierarchical_structure": {
      "descriptive_text": "The sample comprises a polypropylene homopolymer synthesized via coordination polymerization using a rac-(EBI)Zr-(NMe2)2/MAO/[Ph3C][B(C6F5)4] catalyst system in toluene at 1 atm. After drying at 70 °C, the material underwent thermal characterization using a TA 100 DSC instrument under a nitrogen atmosphere, involving a melt at 180 °C followed by isothermal crystallization at 80 °C for 20 minutes and subsequent heating at 10 °C/min. Hierarchical analysis indicates an alpha-form crystalline structure with 51% crystallinity, featuring spherulites that exhibit negative birefringence.",
      "reasoning_analysis": "Increasing Factors: The use of a rac-(EBI)Zr metallocene catalyst promotes high stereoregularity (isotacticity), facilitating efficient chain packing into stable crystal lattices. The formation of the alpha-form crystalline structure, which is the thermodynamically stable polymorph for isotactic polypropylene, further supports a robust melting transition. Additionally, the isothermal crystallization step at 80 °C allows for organized chain folding and lamellar development, resulting in a higher degree of crystallinity (51%) compared to quenched samples, which stabilizes the solid phase. Decreasing Factors: The isothermal crystallization temperature of 80 °C represents a significant undercooling relative to the equilibrium melting point, which kinetically favors the formation of thinner lamellae according to the Gibbs-Thomson effect; thinner lamellae inherently melt at lower temperatures than thicker ones formed at higher crystallization temperatures. Furthermore, any minor regio-defects or stereodefects introduced during the coordination polymerization, despite the specific catalyst choice, would disrupt crystal perfection and depress the melting temperature. Dominant Factor: While the intrinsic isotacticity established by the catalyst system is the fundamental prerequisite for the existence of a melting transition, the specific thermal history—particularly the crystallization temperature of 80 °C—qualitatively dominates the final Tm behavior by dictating the lamellar thickness distribution. This processing parameter constrains the observed Tm to be lower than the equilibrium melting point of a perfectly thick crystal, despite the stabilizing influence of the alpha-form structure."
    },
    "analysis_without_hierarchical_structure": {
      "descriptive_text": "The sample consists of a polypropylene homopolymer synthesized via coordination polymerization of propylene using a rac-(EBI)Zr-(NMe2)2/MAO/[Ph3C][B(C6F5)4] catalyst system in toluene at 1 atm. Following synthesis, the material was dried at 70 °C. For thermal characterization, the sample was subjected to differential scanning calorimetry using a TA 100 instrument under a nitrogen atmosphere; the thermal protocol involved melting at 180 °C, followed by isothermal crystallization at 80 °C for 20 minutes, and subsequent heating at a rate of 10 °C/min.",
      "reasoning_analysis": "Increasing Factors: The use of a C2-symmetric metallocene catalyst typically induces high stereoregularity in the polypropylene chains, facilitating efficient chain packing into stable crystals which inherently raises the melting temperature. Furthermore, the processing history includes an isothermal crystallization step, which allows for the development of lamellae with more uniform thickness compared to non-isothermal cooling, thereby stabilizing the crystal structure against melting. The absence of additives ensures there are no impurities to disrupt the crystal lattice. Decreasing Factors: The specific isothermal crystallization temperature is moderate; crystallization at higher temperatures could potentially yield thicker lamellae and a higher observed melting point. Additionally, finite molecular weight effects and any minor stereo-defects inherent to the polymerization process would introduce chain ends and irregularities that destabilize the crystal lattice, slightly depressing the melting temperature. Dominant Factor: The high stereoregularity imparted by the specific metallocene catalyst system is the dominant factor, as it establishes the fundamental capability of the polymer chains to crystallize into an ordered lattice; without this structural regularity, the thermal history would be irrelevant as the material would remain largely amorphous without a distinct melting transition."
    }
  },
  {
    "doi": "10.1002/app.21253",
    "title": "Isothermal Crystallization Behavior of Metallocenecatalyzed Isotactic Polypropylene",
    "year": 2005,
    "chemical_composition": {
      "repeat_unit_psmiles": "[*]C(C)C[*]",
      "monomers": [
        {
          "name": "Propylene",
          "smiles": "CC=C",
          "ratio_value": null,
          "ratio_unit": null
        }
      ],
      "additives": [],
      "is_homopolymer": true
    },
    "processing_history": "Synthesis: Propylene polymerization using rac-(EBI)Zr-(NMe2)2/MAO/[Ph3C][B(C6F5)4] in toluene at 1 atm, 70 °C drying. Characterization: DSC (TA 100). Melted at 180 °C, isothermally crystallized at 60 °C for 20 min, then heated at 10 °C/min under N2.",
    "hierarchical_structure": "Crystallinity (Xc): 58%. Spherulites show negative birefringence. Alpha-form crystalline structure.",
    "properties": {
      "Tm": {
        "value": [
          125.1
        ],
        "unit": "°C"
      }
    },
    "analysis_with_hierarchical_structure": {
      "descriptive_text": "The sample consists of a polypropylene homopolymer synthesized via coordination polymerization using a rac-(EBI)Zr-(NMe2)2/MAO/[Ph3C][B(C6F5)4] catalyst system in toluene. Following synthesis and drying at 70 °C, the material exhibits an alpha-form crystalline structure with a degree of crystallinity of 58% and spherulites displaying negative birefringence. Thermal characterization was performed using differential scanning calorimetry, wherein the sample was melted at 180 °C, isothermally crystallized at 60 °C for 20 minutes, and subsequently heated at 10 °C/min under a nitrogen atmosphere to determine thermal transitions.",
      "reasoning_analysis": "Increasing Factors: The utilization of a chiral rac-metallocene catalyst ensures high stereoregularity, facilitating the formation of the thermodynamically stable alpha-crystalline polymorph which intrinsically supports a higher melting temperature. Additionally, the absence of plasticizers or fillers prevents lattice disruption or dilution effects that would otherwise depress the melting point. Decreasing Factors: The processing history specifies an isothermal crystallization temperature of 60 °C, which is relatively low for polypropylene. According to the Gibbs-Thomson equation, crystallization at this temperature limits the time and thermal energy available for chain folding, resulting in thinner lamellar crystals that melt at lower temperatures compared to those formed at higher crystallization temperatures. Dominant Factor: While the high stereoregularity and alpha-form structure provide a high intrinsic melting potential, the low isothermal crystallization temperature imposed during the characterization history is the dominant factor limiting lamellar thickening, thereby qualitatively suppressing the observed melting temperature relative to the equilibrium melting point of isotactic polypropylene."
    },
    "analysis_without_hierarchical_structure": {
      "descriptive_text": "The sample consists of a polypropylene homopolymer synthesized via coordination polymerization of propylene using a rac-(EBI)Zr-(NMe2)2/MAO/[Ph3C][B(C6F5)4] catalyst system in toluene at 1 atm. Following synthesis, the material was dried at 70 °C to remove residual solvent. For thermal characterization, the sample was subjected to a specific thermal history within a DSC instrument; it was melted at 180 °C, isothermally crystallized at 60 °C for 20 minutes, and subsequently heated at a rate of 10 °C/min under a nitrogen atmosphere to determine its thermal properties.",
      "reasoning_analysis": "Increasing Factors: The use of a racemic metallocene catalyst system promotes high stereoregularity (isotacticity) in the polypropylene chains, facilitating efficient chain packing into crystalline lamellae which intrinsically supports a higher equilibrium melting temperature. Decreasing Factors: The thermal history specifies isothermal crystallization at 60 °C, which represents a high degree of supercooling relative to the melting point; according to the Thomson-Gibbs equation, this lower crystallization temperature favors the formation of thinner lamellae with lower thermal stability, thereby depressing the observed melting temperature compared to samples crystallized at higher temperatures. Dominant Factor: While the chemical composition establishes the fundamental capability for crystallization, the specific thermal treatment imposed during characterization is the dominant factor governing the observed Tm, as the morphological constraints (lamellar thickness) dictated by the low crystallization temperature qualitatively reduce the melting point relative to the theoretical equilibrium limit of the isotactic polymer."
    }
  },
  {
    "doi": "10.1002/app.21253",
    "title": "Isothermal Crystallization Behavior of Metallocenecatalyzed Isotactic Polypropylene",
    "year": 2005,
    "chemical_composition": {
      "repeat_unit_psmiles": "[*]C(C)C[*]",
      "monomers": [
        {
          "name": "Propylene",
          "smiles": "CC=C",
          "ratio_value": null,
          "ratio_unit": null
        }
      ],
      "additives": [],
      "is_homopolymer": true
    },
    "processing_history": "Synthesis: Propylene polymerization using rac-(EBI)Zr-(NMe2)2/MAO/[Ph3C][B(C6F5)4] in toluene at 1 atm, 70 °C drying. Characterization: DSC (TA 100). Melted at 180 °C, isothermally crystallized at 123 °C for 20 min, then heated at 10 °C/min under N2.",
    "hierarchical_structure": "Crystallinity (Xc): 46%. Spherulites show negative birefringence and pronounced Maltese Cross. Alpha-form crystalline structure.",
    "properties": {
      "Tm": {
        "value": [
          123.0
        ],
        "unit": "°C"
      }
    },
    "analysis_with_hierarchical_structure": {
      "descriptive_text": "The sample consists of a polypropylene homopolymer synthesized via coordination polymerization of propylene using a rac-(EBI)Zr-(NMe2)2/MAO/[Ph3C][B(C6F5)4] catalyst system in toluene. Following synthesis and drying at 70 °C, the material exhibits an alpha-form crystalline structure with a degree of crystallinity of 46%. Polarized optical microscopy reveals spherulitic morphology characterized by negative birefringence and a pronounced Maltese Cross pattern. Thermal characterization was performed using differential scanning calorimetry, wherein the sample was melted at 180 °C, isothermally crystallized at 123 °C for 20 minutes, and subsequently heated at 10 °C/min under a nitrogen atmosphere to determine thermal transitions.",
      "reasoning_analysis": "Increasing Factors: The use of a racemic metallocene catalyst promotes high isotacticity, enabling efficient chain packing into the thermodynamically stable alpha-form crystalline structure, which intrinsically possesses a higher melting temperature than beta or gamma polymorphs. Additionally, the processing history involves isothermal crystallization at 123 °C, a relatively high crystallization temperature that facilitates the growth of thicker lamellae, thereby elevating the observed Tm according to the Gibbs-Thomson equation. Decreasing Factors: The melting temperature is inherently depressed relative to the equilibrium melting point due to the finite thickness of the crystalline lamellae formed during the specific thermal cycle. Furthermore, the absence of rigid comonomers or cross-linking agents means the polymer backbone retains significant conformational entropy in the melt, preventing the extreme thermal stability seen in rigid-rod polymers. Dominant Factor: The formation of the stable alpha-polymorph driven by the high stereoregularity of the metallocene-synthesized chains, combined with the lamellar thickening effects induced by the isothermal crystallization step, qualitatively dominates the thermal behavior, establishing a robust melting transition characteristic of highly isotactic polypropylene."
    },
    "analysis_without_hierarchical_structure": {
      "descriptive_text": "The sample comprises a polypropylene homopolymer synthesized via coordination polymerization of propylene using a rac-(EBI)Zr-(NMe2)2 catalyst system activated by MAO and [Ph3C][B(C6F5)4] in toluene at 1 atm. Following synthesis, the material was dried at 70 °C to remove residual solvent. For thermal characterization, the polymer was subjected to a controlled thermal history within a DSC instrument under a nitrogen atmosphere; specifically, the sample was melted at 180 °C, isothermally crystallized at 123 °C for 20 minutes, and subsequently heated at a rate of 10 °C/min to determine the melting temperature.",
      "reasoning_analysis": "Increasing Factors: The use of a chiral rac-(EBI)Zr metallocene catalyst promotes high stereoregularity, specifically isotacticity, which enables efficient chain packing and crystallinity, inherently elevating the Tm compared to atactic variants. Furthermore, the processing history involves isothermal crystallization at 123 °C, a relatively high crystallization temperature that facilitates the formation of thicker lamellar crystals with higher thermal stability, thereby driving the observed Tm upward. Decreasing Factors: The intrinsic presence of methyl side groups on the polymer backbone introduces steric hindrance compared to linear polyethylene, which inherently limits the maximum achievable Tm for this chemical class. Additionally, any minor stereoirregularities or regioerrors resulting from the polymerization mechanism could disrupt lattice perfection, potentially depressing the Tm relative to a theoretically perfect crystal. Dominant Factor: The thermal history, specifically the isothermal crystallization at 123 °C, qualitatively dominates the final Tm behavior. While the chemical composition establishes the potential for crystallinity, the lamellar thickness determined by the high crystallization temperature during the DSC protocol exerts the primary control over the observed melting endotherm position according to the Gibbs-Thomson relationship."
    }
  },
  {
    "doi": null,
    "title": "Modular approach to synthesis of property tunable biodegradable polyesters derived from poly(e-caprolactone)",
    "year": null,
    "chemical_composition": {
      "repeat_unit_psmiles": null,
      "monomers": [
        {
          "name": "epsilon-caprolactone",
          "smiles": "O=C1CCCCCO1",
          "ratio_value": 80,
          "ratio_unit": "mol/mol diol"
        },
        {
          "name": "1,6-hexanediol",
          "smiles": "OCCCCCCO",
          "ratio_value": 1,
          "ratio_unit": "mol"
        }
      ],
      "additives": [
        {
          "name": "tin(II) 2-ethylhexanoate",
          "type": "catalyst",
          "amount_value": null,
          "amount_unit": null
        }
      ],
      "is_homopolymer": false
    },
    "processing_history": "Macromerdiol H40CL synthesized similarly to H20CL using 1,6-hexanediol initiator and 40 CL repeat units on either end. Tm measured by DSC (Q1000) from 0 to 200 °C at 10 K/min heating rate; second run used.",
    "hierarchical_structure": "Powder-like solid. Soluble in THF.",
    "properties": {
      "Tm": {
        "value": [
          54.11
        ],
        "unit": "°C"
      }
    },
    "analysis_with_hierarchical_structure": {
      "descriptive_text": "The sample consists of a macromerdiol designated as H40CL, synthesized via the ring-opening polymerization of epsilon-caprolactone initiated by 1,6-hexanediol in the presence of a tin(II) 2-ethylhexanoate catalyst. The chemical architecture features approximately 40 caprolactone repeat units positioned on either end of the hexanediol core, resulting in a non-homopolymeric composition that manifests as a powder-like solid soluble in tetrahydrofuran. Thermal characterization was performed using differential scanning calorimetry (DSC) on a Q1000 instrument, utilizing a heating rate of 10 K/min from 0 to 200 °C, with the melting temperature derived from the second heating run to ensure the elimination of prior thermal history.",
      "reasoning_analysis": "Increasing Factors: The presence of substantial sequences of epsilon-caprolactone units enables the formation of crystalline lamellae, which is the prerequisite for observing a melting transition. The symmetric architecture centered around the 1,6-hexanediol initiator may facilitate regular packing of the PCL blocks compared to asymmetric analogs. Additionally, utilizing the second heating run in the processing history eliminates previous thermal history, allowing for a more standardized crystallization process that reflects the intrinsic stability of the formed crystals. Decreasing Factors: The incorporation of the 1,6-hexanediol unit acts as a structural defect within the polymer backbone, disrupting the continuity of the crystallizable PCL sequence and potentially limiting the maximum achievable lamellar thickness. Furthermore, the relatively low degree of polymerization restricts the chain length available for folding and crystallization, which, according to the Thomson-Gibbs equation, lowers the melting temperature compared to high molecular weight PCL homopolymers. Residual tin(II) 2-ethylhexanoate catalyst may also act as an impurity within the crystal lattice, reducing crystal perfection. Dominant Factor: The dominant factor is the limited length of the crystallizable PCL blocks constrained by the macromer architecture. While the chemical regularity of the caprolactone units drives crystallinity, the finite block length and the central diol interruption fundamentally cap the lamellar thickness, qualitatively positioning the Tm lower than that of infinite molecular weight PCL, while the standardized DSC protocol ensures this value reflects the equilibrium capability of this specific architectural constraint."
    },
    "analysis_without_hierarchical_structure": {
      "descriptive_text": "The sample comprises a Macromerdiol H40CL synthesized via the ring-opening polymerization of epsilon-caprolactone initiated by 1,6-hexanediol using tin(II) 2-ethylhexanoate as a catalyst. This architecture features approximately 40 caprolactone repeat units positioned on either end of the hexanediol initiator core. The melting temperature was characterized using differential scanning calorimetry on a Q1000 instrument, utilizing a heating rate of 10 K/min from 0 to 200 °C, with data collected during the second heating run to ensure consistent thermal history.",
      "reasoning_analysis": "Increasing Factors: The chemical regularity of the epsilon-caprolactone sequences facilitates efficient chain packing and the formation of crystalline lamellae, which is the fundamental prerequisite for observing a melting transition. Additionally, the processing history specifies the use of the second heating run in DSC, which erases prior thermal history and allows for standardized crystal formation during the controlled cooling cycle, typically resulting in a more stable and defined Tm compared to the first run. Decreasing Factors: The molecular architecture incorporates a 1,6-hexanediol initiator segment at the center of the chain, which acts as a structural defect that interrupts the continuity of the crystallizable sequence and limits the maximum achievable lamellar thickness. Furthermore, the relatively low degree of polymerization, with only 40 caprolactone units per arm, introduces a high concentration of chain ends that destabilize the crystal lattice and depress the Tm relative to high molecular weight linear poly(epsilon-caprolactone). Dominant Factor: The length of the crystallizable poly(epsilon-caprolactone) blocks is the dominant factor governing the final Tm behavior. While the central diol defect introduces irregularity, the ability of the 40-unit arms to organize into crystalline domains dictates the thermal stability of the solid phase, meaning the Tm is primarily constrained by the limited chain length available for folding and crystallization rather than the chemical nature of the initiator."
    }
  },
  {
    "doi": null,
    "title": "Modular approach to synthesis of property tunable biodegradable polyesters derived from poly(e-caprolactone)",
    "year": null,
    "chemical_composition": {
      "repeat_unit_psmiles": null,
      "monomers": [
        {
          "name": "epsilon-caprolactone",
          "smiles": "O=C1CCCCCO1",
          "ratio_value": 40,
          "ratio_unit": "mol/mol diol"
        },
        {
          "name": "1,12-dodecanediol",
          "smiles": "OCCCCCCCCCCCCO",
          "ratio_value": 1,
          "ratio_unit": "mol"
        }
      ],
      "additives": [
        {
          "name": "tin(II) 2-ethylhexanoate",
          "type": "catalyst",
          "amount_value": null,
          "amount_unit": null
        }
      ],
      "is_homopolymer": false
    },
    "processing_history": "Macromerdiol D20CL synthesized similarly to H20CL using 1,12-dodecanediol initiator and 20 CL repeat units on either end. Tm measured by DSC (Q1000) from 0 to 200 °C at 10 K/min heating rate; second run used.",
    "hierarchical_structure": "Powder-like solid. Soluble in THF.",
    "properties": {
      "Tm": {
        "value": [
          52.04
        ],
        "unit": "°C"
      }
    },
    "analysis_with_hierarchical_structure": {
      "descriptive_text": "The sample is a macromerdiol designated as D20CL, synthesized via ring-opening polymerization of epsilon-caprolactone initiated by 1,12-dodecanediol, resulting in a structure featuring approximately 20 caprolactone repeat units on either end of the diol core. Tin(II) 2-ethylhexanoate was employed as the catalyst during synthesis. The resulting material presents as a powder-like solid that is soluble in tetrahydrofuran (THF). Thermal characterization was performed using differential scanning calorimetry (DSC) on a Q1000 instrument, utilizing a heating rate of 10 K/min from 0 to 200 °C, with the melting temperature determined from the second heating run to eliminate thermal history effects.",
      "reasoning_analysis": "Increasing Factors: The high regularity of the epsilon-caprolactone sequences facilitates efficient chain packing and the formation of stable crystalline lamellae, driven by strong van der Waals forces between the methylene segments. Additionally, the long aliphatic chain of the 1,12-dodecanediol initiator may contribute to overall hydrophobic interactions that support structural ordering. Decreasing Factors: The oligomeric nature of the sample, with only approximately 20 caprolactone units per arm, results in a high fraction of chain ends and central junction points that restrict lamellar thickness according to the Thomson-Gibbs equation, qualitatively lowering the Tm relative to high molecular weight poly(caprolactone). Furthermore, the triblock architecture introduces a central defect where the diol initiator resides, potentially disrupting the continuity of the crystalline phase. Dominant Factor: The dominant factor is the molecular architecture and oligomeric chain length; while the chemical composition supports crystallization, the limited block length and the presence of the central diol junction restrict the maximum achievable crystal thickness, thereby governing the final melting temperature below that of infinite molecular weight homopolymer PCL."
    },
    "analysis_without_hierarchical_structure": {
      "descriptive_text": "The sample is a poly(epsilon-caprolactone) based macromerdiol, designated D20CL, synthesized via ring-opening polymerization of epsilon-caprolactone initiated by 1,12-dodecanediol using tin(II) 2-ethylhexanoate as a catalyst. The molecular architecture comprises approximately 20 caprolactone repeat units situated on either end of the central dodecanediol initiator. Thermal characterization was performed using differential scanning calorimetry on a Q1000 instrument, where the melting temperature was derived from the second heating run ranging from 0 to 200 °C at a rate of 10 K/min to ensure the elimination of prior thermal history.",
      "reasoning_analysis": "Increasing Factors: The chemical regularity of the epsilon-caprolactone sequences facilitates efficient chain packing and the formation of crystalline lamellae, which is the fundamental prerequisite for a distinct melting transition. Furthermore, the processing history specifies the use of the second heating run in DSC, which erases unpredictable thermal history from synthesis and allows for standardized crystallization during cooling, typically resulting in a more defined and thermodynamically stable melting endotherm. Decreasing Factors: The macromerdiol architecture introduces a central 1,12-dodecanediol unit and chain ends that act as structural defects within the crystallizable domains, disrupting lattice continuity relative to a high molecular weight linear homopolymer. Additionally, the finite block length of approximately 20 repeat units limits the maximum lamellar thickness, which qualitatively depresses the melting point compared to infinite chains due to surface free energy effects. Dominant Factor: The inherent crystallizability of the poly(epsilon-caprolactone) segments is the dominant factor establishing the presence of a measurable Tm; however, the architectural constraints imposed by the telechelic structure and finite chain length qualitatively limit the upper bound of the melting temperature relative to high molecular weight counterparts."
    }
  },
  {
    "doi": null,
    "title": "Polymer–ceramic composite electrolytes: conductivity and thermal history effects",
    "year": 1999,
    "chemical_composition": {
      "repeat_unit_psmiles": "*OCC*",
      "monomers": [
        {
          "name": "Ethylene oxide",
          "smiles": "C1CO1",
          "ratio_value": null,
          "ratio_unit": null
        }
      ],
      "additives": [
        {
          "name": "Lithium tetrafluoroborate",
          "type": "salt",
          "amount_value": null,
          "amount_unit": null
        },
        {
          "name": "Zirconium oxide",
          "type": "filler",
          "amount_value": 30,
          "amount_unit": "wt%"
        }
      ],
      "is_homopolymer": true
    },
    "processing_history": "Solvent cast from acetonitrile, dried. [O]:[Li] ratio 7.73:1. ZrO2 (30 wt%, 30 nm) dispersed. Heated to 200 °C, held 30 min, quenched to 0 °C. DSC 2nd heat at 10 °C/min under Argon.",
    "hierarchical_structure": "Reduced crystallinity. Single endotherm shifted to lower temperature.",
    "properties": {
      "Tm": {
        "value": [
          45
        ],
        "unit": "°C"
      }
    },
    "analysis_with_hierarchical_structure": {
      "descriptive_text": "This sample consists of a poly(ethylene oxide) homopolymer complexed with lithium tetrafluoroborate salt at an [O]:[Li] ratio of 7.73:1 and compounded with 30 wt% zirconium oxide nanoparticles (30 nm). The material was prepared via solvent casting from acetonitrile followed by drying, after which the composite was subjected to a thermal treatment involving heating to 200 °C for 30 minutes and quenching to 0 °C. Structural characterization indicates reduced crystallinity with a single endotherm shifted to a lower temperature, as measured by differential scanning calorimetry during the second heating scan at 10 °C/min under an argon atmosphere.",
      "reasoning_analysis": "Increasing Factors: The dispersion of zirconium oxide nanoparticles may provide heterogeneous nucleation sites that could potentially enhance crystallization kinetics, while the initial heating to 200 °C ensures the erasure of prior thermal history for consistent analysis. Decreasing Factors: The coordination of lithium ions with the ether oxygens of the poly(ethylene oxide) backbone disrupts chain regularity and packing efficiency, thermodynamically depressing the melting temperature. Additionally, the high filler loading imposes confinement effects that restrict chain mobility and lamellar thickening, and the quenching process kinetically limits crystal growth time, resulting in thinner lamellae that melt at lower temperatures according to the Gibbs-Thomson equation. Dominant Factor: The combined thermodynamic disruption from salt complexation and the kinetic limitations imposed by rapid quenching qualitatively dominate the system, overriding potential nucleating effects from the filler to produce the observed reduction in melting temperature and crystallinity."
    },
    "analysis_without_hierarchical_structure": {
      "descriptive_text": "The sample comprises a polyethylene oxide homopolymer matrix containing lithium tetrafluoroborate salt with an oxygen-to-lithium ratio of 7.73:1 and dispersed zirconium oxide nanoparticles at 30 wt% with a particle size of 30 nm. The material was prepared by solvent casting from acetonitrile followed by drying. The thermal history involved heating to 200 °C, holding for 30 minutes, and quenching to 0 °C, with thermal properties characterized by DSC during a second heating scan at 10 °C/min under an argon atmosphere.",
      "reasoning_analysis": "Increasing Factors: The dispersion of zirconium oxide nanoparticles may act as heterogeneous nucleation agents, potentially promoting the initiation of crystallization during the cooling phase, while strong interfacial interactions between the polymer chains and the filler surface could restrict segmental mobility near the interface, theoretically increasing the thermal energy required to melt ordered domains. Decreasing Factors: The coordination between lithium cations and ether oxygens disrupts the regularity of the polymer backbone, hindering efficient chain packing and significantly depressing the stability of the crystalline phase. Additionally, the quenching process from 200 °C to 0 °C limits the time available for crystal growth and perfection, resulting in smaller crystallite sizes that exhibit lower melting temperatures due to the Gibbs-Thomson effect, while the high filler loading physically obstructs chain folding. Dominant Factor: The disruption of chain regularity caused by the lithium salt complexation is the dominant factor influencing the Tm, as the thermodynamic penalty imposed by the ion-dipole interactions prevents the formation of large, stable crystalline lamellae, qualitatively driving the melting temperature lower relative to the pristine homopolymer despite any nucleating effects from the filler."
    }
  },
  {
    "doi": null,
    "title": "Modular approach to synthesis of property tunable biodegradable polyesters derived from poly(e-caprolactone)",
    "year": null,
    "chemical_composition": {
      "repeat_unit_psmiles": "[*]OC(=O)CCCCC(=O)[*]",
      "monomers": [
        {
          "name": "epsilon-caprolactone",
          "smiles": "O=C1CCCCCO1",
          "ratio_value": null,
          "ratio_unit": null
        }
      ],
      "additives": [],
      "is_homopolymer": true
    },
    "processing_history": "Purchased from Sigma-Aldrich (Mw 4034 g/mol). Tm measured by DSC (Q1000) from 0 to 200 °C at 10 K/min heating rate; second run used.",
    "hierarchical_structure": "Semicrystalline. Tm ~58 °C.",
    "properties": {
      "Tm": {
        "value": [
          58.0
        ],
        "unit": "°C"
      }
    },
    "analysis_with_hierarchical_structure": {
      "descriptive_text": "The sample consists of a semicrystalline poly(epsilon-caprolactone) homopolymer with a molecular weight of 4034 g/mol, sourced commercially from Sigma-Aldrich. The material formulation contains no additives. Thermal characterization was performed using differential scanning calorimetry on a Q1000 instrument, utilizing a heating rate of 10 K/min from 0 to 200 °C, with data recorded during the second heating run to eliminate prior thermal history.",
