Repository: hhtrick/HHT-code

# HHT training framework

This directory contains model training, embedding precomputation, inference, article-level baselines and the curated datasets. All commands below assume that the working directory is `train_code/`.

## 3. Datasets and fixed partitions

Each main dataset is a JSON array at `dataset/{property}/{property}.json`. Entries contain source metadata, `chemical_composition`, `processing_history`, `hierarchical_structure`, `properties`, and two generated-analysis objects. Targets are stored as `properties[property]["value"]`; source metadata and target values are not predictive input fields.

| Property | Train | Validation | Test | Total |
|---|---:|---:|---:|---:|

File: train_code/dataset/Tm/Tm.json (part 33 of 200)
[
      "reasoning_analysis": "Increasing Factors: The homopolymer nature ensures high chemical regularity along the backbone, facilitating efficient chain packing and crystallization which establishes a defined melting transition. Additionally, the dipole-dipole interactions arising from the ester linkages within the repeat unit contribute cohesive energy density to the crystal lattice, supporting thermal stability. Decreasing Factors: The aliphatic methylene sequences in the caprolactone unit impart high chain flexibility, reducing the energy required to disrupt the crystalline order compared to rigid aromatic polyesters. Crucially, the low molecular weight of 4034 g/mol introduces a high concentration of chain ends that act as defects within the crystal lattice, limiting lamellar thickness and thermally destabilizing the crystals via the Gibbs-Thomson effect. Furthermore, the use of the second heating run in the processing history eliminates large superstructures formed during initial cooling, potentially resulting in less perfect crystals compared to a slowly annealed sample. Dominant Factor: The inherent flexibility of the aliphatic polyester backbone establishes a relatively low baseline melting temperature compared to engineering plastics; however, the low molecular weight is the dominant factor qualitatively depressing the Tm relative to high-molecular-weight poly(epsilon-caprolactone), as the chain end defects significantly constrain crystal growth and stability."
    },
    "analysis_without_hierarchical_structure": {
      "descriptive_text": "The sample consists of a poly(epsilon-caprolactone) homopolymer with a molecular weight of 4034 g/mol, procured from Sigma-Aldrich. The melting temperature was characterized using differential scanning calorimetry on a Q1000 instrument, employing a heating protocol from 0 to 200 °C at a rate of 10 K/min, with data recorded during the second heating run to eliminate prior thermal history.",
      "reasoning_analysis": "Increasing Factors: The chemical regularity of the poly(epsilon-caprolactone) homopolymer structure facilitates efficient chain packing and crystallization, which is a prerequisite for observing a melting transition. Additionally, the presence of ester linkages within the backbone introduces dipole-dipole interactions that contribute to the cohesive energy density of the crystalline lattice. Decreasing Factors: The relatively low molecular weight of 4034 g/mol results in a high concentration of chain ends, which act as defects within the crystal lattice and reduce the stability of the crystalline lamellae, thereby depressing the melting temperature relative to high molecular weight counterparts. Furthermore, the flexible aliphatic methylene sequences in the backbone confer high chain mobility and lower cohesive energy compared to rigid aromatic systems, inherently limiting the thermal stability of the crystalline phase. The use of the second heating run in the processing history also ensures that any thermal annealing or orientation effects from prior storage are erased, preventing artificial elevation of the melting point. Dominant Factor: The low molecular weight serves as the dominant factor influencing the specific Tm behavior of this sample; while the chemical regularity ensures crystallinity, the high density of chain ends qualitatively restricts the achievable crystal thickness and perfection, leading to a lower melting temperature compared to the theoretical infinite molecular weight limit of the same chemical composition."
    }
  },
  {
    "doi": null,
    "title": "Melting and zero growth rate temperatures of syndiotactic polystryrene",
    "year": 2008,
    "chemical_composition": {
      "repeat_unit_psmiles": "[*]CC(c1ccccc1)[*]",
      "monomers": [
        {
          "name": "Styrene",
          "smiles": "C=CC1=CC=CC=C1",
          "ratio_value": null,
          "ratio_unit": null
        }
      ],
      "additives": [],
      "is_homopolymer": true
    },
    "processing_history": "sPS (Questra QA101, Mw 320 kg/mol) melted at 300 °C for 15 min, quenched in ice/water. Annealed at 345 °C for 15 min to form β phase. Tm determined by DSC (Mettler DSC 822e, N2) with heating rates 5-20 °C/min extrapolated to zero. Equilibrium Tm calculated via Linear Hoffman-Weeks extrapolation.",
    "hierarchical_structure": "Syndiotactic polystyrene, β crystalline phase.",
    "properties": {
      "Tm": {
        "value": [
          282
        ],
        "unit": "°C"
      }
    },
    "analysis_with_hierarchical_structure": {
      "descriptive_text": "The sample consists of a high molecular weight syndiotactic polystyrene homopolymer (Mw 320 kg/mol, Questra QA101) exhibiting a β crystalline phase morphology. The material underwent a specific thermal treatment protocol wherein it was melted at 300 °C for 15 minutes, quenched in an ice-water bath, and subsequently annealed at 345 °C for 15 minutes to induce the formation of the β crystalline structure. Thermal characterization was performed using differential scanning calorimetry under a nitrogen atmosphere with varying heating rates, where the equilibrium melting temperature was determined via Linear Hoffman-Weeks extrapolation to eliminate kinetic effects.",
      "reasoning_analysis": "Increasing Factors: The syndiotactic stereochemistry facilitates tight chain packing and crystallinity, fundamentally enabling a melting transition significantly higher than amorphous atactic variants. The high molecular weight (320 kg/mol) reduces the relative concentration of chain ends, minimizing lattice defects that would otherwise depress stability. Critically, the annealing step at 345 °C promotes extensive lamellar thickening and perfection of the β-phase crystals, which thermodynamically elevates the melting point according to the Gibbs-Thomson relationship. Decreasing Factors: The initial quenching from the melt may introduce kinetic traps or thinner lamellae prior to annealing, potentially lowering the initial thermal stability, though the subsequent high-temperature treatment mitigates this effect. Additionally, any kinetic superheating during DSC scanning is a potential artifact, though the use of Hoffman-Weeks extrapolation is designed to negate this influence. Dominant Factor: The syndiotactic configuration is the primary prerequisite for the existence of a high Tm, but the high-temperature annealing protocol is the dominant processing factor determining the final magnitude of the Tm by ensuring the crystals reach their equilibrium thickness and stability limit."
    },
    "analysis_without_hierarchical_structure": {
      "descriptive_text": "The sample consists of a syndiotactic polystyrene (sPS) homopolymer, identified as Questra QA101 with a molecular weight of 320 kg/mol, and contains no additional additives. The material preparation involved melting the polymer at 300 °C for 15 minutes followed by rapid quenching in an ice-water bath. Subsequently, the sample was annealed at 345 °C for 15 minutes to induce the formation of the crystalline β phase. The melting temperature was determined using differential scanning calorimetry under a nitrogen atmosphere with heating rates between 5 and 20 °C/min, where the equilibrium melting temperature was derived via Linear Hoffman-Weeks extrapolation.",
      "reasoning_analysis": "Increasing Factors: The syndiotactic configuration of the polystyrene backbone is the fundamental prerequisite for crystallinity, enabling a defined melting transition unlike amorphous atactic polystyrene. Furthermore, the specified high-temperature annealing protocol promotes the formation of the thermally stable β crystalline phase and increases lamellar thickness, which thermodynamically elevates the melting point. The use of Linear Hoffman-Weeks extrapolation also mathematically targets the equilibrium melting temperature, representing the theoretical upper limit for infinite crystal thickness. Decreasing Factors: The initial quenching in ice-water creates a disordered state with potentially small or imperfect crystallites that would inherently exhibit a lower melting point if measured immediately. Additionally, the high molecular weight increases chain entanglement density, which can kinetically hinder perfect chain folding during crystallization, potentially introducing defects that depress the Tm relative to lower molecular weight counterparts. Dominant Factor: The high-temperature annealing protocol designed to stabilize the β phase is the dominant factor. While the initial quench introduces disorder, the subsequent thermal treatment allows for significant crystal perfection and reorganization, overriding the kinetic limitations imposed by the quench and molecular weight, thereby driving the observed equilibrium Tm to its maximum potential for this specific polymorph."
    }
  },
  {
    "doi": null,
    "title": "Photo-crosslinked poly(3-caprolactone fumarate) networks: Roles of crystallinity and crosslinking density in determining mechanical properties",
    "year": 2008,
    "chemical_composition": {
      "repeat_unit_psmiles": null,
      "monomers": [
        {
          "name": "Polycaprolactone diol (Mn=1250)",
          "smiles": null,
          "ratio_value": 1,
          "ratio_unit": "molar ratio"
        },
        {
          "name": "Fumaryl chloride",
          "smiles": "ClC(=O)C=CC(=O)Cl",
          "ratio_value": 0.95,
          "ratio_unit": "molar ratio"
        }
      ],
      "additives": [
        {
          "name": "bis(2,4,6-trimethyl benzoyl)phosphine oxide",
          "type": "photoinitiator",
          "amount_value": 10,
          "amount_unit": "mg/g"
        }
      ],
      "is_homopolymer": false
    },
    "processing_history": "Polycondensation of PCL diol and fumaryl chloride (0.95:1 molar ratio) with K2CO3 in CH2Cl2 at 50 °C for 12 h. Photo-crosslinked with UV light (315-380 nm) for 30 min using BAPO/polymer ratio of 10 mg/g. Tm measured by DSC (Q1000, TA Instruments) in N2, 2nd heating run from -90 to 100 °C at 10 °C/min.",
    "hierarchical_structure": "Semi-crystalline, crystallinity Xc = 0.30 by DSC.",
    "properties": {
      "Tm": {
        "value": [
          31.6
        ],
        "unit": "°C"
      }
    },
    "analysis_with_hierarchical_structure": {
      "descriptive_text": "The material is a semi-crystalline copolymer network synthesized via the polycondensation of Polycaprolactone diol (Mn=1250) and fumaryl chloride with a molar ratio of 1:0.95 in the presence of K2CO3 within a dichloromethane solvent at 50 °C for 12 hours. Following synthesis, the polymer was incorporated with 10 mg/g of bis(2,4,6-trimethyl benzoyl)phosphine oxide photoinitiator and subjected to UV irradiation (315-380 nm) for 30 minutes to induce photo-crosslinking. The resulting hierarchical structure exhibits a degree of crystallinity (Xc) of 0.30 as determined by DSC, where the melting temperature was measured during the second heating run from -90 to 100 °C at a rate of 10 °C/min under a nitrogen atmosphere.",
      "reasoning_analysis": "Increasing Factors: The incorporation of fumaryl chloride introduces unsaturated carbon-carbon double bonds into the polymer backbone, increasing chain stiffness and intermolecular interactions relative to pure aliphatic polyesters. Additionally, the slight excess of polycaprolactone diol may result in terminal hydroxyl groups capable of hydrogen bonding, which can stabilize the crystalline phase. Decreasing Factors: The photo-crosslinking process creates a permanent network structure that topologically constrains polymer chains, inhibiting the formation of thick lamellae and reducing crystal perfection, which inherently depresses the melting temperature. Furthermore, the flexible methylene sequences within the polycaprolactone soft segments contribute to high chain mobility, and the presence of the photoinitiator additive acts as an impurity within the lattice. Dominant Factor: The inherent flexibility of the polycaprolactone segments establishes the baseline thermal range, but the crosslinking density is the dominant factor modifying the Tm, as the network topology limits the maximum achievable lamellar thickness and crystal perfection during the cooling and heating cycles."
    },
    "analysis_without_hierarchical_structure": {
      "descriptive_text": "The polymer sample was synthesized via polycondensation of Polycaprolactone diol (Mn=1250) and fumaryl chloride in a 1:0.95 molar ratio using potassium carbonate as an acid scavenger in dichloromethane at 50 °C for 12 hours. Following synthesis, the material was compounded with bis(2,4,6-trimethyl benzoyl)phosphine oxide (BAPO) at a concentration of 10 mg/g and subsequently subjected to photo-crosslinking under UV irradiation (315-380 nm) for 30 minutes. The melting temperature was characterized using differential scanning calorimetry (DSC) under a nitrogen atmosphere, utilizing a second heating scan from -90 to 100 °C at a rate of 10 °C/min.",
      "reasoning_analysis": "Increasing Factors: The incorporation of fumaryl chloride introduces rigid unsaturated bonds into the polymer backbone, increasing chain stiffness which intrinsically favors a higher melting temperature by reducing the entropy of fusion. Additionally, the ester linkages from both the PCL and fumarate components provide dipole-dipole interactions that stabilize the crystalline phase. Decreasing Factors: The photo-crosslinking process initiated by BAPO creates a network structure that severely restricts chain mobility and impedes the reorganization of polymer chains into large, perfect crystalline lamellae, thereby depressing the Tm. Furthermore, the off-stoichiometric molar ratio limits molecular weight and increases end-group concentration, while the copolymer structure itself introduces sequence irregularity that disrupts the packing efficiency of the crystallizable PCL segments. Dominant Factor: The topological constraints imposed by the photo-crosslinked network combined with the structural irregularity of the copolymer backbone qualitatively dominate the thermal behavior. Although the rigid fumarate units increase backbone stiffness, the inability of the chains to fully organize into stable crystals due to crosslinking points and sequence defects exerts a stronger influence, leading to a Tm governed primarily by the limitations on crystallinity perfection rather than intrinsic backbone rigidity."
    }
  },
  {
    "doi": null,
    "title": "Modular approach to synthesis of property tunable biodegradable polyesters derived from poly(e-caprolactone)",
    "year": null,
    "chemical_composition": {
      "repeat_unit_psmiles": null,
      "monomers": [
        {
          "name": "epsilon-caprolactone",
          "smiles": "O=C1CCCCCO1",
          "ratio_value": 40,
          "ratio_unit": "mol/mol diol"
        },
        {
          "name": "1,6-hexanediol",
          "smiles": "OCCCCCCO",
          "ratio_value": 1,
          "ratio_unit": "mol"
        }
      ],
      "additives": [
        {
          "name": "tin(II) 2-ethylhexanoate",
          "type": "catalyst",
          "amount_value": 10.5,
          "amount_unit": "mg"
        }
      ],
      "is_homopolymer": false
    },
    "processing_history": "Macromerdiol H20CL synthesized by ring-opening polymerization of CL initiated by 1,6-hexanediol at 120 °C for 5 h under vacuum with tin(II) 2-ethylhexanoate catalyst. Purified by precipitation in ether. Tm measured by DSC (Q1000) from 0 to 200 °C at 10 K/min heating rate; second run used.",
    "hierarchical_structure": "Powder-like solid. Soluble in THF. Diminished crystallinity compared to pure PCL.",
    "properties": {
      "Tm": {
        "value": [
          51.76
        ],
        "unit": "°C"
      }
    },
    "analysis_with_hierarchical_structure": {
      "descriptive_text": "The sample, designated Macromerdiol H20CL, is a copolymer synthesized via the ring-opening polymerization of epsilon-caprolactone initiated by 1,6-hexanediol using 10.5 mg of tin(II) 2-ethylhexanoate as a catalyst. The reaction was conducted at 120 °C for 5 hours under vacuum with a monomer-to-initiator ratio of 40 mol/mol diol, followed by purification through precipitation in ether to yield a powder-like solid that is soluble in THF. Structural characterization indicates diminished crystallinity compared to pure poly(epsilon-caprolactone), and the melting behavior was assessed using differential scanning calorimetry from 0 to 200 °C at a heating rate of 10 K/min, specifically analyzing the second heating run to eliminate thermal history effects.",
      "reasoning_analysis": "Increasing Factors: The regular arrangement of methylene and ester groups within the epsilon-caprolactone sequences facilitates chain folding and lamellar formation, providing the fundamental thermodynamic basis for a melting transition. Additionally, the utilization of the second heating run in the DSC protocol eliminates previous thermal history, allowing the crystals to reorganize under controlled conditions which supports the observation of a stable melting endpoint. Decreasing Factors: The use of 1,6-hexanediol as an initiator creates a telechelic oligomer structure with a high density of chain ends, indicated by the 40:1 monomer-to-initiator ratio, which disrupts crystal lattice perfection and reduces lamellar thickness according to Flory theory. The explicit observation of diminished crystallinity confirms that the structural regularity is compromised relative to pure PCL homopolymer, and residual tin catalyst or ether from purification may act as impurities facilitating chain mobility. Dominant Factor: The high concentration of chain ends and the resulting oligomeric nature of the macromerdiol dominate the thermal behavior, causing a qualitative depression of the Tm relative to high-molecular-weight PCL due to the significant reduction in crystalline perfection and stability."
    },
    "analysis_without_hierarchical_structure": {
      "descriptive_text": "The polymer sample, identified as Macromerdiol H20CL, was synthesized via ring-opening polymerization of epsilon-caprolactone initiated by 1,6-hexanediol using tin(II) 2-ethylhexanoate as a catalyst. The reaction proceeded at 120 °C for 5 hours under vacuum conditions with a monomer feed ratio of 40 mol/mol diol. Following synthesis, the polymer was purified by precipitation in ether to remove residual catalyst and monomers. The melting temperature was characterized using differential scanning calorimetry on a Q1000 instrument, utilizing a heating rate of 10 K/min from 0 to 200 °C, with data recorded from the second heating run to eliminate prior thermal history.",
      "reasoning_analysis": "Increasing Factors: The chemical composition features long methylene sequences within the epsilon-caprolactone units, which provide the structural regularity necessary for efficient chain packing and the formation of stable crystalline lamellae. Furthermore, the processing history includes purification by precipitation in ether, which removes unreacted monomer and low molecular weight species that would otherwise act as impurities or plasticizers within the crystalline phase, thereby preserving the integrity of the melting transition. Decreasing Factors: The use of 1,6-hexanediol as an initiator results in a macrodiol architecture with a finite chain length, introducing a high concentration of hydroxyl end groups that act as defects within the crystal lattice and depress the Tm relative to infinite molecular weight polycaprolactone according to Flory's theory of melting point depression. Additionally, if any tin(II) 2-ethylhexanoate catalyst remains despite purification, these metal complexes could disrupt local chain ordering. Dominant Factor: The intrinsic crystallizability of the polycaprolactone segments qualitatively dominates the thermal behavior. Despite the melting point depression caused by the finite chain length and end-group defects inherent to the macromer structure, the sufficient length of the methylene sequences allows for significant crystalline order to establish, dictating the presence and position of the melting transition observed in the second DSC run."
    }
  },
  {
    "doi": null,
    "title": "Modular approach to synthesis of property tunable biodegradable polyesters derived from poly(e-caprolactone)",
    "year": null,
    "chemical_composition": {
      "repeat_unit_psmiles": null,
      "monomers": [
        {
          "name": "epsilon-caprolactone",
          "smiles": "O=C1CCCCCO1",
          "ratio_value": 80,
          "ratio_unit": "mol/mol diol"
        },
        {
          "name": "1,12-dodecanediol",
          "smiles": "OCCCCCCCCCCCCO",
          "ratio_value": 1,
          "ratio_unit": "mol"
        }
      ],
      "additives": [
        {
          "name": "tin(II) 2-ethylhexanoate",
          "type": "catalyst",
          "amount_value": null,
          "amount_unit": null
        }
      ],
      "is_homopolymer": false
    },
    "processing_history": "Macromerdiol D40CL synthesized similarly to H20CL using 1,12-dodecanediol initiator and 40 CL repeat units on either end. Tm measured by DSC (Q1000) from 0 to 200 °C at 10 K/min heating rate; second run used.",
    "hierarchical_structure": "Powder-like solid. Soluble in THF.",
    "properties": {
      "Tm": {
        "value": [
          54.85
        ],
        "unit": "°C"
      }
    },
    "analysis_with_hierarchical_structure": {
      "descriptive_text": "The sample is a poly(epsilon-caprolactone)-based macromerdiol, designated as D40CL, synthesized using 1,12-dodecanediol as an initiator and tin(II) 2-ethylhexanoate as a catalyst to achieve approximately 40 caprolactone repeat units on either end of the diol core. The resulting material is a powder-like solid soluble in tetrahydrofuran. The melting temperature was characterized by differential scanning calorimetry using a Q1000 instrument, employing a second heating run from 0 to 200 °C at a rate of 10 K/min to ensure elimination of prior thermal history.",
      "reasoning_analysis": "Increasing Factors: The structural regularity of the poly(epsilon-caprolactone) blocks facilitates efficient chain packing and crystallization, while the long methylene sequences inherent to both the caprolactone monomer and the 1,12-dodecanediol initiator strengthen intermolecular van der Waals interactions, driving the Tm upward. Decreasing Factors: The telechelic macromer architecture introduces chain ends and chemical junctions between the crystallizable CL blocks and the diol core, which act as defects excluded from the crystal lattice according to Flory's theory, thereby depressing the Tm relative to high molecular weight linear analogues. Additionally, the use of a second heating run implies crystallization occurred during the prior cooling cycle, which may result in less perfect crystals compared to slow solvent casting. Dominant Factor: The inherent crystallizability of the sufficiently long poly(epsilon-caprolactone) segments is the dominant factor, establishing a definitive melting transition, although the finite chain length and core junctions qualitatively limit the Tm to values lower than those of infinite molecular weight linear PCL."
    },
    "analysis_without_hierarchical_structure": {
      "descriptive_text": "The sample comprises a macromerdiol designated as D40CL, synthesized via the ring-opening polymerization of epsilon-caprolactone initiated by 1,12-dodecanediol using tin(II) 2-ethylhexanoate as a catalyst. The architectural design incorporates approximately 40 caprolactone repeat units on either end of the dodecanediol initiator, resulting in a telechelic oligomeric structure. Thermal characterization was performed using differential scanning calorimetry on a Q1000 instrument, where the sample was heated from 0 to 200 °C at a rate of 10 K/min, with the melting temperature determined from the second heating run to eliminate prior thermal history.",
      "reasoning_analysis": "Increasing Factors: The presence of long sequences of epsilon-caprolactone, specifically 40 units per arm, provides substantial crystallizable segments with regular methylene sequences that facilitate lamellar formation and stabilize the crystal phase. Additionally, the use of the second heating run in the processing history ensures that thermal history is erased, allowing the polymer to crystallize under controlled conditions which yields a consistent melting peak representative of the material's inherent crystallinity. Decreasing Factors: The architectural design incorporates 1,12-dodecanediol as a central initiator, introducing chemical heterogeneity and potential lattice defects compared to a pure poly(epsilon-caprolactone) homopolymer. Furthermore, the macromerdiol nature implies a lower molecular weight with a higher concentration of hydroxyl chain ends, which increases free volume and thermodynamically depresses the melting point according to Flory's equation for finite chain lengths. Dominant Factor: While the regular caprolactone sequences drive the fundamental ability to melt and crystallize, the dominant factor qualitatively defining this sample's Tm relative to high-molecular-weight PCL is the depression caused by the finite chain length and the structural defects introduced by the central diol initiator, which limit the maximum crystal thickness and perfection achievable."
    }
  },
  {
    "doi": "10.1002/app.21253",
    "title": "Isothermal Crystallization Behavior of Metallocenecatalyzed Isotactic Polypropylene",
    "year": 2005,
    "chemical_composition": {
      "repeat_unit_psmiles": "[*]C(C)C[*]",
      "monomers": [
        {
          "name": "Propylene",
          "smiles": "CC=C",
          "ratio_value": null,
          "ratio_unit": null
        }
      ],
      "additives": [],
      "is_homopolymer": true
    },
    "processing_history": "Synthesis: Propylene polymerization using rac-(EBI)Zr-(NMe2)2/MAO/[Ph3C][B(C6F5)4] in toluene at 1 atm, 70 °C drying. Characterization: DSC (TA 100). Melted at 180 °C, isothermally crystallized at 93 °C for 20 min, then heated at 10 °C/min under N2.",
    "hierarchical_structure": "Crystallinity (Xc): 51%. Spherulites show negative birefringence. Alpha-form crystalline structure.",
    "properties": {
      "Tm": {
        "value": [
          125.3
        ],
        "unit": "°C"
      }
    },
    "analysis_with_hierarchical_structure": {
      "descriptive_text": "This polypropylene homopolymer sample was synthesized via coordination polymerization using a rac-(EBI)Zr-(NMe2)2/MAO/[Ph3C][B(C6F5)4] catalyst system in toluene, followed by drying at 70 °C. For thermal characterization, the material was subjected to a controlled history involving melting at 180 °C, isothermal crystallization at 93 °C for 20 minutes, and subsequent heating at 10 °C/min under a nitrogen atmosphere. Hierarchical structural analysis reveals an alpha-form crystalline structure with a crystallinity degree of 51%, wherein the spherulitic morphology exhibits negative birefringence.",
      "reasoning_analysis": "Increasing Factors: The utilization of the rac-(EBI)Zr metallocene catalyst promotes high stereoregularity (isotacticity), enabling efficient chain packing into the thermodynamically stable alpha-form crystalline structure. Furthermore, the processing history includes isothermal crystallization at 93 °C, which facilitates the growth of thicker lamellae, thereby enhancing crystal stability and driving the melting temperature higher according to the Gibbs-Thomson relationship. Decreasing Factors: The finite lamellar thickness resulting from the specific crystallization duration and temperature prevents the system from reaching equilibrium crystal thickness, inherently limiting the melting temperature below the equilibrium melting point. Additionally, any minor regio-defects or stereochemical errors introduced during polymerization, despite the highly selective catalyst, would disrupt the crystal lattice integrity and depress the melting temperature. Dominant Factor: The thermal history, specifically the isothermal crystallization at 93 °C, is the dominant factor governing the observed melting behavior for this sample. While the catalyst-derived stereoregularity is the prerequisite for crystallization, the specific lamellar thickness established during this high-temperature annealing step dictates the ultimate thermal stability of the crystals more significantly than the inherent backbone flexibility or potential minor defects."
    },
    "analysis_without_hierarchical_structure": {
      "descriptive_text": "The sample comprises a polypropylene homopolymer synthesized via coordination polymerization of propylene using a rac-(EBI)Zr-(NMe2)2/MAO/[Ph3C][B(C6F5)4] catalyst system in toluene at 1 atm. Following synthesis, the material underwent drying at 70 °C. Thermal characterization was performed using differential scanning calorimetry, where the sample was melted at 180 °C, isothermally crystallized at 93 °C for 20 minutes, and subsequently heated at 10 °C/min under a nitrogen atmosphere.",
      "reasoning_analysis": "Increasing Factors: The synthesis utilizing a chiral metallocene catalyst system promotes high stereoregularity in the polypropylene chains, facilitating efficient packing into crystalline lamellae which inherently drives the Tm higher. Additionally, the thermal processing history includes an isothermal crystallization step at 93 °C, allowing for the growth of thicker lamellae compared to rapid cooling, which further elevates the observed melting temperature according to the Gibbs-Thomson equation. Decreasing Factors: The intrinsic chemical composition of the propylene monomer introduces methyl side groups along the backbone, creating steric hindrance that prevents the dense packing efficiency observed in linear polyethylene, thereby limiting the maximum theoretical Tm. Dominant Factor: While the catalyst-induced stereoregularity enables crystallization, the dominant factor influencing the specific observed Tm for this sample is the thermal processing history, specifically the isothermal crystallization temperature, as it directly controls the lamellar thickness distribution that dictates the melting endotherm position."
    }
  },
  {
    "doi": null,
    "title": "Photo-crosslinked poly(3-caprolactone fumarate) networks: Roles of crystallinity and crosslinking density in determining mechanical properties",
    "year": 2008,
    "chemical_composition": {
      "repeat_unit_psmiles": null,
      "monomers": [
        {
          "name": "Polycaprolactone diol (Mn=1250)",
          "smiles": null,
          "ratio_value": 1,
          "ratio_unit": "molar ratio"
        },
        {
          "name": "Fumaryl chloride",
          "smiles": "ClC(=O)C=CC(=O)Cl",
          "ratio_value": 0.95,
          "ratio_unit": "molar ratio"
        }
      ],
      "additives": [
        {
          "name": "bis(2,4,6-trimethyl benzoyl)phosphine oxide",
          "type": "photoinitiator",
          "amount_value": 20,
          "amount_unit": "mg/g"
        }
      ],
      "is_homopolymer": false
    },
    "processing_history": "Polycondensation of PCL diol and fumaryl chloride (0.95:1 molar ratio) with K2CO3 in CH2Cl2 at 50 °C for 12 h. Photo-crosslinked with UV light (315-380 nm) for 30 min using BAPO/polymer ratio of 20 mg/g. Tm measured by DSC (Q1000, TA Instruments) in N2, 2nd heating run from -90 to 100 °C at 10 °C/min.",
    "hierarchical_structure": "Semi-crystalline, crystallinity Xc = 0.25 by DSC.",
    "properties": {
      "Tm": {
        "value": [
          20.3
        ],
        "unit": "°C"
      }
    },
    "analysis_with_hierarchical_structure": {
      "descriptive_text": "The sample is a semi-crystalline copolymer network synthesized via the polycondensation of Polycaprolactone diol (Mn=1250) and fumaryl chloride in a 1:0.95 molar ratio using K2CO3 in dichloromethane at 50 °C for 12 hours. Following the initial synthesis, the material was photo-crosslinked under UV irradiation (315-380 nm) for 30 minutes using bis(2,4,6-trimethyl benzoyl)phosphine oxide (BAPO) as a photoinitiator at a concentration of 20 mg/g. The resulting hierarchical structure exhibits a crystallinity (Xc) of 0.25, and the thermal properties were characterized by DSC during the second heating run from -90 to 100 °C at 10 °C/min under a nitrogen atmosphere.",
      "reasoning_analysis": "Increasing Factors: The presence of Polycaprolactone (PCL) diol segments with a molecular weight of 1250 g/mol provides sufficiently long flexible sequences capable of folding and packing into crystalline lamellae, which establishes the fundamental thermodynamic basis for a distinct melting transition. The regularity of the ester linkages formed during polycondensation further supports coherent chain stacking within the crystalline domains. Decreasing Factors: The photo-crosslinking process using UV light and BAPO introduces covalent network constraints that restrict chain mobility and inhibit the growth of thick lamellae, typically resulting in a depression of Tm compared to linear analogues. Additionally, the incorporation of rigid fumaryl units into the backbone acts as structural defects that interrupt the crystallizable PCL sequences, while the slight off-stoichiometry (0.95 molar ratio) may limit the effective linear segment length prior to network formation. Dominant Factor: While the PCL segment length dictates the existence of the melting transition, the crosslinking density imposed by the UV processing history is the dominant factor qualitatively governing the final Tm behavior, as the topological constraints limit the entropy of fusion and prevent the reorganization into thicker, more stable crystals during the DSC heating run."
    },
    "analysis_without_hierarchical_structure": {
      "descriptive_text": "This polymer network was synthesized via the polycondensation of Polycaprolactone diol (Mn=1250) and Fumaryl chloride in a 1:0.95 molar ratio using potassium carbonate as a base in dichloromethane at 50 °C for 12 hours. Following the initial synthesis, the material was subjected to photo-crosslinking using UV light irradiation between 315 and 380 nm for 30 minutes in the presence of bis(2,4,6-trimethyl benzoyl)phosphine oxide (BAPO) at a concentration of 20 mg/g. The melting temperature was subsequently characterized using differential scanning calorimetry under a nitrogen atmosphere, specifically analyzing the second heating run from -90 to 100 °C at a rate of 10 °C/min.",
      "reasoning_analysis": "Increasing Factors: The inherent semi-crystalline nature of the Polycaprolactone (PCL) diol soft segments provides the primary thermodynamic drive for melting, as the aliphatic polyester chains can pack into ordered lamellae. Additionally, the incorporation of rigid fumaryl units into the backbone introduces structural stiffness which can theoretically support thermal stability prior to melting. Decreasing Factors: The photo-crosslinking process utilizing BAPO and UV irradiation creates a covalent network that topologically constrains the PCL chains, hindering their mobility and ability to reorganize into perfect crystals during thermal cycling. Furthermore, the relatively low molecular weight of the PCL diol (Mn=1250) and the slight stoichiometric excess of diol limit the length of crystallizable sequences, while the presence of the photoinitiator residue acts as an impurity that disrupts lattice packing. Dominant Factor: While the PCL segments dictate the existence of the melting transition, the topological constraints imposed by the UV-induced crosslinked network qualitatively dominate the final Tm behavior by restricting lamellar thickening and crystal perfection, thereby depressing the melting temperature relative to a linear, high-molecular-weight PCL counterpart."
    }
  },
  {
    "doi": null,
    "title": "Melting and zero growth rate temperatures of syndiotactic polystryrene",
    "year": 2008,
    "chemical_composition": {
      "repeat_unit_psmiles": "[*]CC(c1ccccc1)[*]",
      "monomers": [
        {
          "name": "Styrene",
          "smiles": "C=CC1=CC=CC=C1",
          "ratio_value": null,
          "ratio_unit": null
        }
      ],
      "additives": [],
      "is_homopolymer": true
    },
    "processing_history": "sPS (Questra QA101, Mw 320 kg/mol) melted at 300 °C for 15 min, quenched in ice/water. Annealed at 345 °C for 15 min to form β phase. Tm determined by DSC (Mettler DSC 822e, N2) with heating rates 5-20 °C/min extrapolated to zero. Equilibrium Tm calculated via Nonlinear Hoffman-Weeks extrapolation (Marand's method).",
    "hierarchical_structure": "Syndiotactic polystyrene, β crystalline phase.",
    "properties": {
      "Tm": {
        "value": [
          295
        ],
        "unit": "°C"
      }
    },
    "analysis_with_hierarchical_structure": {
      "descriptive_text": "The sample consists of a syndiotactic polystyrene (sPS) homopolymer, specifically Questra QA101 with a molecular weight of 320 kg/mol. The material was subjected to a thermal treatment protocol wherein it was melted at 300 °C for 15 minutes and subsequently quenched in an ice-water bath. To induce specific crystallinity, the sample was annealed at 345 °C for 15 minutes to promote the formation of the β crystalline phase. The melting temperature was characterized using differential scanning calorimetry under a nitrogen atmosphere with heating rates between 5 and 20 °C/min, where the equilibrium Tm was determined via nonlinear Hoffman-Weeks extrapolation using Marand's method.",
      "reasoning_analysis": "Increasing Factors: The syndiotactic configuration of the polystyrene chains allows for regular packing into a crystalline lattice, fundamentally enabling a distinct melting transition much higher than amorphous atactic polystyrene. The high molecular weight of 320 kg/mol minimizes the concentration of chain ends, reducing free volume contributions that typically depress melting points. Furthermore, the annealing process at 345 °C promotes lamellar thickening and the formation of the thermally stable β crystalline phase, significantly enhancing crystal perfection and stability. Decreasing Factors: Despite the annealing, the crystalline lamellae possess finite thickness, which depresses the melting point relative to the theoretical equilibrium melting temperature of an infinite crystal due to the Gibbs-Thomson effect. Additionally, the initial quenching step may introduce structural defects or metastable conformations that, while partially healed by annealing, could still limit the ultimate crystalline perfection compared to a slowly cooled sample. Dominant Factor: The high stereoregularity of the syndiotactic backbone serves as the foundational factor enabling crystallinity; however, the high-temperature annealing treatment is the dominant variable determining the final Tm, as it drives the system toward the stable β-phase morphology and maximizes lamellar thickness, thereby pushing the observed melting behavior toward the equilibrium limit defined by the Hoffman-Weeks extrapolation."
    },
    "analysis_without_hierarchical_structure": {
