Repository: hhtrick/HHT-code

# HHT training framework

This directory contains model training, embedding precomputation, inference, article-level baselines and the curated datasets. All commands below assume that the working directory is `train_code/`.

## 3. Datasets and fixed partitions

Each main dataset is a JSON array at `dataset/{property}/{property}.json`. Entries contain source metadata, `chemical_composition`, `processing_history`, `hierarchical_structure`, `properties`, and two generated-analysis objects. Targets are stored as `properties[property]["value"]`; source metadata and target values are not predictive input fields.

| Property | Train | Validation | Test | Total |
|---|---:|---:|---:|---:|

File: train_code/dataset/Tm/Tm.json (part 34 of 200)
[
      "descriptive_text": "The sample comprises a syndiotactic polystyrene homopolymer, identified as grade Questra QA101 with a molecular weight of 320 kg/mol, devoid of any external additives. Preparation involved melting the material at 300 °C for 15 minutes followed by quenching in an ice-water bath, and subsequently annealing at 345 °C for 15 minutes to facilitate the formation of the beta crystalline phase. Thermal characterization was performed using differential scanning calorimetry under a nitrogen atmosphere with heating rates between 5 and 20 °C/min, utilizing nonlinear Hoffman-Weeks extrapolation according to Marand's method to determine the equilibrium melting temperature.",
      "reasoning_analysis": "Increasing Factors: The syndiotactic configuration of the polystyrene backbone enables regular chain packing and crystallinity, which is a prerequisite for a defined melting transition, while the high molecular weight minimizes end-group defects that typically depress melting points. Furthermore, the processing history includes annealing at 345 °C, which promotes lamellar thickening and stabilizes the beta-phase crystal structure, both of which thermodynamically drive the melting temperature higher according to the Gibbs-Thomson equation. Decreasing Factors: The initial quenching step in ice-water creates a metastable state with potentially thinner lamellae and structural defects that would lower the observed melting point if not subsequently corrected, and exposure to high temperatures during melting and annealing carries a risk of thermal degradation or chain scission which could reduce molecular weight and consequently lower the melting temperature. Dominant Factor: The stereoregularity of the syndiotactic chains establishes the fundamental capacity for crystallization, but the high-temperature annealing treatment designed to form the stable beta-phase qualitatively dominates the final thermal behavior by maximizing crystal perfection and lamellar thickness, resulting in a melting temperature that approaches the equilibrium limit rather than being governed by the initial quenched morphology."
    }
  },
  {
    "doi": null,
    "title": "Photo-crosslinked poly(3-caprolactone fumarate) networks: Roles of crystallinity and crosslinking density in determining mechanical properties",
    "year": 2008,
    "chemical_composition": {
      "repeat_unit_psmiles": null,
      "monomers": [
        {
          "name": "Polycaprolactone diol (Mn=1250)",
          "smiles": null,
          "ratio_value": 1,
          "ratio_unit": "molar ratio"
        },
        {
          "name": "Fumaryl chloride",
          "smiles": "ClC(=O)C=CC(=O)Cl",
          "ratio_value": 0.95,
          "ratio_unit": "molar ratio"
        }
      ],
      "additives": [
        {
          "name": "bis(2,4,6-trimethyl benzoyl)phosphine oxide",
          "type": "photoinitiator",
          "amount_value": 16.7,
          "amount_unit": "mg/g"
        }
      ],
      "is_homopolymer": false
    },
    "processing_history": "Polycondensation of PCL diol and fumaryl chloride (0.95:1 molar ratio) with K2CO3 in CH2Cl2 at 50 °C for 12 h. Photo-crosslinked with UV light (315-380 nm) for 30 min using BAPO/polymer ratio of 16.7 mg/g. Tm measured by DSC (Q1000, TA Instruments) in N2, 2nd heating run from -90 to 100 °C at 10 °C/min.",
    "hierarchical_structure": "Semi-crystalline, crystallinity Xc = 0.23 by DSC.",
    "properties": {
      "Tm": {
        "value": [
          22.6
        ],
        "unit": "°C"
      }
    },
    "analysis_with_hierarchical_structure": {
      "descriptive_text": "The sample is a semi-crystalline copolymer network derived from the polycondensation of Polycaprolactone diol (Mn=1250) and Fumaryl chloride with a molar ratio of 1:0.95 in the presence of K2CO3 in CH2Cl2 at 50 °C for 12 h. Following synthesis, the material was photo-crosslinked using UV light (315-380 nm) for 30 minutes with bis(2,4,6-trimethyl benzoyl)phosphine oxide (BAPO) as a photoinitiator at a loading of 16.7 mg/g. The resulting hierarchical structure exhibits a crystallinity (Xc) of 0.23 as determined by DSC (Q1000, TA Instruments) during the second heating run from -90 to 100 °C at 10 °C/min under N2 atmosphere.",
      "reasoning_analysis": "Increasing Factors: The chemical regularity of the polycaprolactone (PCL) soft segments facilitates chain packing and the formation of crystalline lamellae, establishing a fundamental melting transition driven by strong dipole-dipole interactions between ester groups. The incorporation of fumaryl units introduces unsaturated bonds into the backbone, adding slight backbone rigidity compared to fully saturated aliphatic polyesters, which can support the thermal stability of the ordered phases. Decreasing Factors: The photo-crosslinking process creates a permanent network structure that restricts the mobility and reorganization of the PCL chains required for thick lamellar formation, typically depressing the Tm due to confinement effects and reduced crystal perfection. Additionally, the relatively low molecular weight of the PCL diol precursor (Mn=1250) limits the length of the crystallizable sequences, leading to thinner crystals with lower thermal stability according to the Thomson-Gibbs equation, while the off-stoichiometric ratio introduces chain ends that act as defects within the crystalline domains. Dominant Factor: The dominant factor is the topological constraint imposed by the photo-crosslinked network combined with the short length of the crystallizable PCL segments. While the PCL chemistry drives crystallization, the network architecture and limited segment length qualitatively suppress the Tm relative to linear, high-molecular-weight PCL homopolymers."
    },
    "analysis_without_hierarchical_structure": {
      "descriptive_text": "The polymer sample consists of a network derived from the polycondensation of Polycaprolactone diol (Mn=1250) and Fumaryl chloride with a molar ratio of 1:0.95, utilizing K2CO3 as a base in dichloromethane at 50 °C for 12 hours. Following synthesis, the material was photo-crosslinked via UV irradiation (315-380 nm) for 30 minutes in the presence of bis(2,4,6-trimethyl benzoyl)phosphine oxide (BAPO) at a concentration of 16.7 mg/g. The melting temperature was subsequently characterized using differential scanning calorimetry (DSC) under a nitrogen atmosphere, employing a second heating scan from -90 to 100 °C at a rate of 10 °C/min.",
      "reasoning_analysis": "Increasing Factors: The incorporation of fumaryl chloride introduces unsaturated, relatively rigid segments into the polymer backbone compared to the flexible aliphatic chains of pure polycaprolactone, which could intrinsically enhance backbone stiffness and intermolecular interactions. Decreasing Factors: The photo-crosslinking process creates a permanent network structure that imposes topological constraints on the polymer chains, inhibiting chain folding and reducing the thickness of crystallizable lamellae. Additionally, the copolymerization of PCL diol with fumaryl chloride introduces structural irregularities along the backbone that disrupt crystal lattice packing, and the slight stoichiometric imbalance limits the length of crystallizable PCL segments. Dominant Factor: The dominant factor is the network formation via UV-induced crosslinking combined with the copolymer sequence distribution; these structural constraints severely limit the degree of crystallinity and lamellar perfection achievable by the PCL segments, qualitatively driving the Tm lower than that of the linear PCL homopolymer precursor."
    }
  },
  {
    "doi": null,
    "title": "Modular approach to synthesis of property tunable biodegradable polyesters derived from poly(e-caprolactone)",
    "year": null,
    "chemical_composition": {
      "repeat_unit_psmiles": null,
      "monomers": [
        {
          "name": "epsilon-caprolactone",
          "smiles": "O=C1CCCCCO1",
          "ratio_value": null,
          "ratio_unit": null
        },
        {
          "name": "1,6-hexanediol",
          "smiles": "OCCCCCCO",
          "ratio_value": null,
          "ratio_unit": null
        },
        {
          "name": "adipoyl chloride",
          "smiles": "ClC(=O)CCCCC(=O)Cl",
          "ratio_value": null,
          "ratio_unit": null
        }
      ],
      "additives": [
        {
          "name": "tin(II) 2-ethylhexanoate",
          "type": "catalyst",
          "amount_value": null,
          "amount_unit": null
        },
        {
          "name": "triethylamine",
          "type": "base",
          "amount_value": 0.25,
          "amount_unit": "g"
        }
      ],
      "is_homopolymer": false
    },
    "processing_history": "Polyester H20CLC6 synthesized by condensation of macromerdiol H20CL with adipoyl chloride (C6) in methylene chloride at room temperature for 4 h with triethylamine. Precipitated in hexanes, dried at 50 °C under vacuum for 3 days. Tm measured by DSC (Q1000) from 0 to 200 °C at 10 K/min heating rate; second run used.",
    "hierarchical_structure": "Fibre-like solid. Soluble in THF. Mw n/a.",
    "properties": {
      "Tm": {
        "value": [
          50.9
        ],
        "unit": "°C"
      }
    },
    "analysis_with_hierarchical_structure": {
      "descriptive_text": "The sample is a polyester copolymer composed of epsilon-caprolactone, 1,6-hexanediol, and adipoyl chloride units, synthesized via the condensation of macromerdiol H20CL with adipoyl chloride in methylene chloride at room temperature for 4 hours. The reaction utilized tin(II) 2-ethylhexanoate as a catalyst and 0.25 g of triethylamine as a base. Following synthesis, the material was precipitated in hexanes and dried under vacuum at 50 °C for 3 days, yielding a fibre-like solid that is soluble in tetrahydrofuran. The melting temperature was characterized by DSC from 0 to 200 °C at a heating rate of 10 K/min, with data collected during the second heating run to ensure elimination of prior thermal history.",
      "reasoning_analysis": "Increasing Factors: The presence of long aliphatic methylene sequences within the epsilon-caprolactone and adipoyl segments promotes efficient chain packing and strong van der Waals interactions, which stabilizes the crystalline lattice and drives the Tm upward. Additionally, the observed fibre-like morphology suggests molecular orientation that can enhance crystal stability and increase the thermal energy required for melting. Decreasing Factors: The copolymer architecture introduces structural irregularities at the junction points between the macromerdiol and adipoyl units, disrupting lattice periodicity and reducing crystal perfection compared to a homopolymer. Furthermore, residual triethylamine hydrochloride salt formed during the reaction may act as an impurity within the amorphous-crystalline interfaces, and the moderate drying temperature of 50 °C limits extensive crystal annealing, both of which contribute to a lower Tm. Dominant Factor: The crystallizability of the poly(epsilon-caprolactone) soft segments qualitatively dominates the final Tm behavior. While the copolymer junctions and impurities introduce defects that depress the melting point relative to the pure homopolymer, the length and regularity of the aliphatic blocks allow for sufficient phase separation and crystallization to establish a distinct melting transition governed primarily by the stability of these crystallizable domains."
    },
    "analysis_without_hierarchical_structure": {
      "descriptive_text": "The sample, designated Polyester H20CLC6, is a segmented copolyester composed of epsilon-caprolactone, 1,6-hexanediol, and adipoyl chloride units. It was synthesized via the condensation of a polycaprolactone-based macromerdiol (H20CL) with adipoyl chloride in methylene chloride at room temperature for 4 hours, utilizing triethylamine as a base and tin(II) 2-ethylhexanoate as a catalyst. Following the reaction, the polymer was purified by precipitation in hexanes and dried under vacuum at 50 °C for 3 days. The melting temperature was characterized using differential scanning calorimetry (DSC) during the second heating run from 0 to 200 °C at a rate of 10 K/min.",
      "reasoning_analysis": "Increasing Factors: The structural regularity of the polycaprolactone segments facilitates chain packing and crystallization, providing the primary driving force for a distinct melting transition. Additionally, the vacuum drying process at 50 °C effectively removes residual methylene chloride and hexanes, preventing solvent plasticization that would otherwise increase free volume and depress the Tm. The use of the second heating run in DSC eliminates prior thermal history, ensuring the measured Tm reflects the intrinsic crystalline stability formed during the standardized cooling cycle. Decreasing Factors: The copolymer architecture, resulting from linking PCL macromers with adipoyl chloride, introduces adipate units as structural defects within the crystalline lattice, disrupting chain packing and qualitatively lowering the Tm relative to a pure PCL homopolymer. Furthermore, the flexible aliphatic backbone consisting of methylene sequences and ester linkages possesses low rotational energy barriers, which inherently limits the thermal stability of the crystalline phase compared to rigid aromatic polyesters. Dominant Factor: The intrinsic crystallizability of the polycaprolactone blocks is the dominant factor governing the final Tm behavior. While the adipate links and aliphatic flexibility act to depress the melting temperature, the length and symmetry of the PCL sequences determine the fundamental ability of the material to form stable crystalline lamellae necessary for the observed melting transition."
    }
  },
  {
    "doi": null,
    "title": "Melting and zero growth rate temperatures of syndiotactic polystryrene",
    "year": 2008,
    "chemical_composition": {
      "repeat_unit_psmiles": "[*]CC(c1ccccc1)[*]",
      "monomers": [
        {
          "name": "Styrene",
          "smiles": "C=CC1=CC=CC=C1",
          "ratio_value": null,
          "ratio_unit": null
        }
      ],
      "additives": [],
      "is_homopolymer": true
    },
    "processing_history": "sPS (Questra QA101, Mw 320 kg/mol) melted at 300 °C for 15 min, quenched in ice/water. Annealed at 345 °C for 15 min to form β phase. Tm determined by regression of crystallization kinetic data (half-time and growth rate). Value listed as Melting Temperature in Table 1.",
    "hierarchical_structure": "Syndiotactic polystyrene, β crystalline phase.",
    "properties": {
      "Tm": {
        "value": [
          283
        ],
        "unit": "°C"
      }
    },
    "analysis_with_hierarchical_structure": {
      "descriptive_text": "The sample comprises a syndiotactic polystyrene homopolymer (Questra QA101) with a weight-average molecular weight of 320 kg/mol. The material underwent a thermal processing sequence involving melting at 300 °C for 15 minutes, followed by quenching in an ice-water bath, and subsequent annealing at 345 °C for 15 minutes to induce the β crystalline phase. Structural analysis confirms the syndiotactic configuration within the β crystalline phase, and the melting temperature was established through regression analysis of crystallization kinetic data, specifically utilizing half-time and growth rate parameters.",
      "reasoning_analysis": "Increasing Factors: The syndiotactic stereoregularity of the polystyrene backbone enables efficient chain packing and crystallization, which is the fundamental prerequisite for observing a melting transition. The high molecular weight of 320 kg/mol minimizes the concentration of chain ends that act as defects within the crystal lattice, thereby stabilizing the melting temperature. Furthermore, the specific processing history involving annealing at 345 °C promotes the formation of the thermally stable β crystalline phase and increases lamellar thickness, which qualitatively drives the Tm higher according to the Gibbs-Thomson equation. Decreasing Factors: The initial quenching step in ice-water rapidly cools the melt, which kinetically restricts crystal growth and may introduce metastable structures or defects prior to the annealing step. Additionally, the absence of specific nucleating agents in the additive list relies on self-nucleation, which might result in broader crystal size distributions compared to nucleated systems, potentially slightly depressing the observed thermal stability relative to idealized single crystals. Dominant Factor: The syndiotactic configuration is the primary determinant enabling crystallinity; however, the thermal history, specifically the high-temperature annealing designed to form the β phase, is the dominant factor governing the final crystal perfection and thermal stability. This processing-induced polymorph selection and lamellar thickening outweigh the disordering effects of the initial quench, establishing a high Tm baseline characteristic of well-annealed syndiotactic polystyrene."
    },
    "analysis_without_hierarchical_structure": {
      "descriptive_text": "The sample consists of a syndiotactic polystyrene (sPS) homopolymer, identified as Questra QA101 with a molecular weight of 320 kg/mol. The material processing involved melting at 300 °C for 15 minutes followed by quenching in an ice-water bath. Subsequently, the sample was annealed at 345 °C for 15 minutes to induce the formation of the β crystalline phase. The melting temperature was derived via regression of crystallization kinetic data, specifically analyzing half-time and growth rate parameters, and is recorded as the Melting Temperature in Table 1.",
      "reasoning_analysis": "Increasing Factors: The high molecular weight of 320 kg/mol minimizes the density of chain ends within the crystalline lattice, reducing defect concentration and thermodynamically stabilizing the crystal structure to elevate the Tm. Additionally, the annealing process specifically targets the formation of the β phase, a stable polymorph with efficient chain packing that inherently supports a higher melting temperature. Decreasing Factors: The initial quenching step in ice-water imposes a rapid cooling rate that restricts the time available for crystal growth and lamellar thickening, potentially locking in less perfect crystalline structures that would melt at lower temperatures compared to slow-cooled samples. Dominant Factor: The specific thermal annealing treatment designed to generate the β phase qualitatively dominates the thermal behavior, as the thermodynamic stability and crystal perfection achieved during this high-temperature hold override the kinetic limitations of the initial quench, dictating the Tm based on the equilibrium characteristics of the stable β-crystalline morphology."
    }
  },
  {
    "doi": null,
    "title": "Melting and zero growth rate temperatures of syndiotactic polystryrene",
    "year": 2008,
    "chemical_composition": {
      "repeat_unit_psmiles": "[*]CC(c1ccccc1)[*]",
      "monomers": [
        {
          "name": "Styrene",
          "smiles": "C=CC1=CC=CC=C1",
          "ratio_value": null,
          "ratio_unit": null
        }
      ],
      "additives": [],
      "is_homopolymer": true
    },
    "processing_history": "sPS (Questra QA101, Mw 320 kg/mol) melted at 300 °C for 15 min, quenched in ice/water. Annealed at 290 °C for 1 min to form α phase. Tm determined by Gibbs-Thomson plot using lamellar thickness data from literature. Equilibrium Tm calculated via linear description.",
    "hierarchical_structure": "Syndiotactic polystyrene, α crystalline phase.",
    "properties": {
      "Tm": {
        "value": [
          282
        ],
        "unit": "°C"
      }
    },
    "analysis_with_hierarchical_structure": {
      "descriptive_text": "This sample comprises a syndiotactic polystyrene homopolymer, specifically Questra QA101, with a molecular weight of 320 kg/mol. The material processing history involves melting at 300 °C for 15 minutes followed by quenching in an ice-water bath, and subsequent annealing at 290 °C for 1 minute to induce the α crystalline phase. Structural characterization confirms the formation of the α phase, and the melting temperature was determined through a Gibbs-Thomson plot extrapolation utilizing lamellar thickness data from literature to calculate the equilibrium Tm via linear description.",
      "reasoning_analysis": "Increasing Factors: The syndiotactic configuration of the polystyrene chains ensures high stereoregularity, enabling efficient chain packing and crystallization which fundamentally establishes a high melting temperature compared to amorphous atactic variants. The high molecular weight of 320 kg/mol minimizes chain end defects, ensuring the Tm approaches the infinite molecular weight plateau. Furthermore, the annealing step at 290 °C promotes lamellar thickening and crystal perfection, while the Gibbs-Thomson extrapolation method corrects for finite crystal size effects to approach the equilibrium Tm. Decreasing Factors: The initial quenching in ice-water following the melt process kinetically limits crystal growth time, potentially resulting in thinner lamellae or metastable crystalline forms that would typically exhibit a lower melting onset prior to annealing. Additionally, rapid cooling can introduce structural defects within the crystal lattice that depress the melting point relative to slowly cooled samples. Dominant Factor: The intrinsic stereoregularity of the syndiotactic backbone is the dominant factor, as it is the prerequisite for crystallization and establishes the high thermal stability baseline; however, the high-temperature annealing and extrapolation methodology ensure the reported value reflects the thermodynamic equilibrium limit rather than kinetic limitations imposed by the quenching process."
    },
    "analysis_without_hierarchical_structure": {
      "descriptive_text": "This sample comprises a syndiotactic polystyrene (sPS) homopolymer, identified as Questra QA101 with a molecular weight of 320 kg/mol. The material processing involved melting at 300 °C for 15 minutes followed by quenching in an ice-water bath. Subsequently, the sample was annealed at 290 °C for 1 minute to facilitate the formation of the α crystalline phase. The melting temperature was determined using a Gibbs-Thomson plot based on lamellar thickness data from literature, with the equilibrium melting temperature calculated via a linear description method.",
      "reasoning_analysis": "Increasing Factors: The syndiotactic stereoregularity of the polymer backbone enables efficient chain packing and crystallinity, establishing a fundamental baseline for a distinct melting transition. The high molecular weight of 320 kg/mol reduces the concentration of chain ends, which act as defects, thereby supporting a higher melting temperature. Additionally, the annealing process at 290 °C promotes lamellar thickening and stabilizes the α crystalline phase, driving the thermal stability upward. Decreasing Factors: The initial quenching step in ice-water introduces kinetic trapping and structural disorder, which typically results in thinner lamellae and a lower observed melting temperature compared to slowly cooled specimens. Furthermore, the finite thickness of the crystalline lamellae inherently depresses the melting temperature below the equilibrium value due to surface free energy effects. Dominant Factor: The dominant influence is the high-temperature annealing combined with the Gibbs-Thomson extrapolation method. While quenching initially suppresses crystallinity, the annealing at 290 °C reorganizes the morphology toward the stable α phase, and the extrapolation technique mathematically corrects for finite size effects, ensuring the reported value reflects the intrinsic thermodynamic equilibrium of the syndiotactic structure rather than kinetic limitations."
    }
  },
  {
    "doi": null,
    "title": "Photo-crosslinked poly(3-caprolactone fumarate) networks: Roles of crystallinity and crosslinking density in determining mechanical properties",
    "year": 2008,
    "chemical_composition": {
      "repeat_unit_psmiles": null,
      "monomers": [
        {
          "name": "Polycaprolactone diol (Mn=1250)",
          "smiles": null,
          "ratio_value": 1,
          "ratio_unit": "molar ratio"
        },
        {
          "name": "Fumaryl chloride",
          "smiles": "ClC(=O)C=CC(=O)Cl",
          "ratio_value": 0.95,
          "ratio_unit": "molar ratio"
        }
      ],
      "additives": [
        {
          "name": "bis(2,4,6-trimethyl benzoyl)phosphine oxide",
          "type": "photoinitiator",
          "amount_value": 13.3,
          "amount_unit": "mg/g"
        }
      ],
      "is_homopolymer": false
    },
    "processing_history": "Polycondensation of PCL diol and fumaryl chloride (0.95:1 molar ratio) with K2CO3 in CH2Cl2 at 50 °C for 12 h. Photo-crosslinked with UV light (315-380 nm) for 30 min using BAPO/polymer ratio of 13.3 mg/g. Tm measured by DSC (Q1000, TA Instruments) in N2, 2nd heating run from -90 to 100 °C at 10 °C/min.",
    "hierarchical_structure": "Semi-crystalline, crystallinity Xc = 0.27 by DSC.",
    "properties": {
      "Tm": {
        "value": [
          28.2
        ],
        "unit": "°C"
      }
    },
    "analysis_with_hierarchical_structure": {
      "descriptive_text": "The sample comprises a semi-crystalline polymer network synthesized via the polycondensation of Polycaprolactone diol (Mn=1250) and fumaryl chloride in a 1:0.95 molar ratio using potassium carbonate in dichloromethane at 50 °C for 12 hours. Following synthesis, the material was photo-crosslinked using UV light (315-380 nm) for 30 minutes with 13.3 mg/g bis(2,4,6-trimethyl benzoyl)phosphine oxide (BAPO) serving as the photoinitiator. Structural analysis indicates a crystallinity degree (Xc) of 0.27, and the melting temperature was characterized by DSC during the second heating run from -90 to 100 °C at 10 °C/min under a nitrogen atmosphere.",
      "reasoning_analysis": "Increasing Factors: The near-stoichiometric molar ratio (0.95:1) during polycondensation maximizes the pre-polymer molecular weight, enabling longer crystallizable PCL sequences between crosslinkable sites which supports higher lamellar thickness. Additionally, the rigid unsaturated bonds introduced by fumaryl chloride increase backbone stiffness in the amorphous regions, potentially providing structural cohesion to the crystalline domains. Decreasing Factors: The relatively low molecular weight of the PCL diol precursor (Mn=1250) limits the maximum length of crystallizable segments, inherently restricting lamellar thickness according to the Gibbs-Thomson effect. Furthermore, the photo-crosslinking process introduces topological constraints and network defects that disrupt crystal perfection and prevent chain reorganization into thicker lamellae, while residual photoinitiator or solvent may act as impurities depressing the equilibrium melting temperature. Dominant Factor: The dominant factor influencing the Tm is the topological constraint imposed by the crosslinked network architecture on the crystallizable PCL segments. While the backbone stiffness provides some stability, the limited segment length between crosslinks and the inability of the network to form thick, perfect lamellae qualitatively drive the Tm lower compared to linear, high-molecular-weight PCL homopolymers."
    },
    "analysis_without_hierarchical_structure": {
      "descriptive_text": "The polymer sample was synthesized via polycondensation of Polycaprolactone diol (Mn=1250) and fumaryl chloride at a molar ratio of 1:0.95 using potassium carbonate as a base in dichloromethane at 50 °C for 12 hours. Following synthesis, the material was incorporated with bis(2,4,6-trimethyl benzoyl)phosphine oxide photoinitiator at a concentration of 13.3 mg/g and subsequently photo-crosslinked under UV irradiation (315-380 nm) for 30 minutes. The melting temperature was characterized using differential scanning calorimetry during the second heating run from -90 to 100 °C at a rate of 10 °C/min under a nitrogen atmosphere.",
      "reasoning_analysis": "Increasing Factors: The presence of Polycaprolactone (PCL) diol segments provides long, flexible aliphatic chains capable of forming ordered crystalline lamellae, which is the primary source of the melting transition. The inherent regularity of the ester linkages within the PCL backbone promotes chain packing, driving the Tm upward relative to amorphous polymers. Decreasing Factors: The photo-crosslinking processing step creates a permanent network structure via the fumarate double bonds, which topologically constrains chain mobility and inhibits the reorganization of chains into large, perfect crystals during cooling. Additionally, the off-stoichiometric monomer ratio (0.95:1) limits the prepolymer molecular weight, increasing the density of chain ends that act as defects within the crystalline phase, further depressing the Tm. Dominant Factor: The topological constraints introduced by the UV-induced crosslinking network qualitatively dominate the final Tm behavior. While the PCL segments provide the thermodynamic drive for crystallization, the crosslink density restricts the maximum achievable lamellar thickness and crystallinity degree, resulting in a Tm that is suppressed relative to uncrosslinked linear PCL of similar segment length."
    }
  },
  {
    "doi": null,
    "title": "Crystallization of partially miscible linear low-density polyethylene/ poly(ethylene-co-vinylacetate) blends",
    "year": 2004,
    "chemical_composition": {
      "repeat_unit_psmiles": null,
      "monomers": [
        {
          "name": "Ethylene",
          "smiles": "C=C",
          "ratio_value": 97.93,
          "ratio_unit": "wt%"
        },
        {
          "name": "1-Hexene",
          "smiles": "CCCCC=C",
          "ratio_value": 2.07,
          "ratio_unit": "wt%"
        }
      ],
      "additives": [],
      "is_homopolymer": false
    },
    "processing_history": "Synthesized with metallocene catalysts. Prepared by co-precipitating method (dissolved in xylene at 120 °C, co-precipitated in alcohol, dried at 80 °C). Equilibrium melting temperature (Tm0) determined by Hoffman-Weeks method using DSC (TA2910) under N2 purge.",
    "hierarchical_structure": "Semicrystalline, broad short chain branching (SCB) distribution.",
    "properties": {
      "Tm": {
        "value": [
          135.6
        ],
        "unit": "°C"
      }
    },
    "analysis_with_hierarchical_structure": {
      "descriptive_text": "The sample is a semicrystalline ethylene-1-hexene copolymer synthesized using metallocene catalysts, comprising 97.93 wt% ethylene and 2.07 wt% 1-hexene monomers. It exhibits a broad short chain branching (SCB) distribution and was prepared via a co-precipitating method involving dissolution in xylene at 120 °C, followed by co-precipitation in alcohol and drying at 80 °C. The equilibrium melting temperature was characterized using the Hoffman-Weeks method via DSC under a nitrogen purge.",
      "reasoning_analysis": "Increasing Factors: The high ethylene content facilitates the formation of long crystallizable sequences, promoting the development of stable lamellar structures that support a distinct melting transition. Additionally, the thermal treatment at 120 °C during preparation erases previous thermal history, allowing for the reorganization of chains into more stable crystalline configurations upon cooling. Decreasing Factors: The incorporation of 1-hexene introduces butyl side groups that act as defects within the polyethylene crystal lattice, necessitating their exclusion from the crystalline phase and thereby reducing lamellar thickness. Furthermore, the broad short chain branching distribution creates heterogeneity in chain microstructure, leading to a wider distribution of crystal perfection and stability which depresses the melting temperature relative to linear polyethylene. Dominant Factor: The structural defects introduced by the 1-hexene comonomer and the broad SCB distribution qualitatively dominate the melting behavior; while the high ethylene content supports crystallinity, the inability of branched segments to pack efficiently into the lattice limits the maximum lamellar thickness, resulting in a melting temperature lower than that of a linear ethylene homopolymer."
    },
    "analysis_without_hierarchical_structure": {
      "descriptive_text": "The sample comprises an ethylene-1-hexene copolymer synthesized using metallocene catalysts, with a composition of 97.93 wt% ethylene and 2.07 wt% 1-hexene. Material preparation involved a co-precipitation method where the polymer was dissolved in xylene at 120 °C, co-precipitated in alcohol, and dried at 80 °C. The equilibrium melting temperature was subsequently determined via the Hoffman-Weeks method using differential scanning calorimetry under a nitrogen purge.",
      "reasoning_analysis": "Increasing Factors: The high ethylene content maintains a predominantly linear backbone capable of forming crystalline lamellae, providing the fundamental structural basis for a melting transition. Additionally, the use of the Hoffman-Weeks extrapolation method in the processing history mathematically corrects for finite crystal thickness, yielding an equilibrium melting temperature that is theoretically higher than the observed melting point of kinetically formed crystals. Decreasing Factors: The incorporation of 1-hexene introduces short-chain butyl branches that act as defects within the crystal lattice, disrupting packing efficiency and reducing lamellar thickness, which thermodynamically depresses the melting temperature relative to linear polyethylene. Furthermore, the co-precipitation processing history involves rapid phase separation from solution, which may kinetically restrict chain reorganization into thick, perfect crystals compared to slow cooling from the melt. Dominant Factor: The chemical incorporation of the 1-hexene comonomer is the dominant factor governing the final Tm behavior. While the Hoffman-Weeks method extrapolates to a theoretical equilibrium value, the intrinsic reduction in crystallinity and lamellar stability caused by the uniform distribution of short-chain branches fundamentally sets a lower melting temperature ceiling compared to linear ethylene homopolymers, overriding the thermal history effects imposed by the precipitation and drying steps."
    }
  },
  {
    "doi": null,
    "title": "Melting and zero growth rate temperatures of syndiotactic polystryrene",
    "year": 2008,
    "chemical_composition": {
      "repeat_unit_psmiles": "[*]CC(c1ccccc1)[*]",
      "monomers": [
        {
          "name": "Styrene",
          "smiles": "C=CC1=CC=CC=C1",
          "ratio_value": null,
          "ratio_unit": null
        }
      ],
      "additives": [],
      "is_homopolymer": true
    },
    "processing_history": "sPS (Questra QA101, Mw 320 kg/mol) melted at 300 °C for 15 min, quenched in ice/water. Annealed at 290 °C for 1 min to form α phase. Tm determined by regression of crystallization kinetic data (half-time and growth rate). Value listed as Melting Temperature in Table 1.",
    "hierarchical_structure": "Syndiotactic polystyrene, α crystalline phase.",
    "properties": {
      "Tm": {
        "value": [
          272
        ],
        "unit": "°C"
      }
    },
    "analysis_with_hierarchical_structure": {
      "descriptive_text": "The sample consists of a syndiotactic polystyrene (sPS) homopolymer, specifically Questra QA101, with a molecular weight of 320 kg/mol. The material was subjected to a thermal treatment protocol involving melting at 300 °C for 15 minutes followed by quenching in an ice-water bath. Subsequently, the sample was annealed at 290 °C for 1 minute to induce the formation of the α crystalline phase. The melting temperature was determined through the regression of crystallization kinetic data, specifically analyzing half-time and growth rate parameters, as reported in the associated characterization table.",
      "reasoning_analysis": "Increasing Factors: The syndiotactic configuration of the polystyrene chains enables regular packing and crystallization, which is a prerequisite for a defined melting temperature, unlike atactic polystyrene. The high molecular weight of 320 kg/mol minimizes the concentration of chain ends, reducing free volume defects and pushing the Tm toward the infinite molecular weight limit. Furthermore, the annealing step at 290 °C facilitates lamellar thickening and crystal perfection, while the determination method involving regression of kinetic data extrapolates towards the equilibrium melting temperature, both acting to increase the reported Tm. Decreasing Factors: The initial quenching in ice-water following the melt could introduce kinetic traps or structural defects within the crystalline lattice before annealing occurs. Additionally, the specific stability of the α crystalline phase formed under these conditions may differ slightly from other polymorphs, potentially influencing the thermal stability. Dominant Factor: The high stereoregularity and molecular weight establish a robust baseline for crystallinity; however, the thermal history involving high-temperature annealing combined with the kinetic extrapolation method is the dominant factor, as it drives the measured value toward the theoretical equilibrium melting temperature, overriding the disordering effects of the initial quench."
    },
    "analysis_without_hierarchical_structure": {
      "descriptive_text": "The sample comprises a syndiotactic polystyrene (sPS) homopolymer, specifically identified as Questra QA101 with a molecular weight of 320 kg/mol. The material preparation involved melting the polymer at 300 °C for 15 minutes, followed by rapid quenching in an ice-water bath. Subsequently, the sample was annealed at 290 °C for 1 minute to induce the formation of the α crystalline phase. The melting temperature was determined through regression analysis of crystallization kinetic data, utilizing half-time and growth rate parameters as reported in Table 1.",
