Repository: hhtrick/HHT-code

# HHT training framework

This directory contains model training, embedding precomputation, inference, article-level baselines and the curated datasets. All commands below assume that the working directory is `train_code/`.

## 3. Datasets and fixed partitions

Each main dataset is a JSON array at `dataset/{property}/{property}.json`. Entries contain source metadata, `chemical_composition`, `processing_history`, `hierarchical_structure`, `properties`, and two generated-analysis objects. Targets are stored as `properties[property]["value"]`; source metadata and target values are not predictive input fields.

| Property | Train | Validation | Test | Total |
|---|---:|---:|---:|---:|

File: train_code/dataset/Tm/Tm.json (part 35 of 200)
[
      "reasoning_analysis": "Increasing Factors: The syndiotactic configuration of the polystyrene chains enables regular packing into a crystalline lattice, which is a fundamental prerequisite for observing a melting temperature. The processing history includes annealing at 290 °C, a temperature near the melting region, which promotes lamellar thickening and reduces crystal defects, thermodynamically stabilizing the crystallites and driving the Tm higher. Additionally, the specific formation of the α phase, recognized as the stable crystalline polymorph for this polymer, contributes to enhanced thermal stability, and the use of kinetic regression analysis aims to extrapolate the equilibrium melting temperature rather than the peak melting point of imperfect crystals. Decreasing Factors: The initial quenching in ice-water introduces rapid cooling rates that can trap chain conformations in disordered states or nucleate smaller, less perfect crystallites, which inherently lowers the melting point relative to slowly cooled samples. Furthermore, the relatively short annealing duration of 1 minute may limit the extent of crystal reorganization and perfectioning compared to prolonged thermal treatments. Dominant Factor: The high-temperature annealing step designed to form the stable α phase is the dominant factor, as it effectively overrides the structural disorder introduced by the initial quenching, establishing a highly ordered crystalline structure that dictates the upper bound of the thermal stability for this sample."
    }
  },
  {
    "doi": null,
    "title": "Modular approach to synthesis of property tunable biodegradable polyesters derived from poly(e-caprolactone)",
    "year": null,
    "chemical_composition": {
      "repeat_unit_psmiles": null,
      "monomers": [
        {
          "name": "epsilon-caprolactone",
          "smiles": "O=C1CCCCCO1",
          "ratio_value": null,
          "ratio_unit": null
        },
        {
          "name": "1,6-hexanediol",
          "smiles": "OCCCCCCO",
          "ratio_value": null,
          "ratio_unit": null
        },
        {
          "name": "sebacoyl chloride",
          "smiles": "ClC(=O)CCCCCCCCC(=O)Cl",
          "ratio_value": null,
          "ratio_unit": null
        }
      ],
      "additives": [
        {
          "name": "tin(II) 2-ethylhexanoate",
          "type": "catalyst",
          "amount_value": null,
          "amount_unit": null
        },
        {
          "name": "triethylamine",
          "type": "base",
          "amount_value": null,
          "amount_unit": null
        }
      ],
      "is_homopolymer": false
    },
    "processing_history": "Polyester H40CLC10 synthesized by condensation of macromerdiol H40CL with sebacoyl chloride (C10). Tm measured by DSC (Q1000) from 0 to 200 °C at 10 K/min heating rate; second run used.",
    "hierarchical_structure": "Fibre-like solid. Soluble in THF. Mw 31121 g/mol.",
    "properties": {
      "Tm": {
        "value": [
          53.36
        ],
        "unit": "°C"
      }
    },
    "analysis_with_hierarchical_structure": {
      "descriptive_text": "The sample, designated as Polyester H40CLC10, is a copolymer synthesized via the condensation of macromerdiol H40CL with sebacoyl chloride (C10). The chemical composition incorporates epsilon-caprolactone, 1,6-hexanediol, and sebacoyl chloride repeating units, utilizing tin(II) 2-ethylhexanoate as a catalyst and triethylamine as a base during synthesis. The resulting material presents as a fibre-like solid that is soluble in tetrahydrofuran (THF) with a weight-average molecular weight (Mw) of 31,121 g/mol. Thermal characterization was performed using differential scanning calorimetry (DSC Q1000) over a temperature range of 0 to 200 °C at a heating rate of 10 K/min, with data recorded from the second heating run to eliminate thermal history effects.",
      "reasoning_analysis": "Increasing Factors: The presence of long aliphatic methylene sequences derived from epsilon-caprolactone and sebacoyl chloride units facilitates efficient chain packing and crystallization, which inherently supports a higher melting temperature. Additionally, the weight-average molecular weight of 31,121 g/mol is sufficiently above the critical entanglement threshold, minimizing the depressant effect of chain ends on the equilibrium melting point. The fibre-like morphology also suggests a degree of structural ordering that can stabilize the crystalline phase. Decreasing Factors: The copolymer architecture, resulting from the condensation of macromerdiol H40CL with sebacoyl chloride, introduces structural irregularity along the backbone compared to a homopolymer system. This compositional heterogeneity disrupts the perfection of the crystal lattice, typically depressing the Tm relative to the constituent homopolymers. Furthermore, the flexible ester linkages and long aliphatic spacers increase chain mobility, which can lower the thermal energy required for the solid-to-liquid transition compared to rigid aromatic polyesters. Dominant Factor: The dominant factor governing the Tm is the degree of crystallinity permitted by the copolymer sequence distribution. While the high molecular weight and long aliphatic spacers support crystallization, the inherent structural irregularity introduced by the multicomponent synthesis likely limits the crystal size and perfection. Therefore, the Tm is primarily determined by the balance between the crystallizable length of the aliphatic segments and the disruption caused by the copolymer architecture."
    },
    "analysis_without_hierarchical_structure": {
      "descriptive_text": "The sample, designated Polyester H40CLC10, is a copolymer synthesized via the condensation of a macromerdiol derived from epsilon-caprolactone with sebacoyl chloride. The molecular architecture incorporates epsilon-caprolactone, 1,6-hexanediol, and sebacoyl chloride as constitutive monomers, utilizing tin(II) 2-ethylhexanoate as a catalyst and triethylamine as a base during formation. Thermal analysis was conducted using differential scanning calorimetry on a Q1000 instrument, employing a heating rate of 10 K/min from 0 to 200 °C, with the melting temperature evaluated during the second heating run to eliminate prior thermal history.",
      "reasoning_analysis": "Increasing Factors: The presence of long aliphatic methylene sequences within the epsilon-caprolactone and sebacoyl chloride units promotes chain flexibility and facilitates regular packing into crystalline lamellae, which is necessary for the observation of a distinct melting transition. Furthermore, the processing history specifies the use of the second heating run in DSC, which erases irregular thermal history from synthesis and allows the polymer to crystallize under controlled conditions, ensuring the measured Tm reflects the intrinsic crystallizability of the structure. Decreasing Factors: The copolymer nature of the material, evidenced by the combination of multiple distinct monomers, introduces structural irregularity along the backbone that disrupts the periodicity required for efficient lattice formation, typically depressing the Tm relative to the corresponding homopolymers. Additionally, the high flexibility of the aliphatic segments reduces intermolecular cohesive energy density compared to rigid aromatic systems, potentially limiting the thermal stability of the crystals. Dominant Factor: The structural irregularity inherent to the copolymer architecture is the dominant factor influencing the Tm; while the aliphatic segments enable crystallization, the sequence distribution and comonomer inclusion limit crystal perfection and thickness, qualitatively dictating a melting temperature that is governed by the extent of crystalline disruption rather than the maximum potential melting point of the individual homopolymer components."
    }
  },
  {
    "doi": null,
    "title": "Melting and zero growth rate temperatures of syndiotactic polystryrene",
    "year": 2008,
    "chemical_composition": {
      "repeat_unit_psmiles": "[*]CC(c1ccccc1)[*]",
      "monomers": [
        {
          "name": "Styrene",
          "smiles": "C=CC1=CC=CC=C1",
          "ratio_value": null,
          "ratio_unit": null
        }
      ],
      "additives": [],
      "is_homopolymer": true
    },
    "processing_history": "sPS (Questra QA101, Mw 320 kg/mol) melted at 300 °C for 15 min, quenched in ice/water. Annealed at 345 °C for 15 min to form β phase. Tm determined by Gibbs-Thomson plot using lamellar thickness data from literature. Equilibrium Tm calculated via linear description.",
    "hierarchical_structure": "Syndiotactic polystyrene, β crystalline phase.",
    "properties": {
      "Tm": {
        "value": [
          292
        ],
        "unit": "°C"
      }
    },
    "analysis_with_hierarchical_structure": {
      "descriptive_text": "The sample consists of a syndiotactic polystyrene (sPS) homopolymer, specifically Questra QA101, with a molecular weight of 320 kg/mol. The material underwent a thermal treatment sequence involving melting at 300 °C for 15 minutes followed by quenching in an ice-water bath, and subsequently annealing at 345 °C for 15 minutes to promote the formation of the β crystalline phase. The equilibrium melting temperature was determined using a Gibbs-Thomson plot derived from lamellar thickness data obtained from literature, utilizing a linear description for calculation.",
      "reasoning_analysis": "Increasing Factors: The syndiotactic configuration of the polystyrene chains enables high stereoregularity, allowing for efficient packing into a crystalline lattice which is a prerequisite for a defined melting temperature. The presence of bulky phenyl side groups increases chain stiffness and intermolecular interactions, requiring greater thermal energy to disrupt the crystal structure. Furthermore, the high-temperature annealing at 345 °C promotes the formation of the thermally stable β-crystalline phase and facilitates lamellar thickening, driving the melting temperature towards the equilibrium limit. Decreasing Factors: The initial quenching in ice-water rapidly solidifies the melt, kinetically trapping chains in a disordered state with minimal crystallinity and thinner lamellae, which would inherently lower the observed melting point prior to the annealing correction. Additionally, any residual lattice defects or imperfect chain packing remaining after the 15-minute annealing cycle could introduce energetic instabilities that slightly depress the melting point relative to a theoretically perfect infinite crystal. Dominant Factor: While the high molecular weight and intrinsic chain stiffness establish a robust baseline, the syndiotactic stereoregularity is the fundamental driver enabling crystallinity in polystyrene; however, the specific high-temperature annealing protocol is the dominant processing factor that selects the β-crystalline phase and maximizes structural perfection, thereby governing the final high-temperature melting behavior."
    },
    "analysis_without_hierarchical_structure": {
      "descriptive_text": "The sample is a syndiotactic polystyrene (sPS) homopolymer, identified as Questra QA101 with a molecular weight of 320 kg/mol. It was prepared by melting at 300 °C for 15 minutes and quenching in an ice-water bath, followed by annealing at 345 °C for 15 minutes to induce the β crystalline phase. The equilibrium melting temperature was determined via a Gibbs-Thomson plot using literature lamellar thickness data and calculated using a linear description.",
      "reasoning_analysis": "Increasing Factors: The syndiotactic configuration enables regular chain packing and crystallization, while the high molecular weight reduces chain-end defects, both intrinsically supporting a higher thermal stability. The processing history involving annealing to form the β phase promotes the development of a stable crystalline polymorph and increased lamellar thickness, which elevates the melting temperature according to the Gibbs-Thomson relationship. Decreasing Factors: The initial quenching step creates kinetic barriers that favor thinner lamellae and higher amorphous content, which would typically depress the melting point if not subsequently reorganized. Additionally, the reliance on literature values for lamellar thickness rather than direct measurement of the specific sample introduces potential structural discrepancies that could affect the precise determination of the equilibrium state. Dominant Factor: The thermal treatment designed to form the β crystalline phase is the dominant factor, as it drives the material toward a thermodynamically stable morphology that overrides the kinetic limitations of the initial quench, thereby defining the equilibrium melting behavior analyzed through the Gibbs-Thomson extrapolation."
    }
  },
  {
    "doi": null,
    "title": "Photo-crosslinked poly(3-caprolactone fumarate) networks: Roles of crystallinity and crosslinking density in determining mechanical properties",
    "year": 2008,
    "chemical_composition": {
      "repeat_unit_psmiles": null,
      "monomers": [
        {
          "name": "Polycaprolactone diol (Mn=2000)",
          "smiles": null,
          "ratio_value": 1,
          "ratio_unit": "molar ratio"
        },
        {
          "name": "Fumaryl chloride",
          "smiles": "ClC(=O)C=CC(=O)Cl",
          "ratio_value": 0.95,
          "ratio_unit": "molar ratio"
        }
      ],
      "additives": [
        {
          "name": "bis(2,4,6-trimethyl benzoyl)phosphine oxide",
          "type": "photoinitiator",
          "amount_value": 16.7,
          "amount_unit": "mg/g"
        }
      ],
      "is_homopolymer": false
    },
    "processing_history": "Polycondensation of PCL diol and fumaryl chloride (0.95:1 molar ratio) with K2CO3 in CH2Cl2 at 50 °C for 12 h. Photo-crosslinked with UV light (315-380 nm) for 30 min using BAPO/polymer ratio of 16.7 mg/g. Tm measured by DSC (Q1000, TA Instruments) in N2, 2nd heating run from -90 to 100 °C at 10 °C/min.",
    "hierarchical_structure": "Semi-crystalline, crystallinity Xc = 0.31 by DSC.",
    "properties": {
      "Tm": {
        "value": [
          39.4
        ],
        "unit": "°C"
      }
    },
    "analysis_with_hierarchical_structure": {
      "descriptive_text": "The sample consists of a semi-crystalline copolymer network synthesized via the polycondensation of Polycaprolactone diol (Mn=2000) and fumaryl chloride in a 1:0.95 molar ratio using potassium carbonate as a base in dichloromethane at 50 °C for 12 hours. Following synthesis, the material was photo-crosslinked using UV light (315-380 nm) for 30 minutes in the presence of bis(2,4,6-trimethyl benzoyl)phosphine oxide (BAPO) at a loading of 16.7 mg/g. The resulting hierarchical structure exhibits a crystallinity (Xc) of 0.31 as determined by DSC, which was subsequently used to measure the melting temperature during the second heating run from -90 to 100 °C at a rate of 10 °C/min under a nitrogen atmosphere.",
      "reasoning_analysis": "Increasing Factors: The inherent crystallizability of the polycaprolactone (PCL) soft segments (Mn=2000) provides the fundamental thermodynamic drive for melting behavior, as aliphatic polyester chains readily pack into lamellae. Additionally, the incorporation of rigid fumarate units into the backbone increases chain stiffness, which can stabilize the crystalline phase against thermal disruption if incorporated into the ordered regions. Decreasing Factors: The photo-crosslinking process creates a covalent network that topologically constrains chain mobility, limiting the ability of polymer chains to reorganize into thick, perfect crystals during cooling, thereby depressing the Tm relative to linear precursors. Furthermore, the residual photoinitiator (BAPO) acts as a low molecular weight impurity within the matrix, which can disrupt lattice regularity and lower the melting point through dilution effects. Dominant Factor: The dominant factor governing the Tm is the topological constraint imposed by the photo-crosslinked network density relative to the length of the crystallizable PCL segments. While the PCL segments drive crystallization, the crosslinks limit the maximum achievable lamellar thickness, qualitatively setting the Tm lower than that of uncrosslinked PCL of equivalent molecular weight, despite the significant crystallinity observed."
    },
    "analysis_without_hierarchical_structure": {
      "descriptive_text": "The sample comprises a crosslinked polyester network synthesized via the polycondensation of Polycaprolactone diol (Mn=2000) and fumaryl chloride using a 0.95:1 molar ratio in the presence of K2CO3 within a dichloromethane solvent at 50 °C for 12 hours. Following synthesis, the material was subjected to photo-crosslinking using UV light in the 315-380 nm range for 30 minutes, utilizing bis(2,4,6-trimethyl benzoyl)phosphine oxide as a photoinitiator at a concentration of 16.7 mg/g relative to the polymer. The melting temperature was subsequently characterized using differential scanning calorimetry under a nitrogen atmosphere, specifically analyzing the second heating run from -90 to 100 °C at a rate of 10 °C/min.",
      "reasoning_analysis": "Increasing Factors: The inherent semi-crystalline nature of the Polycaprolactone diol segments provides the primary thermodynamic drive for crystallization, establishing a baseline melting transition based on the ability of these aliphatic chains to pack into ordered lamellae. Additionally, the incorporation of rigid fumarate units into the polymer backbone during polycondensation increases chain stiffness, which can contribute to thermal stability. Decreasing Factors: The photo-crosslinking process creates a permanent network structure that imposes topological constraints on the polymer chains, restricting their ability to reorganize into large, perfect crystals and thereby depressing the melting temperature relative to a linear analog. Furthermore, the off-stoichiometric monomer ratio and the presence of the photoinitiator additive act as impurities that disrupt lattice packing efficiency and reduce crystallite perfection. Dominant Factor: The topological constraints imposed by the UV-induced crosslinked network represent the dominant factor influencing the Tm behavior. While the PCL segment length enables crystallization, the crosslink density fundamentally limits the maximum lamellar thickness and thermal stability of the crystalline domains, dictating the final melting behavior more significantly than the intrinsic chemical composition of the soft segments."
    }
  },
  {
    "doi": null,
    "title": "Crystallization of partially miscible linear low-density polyethylene/ poly(ethylene-co-vinylacetate) blends",
    "year": 2004,
    "chemical_composition": {
      "repeat_unit_psmiles": null,
      "monomers": [
        {
          "name": "Ethylene",
          "smiles": "C=C",
          "ratio_value": 91,
          "ratio_unit": "wt%"
        },
        {
          "name": "Vinyl Acetate",
          "smiles": "CC(=O)OC=C",
          "ratio_value": 9,
          "ratio_unit": "wt%"
        }
      ],
      "additives": [],
      "is_homopolymer": false
    },
    "processing_history": "As-received material from Beijing Organic Chemical Plant. Melting point reported in Materials section.",
    "hierarchical_structure": "Semicrystalline, broad short chain branching (SCB) distribution.",
    "properties": {
      "Tm": {
        "value": [
          97.15
        ],
        "unit": "°C"
      }
    },
    "analysis_with_hierarchical_structure": {
      "descriptive_text": "The investigated sample is a semicrystalline ethylene-vinyl acetate copolymer obtained as-received from the Beijing Organic Chemical Plant. Composed of 91 wt% ethylene and 9 wt% vinyl acetate, the material exhibits a broad short chain branching distribution inherent to its synthesis. No additional additives were incorporated, and the melting point characterization was based on the pristine commercial material as documented in the materials section.",
      "reasoning_analysis": "Increasing Factors: The high ethylene content (91 wt%) provides sufficient methylene sequence length to facilitate the formation of crystalline lamellae, establishing a fundamental capacity for melting transitions akin to polyethylene. The confirmed semicrystalline morphology indicates the presence of ordered regions that contribute to thermal stability. Decreasing Factors: The incorporation of 9 wt% vinyl acetate comonomer introduces steric hindrance and chemical irregularities that disrupt chain packing within the crystal lattice, effectively reducing lamellar thickness and stability. Additionally, the broad short chain branching distribution implies significant heterogeneity in chain linearity, which limits crystal perfection and depresses the melting point relative to linear analogs. The as-received processing history suggests standard industrial cooling conditions rather than optimized thermal annealing, which may further restrict the development of thick, stable crystals. Dominant Factor: The comonomer inclusion and branching architecture qualitatively dominate the thermal behavior. While the ethylene backbone enables crystallization, the structural defects introduced by the vinyl acetate units and the broad short chain branching distribution fundamentally limit crystal thickness, driving the Tm lower than that of linear high-density polyethylene."
    },
    "analysis_without_hierarchical_structure": {
      "descriptive_text": "The sample comprises an ethylene-vinyl acetate copolymer consisting of 91 wt% ethylene and 9 wt% vinyl acetate monomers. The material was utilized in its as-received state sourced from the Beijing Organic Chemical Plant, with the melting point characterized and reported directly within the materials section without subsequent modification or specialized thermal processing.",
      "reasoning_analysis": "Increasing Factors: The substantial ethylene content (91 wt%) facilitates the formation of crystalline domains by providing long sequences of linear methylene units capable of efficient chain packing and lamellar organization. Decreasing Factors: The presence of vinyl acetate comonomers (9 wt%) introduces steric hindrance and structural irregularity along the backbone, which disrupts the crystalline lattice, reduces the average lamellar thickness, and lowers the thermodynamic stability of the crystals relative to pure polyethylene. Dominant Factor: The compositional disruption caused by the vinyl acetate units is the dominant factor governing the melting temperature; while the as-received processing history implies standard industrial crystallization conditions that establish the baseline morphology, the specific comonomer content dictates the extent of lattice defect incorporation and crystallinity depression, overriding minor variations from standard cooling rates."
    }
  },
  {
    "doi": null,
    "title": "An Unusual but Consistent View on Flow Induced Crystallization of Polymers#",
    "year": 2007,
    "chemical_composition": {
      "repeat_unit_psmiles": "[*]CC(C)[*]",
      "monomers": [
        {
          "name": "Propylene",
          "smiles": "CC=C",
          "ratio_value": null,
          "ratio_unit": null
        }
      ],
      "additives": [],
      "is_homopolymer": true
    },
    "processing_history": "Equilibrium melting point cited from Marand et al. [10]. Determined via extrapolation method for ideal crystals.",
    "hierarchical_structure": "Ideal crystals (macromolecules in stretched conformation).",
    "properties": {
      "Tm": {
        "value": [
          212
        ],
        "unit": "°C"
      }
    },
    "analysis_with_hierarchical_structure": {
      "descriptive_text": "The sample comprises a polypropylene homopolymer characterized by an ideal crystalline hierarchical structure with macromolecules in a stretched conformation. The thermal data represents the equilibrium melting point cited from Marand et al., determined via an extrapolation method for ideal crystals rather than through conventional melt-processing or cooling histories.",
      "reasoning_analysis": "Increasing Factors: The hierarchical structure defined as ideal crystals with macromolecules in a stretched conformation eliminates the melting point depression typically caused by finite lamellar thickness and surface free energy effects, thereby maximizing the Tm. Additionally, the processing history utilizing an extrapolation method specifically targets the thermodynamic equilibrium state, removing kinetic undercooling effects associated with standard crystallization rates. Decreasing Factors: The chemical composition consists of an aliphatic polypropylene backbone, which possesses significant conformational freedom compared to rigid-rod aromatic polymers, intrinsically limiting the upper bound of thermal stability. Furthermore, the presence of methyl side groups requires a specific helical conformation for crystallization, which imposes different packing constraints compared to simpler linear chains like polyethylene. Dominant Factor: The structural definition of ideal crystals combined with the extrapolation processing method qualitatively dominates the thermal behavior, ensuring that the observed Tm reflects the theoretical thermodynamic maximum for polypropylene rather than being suppressed by common morphological defects or kinetic histories found in bulk processed samples."
    },
    "analysis_without_hierarchical_structure": {
      "descriptive_text": "The material is a polypropylene homopolymer characterized by a carbon backbone with pendant methyl groups. The thermal data represents the equilibrium melting point cited from Marand et al., derived using an extrapolation method intended to model the behavior of ideal crystals rather than a specific physically processed batch.",
      "reasoning_analysis": "Increasing Factors: The processing history specifies an extrapolation method to determine the equilibrium melting point, which effectively eliminates the melting point depression typically caused by finite lamellar thickness and morphological defects in real semi-crystalline samples. Additionally, the chemical regularity required to form ideal crystals implies a high degree of stereoregularity, maximizing lattice stability. Decreasing Factors: The intrinsic chemical composition includes methyl side groups which, compared to linear polyethylene, introduce steric bulk that limits packing efficiency and defines a specific lattice energy lower than that of linear analogues. Dominant Factor: The methodological approach of extrapolating to equilibrium conditions dominates the thermal behavior, as it isolates the thermodynamic upper limit of the melting temperature by negating the kinetic and morphological constraints inherent in standard physical processing."
    }
  },
  {
    "doi": null,
    "title": "Modular approach to synthesis of property tunable biodegradable polyesters derived from poly(e-caprolactone)",
    "year": null,
    "chemical_composition": {
      "repeat_unit_psmiles": null,
      "monomers": [
        {
          "name": "epsilon-caprolactone",
          "smiles": "O=C1CCCCCO1",
          "ratio_value": null,
          "ratio_unit": null
        },
        {
          "name": "1,6-hexanediol",
          "smiles": "OCCCCCCO",
          "ratio_value": null,
          "ratio_unit": null
        },
        {
          "name": "sebacoyl chloride",
          "smiles": "ClC(=O)CCCCCCCCC(=O)Cl",
          "ratio_value": null,
          "ratio_unit": null
        }
      ],
      "additives": [
        {
          "name": "tin(II) 2-ethylhexanoate",
          "type": "catalyst",
          "amount_value": null,
          "amount_unit": null
        },
        {
          "name": "triethylamine",
          "type": "base",
          "amount_value": null,
          "amount_unit": null
        }
      ],
      "is_homopolymer": false
    },
    "processing_history": "Polyester H20CLC10 synthesized by condensation of macromerdiol H20CL with sebacoyl chloride (C10). Similar procedure to H20CLC6. Tm measured by DSC (Q1000) from 0 to 200 °C at 10 K/min heating rate; second run used.",
    "hierarchical_structure": "Fibre-like solid. Soluble in THF. Mw 69650 g/mol.",
    "properties": {
      "Tm": {
        "value": [
          50.59
        ],
        "unit": "°C"
      }
    },
    "analysis_with_hierarchical_structure": {
      "descriptive_text": "The sample is a segmented copolyester, designated Polyester H20CLC10, synthesized via the condensation of a polycaprolactone-based macromerdiol with sebacoyl chloride using tin(II) 2-ethylhexanoate as a catalyst and triethylamine as a base. The resulting material presents as a fibre-like solid with a weight-average molecular weight (Mw) of 69,650 g/mol and exhibits solubility in tetrahydrofuran. Thermal characterization was conducted using differential scanning calorimetry from 0 to 200 °C at a heating rate of 10 K/min, with the melting temperature determined from the second heating run to eliminate prior thermal history.",
      "reasoning_analysis": "Increasing Factors: The presence of long aliphatic sequences derived from both the epsilon-caprolactone and sebacoyl chloride monomers facilitates efficient chain packing and strong van der Waals interactions, which intrinsically drives the Tm higher by stabilizing the crystalline lattice. Additionally, the relatively high molecular weight (69,650 g/mol) minimizes the concentration of chain ends, reducing defects within the crystal lamellae and further supporting thermal stability. Decreasing Factors: The copolymer architecture introduces chemical irregularities at the block junctions between the macromerdiol and sebacoyl segments, which act as defects that disrupt lattice perfection and lower the Tm compared to pure homopolymer counterparts. Furthermore, residual traces of the tin catalyst or triethylamine base from the synthesis could act as impurities that plasticize the amorphous regions or interfere with crystallization, potentially depressing the melting temperature. Dominant Factor: The substantial molecular weight and the length of the crystallizable aliphatic segments are the dominant factors enabling the formation of stable lamellae, establishing a distinct melting transition; however, the copolymer architecture qualitatively defines the specific Tm behavior by limiting the maximum crystal perfection relative to pure polycaprolactone or poly(sebacate) homopolymers."
    },
    "analysis_without_hierarchical_structure": {
      "descriptive_text": "The sample is a segmented polyester designated as H20CLC10, synthesized via the condensation of a poly(epsilon-caprolactone) macromerdiol with sebacoyl chloride. The chemical composition comprises epsilon-caprolactone, 1,6-hexanediol, and sebacoyl chloride as monomeric units, with tin(II) 2-ethylhexanoate and triethylamine employed as catalyst and base, respectively. Thermal characterization was performed using differential scanning calorimetry (DSC) on a Q1000 instrument, utilizing a heating rate of 10 K/min from 0 to 200 °C, where the melting temperature was recorded during the second heating run to eliminate previous thermal history.",
      "reasoning_analysis": "Increasing Factors: The presence of long aliphatic methylene sequences within both the poly(epsilon-caprolactone) segments and the sebacoyl linkers facilitates efficient chain packing and crystallization, while the dipole-dipole interactions from the ester linkages provide intermolecular cohesion that stabilizes the crystalline phase. Additionally, the segmented block architecture derived from the macromerdiol condensation preserves sufficient sequence length for crystallizable domains to form, rather than forming a completely random copolymer which would suppress crystallinity. Decreasing Factors: The incorporation of sebacoyl chloride and 1,6-hexanediol units introduces structural defects and compositional heterogeneity relative to a pure poly(epsilon-caprolactone) homopolymer, which disrupts lattice perfection and depresses the melting temperature. Furthermore, trace residues of the tin catalyst and triethylamine base may act as impurities within the crystal lattice, and the inherent flexibility of the aliphatic chains reduces backbone stiffness compared to rigid aromatic systems. Dominant Factor: The structural regularity and sufficient length of the crystallizable poly(epsilon-caprolactone) blocks within the segmented architecture qualitatively dominate the thermal behavior, enabling the formation of stable crystals despite the comonomer defects, while the use of the second DSC heating run ensures the observed melting temperature reflects the equilibrium stability of these crystals rather than kinetic effects from the initial synthesis processing."
    }
  },
  {
    "doi": null,
    "title": "Modular approach to synthesis of property tunable biodegradable polyesters derived from poly(e-caprolactone)",
    "year": null,
    "chemical_composition": {
      "repeat_unit_psmiles": null,
      "monomers": [
        {
          "name": "epsilon-caprolactone",
          "smiles": "O=C1CCCCCO1",
          "ratio_value": null,
          "ratio_unit": null
        },
        {
          "name": "1,6-hexanediol",
          "smiles": "OCCCCCCO",
          "ratio_value": null,
          "ratio_unit": null
        },
        {
          "name": "adipoyl chloride",
          "smiles": "ClC(=O)CCCCC(=O)Cl",
          "ratio_value": null,
          "ratio_unit": null
        }
      ],
      "additives": [
        {
          "name": "tin(II) 2-ethylhexanoate",
          "type": "catalyst",
          "amount_value": null,
          "amount_unit": null
        },
        {
          "name": "triethylamine",
          "type": "base",
          "amount_value": null,
          "amount_unit": null
        }
      ],
      "is_homopolymer": false
    },
    "processing_history": "Polyester H40CLC6 synthesized by condensation of macromerdiol H40CL with adipoyl chloride (C6). Tm measured by DSC (Q1000) from 0 to 200 °C at 10 K/min heating rate; second run used.",
    "hierarchical_structure": "Fibre-like solid. Soluble in THF. Mw n/a.",
    "properties": {
      "Tm": {
        "value": [
          54.22
        ],
        "unit": "°C"
      }
    },
    "analysis_with_hierarchical_structure": {
      "descriptive_text": "The sample is a polyester designated as H40CLC6, synthesized via the condensation of macromerdiol H40CL with adipoyl chloride. The chemical composition incorporates epsilon-caprolactone, 1,6-hexanediol, and adipoyl chloride monomers, utilizing tin(II) 2-ethylhexanoate as a catalyst and triethylamine as a base during synthesis. Morphologically, the material presents as a fibre-like solid that is soluble in tetrahydrofuran. Thermal characterization was performed using differential scanning calorimetry on a Q1000 instrument, employing a heating rate of 10 K/min from 0 to 200 °C, with the melting temperature determined from the second heating run to eliminate prior thermal history.",
      "reasoning_analysis": "Increasing Factors: The presence of ester linkages throughout the backbone provides dipole-dipole interactions that enhance intermolecular cohesion, positively influencing the enthalpy of fusion. Additionally, the observed fibre-like solid morphology indicates a degree of molecular orientation and crystalline order, which supports the existence of a defined melting transition. The use of a macromerdiol precursor suggests potential blocky sequences, allowing for segmental crystallization similar to homopolymer domains. Decreasing Factors: The aliphatic nature of the caprolactone and adipate segments introduces significant chain flexibility, resulting in a high entropy of fusion that thermodynamically lowers the melting temperature compared to rigid aromatic polyesters. Furthermore, the copolymerization of distinct monomer units introduces chemical defects into the crystal lattice; unless the block lengths are sufficiently long, this irregularity disrupts chain packing and depresses the Tm relative to the respective homopolymers. Dominant Factor: The dominant factor governing the Tm behavior is the structural regularity dictated by the copolymer architecture. While the aliphatic flexibility sets a baseline moderate Tm, the extent of melting point depression caused by the inclusion of comonomer units within the crystallizable sequences qualitatively outweighs the cohesive energy contributions, determining the final thermal transition relative to pure polycaprolactone or poly(hexamethylene adipate)."
    },
    "analysis_without_hierarchical_structure": {
      "descriptive_text": "The sample consists of a polyester designated H40CLC6, synthesized via the condensation of macromerdiol H40CL with adipoyl chloride. The chemical composition comprises epsilon-caprolactone, 1,6-hexanediol, and adipoyl chloride monomers, utilizing tin(II) 2-ethylhexanoate as a catalyst and triethylamine as a base during preparation. The melting temperature was characterized using differential scanning calorimetry on a Q1000 instrument, employing a heating rate of 10 K/min from 0 to 200 °C, with data recorded from the second heating run to eliminate prior thermal history.",
      "reasoning_analysis": "Increasing Factors: The aliphatic ester linkages derived from epsilon-caprolactone and adipoyl chloride segments provide chemical regularity and chain flexibility that facilitate segmental packing into crystalline lamellae. Additionally, the utilization of the second heating run in the DSC protocol eliminates prior thermal history and mechanical orientation, ensuring the measured Tm reflects the intrinsic crystallization capability of the material under controlled cooling. Decreasing Factors: The use of macromerdiol H40CL implies a branched or star-shaped architecture which introduces topological constraints that significantly hinder efficient chain packing and limit lamellar thickness compared to linear analogs. Furthermore, the copolymer composition involving multiple monomer types creates compositional heterogeneity that disrupts crystal lattice perfection, while trace residues from the tin catalyst and triethylamine base may act as impurities within the crystalline domains. Dominant Factor: The architectural complexity arising from the macromerdiol precursor qualitatively dominates the thermal behavior. While the aliphatic chemistry supports crystallization, the steric hindrance and reduced chain mobility associated with the branched macromer structure limit the size and perfection of crystallites, resulting in a Tm that is governed primarily by the topological constraints rather than the intrinsic melting point of the linear chemical segments."
    }
  },
  {
    "doi": null,
    "title": "Modular approach to synthesis of property tunable biodegradable polyesters derived from poly(e-caprolactone)",
    "year": null,
    "chemical_composition": {
      "repeat_unit_psmiles": null,
      "monomers": [
        {
          "name": "epsilon-caprolactone",
          "smiles": "O=C1CCCCCO1",
          "ratio_value": null,
          "ratio_unit": null
        },
        {
          "name": "1,6-hexanediol",
          "smiles": "OCCCCCCO",
          "ratio_value": null,
          "ratio_unit": null
        },
        {
          "name": "terephthaloyl chloride",
          "smiles": "ClC(=O)c1ccc(cc1)C(=O)Cl",
          "ratio_value": null,
          "ratio_unit": null
        }
      ],
      "additives": [
        {
          "name": "tin(II) 2-ethylhexanoate",
          "type": "catalyst",
