Repository: hhtrick/HHT-code

# HHT training framework

This directory contains model training, embedding precomputation, inference, article-level baselines and the curated datasets. All commands below assume that the working directory is `train_code/`.

## 3. Datasets and fixed partitions

Each main dataset is a JSON array at `dataset/{property}/{property}.json`. Entries contain source metadata, `chemical_composition`, `processing_history`, `hierarchical_structure`, `properties`, and two generated-analysis objects. Targets are stored as `properties[property]["value"]`; source metadata and target values are not predictive input fields.

| Property | Train | Validation | Test | Total |
|---|---:|---:|---:|---:|

File: train_code/dataset/Tm/Tm.json (part 36 of 200)
[
          "amount_value": null,
          "amount_unit": null
        },
        {
          "name": "triethylamine",
          "type": "base",
          "amount_value": null,
          "amount_unit": null
        }
      ],
      "is_homopolymer": false
    },
    "processing_history": "Polyester H20CLTE synthesized by condensation of macromerdiol H20CL with terephthaloyl chloride (TE). Similar procedure to H20CLC6. Tm measured by DSC (Q1000) from 0 to 200 °C at 10 K/min heating rate; second run used.",
    "hierarchical_structure": "Fibre-like solid. Soluble in THF. Mw 99873 g/mol.",
    "properties": {
      "Tm": {
        "value": [
          47.45
        ],
        "unit": "°C"
      }
    },
    "analysis_with_hierarchical_structure": {
      "descriptive_text": "The sample is a copolyester designated as H20CLTE, synthesized via the condensation of macromerdiol H20CL with terephthaloyl chloride using tin(II) 2-ethylhexanoate as a catalyst and triethylamine as a base. The constituent monomers include epsilon-caprolactone, 1,6-hexanediol, and terephthaloyl chloride, resulting in a high molecular weight polymer with an Mw of 99,873 g/mol. Morphologically, the material presents as a fibre-like solid that is soluble in tetrahydrofuran. The melting temperature was characterized using differential scanning calorimetry (DSC) on a Q1000 instrument, employing a heating rate of 10 K/min from 0 to 200 °C, with data recorded from the second heating run to minimize thermal history effects.",
      "reasoning_analysis": "Increasing Factors: The incorporation of terephthaloyl chloride introduces rigid aromatic rings into the polymer backbone, which significantly restricts chain mobility and enhances intermolecular packing efficiency, thereby driving the Tm higher. Additionally, the high molecular weight (Mw 99,873 g/mol) minimizes the concentration of chain ends, reducing free volume defects that typically destabilize the crystal lattice. The fibre-like morphology suggests molecular orientation, which can further promote crystallinity and elevate the observed melting temperature. Decreasing Factors: The presence of epsilon-caprolactone and 1,6-hexanediol introduces flexible aliphatic spacers into the chain, increasing backbone flexibility and free volume which lowers the energy required for melting. Furthermore, the copolymer structure introduces chemical irregularity compared to a homopolymer, disrupting the periodicity required for perfect crystal lattice formation and qualitatively depressing the Tm. Dominant Factor: While the high molecular weight and aromatic rigidity provide a foundation for thermal stability, the incorporation of flexible aliphatic comonomers is the dominant factor qualitatively lowering the Tm relative to a pure aromatic polyester, as the structural disruption caused by the soft segments outweighs the stabilizing effects of chain length on the crystal lattice perfection."
    },
    "analysis_without_hierarchical_structure": {
      "descriptive_text": "The sample is a polyester designated as H20CLTE, synthesized via the condensation of a macromerdiol derived from epsilon-caprolactone with terephthaloyl chloride, involving 1,6-hexanediol within the polymer architecture. The reaction was facilitated by tin(II) 2-ethylhexanoate acting as a catalyst and triethylamine as a base. Thermal characterization was performed using differential scanning calorimetry on a Q1000 instrument, where the melting temperature was recorded during the second heating run from 0 to 200 °C at a rate of 10 K/min to eliminate prior thermal history.",
      "reasoning_analysis": "Increasing Factors: The incorporation of terephthaloyl chloride introduces rigid aromatic rings into the polymer backbone, which significantly increases chain stiffness and enhances intermolecular cohesive energy density, thereby driving the melting temperature upward. Additionally, the use of the second heating run in the processing history ensures that the measured thermal transition reflects the intrinsic crystallinity of the material rather than processing-induced stresses, allowing for optimal crystal perfection during the cooling phase prior to measurement. Decreasing Factors: The presence of flexible aliphatic segments derived from epsilon-caprolactone and 1,6-hexanediol introduces conformational freedom and free volume into the chain architecture, which inherently lowers the energy required for the solid-to-liquid transition compared to fully aromatic polyesters. Furthermore, the copolymer nature of the sample introduces structural irregularity along the backbone that can disrupt lattice packing efficiency, potentially depressing the melting temperature relative to a corresponding homopolymer. Dominant Factor: The structural rigidity imparted by the aromatic terephthaloyl units qualitatively dominates the thermal behavior by restricting segmental mobility more significantly than the flexibility introduced by the aliphatic spacers lowers it, resulting in a melting temperature that is elevated relative to purely aliphatic polyesters of similar molecular weight, governed primarily by the stability of the crystalline domains formed within the stiffened backbone."
    }
  },
  {
    "doi": null,
    "title": "An Unusual but Consistent View on Flow Induced Crystallization of Polymers#",
    "year": 2007,
    "chemical_composition": {
      "repeat_unit_psmiles": "[*]CC(C)[*]",
      "monomers": [
        {
          "name": "Propylene",
          "smiles": "CC=C",
          "ratio_value": null,
          "ratio_unit": null
        }
      ],
      "additives": [],
      "is_homopolymer": true
    },
    "processing_history": "Industrial isotactic polypropylene (i-PP). Used in flow-induced crystallization experiments (extrusion, shear flow).",
    "hierarchical_structure": "Semi-crystalline. Structure includes alpha-spherulites, lamellae of finite thickness, and thread-like precursors/nuclei.",
    "properties": {
      "Tm": {
        "value": [
          165
        ],
        "unit": "°C"
      }
    },
    "analysis_with_hierarchical_structure": {
      "descriptive_text": "The sample comprises an industrial-grade isotactic polypropylene homopolymer exhibiting a semi-crystalline morphology. It was subjected to flow-induced crystallization experiments involving extrusion and shear flow, resulting in a hierarchical structure characterized by alpha-spherulites, lamellae of finite thickness, and thread-like precursors or nuclei.",
      "reasoning_analysis": "Increasing Factors: The high stereoregularity of the isotactic backbone facilitates efficient chain packing and crystallization. Furthermore, the processing history involving shear flow and extrusion induces molecular orientation, promoting the formation of thread-like precursors and extended chain segments which reduce the entropy of the melt and enhance crystal stability, thereby driving the Tm upward. Decreasing Factors: The presence of lamellae with finite thickness introduces significant surface free energy penalties according to the Thomson-Gibbs relationship, which destabilizes the crystals and depresses the Tm below the equilibrium melting temperature. Additionally, minor structural defects inherent to industrial-grade synthesis may interrupt crystal perfection. Dominant Factor: The flow-induced crystallization history qualitatively dominates the thermal behavior; while the finite lamellar thickness imposes a fundamental upper limit below the equilibrium value, the orientation-driven formation of stable thread-like nuclei and shish structures significantly elevates the melting temperature relative to quiescently crystallized isotactic polypropylene."
    },
    "analysis_without_hierarchical_structure": {
      "descriptive_text": "The sample comprises an industrial grade isotactic polypropylene (i-PP) homopolymer characterized by a methyl-substituted carbon backbone. It was utilized in flow-induced crystallization experiments where extrusion and shear flow protocols were applied to manipulate structural orientation and morphological development.",
      "reasoning_analysis": "Increasing Factors: The high stereoregularity of the isotactic polypropylene backbone facilitates efficient chain packing and crystallization, establishing a robust baseline melting temperature. Furthermore, the processing history involving extrusion and shear flow induces chain orientation and extension, which promotes the formation of thicker lamellae or extended-chain crystalline structures that possess greater thermodynamic stability and thus require higher temperatures to melt. Decreasing Factors: As an industrial grade material, the polymer may contain minor stereodefects or molecular weight distributions broader than laboratory-grade standards, which can interrupt crystal perfection and limit lamellar thickness. Additionally, if the cooling rate following the shear flow was rapid, kinetic trapping could prevent full lamellar thickening, potentially depressing the Tm relative to slowly annealed samples. Dominant Factor: The flow-induced orientation generated during extrusion and shear flow is the dominant factor. The alignment of polymer chains significantly reduces the entropic penalty for crystallization and stabilizes the crystalline phase through oriented morphologies, qualitatively driving the Tm higher compared to equivalent material processed under quiescent conditions."
    }
  },
  {
    "doi": null,
    "title": "Thermotropic Liquid-Crystalline Polyphosphate Esters Containing Phenolphthalein Moiety",
    "year": 2004,
    "chemical_composition": {
      "repeat_unit_psmiles": null,
      "monomers": [
        {
          "name": "Phenolphthalein",
          "smiles": "Oc1ccc(cc1)C2(C3=CC=CC=C3C(=O)O2)c4ccc(O)cc4",
          "ratio_value": 1,
          "ratio_unit": "mol"
        },
        {
          "name": "Bis[4-chlorocarbonylphenyloxyethyl(ethylphosphate)]",
          "smiles": null,
          "ratio_value": 1,
          "ratio_unit": "mol"
        }
      ],
      "additives": [],
      "is_homopolymer": false
    },
    "processing_history": "Solution polycondensation in dry THF with triethyl amine at room temperature for 12 h, followed by refluxing for 6 h. Purified by precipitation in methanol. Tm measured by DSC on Mettler Toledo STARe system under nitrogen atmosphere.",
    "hierarchical_structure": "Non-liquid crystalline. Semicrystalline.",
    "properties": {
      "Tm": {
        "value": [
          114
        ],
        "unit": "°C"
      }
    },
    "analysis_with_hierarchical_structure": {
      "descriptive_text": "The sample is a semicrystalline, non-liquid crystalline copolymer synthesized via solution polycondensation of Phenolphthalein and Bis[4-chlorocarbonylphenyloxyethyl(ethylphosphate)] in an equimolar ratio. The polymerization was conducted in dry tetrahydrofuran with triethyl amine as an acid scavenger, maintaining room temperature for 12 hours followed by refluxing for 6 hours to ensure complete conversion. Subsequent purification was achieved through precipitation in methanol, and the melting temperature was characterized using differential scanning calorimetry on a Mettler Toledo STARe system under a nitrogen atmosphere.",
      "reasoning_analysis": "Increasing Factors: The incorporation of rigid aromatic units derived from Phenolphthalein and the chlorocarbonylphenyl moiety creates a stiff polymer backbone that resists chain mobility, inherently elevating the melting temperature. Additionally, the presence of polar phosphate groups facilitates intermolecular dipole-dipole interactions, while the confirmed semicrystalline hierarchical structure indicates the formation of ordered lamellae that require significant thermal energy to disrupt. The refluxing step in the processing history likely promoted higher molecular weight and improved crystal perfection, further stabilizing the Tm. Decreasing Factors: The sp3-hybridized central carbon in the Phenolphthalein unit introduces steric bulk that may hinder efficient chain packing compared to fully linear aromatic polyesters, potentially reducing the enthalpy of fusion. Furthermore, the ethyl groups and ether linkages within the phosphate-containing monomer introduce aliphatic flexibility into the structure, which increases conformational entropy in the melt and acts to lower the Tm relative to fully aromatic analogues. Dominant Factor: The dominant factor governing the Tm behavior is the intrinsic backbone rigidity provided by the aromatic condensation structure combined with the confirmed semicrystalline morphology. While the aliphatic ethyl groups and steric bulk introduce flexibility and packing defects, the strong intermolecular forces from the phosphate groups and the stiffness of the aromatic rings qualitatively dominate, ensuring a distinct melting transition characteristic of high-performance engineering thermoplastics."
    },
    "analysis_without_hierarchical_structure": {
      "descriptive_text": "The synthesized material is a copolymer derived from the stoichiometric reaction of Phenolphthalein and Bis[4-chlorocarbonylphenyloxyethyl(ethylphosphate)]. The polymer was prepared via solution polycondensation in dry tetrahydrofuran using triethyl amine as an acid scavenger, initially maintained at room temperature for 12 hours followed by refluxing for 6 hours to ensure high molecular weight. Subsequent purification was achieved by precipitation in methanol, and the melting temperature was characterized using differential scanning calorimetry on a Mettler Toledo STARe system under a nitrogen atmosphere.",
      "reasoning_analysis": "Increasing Factors: The presence of rigid aromatic rings within both the phenolphthalein and the phosphate-containing monomer units significantly increases backbone stiffness, which energetically favors a higher melting temperature. Additionally, the polar phosphate groups introduce strong dipole-dipole interactions that enhance intermolecular cohesion, while the refluxing step in the processing history promotes higher molecular weight, further stabilizing the crystalline lattice. Decreasing Factors: The spiro-carbon center inherent to the phenolphthalein unit introduces substantial steric bulk and non-linearity that disrupts efficient chain packing, potentially depressing the melting temperature. Furthermore, the ether linkages and ethyl groups within the phosphate monomer provide flexible spacers that increase chain mobility and reduce the energy required for lattice disruption. Dominant Factor: The intrinsic chain stiffness provided by the aromatic backbone and the strong intermolecular forces from the phosphate moieties qualitatively dominate the thermal behavior, establishing a high baseline melting temperature, although the steric hindrance from the spiro-structure acts as a significant modulating factor that limits the maximum achievable crystallinity."
    }
  },
  {
    "doi": null,
    "title": "Photo-crosslinked poly(3-caprolactone fumarate) networks: Roles of crystallinity and crosslinking density in determining mechanical properties",
    "year": 2008,
    "chemical_composition": {
      "repeat_unit_psmiles": null,
      "monomers": [
        {
          "name": "Polycaprolactone diol (Mn=2000)",
          "smiles": null,
          "ratio_value": 1,
          "ratio_unit": "molar ratio"
        },
        {
          "name": "Fumaryl chloride",
          "smiles": "ClC(=O)C=CC(=O)Cl",
          "ratio_value": 0.95,
          "ratio_unit": "molar ratio"
        }
      ],
      "additives": [
        {
          "name": "bis(2,4,6-trimethyl benzoyl)phosphine oxide",
          "type": "photoinitiator",
          "amount_value": 20,
          "amount_unit": "mg/g"
        }
      ],
      "is_homopolymer": false
    },
    "processing_history": "Polycondensation of PCL diol and fumaryl chloride (0.95:1 molar ratio) with K2CO3 in CH2Cl2 at 50 °C for 12 h. Photo-crosslinked with UV light (315-380 nm) for 30 min using BAPO/polymer ratio of 20 mg/g. Tm measured by DSC (Q1000, TA Instruments) in N2, 2nd heating run from -90 to 100 °C at 10 °C/min.",
    "hierarchical_structure": "Semi-crystalline, crystallinity Xc = 0.28 by DSC.",
    "properties": {
      "Tm": {
        "value": [
          39.4
        ],
        "unit": "°C"
      }
    },
    "analysis_with_hierarchical_structure": {
      "descriptive_text": "The sample consists of a semi-crystalline copolymer network derived from the polycondensation of Polycaprolactone diol (Mn=2000) and fumaryl chloride with a molar ratio of 1:0.95, utilizing potassium carbonate in dichloromethane at 50 °C for 12 hours. Following synthesis, the material was subjected to photo-crosslinking via UV irradiation (315-380 nm) for 30 minutes using bis(2,4,6-trimethyl benzoyl)phosphine oxide (BAPO) as a photoinitiator at a concentration of 20 mg/g. The resulting hierarchical structure exhibits a degree of crystallinity (Xc) of 0.28, and the melting temperature was characterized by differential scanning calorimetry during the second heating run from -90 to 100 °C at a rate of 10 °C/min under a nitrogen atmosphere.",
      "reasoning_analysis": "Increasing Factors: The formation of a crosslinked network reduces the conformational entropy of the polymer chains in the molten state, which thermodynamically acts to increase the equilibrium melting temperature. Additionally, the incorporation of rigid fumarate units into the backbone increases chain stiffness compared to purely aliphatic polyesters, potentially enhancing thermal stability. Decreasing Factors: The copolymerization introduces fumarate links as chemical defects within the crystallizable polycaprolactone sequences, disrupting lattice regularity and depressing the melting point according to copolymer theory. Furthermore, the crosslinked network structure kinetically restricts chain mobility during cooling, limiting lamellar thickness and crystal perfection, while the relatively low molecular weight of the PCL diol precursor (Mn=2000) increases the concentration of chain ends that act as crystalline defects. Dominant Factor: The melting point depression caused by the chemical heterogeneity of the fumarate comonomer within the PCL crystal lattice and the kinetic constraints on crystal growth imposed by the crosslinked network qualitatively dominate the thermodynamic entropy effects, likely resulting in a melting temperature lower than that of linear high-molecular-weight PCL homopolymer."
    },
    "analysis_without_hierarchical_structure": {
      "descriptive_text": "The material consists of a crosslinked polymer network synthesized via the polycondensation of Polycaprolactone diol (Mn=2000) and Fumaryl chloride with a molar ratio of 1:0.95, respectively. The reaction was conducted in dichloromethane using potassium carbonate as an acid scavenger at 50 °C for 12 hours. Following synthesis, the polymer was incorporated with bis(2,4,6-trimethyl benzoyl)phosphine oxide (BAPO) at a concentration of 20 mg/g and subjected to UV irradiation between 315 and 380 nm for 30 minutes to induce photo-crosslinking. The melting temperature was subsequently characterized using differential scanning calorimetry under a nitrogen atmosphere, utilizing a second heating scan from -90 to 100 °C at a rate of 10 °C/min.",
      "reasoning_analysis": "Increasing Factors: The primary driver for the existence of a melting transition is the semi-crystalline nature of the polycaprolactone (PCL) soft segments, where the regular aliphatic methylene sequences facilitate chain packing and van der Waals interactions to form crystalline lamellae. Decreasing Factors: The incorporation of fumaryl chloride introduces rigid unsaturated units into the backbone that act as structural defects disrupting lattice periodicity, while the photo-crosslinking processing history creates a covalent network that topologically constrains the polymer chains, inhibiting the chain folding and reorganization necessary to form thick, stable lamellae. Dominant Factor: While the PCL chemistry provides the fundamental mechanism for melting, the crosslinked network architecture established during UV processing is the dominant factor governing the final Tm behavior, as the topological constraints limit the maximum achievable crystal thickness and perfection, qualitatively resulting in a depressed Tm compared to a linear, uncrosslinked PCL homopolymer."
    }
  },
  {
    "doi": null,
    "title": "Photo-crosslinked poly(3-caprolactone fumarate) networks: Roles of crystallinity and crosslinking density in determining mechanical properties",
    "year": 2008,
    "chemical_composition": {
      "repeat_unit_psmiles": null,
      "monomers": [
        {
          "name": "Polycaprolactone diol (Mn=1250)",
          "smiles": null,
          "ratio_value": 1,
          "ratio_unit": "molar ratio"
        },
        {
          "name": "Fumaryl chloride",
          "smiles": "ClC(=O)C=CC(=O)Cl",
          "ratio_value": 0.95,
          "ratio_unit": "molar ratio"
        }
      ],
      "additives": [
        {
          "name": "bis(2,4,6-trimethyl benzoyl)phosphine oxide",
          "type": "photoinitiator",
          "amount_value": 23.3,
          "amount_unit": "mg/g"
        }
      ],
      "is_homopolymer": false
    },
    "processing_history": "Polycondensation of PCL diol and fumaryl chloride (0.95:1 molar ratio) with K2CO3 in CH2Cl2 at 50 °C for 12 h. Photo-crosslinked with UV light (315-380 nm) for 30 min using BAPO/polymer ratio of 23.3 mg/g. Tm measured by DSC (Q1000, TA Instruments) in N2, 2nd heating run from -90 to 100 °C at 10 °C/min.",
    "hierarchical_structure": "Semi-crystalline, crystallinity Xc = 0.23 by DSC.",
    "properties": {
      "Tm": {
        "value": [
          21.1
        ],
        "unit": "°C"
      }
    },
    "analysis_with_hierarchical_structure": {
      "descriptive_text": "The sample comprises a semi-crystalline polymer network synthesized via the polycondensation of Polycaprolactone diol (Mn=1250) and fumaryl chloride using a 0.95:1 molar ratio in the presence of K2CO3 within a dichloromethane solvent at 50 °C for 12 hours. Following synthesis, the material was photo-crosslinked using UV light (315-380 nm) for 30 minutes with bis(2,4,6-trimethyl benzoyl)phosphine oxide (BAPO) serving as the photoinitiator at a loading of 23.3 mg/g. The resulting hierarchical structure exhibits a degree of crystallinity (Xc) of 0.23 as determined by DSC, where the melting temperature was characterized during the second heating run from -90 to 100 °C at a rate of 10 °C/min under a nitrogen atmosphere.",
      "reasoning_analysis": "Increasing Factors: The aliphatic methylene sequences within the Polycaprolactone (PCL) diol segments facilitate chain folding and packing, providing the fundamental thermodynamic drive for crystallization and establishing a baseline melting transition. Additionally, the ester linkages introduced by the fumaryl chloride comonomer contribute to dipole-dipole interactions that can stabilize the crystalline lattice structure. Decreasing Factors: The photo-crosslinking process creates a permanent network structure that imposes significant topological constraints on the polymer chains, restricting their ability to reorganize into thick, perfect lamellae during cooling, which qualitatively depresses the melting temperature. Furthermore, the relatively low molecular weight of the PCL diol precursor (Mn=1250) limits the length of the crystallizable sequences, leading to thinner crystals with lower thermal stability according to lamellar thickness theories. The presence of the photoinitiator and potential inorganic salts from the polycondensation may also act as impurities disrupting crystal perfection. Dominant Factor: The topological constraints imposed by the UV-induced crosslinked network combined with the short length of the crystallizable PCL segments qualitatively dominate the thermal behavior, likely resulting in a Tm that is depressed relative to linear high-molecular-weight PCL due to the inability of the chains to form extensive, stable crystalline domains."
    },
    "analysis_without_hierarchical_structure": {
      "descriptive_text": "This unsaturated polyester network was synthesized via the polycondensation of Polycaprolactone diol (Mn=1250) and fumaryl chloride in a 1:0.95 molar ratio using potassium carbonate catalyst in dichloromethane at 50 °C for 12 hours. The prepolymer was compounded with 23.3 mg/g of bis(2,4,6-trimethyl benzoyl)phosphine oxide photoinitiator and subsequently photo-crosslinked under UV irradiation (315-380 nm) for 30 minutes. Thermal characterization was performed using differential scanning calorimetry under a nitrogen atmosphere, utilizing a second heating run from -90 to 100 °C at a rate of 10 °C/min to determine the melting temperature.",
      "reasoning_analysis": "Increasing Factors: The inclusion of Polycaprolactone diol soft segments with a molecular weight of 1250 provides sufficient methylene sequence length to facilitate chain folding and the formation of crystalline lamellae, which is the fundamental driver for the existence of a melting transition. Additionally, the incorporation of fumaryl chloride introduces rigid unsaturated bonds into the polymer backbone, potentially increasing chain stiffness and stabilizing ordered regions relative to fully aliphatic analogs. Decreasing Factors: The UV-induced photo-crosslinking process creates a permanent covalent network that topologically constrains chain mobility, hindering the reorganization and thickening of crystalline lamellae required for higher melting temperatures. Furthermore, the off-stoichiometric monomer ratio and the presence of photoinitiator residues act as structural defects and impurities within the lattice, disrupting crystalline perfection and depressing the Tm. Dominant Factor: While the inherent crystallizability of the PCL segments establishes the baseline for the melting transition, the topological constraints imposed by the crosslinked network structure dominate the final thermal behavior by limiting the maximum achievable degree of crystallinity and lamellar thickness compared to the linear precursor."
    }
  },
  {
    "doi": null,
    "title": "Thermotropic Liquid-Crystalline Polyphosphate Esters Containing Phenolphthalein Moiety",
    "year": 2004,
    "chemical_composition": {
      "repeat_unit_psmiles": null,
      "monomers": [
        {
          "name": "Phenolphthalein",
          "smiles": "Oc1ccc(cc1)C2(C3=CC=CC=C3C(=O)O2)c4ccc(O)cc4",
          "ratio_value": 1,
          "ratio_unit": "mol"
        },
        {
          "name": "Bis[4-chlorocarbonylphenyloxybutyl(ethylphosphate)]",
          "smiles": null,
          "ratio_value": 1,
          "ratio_unit": "mol"
        }
      ],
      "additives": [],
      "is_homopolymer": false
    },
    "processing_history": "Solution polycondensation in dry THF with triethyl amine at room temperature for 12 h, followed by refluxing for 6 h. Purified by precipitation in methanol. Tm measured by DSC on Mettler Toledo STARe system under nitrogen atmosphere.",
    "hierarchical_structure": "Liquid-crystalline (Grainy texture).",
    "properties": {
      "Tm": {
        "value": [
          110
        ],
        "unit": "°C"
      }
    },
    "analysis_with_hierarchical_structure": {
      "descriptive_text": "The sample is a copolymer synthesized from equimolar amounts of Phenolphthalein and Bis[4-chlorocarbonylphenyloxybutyl(ethylphosphate)] via solution polycondensation. The synthesis was conducted in dry tetrahydrofuran with triethyl amine, proceeding at room temperature for 12 hours followed by refluxing for 6 hours, and the resulting polymer was purified by precipitation in methanol. Structural characterization reveals a liquid-crystalline morphology exhibiting a grainy texture. The melting temperature was subsequently determined using differential scanning calorimetry on a Mettler Toledo STARe system under a nitrogen atmosphere.",
      "reasoning_analysis": "Increasing Factors: The incorporation of Phenolphthalein introduces bulky, rigid cardo structures into the backbone that significantly restrict segmental rotation and enhance chain stiffness, driving the Tm upward. Additionally, the presence of aromatic rings in the comonomer and the observed liquid-crystalline hierarchical structure indicate a high degree of molecular ordering and strong intermolecular interactions, which thermodynamically stabilize the crystalline phase and elevate the melting temperature. The purification via precipitation also removes low molecular weight oligomers and salts that could otherwise act as impurities depressing the Tm. Decreasing Factors: The presence of aliphatic butyl spacers within the phosphate-containing comonomer introduces flexibility into the polymer backbone, which increases chain mobility and opposes the rigidifying effects of the aromatic units, potentially lowering the Tm relative to a fully aromatic analog. Furthermore, if residual solvent from the THF synthesis or methanol precipitation remains trapped within the grainy texture, it could act as a plasticizer to reduce the thermal transition temperature. Dominant Factor: The structural rigidity imparted by the phenolphthalein cardo groups combined with the energetic stability of the liquid-crystalline phase qualitatively dominates the thermal behavior, suggesting that the high degree of backbone stiffness and mesogenic order will maintain a robust Tm despite the moderating influence of the aliphatic spacers."
    },
    "analysis_without_hierarchical_structure": {
      "descriptive_text": "The synthesized material is a copolymer derived from the stoichiometric reaction of Phenolphthalein and Bis[4-chlorocarbonylphenyloxybutyl(ethylphosphate)]. The polymer was prepared via solution polycondensation in dry tetrahydrofuran (THF) utilizing triethyl amine as an acid scavenger, proceeding at room temperature for 12 hours followed by refluxing for 6 hours. Subsequent purification was achieved through precipitation in methanol, and the melting temperature was subsequently characterized using differential scanning calorimetry on a Mettler Toledo STARe system under a nitrogen atmosphere.",
      "reasoning_analysis": "Increasing Factors: The incorporation of aromatic rings within both the Phenolphthalein and the chlorocarbonylphenyloxy monomers enhances backbone stiffness, which intrinsically raises the energy required for lattice disruption and melting. Additionally, the polar phosphate ester linkages may facilitate dipole-dipole interactions between chains, stabilizing the crystalline phase, while the extended refluxing period promotes high molecular weight formation that supports thermal stability. Decreasing Factors: The bulky, non-planar phthalide group inherent to Phenolphthalein introduces significant steric hindrance that disrupts efficient chain packing and reduces crystallinity. Furthermore, the butyl spacer within the phosphate-containing monomer introduces aliphatic flexibility into the backbone, lowering the overall chain rigidity compared to fully aromatic systems. Dominant Factor: While the aromatic content provides intrinsic stiffness, the dominant factor governing the Tm is the structural irregularity and reduced packing efficiency caused by the bulky Phenolphthalein moiety combined with the flexible aliphatic spacer, which qualitatively limits the crystalline perfection and suppresses the melting temperature relative to rigid, linear aromatic analogues."
    }
  },
  {
    "doi": null,
    "title": "Photo-crosslinked poly(3-caprolactone fumarate) networks: Roles of crystallinity and crosslinking density in determining mechanical properties",
    "year": 2008,
    "chemical_composition": {
      "repeat_unit_psmiles": null,
      "monomers": [
        {
          "name": "Polycaprolactone diol (Mn=2000)",
          "smiles": null,
          "ratio_value": 1,
          "ratio_unit": "molar ratio"
        },
        {
          "name": "Fumaryl chloride",
          "smiles": "ClC(=O)C=CC(=O)Cl",
          "ratio_value": 0.95,
          "ratio_unit": "molar ratio"
        }
      ],
      "additives": [
        {
          "name": "bis(2,4,6-trimethyl benzoyl)phosphine oxide",
          "type": "photoinitiator",
          "amount_value": 13.3,
          "amount_unit": "mg/g"
        }
      ],
      "is_homopolymer": false
    },
    "processing_history": "Polycondensation of PCL diol and fumaryl chloride (0.95:1 molar ratio) with K2CO3 in CH2Cl2 at 50 °C for 12 h. Photo-crosslinked with UV light (315-380 nm) for 30 min using BAPO/polymer ratio of 13.3 mg/g. Tm measured by DSC (Q1000, TA Instruments) in N2, 2nd heating run from -90 to 100 °C at 10 °C/min.",
    "hierarchical_structure": "Semi-crystalline, crystallinity Xc = 0.35 by DSC.",
    "properties": {
      "Tm": {
        "value": [
          41.0
        ],
        "unit": "°C"
      }
    },
    "analysis_with_hierarchical_structure": {
      "descriptive_text": "This sample consists of a semi-crystalline copolymer network synthesized via the polycondensation of Polycaprolactone diol (Mn=2000) and fumaryl chloride at a 1:0.95 molar ratio using K2CO3 in dichloromethane at 50 °C for 12 hours. Following synthesis, the material was photo-crosslinked using UV light (315-380 nm) for 30 minutes in the presence of 13.3 mg/g bis(2,4,6-trimethyl benzoyl)phosphine oxide as a photoinitiator. The resulting hierarchical structure exhibits a crystallinity (Xc) of 0.35 as determined by DSC, where the melting temperature was measured during the second heating run from -90 to 100 °C at 10 °C/min under a nitrogen atmosphere.",
      "reasoning_analysis": "Increasing Factors: The presence of regular ester linkages within the polycaprolactone (PCL) segments facilitates strong dipole-dipole interactions and chain packing, establishing the fundamental thermodynamic basis for crystallization and melting. The measured crystallinity of 0.35 indicates the formation of stable lamellar structures that require significant thermal energy to disrupt. Additionally, the incorporation of fumaryl units introduces unsaturated rigid segments into the backbone, which may increase the overall cohesive energy density of the amorphous phase surrounding the crystals. Decreasing Factors: The photo-crosslinking process introduces topological constraints that restrict the ability of PCL chains to reorganize into thick, perfect lamellae during cooling, typically resulting in a depression of Tm due to reduced crystal stability. The use of PCL diol with a relatively low molecular weight (Mn=2000) limits the maximum crystallizable sequence length, further lowering the melting point via the Gibbs-Thomson effect. Furthermore, the residual photoinitiator (BAPO) may act as a small-molecule plasticizer within the amorphous regions, increasing free volume and reducing the thermal stability of the crystalline domains. Dominant Factor: The intrinsic crystallizability of the PCL soft segments is the dominant factor governing the Tm, as evidenced by the significant crystallinity observed; however, the network topology imposed by UV crosslinking and the comonomer defects qualitatively suppress the Tm relative to linear, high-molecular-weight PCL homopolymers."
    },
    "analysis_without_hierarchical_structure": {
      "descriptive_text": "The polymer sample was synthesized via polycondensation of Polycaprolactone diol (Mn=2000) and Fumaryl chloride in a 1:0.95 molar ratio using potassium carbonate as a base in dichloromethane at 50 °C for 12 hours. Following synthesis, the material was subjected to photo-crosslinking using UV light in the range of 315-380 nm for 30 minutes, utilizing bis(2,4,6-trimethyl benzoyl)phosphine oxide (BAPO) as a photoinitiator at a concentration of 13.3 mg/g relative to the polymer. The melting temperature was subsequently characterized using differential scanning calorimetry under a nitrogen atmosphere, employing a second heating run from -90 to 100 °C at a rate of 10 °C/min.",
      "reasoning_analysis": "Increasing Factors: The presence of Polycaprolactone (PCL) diol segments provides inherent semi-crystalline character, as the flexible aliphatic polyester backbone is capable of forming ordered lamellar structures that require significant thermal energy to disrupt. Decreasing Factors: The incorporation of fumaryl chloride units introduces unsaturated defects into the polymer backbone, disrupting the structural regularity required for optimal crystal packing. Furthermore, the UV-induced photo-crosslinking creates a permanent network architecture that restricts chain mobility and limits the ability of polymer chains to reorganize into thick, perfect crystallites, typically resulting in a depression of the melting temperature. The stoichiometric imbalance (0.95 molar ratio) may also limit linear chain growth prior to crosslinking, increasing end-group concentration which can further disrupt crystallinity. Dominant Factor: The dominant factor is the topological constraint imposed by the crosslinked network combined with the chemical irregularity introduced by the fumaryl comonomer. While the PCL segments drive the existence of a melting transition, the network structure qualitatively suppresses the melting temperature relative to a linear, high-molecular-weight PCL homopolymer by limiting crystallite perfection and size."
    }
  },
  {
    "doi": null,
    "title": "Photo-crosslinked poly(3-caprolactone fumarate) networks: Roles of crystallinity and crosslinking density in determining mechanical properties",
    "year": 2008,
    "chemical_composition": {
      "repeat_unit_psmiles": null,
      "monomers": [
        {
          "name": "Polycaprolactone diol (Mn=2000)",
          "smiles": null,
          "ratio_value": 1,
          "ratio_unit": "molar ratio"
        },
        {
          "name": "Fumaryl chloride",
          "smiles": "ClC(=O)C=CC(=O)Cl",
          "ratio_value": 0.95,
          "ratio_unit": "molar ratio"
        }
      ],
      "additives": [
        {
          "name": "bis(2,4,6-trimethyl benzoyl)phosphine oxide",
          "type": "photoinitiator",
          "amount_value": 10,
          "amount_unit": "mg/g"
        }
      ],
      "is_homopolymer": false
    },
    "processing_history": "Polycondensation of PCL diol and fumaryl chloride (0.95:1 molar ratio) with K2CO3 in CH2Cl2 at 50 °C for 12 h. Photo-crosslinked with UV light (315-380 nm) for 30 min using BAPO/polymer ratio of 10 mg/g. Tm measured by DSC (Q1000, TA Instruments) in N2, 2nd heating run from -90 to 100 °C at 10 °C/min.",
    "hierarchical_structure": "Semi-crystalline, crystallinity Xc = 0.37 by DSC.",
    "properties": {
      "Tm": {
        "value": [
          42.0
        ],
        "unit": "°C"
      }
    },
    "analysis_with_hierarchical_structure": {
      "descriptive_text": "The sample comprises a semi-crystalline polymer network derived from the polycondensation of Polycaprolactone diol (Mn=2000) and fumaryl chloride with a 0.95:1 molar ratio using K2CO3 in dichloromethane at 50 °C for 12 hours. The material was compounded with bis(2,4,6-trimethyl benzoyl)phosphine oxide photoinitiator at 10 mg/g and subsequently photo-crosslinked via UV irradiation (315-380 nm) for 30 minutes. Characterization indicates a semi-crystalline hierarchical structure with a crystallinity (Xc) of 0.37, and the melting temperature was assessed by DSC during the second heating run from -90 to 100 °C at 10 °C/min under nitrogen.",
