Repository: hhtrick/HHT-code

# HHT training framework

This directory contains model training, embedding precomputation, inference, article-level baselines and the curated datasets. All commands below assume that the working directory is `train_code/`.

## 3. Datasets and fixed partitions

Each main dataset is a JSON array at `dataset/{property}/{property}.json`. Entries contain source metadata, `chemical_composition`, `processing_history`, `hierarchical_structure`, `properties`, and two generated-analysis objects. Targets are stored as `properties[property]["value"]`; source metadata and target values are not predictive input fields.

| Property | Train | Validation | Test | Total |
|---|---:|---:|---:|---:|

File: train_code/dataset/Tm/Tm.json (part 37 of 200)
[
      "reasoning_analysis": "Increasing Factors: The inclusion of fumaryl chloride introduces rigid unsaturated linkages into the polyester backbone, enhancing chain stiffness compared to flexible aliphatic polyesters. Furthermore, the photo-crosslinking generates a network architecture that reduces the entropy of the melt state; thermodynamically, this decrease in the entropy of fusion serves to elevate the equilibrium melting temperature. Decreasing Factors: The crosslinking points function as topological defects within the crystallizable PCL segments, restricting lamellar thickness and crystal perfection which depresses the observed Tm via the Gibbs-Thomson effect. Additionally, the off-stoichiometric monomer ratio and the finite molecular weight of the PCL diol precursor (Mn=2000) limit the length of crystallizable sequences, while residual photoinitiator or solvent may act as plasticizers to further lower the melting point. Dominant Factor: The dominant factor influencing the Tm is the network topology established by the photo-crosslinking process. While crystal defects impose kinetic limitations on lamellar growth, the thermodynamic restriction of chain mobility in the melt combined with the intrinsic rigidity of the fumaryl units qualitatively governs the final thermal behavior, distinguishing the melting profile from that of linear polycaprolactone precursors."
    },
    "analysis_without_hierarchical_structure": {
      "descriptive_text": "The sample consists of a copolymer network synthesized via the polycondensation of Polycaprolactone diol (Mn=2000) and Fumaryl chloride at a molar ratio of 1:0.95 using K2CO3 as a base in CH2Cl2 at 50 °C for 12 h. Following synthesis, the material was incorporated with bis(2,4,6-trimethyl benzoyl)phosphine oxide photoinitiator at a loading of 10 mg/g and subsequently photo-crosslinked using UV light (315-380 nm) for 30 min. The melting temperature was determined using differential scanning calorimetry during the second heating run from -90 to 100 °C at a rate of 10 °C/min under a nitrogen atmosphere.",
      "reasoning_analysis": "Increasing Factors: The aliphatic polyester structure of the polycaprolactone segments provides high chain regularity and flexibility, facilitating efficient packing into lamellar crystals which necessitates thermal energy to melt. The linear precursor formation prior to crosslinking allows for initial chain alignment that supports crystalline domain formation. Decreasing Factors: The photo-crosslinking process creates a permanent network topology that restricts chain mobility and impedes the reorganization of polymer chains into perfect crystals during cooling. Additionally, the incorporation of fumaryl units introduces structural irregularities along the backbone, and the low molecular weight (Mn=2000) of the PCL diol increases the concentration of chain ends, both of which destabilize the crystal lattice. Residual photoinitiator or salt byproducts may also act as impurities depressing the melting point. Dominant Factor: The inherent crystallizability of the polycaprolactone soft segments is the dominant factor, as the segment length (Mn=2000) is sufficient to overcome the entropic constraints imposed by the crosslinked network and comonomer defects, allowing a distinct melting transition to persist despite the topological restrictions."
    }
  },
  {
    "doi": null,
    "title": "Modular approach to synthesis of property tunable biodegradable polyesters derived from poly(e-caprolactone)",
    "year": null,
    "chemical_composition": {
      "repeat_unit_psmiles": null,
      "monomers": [
        {
          "name": "epsilon-caprolactone",
          "smiles": "O=C1CCCCCO1",
          "ratio_value": null,
          "ratio_unit": null
        },
        {
          "name": "1,12-dodecanediol",
          "smiles": "OCCCCCCCCCCCCO",
          "ratio_value": null,
          "ratio_unit": null
        },
        {
          "name": "adipoyl chloride",
          "smiles": "ClC(=O)CCCCC(=O)Cl",
          "ratio_value": null,
          "ratio_unit": null
        }
      ],
      "additives": [
        {
          "name": "tin(II) 2-ethylhexanoate",
          "type": "catalyst",
          "amount_value": null,
          "amount_unit": null
        },
        {
          "name": "triethylamine",
          "type": "base",
          "amount_value": null,
          "amount_unit": null
        }
      ],
      "is_homopolymer": false
    },
    "processing_history": "Polyester D20CLC6 synthesized by condensation of macromerdiol D20CL with adipoyl chloride (C6). Tm measured by DSC (Q1000) from 0 to 200 °C at 10 K/min heating rate; second run used.",
    "hierarchical_structure": "Fibre-like solid. Soluble in THF. Mw n/a.",
    "properties": {
      "Tm": {
        "value": [
          51.76
        ],
        "unit": "°C"
      }
    },
    "analysis_with_hierarchical_structure": {
      "descriptive_text": "The sample, designated Polyester D20CLC6, is a copolymer synthesized via the condensation of macromerdiol D20CL with adipoyl chloride, incorporating epsilon-caprolactone and 1,12-dodecanediol structural units. The reaction was facilitated by tin(II) 2-ethylhexanoate as a catalyst and triethylamine as a base. The resulting material manifests as a fibre-like solid that is soluble in tetrahydrofuran. Thermal characterization was performed using differential scanning calorimetry on a Q1000 instrument, scanning from 0 to 200 °C at a heating rate of 10 K/min, with the melting temperature determined from the second heating run to eliminate prior thermal history.",
      "reasoning_analysis": "Increasing Factors: The presence of long aliphatic methylene sequences derived from 1,12-dodecanediol and adipoyl chloride facilitates efficient van der Waals packing and the formation of crystalline lamellae, which inherently supports a defined melting transition. Additionally, the dipole-dipole interactions between ester linkages contribute to intermolecular cohesion within the crystalline domains. Decreasing Factors: The copolymer architecture introduces structural irregularity along the backbone compared to a homopolymer, disrupting lattice perfection and depressing the melting temperature. Furthermore, the entirely aliphatic nature of the backbone lacks rigid aromatic rings, resulting in high chain flexibility that lowers the thermal energy required to disrupt the crystalline order, while trace residual catalyst or base from the condensation synthesis may act as impurities further disrupting crystallization. Dominant Factor: The structural irregularity inherent to the multi-component copolymerization combined with the high flexibility of the aliphatic backbone qualitatively dominates the thermal behavior, establishing a melting temperature governed by the stability of flexible aliphatic crystalline domains rather than rigid backbone transitions."
    },
    "analysis_without_hierarchical_structure": {
      "descriptive_text": "The sample, designated as Polyester D20CLC6, is a copolymer system synthesized via the condensation reaction of macromerdiol D20CL with adipoyl chloride. The chemical composition incorporates epsilon-caprolactone and 1,12-dodecanediol units within the macromer structure, alongside adipoyl chloride segments, utilizing tin(II) 2-ethylhexanoate as a catalyst and triethylamine as a base during preparation. Thermal characterization was performed using differential scanning calorimetry (DSC) on a Q1000 instrument, where the melting temperature was determined from the second heating scan ranging from 0 to 200 °C at a heating rate of 10 K/min.",
      "reasoning_analysis": "Increasing Factors: The presence of long aliphatic methylene sequences derived from epsilon-caprolactone and 1,12-dodecanediol facilitates efficient chain packing and lamellar crystallization, which intrinsically drives the Tm upward. Additionally, the block-like architecture resulting from the condensation of macromerdiol with adipoyl chloride allows for microphase separation, enabling the polycaprolactone segments to organize into crystalline domains. Decreasing Factors: The incorporation of adipoyl chloride units introduces chemical heterogeneity along the backbone compared to a pure polycaprolactone homopolymer, acting as structural defects that disrupt lattice continuity and limit crystal thickness. Furthermore, residual catalyst or base molecules may act as impurities within the crystalline regions, hindering perfect chain alignment and depressing the melting point. Dominant Factor: The inherent crystallizability of the long polycaprolactone segments within the macromerdiol structure qualitatively dominates the thermal behavior, establishing a distinct melting transition; however, the connectivity via adipoyl chloride linkers imposes a constraint on crystal perfection, resulting in a Tm that is governed primarily by the length and purity of the crystallizable soft segments rather than the hard segment linkers."
    }
  },
  {
    "doi": null,
    "title": "Modular approach to synthesis of property tunable biodegradable polyesters derived from poly(e-caprolactone)",
    "year": null,
    "chemical_composition": {
      "repeat_unit_psmiles": null,
      "monomers": [
        {
          "name": "epsilon-caprolactone",
          "smiles": "O=C1CCCCCO1",
          "ratio_value": null,
          "ratio_unit": null
        },
        {
          "name": "1,12-dodecanediol",
          "smiles": "OCCCCCCCCCCCCO",
          "ratio_value": null,
          "ratio_unit": null
        },
        {
          "name": "adipoyl chloride",
          "smiles": "ClC(=O)CCCCC(=O)Cl",
          "ratio_value": null,
          "ratio_unit": null
        }
      ],
      "additives": [
        {
          "name": "tin(II) 2-ethylhexanoate",
          "type": "catalyst",
          "amount_value": null,
          "amount_unit": null
        },
        {
          "name": "triethylamine",
          "type": "base",
          "amount_value": null,
          "amount_unit": null
        }
      ],
      "is_homopolymer": false
    },
    "processing_history": "Polyester D40CLC6 synthesized by condensation of macromerdiol D40CL with adipoyl chloride (C6). Tm measured by DSC (Q1000) from 0 to 200 °C at 10 K/min heating rate; second run used.",
    "hierarchical_structure": "Fibre-like solid. Soluble in THF. Mw n/a.",
    "properties": {
      "Tm": {
        "value": [
          52.4
        ],
        "unit": "°C"
      }
    },
    "analysis_with_hierarchical_structure": {
      "descriptive_text": "The sample, designated Polyester D40CLC6, is a copolymer synthesized via the condensation of macromerdiol D40CL with adipoyl chloride, incorporating epsilon-caprolactone and 1,12-dodecanediol structural units. The synthesis utilized tin(II) 2-ethylhexanoate as a catalyst and triethylamine as a base. The resulting material presents as a fibre-like solid that is soluble in tetrahydrofuran. Thermal characterization was performed using differential scanning calorimetry from 0 to 200 °C at a heating rate of 10 K/min, with data recorded from the second heating run to eliminate thermal history effects.",
      "reasoning_analysis": "Increasing Factors: The incorporation of long methylene sequences derived from 1,12-dodecanediol and epsilon-caprolactone facilitates interchain van der Waals interactions and promotes segmental packing, which supports crystallinity and contributes to a higher Tm relative to completely amorphous systems. Additionally, the use of the second heating run in the processing history ensures that the observed Tm reflects the intrinsic crystallizable capability of the polymer by erasing prior thermal history. Decreasing Factors: The copolymer architecture introduces structural irregularity along the backbone compared to a homopolymer, which disrupts lattice perfection and reduces the overall degree of crystallinity, thereby depressing the Tm. Furthermore, the exclusively aliphatic nature of the monomeric units results in a highly flexible backbone with low rotational energy barriers, inherently lowering the Tm compared to rigid aromatic polyesters. Residual catalyst or base additives may also act as impurities within the crystal lattice, further lowering the melting point. Dominant Factor: The dominant factor governing the Tm is the flexible aliphatic copolymer architecture. While the long methylene sequences promote some crystalline order, the inherent chain flexibility and the structural disruption caused by copolymerization qualitatively dominate, resulting in a Tm characteristic of flexible aliphatic polyesters rather than high-performance rigid aromatic systems."
    },
    "analysis_without_hierarchical_structure": {
      "descriptive_text": "The sample is a copolyester designated D40CLC6, synthesized via the condensation of macromerdiol D40CL with adipoyl chloride. The chemical composition comprises epsilon-caprolactone, 1,12-dodecanediol, and adipoyl chloride units, prepared using tin(II) 2-ethylhexanoate as a catalyst and triethylamine as a base. Thermal analysis was conducted using differential scanning calorimetry on a Q1000 instrument, where the melting temperature was determined from the second heating run at a rate of 10 K/min over a temperature range of 0 to 200 °C to ensure the removal of prior thermal history.",
      "reasoning_analysis": "Increasing Factors: The inclusion of long methylene sequences derived from 1,12-dodecanediol and epsilon-caprolactone enhances intermolecular van der Waals forces and facilitates efficient chain packing into crystalline lamellae. Furthermore, the DSC protocol utilizing a second heating run eliminates the complex thermal history inherited from the condensation synthesis, allowing for standardized crystallization that yields a more defined and stable melting endotherm. Decreasing Factors: The copolymer architecture, resulting from the combination of multiple monomer types, introduces structural irregularities along the polymer backbone that disrupt lattice perfection and reduce the enthalpy of fusion relative to corresponding homopolymers. Additionally, the flexible aliphatic nature of the adipoyl and diol segments lowers the rotational energy barriers compared to rigid aromatic systems, inherently limiting the thermal stability of the crystalline phase. Dominant Factor: The chemical regularity of the aliphatic segments establishes the fundamental capacity for crystallization; however, the copolymer composition acts as the dominant modulating factor, qualitatively depressing the Tm relative to pure poly(epsilon-caprolactone) or poly(adipate) homopolymers due to the entropy of mixing and defects within the crystal lattice."
    }
  },
  {
    "doi": null,
    "title": "Thermotropic Liquid-Crystalline Polyphosphate Esters Containing Phenolphthalein Moiety",
    "year": 2004,
    "chemical_composition": {
      "repeat_unit_psmiles": null,
      "monomers": [
        {
          "name": "Phenolphthalein",
          "smiles": "Oc1ccc(cc1)C2(C3=CC=CC=C3C(=O)O2)c4ccc(O)cc4",
          "ratio_value": 1,
          "ratio_unit": "mol"
        },
        {
          "name": "Bis[4-chlorocarbonylphenyloxydecyl(ethylphosphate)]",
          "smiles": null,
          "ratio_value": 1,
          "ratio_unit": "mol"
        }
      ],
      "additives": [],
      "is_homopolymer": false
    },
    "processing_history": "Solution polycondensation in dry THF with triethyl amine at room temperature for 12 h, followed by refluxing for 6 h. Purified by precipitation in methanol. Tm measured by DSC on Mettler Toledo STARe system under nitrogen atmosphere.",
    "hierarchical_structure": "Liquid-crystalline (Nematic schlieren texture).",
    "properties": {
      "Tm": {
        "value": [
          82
        ],
        "unit": "°C"
      }
    },
    "analysis_with_hierarchical_structure": {
      "descriptive_text": "This sample comprises a copolymer synthesized from equimolar amounts of Phenolphthalein and Bis[4-chlorocarbonylphenyloxydecyl(ethylphosphate)]. The polymer was prepared via solution polycondensation in dry tetrahydrofuran utilizing triethyl amine as a base, involving an initial reaction at room temperature for 12 hours followed by refluxing for 6 hours, and subsequently purified by precipitation in methanol. Structural characterization reveals a liquid-crystalline morphology exhibiting a Nematic schlieren texture, and the melting temperature was determined using differential scanning calorimetry on a Mettler Toledo STARe system under a nitrogen atmosphere.",
      "reasoning_analysis": "Increasing Factors: The incorporation of the rigid cardo structure from Phenolphthalein and aromatic phenylene groups significantly restricts backbone flexibility, enhancing chain stiffness and intermolecular packing efficiency which drives the Tm upward. Furthermore, the observed liquid-crystalline Nematic texture indicates a high degree of molecular order and strong intermolecular interactions that require substantial thermal energy to disrupt. The reflux step during the processing history likely facilitated higher molecular weight and improved crystalline ordering, further contributing to an elevated Tm. Decreasing Factors: The presence of the long decyl alkyl spacer within the phosphate monomer introduces conformational freedom and free volume, acting as an internal plasticizer that disrupts close packing and lowers the Tm relative to a fully aromatic analog. Additionally, the phosphate linkage may introduce some flexibility compared to rigid carbon-carbon backbone connections. Dominant Factor: The rigid aromatic backbone components and the formation of a stable liquid-crystalline phase are the dominant factors; the energy required to overcome the cohesive forces maintaining the nematic order and the steric constraints of the cardo units outweighs the flexibility introduced by the alkyl spacer, establishing a distinct and qualitatively high melting transition characteristic of semi-crystalline thermotropic polymers."
    },
    "analysis_without_hierarchical_structure": {
      "descriptive_text": "The sample is a copolymer synthesized from equimolar amounts of Phenolphthalein and Bis[4-chlorocarbonylphenyloxydecyl(ethylphosphate)] via solution polycondensation. The reaction was carried out in dry tetrahydrofuran with triethyl amine at room temperature for 12 hours, followed by refluxing for 6 hours to drive molecular weight growth. The resulting material was purified by precipitation in methanol, and the melting temperature was characterized using differential scanning calorimetry on a Mettler Toledo STARe system under a nitrogen atmosphere.",
      "reasoning_analysis": "Increasing Factors: The presence of aromatic rings within both the phenolphthalein and the phosphorylated comonomer units imparts significant backbone stiffness, which generally elevates the energy required for lattice disruption. Additionally, the polar phosphate groups may contribute to intermolecular dipole-dipole interactions, and the refluxing step in the processing history likely ensured high molecular weight, both of which support a higher melting temperature. Decreasing Factors: The bulky, non-planar spiro-carbon structure of the phenolphthalein moiety severely disrupts chain packing efficiency, while the long decyl aliphatic spacer in the second monomer introduces significant chain flexibility and reduces cohesive energy density. Furthermore, the copolymer architecture inherently reduces symmetry compared to homopolymers, hindering crystallization. Dominant Factor: The structural disruption caused by the combination of the bulky cardo group and the flexible aliphatic spacer qualitatively dominates the thermal behavior, limiting the crystalline packing efficiency and thereby suppressing the melting temperature relative to what would be expected from a fully rigid, linear aromatic polymer system."
    }
  },
  {
    "doi": null,
    "title": "Modular approach to synthesis of property tunable biodegradable polyesters derived from poly(e-caprolactone)",
    "year": null,
    "chemical_composition": {
      "repeat_unit_psmiles": null,
      "monomers": [
        {
          "name": "epsilon-caprolactone",
          "smiles": "O=C1CCCCCO1",
          "ratio_value": null,
          "ratio_unit": null
        },
        {
          "name": "1,6-hexanediol",
          "smiles": "OCCCCCCO",
          "ratio_value": null,
          "ratio_unit": null
        },
        {
          "name": "terephthaloyl chloride",
          "smiles": "ClC(=O)c1ccc(cc1)C(=O)Cl",
          "ratio_value": null,
          "ratio_unit": null
        }
      ],
      "additives": [
        {
          "name": "tin(II) 2-ethylhexanoate",
          "type": "catalyst",
          "amount_value": null,
          "amount_unit": null
        },
        {
          "name": "triethylamine",
          "type": "base",
          "amount_value": null,
          "amount_unit": null
        }
      ],
      "is_homopolymer": false
    },
    "processing_history": "Polyester H40CLTE synthesized by condensation of macromerdiol H40CL with terephthaloyl chloride (TE). Tm measured by DSC (Q1000) from 0 to 200 °C at 10 K/min heating rate; second run used.",
    "hierarchical_structure": "Fibre-like solid. Soluble in THF. Mw 122151 g/mol.",
    "properties": {
      "Tm": {
        "value": [
          51.96
        ],
        "unit": "°C"
      }
    },
    "analysis_with_hierarchical_structure": {
      "descriptive_text": "The sample is a polyester copolymer, designated as H40CLTE, synthesized via the condensation of macromerdiol H40CL with terephthaloyl chloride. The chemical composition incorporates epsilon-caprolactone, 1,6-hexanediol, and terephthaloyl chloride monomers, utilizing tin(II) 2-ethylhexanoate as a catalyst and triethylamine as a base during synthesis. Structurally, the material presents as a fibre-like solid with a weight-average molecular weight (Mw) of 122,151 g/mol and exhibits solubility in tetrahydrofuran (THF). Thermal characterization was performed using differential scanning calorimetry (DSC) on a Q1000 instrument, employing a heating rate of 10 K/min from 0 to 200 °C, with the melting temperature determined from the second heating run to eliminate thermal history effects.",
      "reasoning_analysis": "Increasing Factors: The incorporation of terephthaloyl chloride introduces rigid aromatic rings into the polymer backbone, significantly increasing chain stiffness and facilitating pi-pi stacking interactions that enhance lattice energy and drive the Tm higher. Additionally, the high weight-average molecular weight (122,151 g/mol) minimizes the concentration of chain ends, reducing defect-induced melting point depression and stabilizing the crystalline phase. The fibre-like morphology suggests a degree of molecular orientation which can further promote crystallinity and elevate the observed Tm. Decreasing Factors: The presence of flexible aliphatic segments derived from epsilon-caprolactone and 1,6-hexanediol increases chain mobility and free volume, which inherently lowers the energy required for the solid-to-liquid transition compared to fully aromatic polyesters. Furthermore, the copolymer nature of the system introduces structural irregularity along the chain, which disrupts the perfection of the crystal lattice and depresses the Tm relative to a corresponding homopolymer. Dominant Factor: The rigid aromatic terephthaloyl units qualitatively dominate the final Tm behavior by establishing a high-energy crystalline framework that sustains a distinct melting transition well above ambient temperatures, despite the plasticizing effect of the aliphatic spacers; however, the copolymer sequence distribution ultimately limits the Tm from reaching the levels of pure aromatic polyesters."
    },
    "analysis_without_hierarchical_structure": {
      "descriptive_text": "The sample, designated as Polyester H40CLTE, is a copolymer synthesized via the condensation reaction of macromerdiol H40CL with terephthaloyl chloride. The chemical composition incorporates epsilon-caprolactone, 1,6-hexanediol, and terephthaloyl chloride as primary monomeric units, utilizing tin(II) 2-ethylhexanoate as a catalyst and triethylamine as a base during synthesis. Thermal characterization was performed using differential scanning calorimetry (DSC) on a Q1000 instrument, where the melting temperature was determined from the second heating run spanning 0 to 200 °C at a heating rate of 10 K/min.",
      "reasoning_analysis": "Increasing Factors: The incorporation of terephthaloyl chloride introduces rigid aromatic rings into the polymer backbone, increasing chain stiffness and intermolecular cohesive forces, which inherently drives the melting temperature upward. Additionally, the use of the second heating run in the processing history eliminates prior thermal history, allowing the measurement to reflect the intrinsic crystallization capability of the polymer chains without bias from previous processing-induced morphologies. Decreasing Factors: The copolymer nature involving epsilon-caprolactone and 1,6-hexanediol introduces structural irregularity that disrupts crystal lattice perfection compared to homopolymers, while the flexible aliphatic segments increase chain mobility; additionally, residual catalyst or base additives may act as impurities further depressing crystallinity. Dominant Factor: The structural irregularity arising from the copolymer architecture is the dominant factor, as the disruption of crystalline order typically exerts a stronger qualitative influence on lowering the melting temperature relative to the stiffening effect provided by the aromatic units in this complex polyester system."
    }
  },
  {
    "doi": null,
    "title": "Modular approach to synthesis of property tunable biodegradable polyesters derived from poly(e-caprolactone)",
    "year": null,
    "chemical_composition": {
      "repeat_unit_psmiles": null,
      "monomers": [
        {
          "name": "epsilon-caprolactone",
          "smiles": "O=C1CCCCCO1",
          "ratio_value": null,
          "ratio_unit": null
        },
        {
          "name": "1,12-dodecanediol",
          "smiles": "OCCCCCCCCCCCCO",
          "ratio_value": null,
          "ratio_unit": null
        },
        {
          "name": "sebacoyl chloride",
          "smiles": "ClC(=O)CCCCCCCCC(=O)Cl",
          "ratio_value": null,
          "ratio_unit": null
        }
      ],
      "additives": [
        {
          "name": "tin(II) 2-ethylhexanoate",
          "type": "catalyst",
          "amount_value": null,
          "amount_unit": null
        },
        {
          "name": "triethylamine",
          "type": "base",
          "amount_value": null,
          "amount_unit": null
        }
      ],
      "is_homopolymer": false
    },
    "processing_history": "Polyester D20CLC10 synthesized by condensation of macromerdiol D20CL with sebacoyl chloride (C10). Tm measured by DSC (Q1000) from 0 to 200 °C at 10 K/min heating rate; second run used.",
    "hierarchical_structure": "Fibre-like solid. Soluble in THF. Mw 39118 g/mol.",
    "properties": {
      "Tm": {
        "value": [
          53.43
        ],
        "unit": "°C"
      }
    },
    "analysis_with_hierarchical_structure": {
      "descriptive_text": "The sample, identified as Polyester D20CLC10, is a copolymer synthesized via the condensation of macromerdiol D20CL with sebacoyl chloride. The chemical composition comprises epsilon-caprolactone, 1,12-dodecanediol, and sebacoyl chloride monomeric units, utilizing tin(II) 2-ethylhexanoate as a catalyst and triethylamine as a base during formation. This material presents as a fibre-like solid with a weight-average molecular weight of 39,118 g/mol and is soluble in tetrahydrofuran. Thermal analysis was conducted using differential scanning calorimetry on a Q1000 instrument, heating from 0 to 200 °C at a rate of 10 K/min, with the melting temperature data extracted from the second heating run to eliminate prior thermal history.",
      "reasoning_analysis": "Increasing Factors: The polymer backbone contains extensive aliphatic methylene sequences derived from epsilon-caprolactone, 1,12-dodecanediol, and sebacoyl chloride, which facilitate efficient chain packing and strong van der Waals interactions necessary for crystallization. The moderate weight-average molecular weight of 39,118 g/mol minimizes the concentration of chain ends that could disrupt crystal lattices, and the observed fibre-like morphology suggests a high degree of structural order and orientation that stabilizes the crystalline phase. Decreasing Factors: The copolymer nature of the material introduces chemical irregularity along the chain compared to a homopolymer, which disrupts the perfection of the crystal lattice and typically depresses the melting temperature relative to pure components. Additionally, residual amounts of the tin(II) 2-ethylhexanoate catalyst or triethylamine base may act as impurities within the crystalline domains, hindering lamellar thickening and stability. Dominant Factor: The inherent crystallizability of the long aliphatic segments within the macromerdiol and sebacoyl units qualitatively dominates the thermal behavior, ensuring a distinct melting transition exists; however, the copolymer sequence distribution likely limits the maximum thermal stability of the crystals compared to a perfectly regular homopolymer structure."
    },
    "analysis_without_hierarchical_structure": {
      "descriptive_text": "The sample, designated Polyester D20CLC10, is a copolymer synthesized via the condensation of a macromerdiol derived from epsilon-caprolactone with sebacoyl chloride. The chemical composition includes structural units from epsilon-caprolactone, 1,12-dodecanediol, and sebacoyl chloride, utilizing tin(II) 2-ethylhexanoate as a catalyst and triethylamine as a base during preparation. Thermal characterization was performed using differential scanning calorimetry on a Q1000 instrument, where the melting temperature was assessed during the second heating run from 0 to 200 °C at a rate of 10 K/min to eliminate previous thermal history.",
      "reasoning_analysis": "Increasing Factors: The presence of ester linkages throughout the backbone provides dipole-dipole interactions that stabilize the crystal lattice, while the long methylene sequences within the sebacoyl chloride and 1,12-dodecanediol units offer sufficient regularity to facilitate chain packing and crystallization. Furthermore, the processing history specifies the use of the second heating run in DSC, which erases thermal history and allows for the development of more stable crystals during cooling, ensuring the measured Tm reflects the intrinsic crystalline stability. Decreasing Factors: The copolymer nature of the material, combining caprolactone segments with sebacate and diol units, introduces structural irregularity that disrupts the periodicity required for perfect crystal formation compared to a homopolymer. Additionally, the flexible aliphatic nature of the monomers increases chain entropy in the melt state, which generally lowers the melting temperature relative to rigid aromatic polyesters, and trace residues from the tin catalyst or triethylamine base may act as impurities that further depress crystallinity. Dominant Factor: The structural irregularity inherent to the copolymer composition is the dominant factor influencing the Tm. While the aliphatic segments possess crystallizable potential, the disruption of lattice periodicity caused by combining multiple distinct monomer units qualitatively limits the maximum achievable melting temperature compared to a perfectly regular homopolymer structure."
    }
  },
  {
    "doi": null,
    "title": "Thermotropic Liquid-Crystalline Polyphosphate Esters Containing Phenolphthalein Moiety",
    "year": 2004,
    "chemical_composition": {
      "repeat_unit_psmiles": null,
      "monomers": [
        {
          "name": "Phenolphthalein",
          "smiles": "Oc1ccc(cc1)C2(C3=CC=CC=C3C(=O)O2)c4ccc(O)cc4",
          "ratio_value": 1,
          "ratio_unit": "mol"
        },
        {
          "name": "Bis[4-chlorocarbonylphenyloxyoctyl(ethylphosphate)]",
          "smiles": null,
          "ratio_value": 1,
          "ratio_unit": "mol"
        }
      ],
      "additives": [],
      "is_homopolymer": false
    },
    "processing_history": "Solution polycondensation in dry THF with triethyl amine at room temperature for 12 h, followed by refluxing for 6 h. Purified by precipitation in methanol. Tm measured by DSC on Mettler Toledo STARe system under nitrogen atmosphere.",
    "hierarchical_structure": "Liquid-crystalline (Grainy texture).",
    "properties": {
      "Tm": {
        "value": [
          96
        ],
        "unit": "°C"
      }
    },
    "analysis_with_hierarchical_structure": {
      "descriptive_text": "The sample is a liquid-crystalline copolymer synthesized via solution polycondensation of Phenolphthalein and Bis[4-chlorocarbonylphenyloxyoctyl(ethylphosphate)] in equimolar ratios. The synthesis was performed in dry tetrahydrofuran with triethyl amine, involving a 12-hour reaction at room temperature followed by 6 hours of reflux, and the product was purified by precipitation in methanol. The resulting material displays a grainy texture characteristic of liquid-crystalline morphology, and its melting temperature was evaluated using differential scanning calorimetry on a Mettler Toledo STARe system under a nitrogen atmosphere.",
      "reasoning_analysis": "Increasing Factors: The incorporation of rigid aromatic units, specifically the bulky phthalide group in Phenolphthalein and the phenyloxy groups in the comonomer, significantly increases backbone stiffness and promotes strong intermolecular pi-pi interactions, which elevates the energy required for lattice disruption. Furthermore, the identified liquid-crystalline hierarchical structure implies a high degree of orientational order and dense packing within mesophases, inherently driving the Tm upward. The processing history involving refluxing for 6 hours likely ensured high molecular weight conversion, stabilizing the crystalline domains against premature melting. Decreasing Factors: The presence of the octyl aliphatic spacer within the phosphate-containing monomer introduces flexible segments into the polymer backbone, which increases chain entropy and reduces the overall packing efficiency compared to a fully aromatic analogue, thereby lowering the Tm. Additionally, the purification via precipitation may result in less thermodynamically perfect crystals compared to slow cooling from the melt, potentially broadening the transition or slightly depressing the onset temperature. Dominant Factor: The rigid aromatic backbone architecture enabling the formation of the liquid-crystalline phase is the dominant factor governing the Tm. While the aliphatic spacers provide necessary flexibility, the strong intermolecular coherence and orientational order associated with the liquid-crystalline texture qualitatively dictate a higher melting transition relative to amorphous or purely flexible aliphatic polymers."
    },
    "analysis_without_hierarchical_structure": {
      "descriptive_text": "The sample comprises a copolymer derived from Phenolphthalein and Bis[4-chlorocarbonylphenyloxyoctyl(ethylphosphate)] monomers in an equimolar ratio. It was synthesized via solution polycondensation in dry tetrahydrofuran using triethyl amine as an acid scavenger, initially maintained at room temperature for 12 hours followed by refluxing for 6 hours. The resulting polymer was purified by precipitation in methanol, and the melting temperature was characterized using differential scanning calorimetry on a Mettler Toledo STARe system under a nitrogen atmosphere.",
      "reasoning_analysis": "Increasing Factors: The incorporation of Phenolphthalein introduces a bulky, rigid phthalide structure into the backbone, significantly restricting chain rotation and increasing stiffness. Additionally, the presence of aromatic rings in both monomers facilitates pi-pi stacking and enhances intermolecular cohesive energy density. The processing history involving refluxing for 6 hours likely promotes higher molecular weight and complete chain extension, which thermodynamically drives the melting temperature higher. Decreasing Factors: The Bis[4-chlorocarbonylphenyloxyoctyl(ethylphosphate)] monomer introduces flexible aliphatic octyl spacers into the polymer chain, which increases conformational entropy in the melt and disrupts efficient chain packing. Furthermore, the copolymer architecture introduces structural irregularity, and the purification via precipitation in methanol may kinetically trap disordered chain conformations, both of which suppress crystallinity and lower the observed melting point. Dominant Factor: The intrinsic rigidity and strong intermolecular interactions provided by the Phenolphthalein and aromatic moieties qualitatively dominate the thermal behavior, establishing a high baseline melting temperature; however, the flexible octyl spacer acts as a critical modulator that prevents the Tm from reaching the extreme values typical of fully aromatic polyarylates, balancing thermal stability with processability."
    }
  },
  {
    "doi": null,
    "title": "Thermotropic Liquid-Crystalline Polyphosphate Esters Containing Phenolphthalein Moiety",
    "year": 2004,
    "chemical_composition": {
      "repeat_unit_psmiles": null,
      "monomers": [
        {
          "name": "Phenolphthalein",
          "smiles": "Oc1ccc(cc1)C2(C3=CC=CC=C3C(=O)O2)c4ccc(O)cc4",
          "ratio_value": 1,
          "ratio_unit": "mol"
        },
        {
          "name": "Bis[4-chlorocarbonylphenyloxyhexyl(ethylphosphate)]",
          "smiles": null,
          "ratio_value": 1,
          "ratio_unit": "mol"
        }
      ],
      "additives": [],
      "is_homopolymer": false
    },
    "processing_history": "Solution polycondensation in dry THF with triethyl amine at room temperature for 12 h, followed by refluxing for 6 h. Purified by precipitation in methanol. Tm measured by DSC on Mettler Toledo STARe system under nitrogen atmosphere.",
    "hierarchical_structure": "Liquid-crystalline (Grainy texture).",
    "properties": {
      "Tm": {
        "value": [
          103
        ],
        "unit": "°C"
      }
    },
    "analysis_with_hierarchical_structure": {
      "descriptive_text": "The sample consists of a copolymer synthesized via solution polycondensation of Phenolphthalein and Bis[4-chlorocarbonylphenyloxyhexyl(ethylphosphate)] in a 1:1 molar ratio. The synthesis was conducted in dry tetrahydrofuran using triethyl amine as an acid scavenger, involving an initial reaction at room temperature for 12 hours followed by refluxing for 6 hours, with final purification achieved through precipitation in methanol. Structural characterization reveals a liquid-crystalline morphology exhibiting a grainy texture, and the melting temperature was subsequently determined using differential scanning calorimetry on a Mettler Toledo STARe system under a nitrogen atmosphere.",
