Repository: hhtrick/HHT-code

# HHT training framework

This directory contains model training, embedding precomputation, inference, article-level baselines and the curated datasets. All commands below assume that the working directory is `train_code/`.

## 3. Datasets and fixed partitions

Each main dataset is a JSON array at `dataset/{property}/{property}.json`. Entries contain source metadata, `chemical_composition`, `processing_history`, `hierarchical_structure`, `properties`, and two generated-analysis objects. Targets are stored as `properties[property]["value"]`; source metadata and target values are not predictive input fields.

| Property | Train | Validation | Test | Total |
|---|---:|---:|---:|---:|

File: train_code/dataset/Tm/Tm.json (part 38 of 200)
[
      "reasoning_analysis": "Increasing Factors: The incorporation of the bulky, rigid phenolphthalein cardo group significantly restricts backbone rotation, while the aromatic components of the phosphate monomer contribute to chain stiffness. Furthermore, the liquid-crystalline hierarchical structure indicates a high degree of molecular ordering and packing efficiency, which substantially increases the energy required to disrupt the crystal lattice and transition to the melt. Strong dipole-dipole interactions arising from the phosphate groups also contribute to cohesive energy density. Decreasing Factors: The presence of hexyl alkyl spacers within the phosphate monomer introduces flexible segments into the polymer backbone, increasing conformational entropy and potentially lowering the Tm relative to a fully aromatic analog. Additionally, the purification via precipitation could introduce minor structural irregularities or trap residual solvent molecules that act as impurities, slightly depressing the melting point. Dominant Factor: The formation of the liquid-crystalline phase combined with the intrinsic rigidity of the phenolphthalein units is the dominant factor. The energetic penalty required to disrupt the highly ordered mesophase generally overrides the flexibility introduced by the alkyl spacers, leading to a qualitatively elevated Tm characteristic of rigid-rod or semi-rigid thermotropic polymers."
    },
    "analysis_without_hierarchical_structure": {
      "descriptive_text": "The synthesized material is a copolymer derived from the stoichiometric reaction of Phenolphthalein and Bis[4-chlorocarbonylphenyloxyhexyl(ethylphosphate)]. The polymer was prepared via solution polycondensation in dry tetrahydrofuran using triethyl amine as an acid scavenger, proceeding at room temperature for 12 hours followed by refluxing for 6 hours. Subsequent purification was achieved through precipitation in methanol, and the melting temperature was subsequently characterized using differential scanning calorimetry on a Mettler Toledo STARe system under a nitrogen atmosphere.",
      "reasoning_analysis": "Increasing Factors: The chemical composition features a high density of aromatic rings from both the Phenolphthalein and the phosphate monomer, which impart significant backbone stiffness and restrict segmental rotation, intrinsically driving the Tm higher. Additionally, the processing history involving refluxing for 6 hours promotes high molecular weight formation, which stabilizes the melting temperature by reducing chain end defects. Decreasing Factors: The presence of the hexyl aliphatic spacer within the phosphate monomer introduces conformational flexibility and free volume into the backbone, which lowers the energy required for lattice disruption compared to fully aromatic analogs. Furthermore, the bulky spiro structure of Phenolphthalein may disrupt efficient chain packing, and the purification via precipitation in methanol may result in less perfect crystallites compared to slow cooling from the melt, potentially broadening or depressing the observed Tm. Dominant Factor: The intrinsic rigidity provided by the aromatic backbone and the phenolphthalein unit qualitatively dominates the thermal behavior, establishing a high-temperature melting baseline, although the flexible aliphatic spacer and processing-induced morphological constraints act to modulate this value downward relative to a fully rigid, annealed system."
    }
  },
  {
    "doi": "10.1515/epoly-2023-0194",
    "title": "The effects of property variation on the dripping behaviour of polymers during UL94 test simulated by particle finite element method",
    "year": 2024,
    "chemical_composition": {
      "repeat_unit_psmiles": "[*]NC(=O)CCCCC[*]",
      "monomers": [
        {
          "name": "Caprolactam",
          "smiles": "O=C1CCCCCN1",
          "ratio_value": null,
          "ratio_unit": null
        }
      ],
      "additives": [],
      "is_homopolymer": true
    },
    "processing_history": "Commercial grade Technyl® S27 BL (Solvay). Tm measured by DSC (NETZSCH DSC 204F1 Phoenix) at 10 °C/min under N2 atmosphere (50 mL/min) using pellet samples (8.0 ± 0.1 mg).",
    "hierarchical_structure": "Semi-crystalline arrangement of the chains.",
    "properties": {
      "Tm": {
        "value": [
          216
        ],
        "unit": "°C"
      }
    },
    "analysis_with_hierarchical_structure": {
      "descriptive_text": "The sample consists of a commercial grade Nylon 6 homopolymer, specifically Technyl® S27 BL produced by Solvay, synthesized from caprolactam monomers. The material exhibits a semi-crystalline arrangement of the polymer chains and was supplied in pellet form. Thermal characterization was performed using differential scanning calorimetry on a NETZSCH DSC 204F1 Phoenix instrument, where samples weighing 8.0 ± 0.1 mg were heated at a rate of 10 °C/min under a nitrogen atmosphere with a flow rate of 50 mL/min to determine the melting temperature.",
      "reasoning_analysis": "Increasing Factors: The presence of regular amide linkages along the polymer backbone facilitates strong interchain hydrogen bonding, which significantly enhances cohesive energy density and stabilizes the crystal lattice, thereby driving the Tm upward. Furthermore, the confirmed semi-crystalline arrangement indicates the existence of ordered lamellar structures that require substantial thermal energy to disrupt. Decreasing Factors: The aliphatic methylene sequences between amide groups introduce conformational flexibility to the chain, which reduces backbone rigidity compared to aromatic polyamides and lowers the energy required for melting. Additionally, the commercial pellet form suggests a specific thermal history where cooling rates during manufacturing may have limited lamellar thickness or crystal perfection, potentially depressing the observed Tm relative to slowly annealed specimens. Dominant Factor: The extensive network of interchain hydrogen bonds characteristic of the polyamide chemistry, coupled with the semi-crystalline morphology, qualitatively dominates the thermal behavior, establishing a robust melting transition that outweighs the flexibility contributed by the methylene segments."
    },
    "analysis_without_hierarchical_structure": {
      "descriptive_text": "The investigated material is a polyamide 6 homopolymer derived from caprolactam, identified as the commercial grade Technyl® S27 BL supplied by Solvay. Thermal characterization was performed on pellet samples weighing 8.0 ± 0.1 mg using differential scanning calorimetry (DSC) via a NETZSCH DSC 204F1 Phoenix instrument. The measurement protocol involved a heating rate of 10 °C/min under a nitrogen purge gas flowing at 50 mL/min.",
      "reasoning_analysis": "Increasing Factors: The extensive intermolecular hydrogen bonding between amide groups in the polyamide 6 backbone creates strong cohesive forces that stabilize the crystalline lattice, requiring significant thermal energy to initiate melting. Additionally, the homopolymer structure ensures high stereoregularity, promoting efficient chain packing and the formation of thermally stable crystalline domains. Decreasing Factors: The flexible aliphatic methylene segments between amide linkages introduce conformational freedom that lowers the melting temperature relative to rigid aromatic polyamides. Furthermore, the commercial pellet form indicates prior thermomechanical processing, which may result in a distribution of lamellar thicknesses and crystalline defects that reduce the observed melting onset compared to perfect single crystals. Dominant Factor: The high density of hydrogen bonds inherent to the polyamide chemistry qualitatively dominates the melting behavior, establishing a high thermal stability threshold for the crystalline phase that outweighs the flexibility of the aliphatic segments or minor processing-induced structural imperfections."
    }
  },
  {
    "doi": null,
    "title": "Thermotropic Liquid-Crystalline Polyphosphate Esters Containing Phenolphthalein Moiety",
    "year": 2004,
    "chemical_composition": {
      "repeat_unit_psmiles": null,
      "monomers": [
        {
          "name": "Bis(10-hydroxydecyloxy-4,4'-phenolphthalein)",
          "smiles": null,
          "ratio_value": 1,
          "ratio_unit": "mol"
        },
        {
          "name": "Ethylphosphorodichloridate",
          "smiles": "CCOP(=O)(Cl)Cl",
          "ratio_value": 1,
          "ratio_unit": "mol"
        }
      ],
      "additives": [],
      "is_homopolymer": false
    },
    "processing_history": "Solution polycondensation in dry chloroform with triethyl amine under reflux for 12 h. Purified by precipitation in methanol. Tm measured by DSC on Mettler Toledo STARe system under nitrogen atmosphere.",
    "hierarchical_structure": "Non-liquid crystalline. Semicrystalline.",
    "properties": {
      "Tm": {
        "value": [
          74
        ],
        "unit": "°C"
      }
    },
    "analysis_with_hierarchical_structure": {
      "descriptive_text": "The sample is a semicrystalline, non-liquid crystalline copolymer synthesized via solution polycondensation of Bis(10-hydroxydecyloxy-4,4'-phenolphthalein) and Ethylphosphorodichloridate in a 1:1 molar ratio. The reaction was conducted in dry chloroform with triethyl amine under reflux for 12 hours, followed by purification through precipitation in methanol. Thermal analysis was performed using a Mettler Toledo STARe system under a nitrogen atmosphere to determine the melting temperature.",
      "reasoning_analysis": "Increasing Factors: The incorporation of bulky phenolphthalein moieties introduces significant chain stiffness and aromatic rigidity into the polymer backbone, which restricts segmental mobility and enhances intermolecular interactions, thereby driving the Tm upward. Additionally, the polar phosphorate linkages formed during polycondensation contribute to dipole-dipole interactions that stabilize the crystalline lattice. The confirmed semicrystalline hierarchical structure indicates efficient chain packing, which is fundamental for a defined melting transition. Decreasing Factors: The presence of long decyl aliphatic spacers within the backbone acts as an internal plasticizer, increasing the conformational entropy of the melt and reducing the energy required for phase transition, thus lowering the Tm. Furthermore, the ethyl groups attached to the phosphorus atoms introduce asymmetry that may disrupt perfect crystalline packing. Residual solvent from the solution polycondensation and precipitation process, if not fully removed, could also act as an external plasticizer. Dominant Factor: The rigid aromatic phenolphthalein units qualitatively dominate the final Tm behavior by enforcing the chain stiffness required for semicrystallinity, overriding the disordering tendency of the flexible spacers to ensure a distinct melting transition exists, although the spacers significantly modulate the magnitude relative to fully aromatic analogs."
    },
    "analysis_without_hierarchical_structure": {
      "descriptive_text": "The polymer sample was synthesized via solution polycondensation of Bis(10-hydroxydecyloxy-4,4'-phenolphthalein) and Ethylphosphorodichloridate in a 1:1 molar ratio using dry chloroform as the solvent and triethyl amine as the acid acceptor. The reaction proceeded under reflux for 12 hours, after which the product was purified by precipitation in methanol. The melting temperature was subsequently characterized using differential scanning calorimetry on a Mettler Toledo STARe system under a nitrogen atmosphere.",
      "reasoning_analysis": "Increasing Factors: The incorporation of polar phosphorus-oxygen double bonds within the backbone enhances intermolecular dipole-dipole interactions, which energetically stabilizes the crystalline lattice and drives the Tm upward. Additionally, the phenolphthalein moiety introduces local backbone rigidity due to its fused ring structure, restricting segmental rotation and contributing to thermal stability. Decreasing Factors: The presence of long decyloxy alkyl spacers introduces significant conformational freedom and free volume, acting as internal plasticizers that lower the energy required for lattice disruption. Furthermore, the non-planar, bulky nature of the phenolphthalein cardo structure sterically hinders efficient chain packing and crystallinity, while the pendant ethyl group on the phosphorus atom adds further flexibility compared to a fully aromatic linkage. Dominant Factor: The disruption of efficient chain packing caused by the bulky, non-planar phenolphthalein core combined with the high flexibility of the long alkyl spacers qualitatively dominates the thermal behavior. These structural features impede the formation of a highly ordered crystalline lattice more significantly than the polar interactions stabilize it, leading to a Tm that is reduced relative to fully rigid aromatic polyphosphonates."
    }
  },
  {
    "doi": null,
    "title": "Modular approach to synthesis of property tunable biodegradable polyesters derived from poly(e-caprolactone)",
    "year": null,
    "chemical_composition": {
      "repeat_unit_psmiles": null,
      "monomers": [
        {
          "name": "epsilon-caprolactone",
          "smiles": "O=C1CCCCCO1",
          "ratio_value": null,
          "ratio_unit": null
        },
        {
          "name": "1,12-dodecanediol",
          "smiles": "OCCCCCCCCCCCCO",
          "ratio_value": null,
          "ratio_unit": null
        },
        {
          "name": "terephthaloyl chloride",
          "smiles": "ClC(=O)c1ccc(cc1)C(=O)Cl",
          "ratio_value": null,
          "ratio_unit": null
        }
      ],
      "additives": [
        {
          "name": "tin(II) 2-ethylhexanoate",
          "type": "catalyst",
          "amount_value": null,
          "amount_unit": null
        },
        {
          "name": "triethylamine",
          "type": "base",
          "amount_value": null,
          "amount_unit": null
        }
      ],
      "is_homopolymer": false
    },
    "processing_history": "Polyester D20CLTE synthesized by condensation of macromerdiol D20CL with terephthaloyl chloride (TE). Tm measured by DSC (Q1000) from 0 to 200 °C at 10 K/min heating rate; second run used.",
    "hierarchical_structure": "Fibre-like solid. Soluble in THF. Mw 42925 g/mol.",
    "properties": {
      "Tm": {
        "value": [
          50.9
        ],
        "unit": "°C"
      }
    },
    "analysis_with_hierarchical_structure": {
      "descriptive_text": "The sample, designated Polyester D20CLTE, is a copolyester synthesized via the condensation of macromerdiol D20CL with terephthaloyl chloride, incorporating epsilon-caprolactone, 1,12-dodecanediol, and terephthaloyl chloride as constituent monomers. The synthesis employed tin(II) 2-ethylhexanoate as a catalyst and triethylamine as a base. The resulting material presents as a fibre-like solid with a weight-average molecular weight (Mw) of 42,925 g/mol and exhibits solubility in tetrahydrofuran (THF). Thermal characterization was performed using differential scanning calorimetry (DSC) on a Q1000 instrument, utilizing a heating rate of 10 K/min from 0 to 200 °C, with the melting temperature determined from the second heating run to erase thermal history.",
      "reasoning_analysis": "Increasing Factors: The incorporation of terephthaloyl chloride introduces rigid aromatic rings into the polymer backbone, which enhance chain stiffness and facilitate strong interchain interactions such as pi-pi stacking, intrinsically driving the melting temperature (Tm) upward. Additionally, the moderate weight-average molecular weight of 42,925 g/mol minimizes the concentration of chain ends, reducing lattice defects and stabilizing the crystalline phase relative to lower molecular weight oligomers. Decreasing Factors: The presence of 1,12-dodecanediol introduces long flexible aliphatic spacers within the hard segments, increasing chain mobility and free volume which lowers the Tm compared to polyesters with shorter diol spacers. Furthermore, the copolymer architecture involving polycaprolactone soft segments introduces structural irregularities at the block interfaces that disrupt perfect crystallization, depressing the Tm relative to the corresponding homopolyesters. The use of the second heating run in the processing history also eliminates any thermal history or orientation-induced crystallinity from the initial fibre-like solid state, preventing an artificial elevation of the measured Tm. Dominant Factor: The chemical identity of the aromatic hard segments serves as the dominant factor establishing the primary thermal transition range; however, the extensive aliphatic character from the long-chain diol and the caprolactone units qualitatively moderates this effect, resulting in a Tm that is elevated above pure aliphatic polyesters but suppressed relative to rigid aromatic homopolyesters like PET."
    },
    "analysis_without_hierarchical_structure": {
      "descriptive_text": "The sample is a copolyester synthesized via the condensation of a polycaprolactone-based macromerdiol with terephthaloyl chloride, incorporating 1,12-dodecanediol into the backbone structure. The reaction was catalyzed by tin(II) 2-ethylhexanoate in the presence of triethylamine as an acid scavenger. Thermal characterization was performed using differential scanning calorimetry on a Q1000 instrument, where the sample was heated from 0 to 200 °C at a rate of 10 K/min, with the melting temperature data extracted from the second heating cycle to ensure a standardized thermal history.",
      "reasoning_analysis": "Increasing Factors: The incorporation of terephthaloyl chloride introduces rigid aromatic rings into the polymer backbone, significantly increasing chain stiffness and enabling strong pi-pi stacking interactions that elevate the energy required for lattice disruption. Additionally, the long methylene sequences provided by 1,12-dodecanediol and the polycaprolactone segments facilitate crystallization through efficient chain packing. Decreasing Factors: The copolymer architecture inherently introduces structural irregularity compared to homopolymers, disrupting crystal lattice perfection and reducing the overall melting temperature. Furthermore, the flexible aliphatic spacers increase segmental mobility and free volume relative to purely aromatic polyesters, while the use of the second heating run in DSC eliminates any thermal history that might have otherwise enhanced crystallinity through annealing. Dominant Factor: The rigid aromatic terephthaloyl segments qualitatively dominate the thermal behavior by establishing a high baseline cohesive energy density; however, the final Tm is fundamentally constrained by the flexible aliphatic content which prevents the formation of a highly rigid, high-melting aromatic crystal lattice."
    }
  },
  {
    "doi": null,
    "title": "Welding Behavior of Semicrystalline Polymers. 1. The Effect of Nonequilibrium Chain Conformations on Autoadhesion of UHMWPE",
    "year": 1998,
    "chemical_composition": {
      "repeat_unit_psmiles": "[*]CC[*]",
      "monomers": [
        {
          "name": "Ethylene",
          "smiles": "C=C",
          "ratio_value": null,
          "ratio_unit": null
        }
      ],
      "additives": [
        {
          "name": "stabilizer",
          "type": "stabilizer",
          "amount_value": 0.5,
          "amount_unit": "wt%"
        }
      ],
      "is_homopolymer": true
    },
    "processing_history": "Melt-crystallized films obtained by annealing solution-cast UHMWPE (Hostalen Gur 2122) films at 160 °C for 1 h under vacuum. Tm measured by DSC (peak melting temperature).",
    "hierarchical_structure": "Semicrystalline, crystallinity ~45%, crystalline lamellae thickness in the order of a few hundred angstroms.",
    "properties": {
      "Tm": {
        "value": [
          133
        ],
        "unit": "°C"
      }
    },
    "analysis_with_hierarchical_structure": {
      "descriptive_text": "The sample comprises an ultra-high molecular weight polyethylene (UHMWPE) homopolymer, identified as Hostalen Gur 2122, incorporated with 0.5 wt% stabilizer. Following initial solution casting, the material was converted into melt-crystallized films through an annealing process at 160 °C for 1 hour under vacuum. The resulting hierarchical structure is semicrystalline, exhibiting approximately 45% crystallinity with crystalline lamellae thicknesses ranging across a few hundred angstroms, and the melting temperature was characterized via differential scanning calorimetry (DSC) as the peak melting temperature.",
      "reasoning_analysis": "Increasing Factors: The thermal processing history involving annealing at 160 °C for 1 hour facilitates significant lamellar thickening and crystal perfection. According to the Thomson-Gibbs equation, this increase in crystalline lamellae thickness, noted as being on the order of a few hundred angstroms, directly elevates the observed melting temperature relative to quenched or non-annealed samples. Furthermore, the simple chemical structure of the polyethylene backbone enables efficient chain packing into stable crystalline lattices, establishing a high intrinsic thermal stability.\n\nDecreasing Factors: The inclusion of 0.5 wt% stabilizer introduces chemical impurities that may be excluded from the crystalline phase or incorporated as defects, leading to a slight depression in the equilibrium melting temperature due to entropic effects. Additionally, the ultra-high molecular weight nature of the polymer introduces extensive chain entanglements which can kinetically hinder the formation of perfectly thick lamellae during the melt-crystallization process, potentially limiting the maximum achievable Tm compared to lower molecular weight counterparts under identical processing.\n\nDominant Factor: The thermal annealing treatment serves as the dominant factor influencing the final Tm behavior. The specific protocol of heating to 160 °C allows the system to approach thermodynamic equilibrium by maximizing lamellar thickness, which qualitatively overrides the minor melting point depression caused by the low concentration of stabilizer additives and entanglement constraints."
    },
    "analysis_without_hierarchical_structure": {
      "descriptive_text": "The sample consists of an ultra-high molecular weight polyethylene (UHMWPE) homopolymer, specifically Hostalen Gur 2122, incorporated with 0.5 wt% stabilizer. Melt-crystallized films were prepared by solution-casting the polymer followed by annealing at 160 °C for 1 hour under vacuum conditions. The melting temperature was subsequently determined using differential scanning calorimetry and recorded as the peak melting temperature.",
      "reasoning_analysis": "Increasing Factors: The thermal processing history involves annealing at 160 °C, which exceeds the typical melting range of polyethylene. This treatment erases previous thermal history and allows for chain relaxation and recrystallization into thicker and more thermodynamically stable lamellae upon cooling, thereby driving the observed Tm upward relative to quenched or unannealed samples. Decreasing Factors: The inclusion of 0.5 wt% stabilizer introduces low molecular weight impurities into the system. These additives can disrupt the regularity of the polyethylene crystal lattice or segregate at the fold surfaces, inducing a melting point depression effect. Furthermore, the ultra-high molecular weight architecture implies a high density of chain entanglements, which kinetically hinders the reorganization of chains into thick crystals during the cooling phase, potentially limiting the extent of Tm elevation. Dominant Factor: The thermal annealing protocol is the dominant factor governing the final Tm. While the stabilizer and molecular weight impose constraints on crystal perfection, the specific thermal treatment directly dictates the lamellar thickness distribution, which is the primary physical determinant of the melting temperature in semi-crystalline polyethylene."
    }
  },
  {
    "doi": null,
    "title": "Hydrocarbon Waxes from a Salt in Water: The C1 Polymerization of Trimethylsulfoxonium Halide",
    "year": 2012,
    "chemical_composition": {
      "repeat_unit_psmiles": "*[CH2]*",
      "monomers": [
        {
          "name": "Trimethylsulfoxonium iodide",
          "smiles": "C[S+](C)(C).[I-]",
          "ratio_value": null,
          "ratio_unit": null
        }
      ],
      "additives": [
        {
          "name": "Trihexylborane",
          "type": "initiator",
          "amount_value": null,
          "amount_unit": null
        },
        {
          "name": "Sodium hydroxide",
          "type": "base",
          "amount_value": 50,
          "amount_unit": "%"
        },
        {
          "name": "Dichloromethane",
          "type": "solvent",
          "amount_value": null,
          "amount_unit": null
        },
        {
          "name": "Tetrabutylammonium iodide",
          "type": "additive",
          "amount_value": null,
          "amount_unit": null
        }
      ],
      "is_homopolymer": true
    },
    "processing_history": "Polymerization of Trimethylsulfoxonium iodide with trihexylborane in 50% NaOH/DCM/TBAI at 40 °C for 2 h (MWth: 802 g/mol). Tm measured by DSC, 2nd heating cycle.",
    "hierarchical_structure": "Semicrystalline, disk-like particles (650 nm), stacked lamellae, orthorhombic unit cell. Crystallinity: 68% (DSC).",
    "properties": {
      "Tm": {
        "value": [
          107
        ],
        "unit": "°C"
      }
    },
    "analysis_with_hierarchical_structure": {
      "descriptive_text": "The sample comprises a semicrystalline homopolymer derived from the polymerization of Trimethylsulfoxonium iodide, initiated by Trihexylborane in a reaction medium containing 50% Sodium hydroxide, Dichloromethane, and Tetrabutylammonium iodide at 40 °C for 2 hours. Possessing a theoretical molecular weight of 802 g/mol, the material exhibits a hierarchical morphology of 650 nm disk-like particles composed of stacked lamellae within an orthorhombic unit cell. Thermal analysis indicates a crystallinity of 68%, with the melting behavior characterized by DSC during the second heating cycle to ensure thermal equilibrium.",
      "reasoning_analysis": "Increasing Factors: The formation of an orthorhombic unit cell coupled with stacked lamellae suggests efficient chain packing and strong intermolecular cohesive forces within the crystalline domains, which inherently stabilizes the solid state against thermal disruption. Furthermore, the high degree of crystallinity (68%) implies a substantial volume fraction of ordered regions that require significant energy to melt. Decreasing Factors: The extremely low theoretical molecular weight (802 g/mol) classifies the material as an oligomer, where the high concentration of chain ends introduces significant free volume and defects into the crystal lattice, thermodynamically destabilizing the crystalline phase. Additionally, residual ionic species from the sodium hydroxide and iodide salts, along with potential solvent remnants, may act as impurities that disrupt lattice perfection and depress the melting temperature. Dominant Factor: The molecular weight limitation is the dominant factor governing the Tm behavior; while the crystalline structure is well-ordered, the short chain length fundamentally restricts the thermodynamic stability of the crystals, likely resulting in a lower melting temperature compared to high-molecular-weight polymers with similar chemical backbones."
    },
    "analysis_without_hierarchical_structure": {
      "descriptive_text": "The sample is a homopolymer derived from Trimethylsulfoxonium iodide monomers initiated by Trihexylborane. Synthesis was performed in Dichloromethane solvent containing 50% Sodium hydroxide and Tetrabutylammonium iodide additive at 40 °C for 2 hours, resulting in a theoretical molecular weight of 802 g/mol. The melting temperature was characterized by differential scanning calorimetry during the second heating cycle.",
      "reasoning_analysis": "Increasing Factors: The chemical composition features a methylene-based repeat unit which possesses high structural symmetry, facilitating efficient chain packing and crystallization that inherently supports a distinct melting transition. Additionally, the processing history specifies a second heating cycle during DSC characterization, which erases previous thermal history and ensures the measured Tm reflects the stable crystalline morphology rather than metastable processing artifacts. Decreasing Factors: The theoretical molecular weight of 802 g/mol indicates an oligomeric architecture where the high density of chain ends disrupts crystal lattice perfection, significantly depressing the Tm relative to high molecular weight polymers. Furthermore, the presence of multiple ionic additives and residuals, specifically 50% Sodium hydroxide, Tetrabutylammonium iodide, and Dichloromethane solvent, acts as impurities that interfere with intermolecular forces and reduce the degree of crystallinity. Dominant Factor: The oligomeric molecular weight serves as the dominant factor governing the thermal behavior. While the backbone symmetry favors ordering, the severe chain-end effect inherent to such low molecular weight species, exacerbated by the lattice disruption caused by residual ionic salts and solvents, qualitatively dictates a suppressed melting temperature compared to standard high molecular weight polyethylene-like materials."
    }
  },
  {
    "doi": null,
    "title": "Modular approach to synthesis of property tunable biodegradable polyesters derived from poly(e-caprolactone)",
    "year": null,
    "chemical_composition": {
      "repeat_unit_psmiles": null,
      "monomers": [
        {
          "name": "epsilon-caprolactone",
          "smiles": "O=C1CCCCCO1",
          "ratio_value": null,
          "ratio_unit": null
        },
        {
          "name": "1,12-dodecanediol",
          "smiles": "OCCCCCCCCCCCCO",
          "ratio_value": null,
          "ratio_unit": null
        },
        {
          "name": "sebacoyl chloride",
          "smiles": "ClC(=O)CCCCCCCCC(=O)Cl",
          "ratio_value": null,
          "ratio_unit": null
        }
      ],
      "additives": [
        {
          "name": "tin(II) 2-ethylhexanoate",
          "type": "catalyst",
          "amount_value": null,
          "amount_unit": null
        },
        {
          "name": "triethylamine",
          "type": "base",
          "amount_value": null,
          "amount_unit": null
        }
      ],
      "is_homopolymer": false
    },
    "processing_history": "Polyester D40CLC10 synthesized by condensation of macromerdiol D40CL with sebacoyl chloride (C10). Tm measured by DSC (Q1000) from 0 to 200 °C at 10 K/min heating rate; second run used.",
    "hierarchical_structure": "Fibre-like solid. Soluble in THF. Mw 76726 g/mol.",
    "properties": {
      "Tm": {
        "value": [
          54.45
        ],
        "unit": "°C"
      }
    },
    "analysis_with_hierarchical_structure": {
      "descriptive_text": "The sample is a copolyester designated as Polyester D40CLC10, synthesized via the condensation of macromerdiol D40CL with sebacoyl chloride. The chemical composition incorporates epsilon-caprolactone, 1,12-dodecanediol, and sebacoyl chloride monomers, utilizing tin(II) 2-ethylhexanoate as a catalyst and triethylamine as a base during synthesis. The resulting material presents as a fibre-like solid that is soluble in tetrahydrofuran (THF) with a weight-average molecular weight (Mw) of 76,726 g/mol. Thermal characterization was performed using differential scanning calorimetry (DSC) on a Q1000 instrument, heating from 0 to 200 °C at a rate of 10 K/min, with the melting temperature determined from the second heating run to erase thermal history.",
      "reasoning_analysis": "Increasing Factors: The high weight-average molecular weight (76,726 g/mol) minimizes the concentration of chain ends within crystalline lamellae, enhancing crystal stability and driving the Tm upward. Additionally, the presence of long methylene sequences derived from 1,12-dodecanediol and sebacoyl chloride facilitates efficient van der Waals packing, while the fibre-like morphology suggests potential molecular orientation that can further stabilize the crystalline phase. The use of the second heating run in the processing history eliminates thermal history effects, ensuring the measured Tm reflects the maximum crystallinity achievable under standardized cooling conditions. Decreasing Factors: The copolymer nature involving multiple distinct monomer units introduces structural irregularity compared to homopolymers, which disrupts lattice perfection and qualitatively lowers the Tm. Furthermore, the fully aliphatic backbone lacks rigid aromatic rings, providing high chain flexibility that inherently limits the thermal stability of the crystals compared to rigid-rod polyesters. Residual catalyst or base additives may also act as impurities within the crystal lattice, depressing the melting point. Dominant Factor: The chemical composition of the aliphatic copolyester backbone is the dominant factor; while the high molecular weight and potential block structure from the macromerdiol precursor support crystallinity, the intrinsic flexibility of the aliphatic chains and the structural heterogeneity introduced by copolymerization fundamentally establish a moderate Tm baseline relative to high-performance aromatic polymers."
    },
    "analysis_without_hierarchical_structure": {
      "descriptive_text": "The sample, designated as Polyester D40CLC10, is a copolymer composed of epsilon-caprolactone, 1,12-dodecanediol, and sebacoyl chloride units, synthesized via the condensation of a macromerdiol derived from epsilon-caprolactone with sebacoyl chloride. The reaction utilized tin(II) 2-ethylhexanoate as a catalyst and triethylamine as a base. Thermal analysis was conducted using differential scanning calorimetry (DSC) on a Q1000 instrument with a heating rate of 10 K/min from 0 to 200 °C, where the melting temperature was determined from the second heating run to eliminate thermal history.",
      "reasoning_analysis": "Increasing Factors: The presence of long aliphatic sequences derived from epsilon-caprolactone, 1,12-dodecanediol, and sebacoyl chloride facilitates chain packing and crystallization through van der Waals interactions, inherently supporting a defined melting transition. Additionally, the use of the second heating run in the processing history ensures that the observed Tm reflects the stable crystalline morphology formed during controlled cooling, removing artifacts from prior thermal history. Decreasing Factors: The copolymer architecture introduces structural irregularity compared to homopolymers, which disrupts the crystal lattice perfection and thermodynamically depresses the Tm. Furthermore, the high flexibility of the long methylene spacers increases the entropy of fusion, which acts to lower the melting temperature, and residual catalyst or base additives may act as impurities hindering crystallization. Dominant Factor: The inherent crystallizability of the epsilon-caprolactone segments within the macromerdiol structure dominates the final Tm behavior, as these blocks are sufficiently long to undergo microphase separation and form stable crystals, establishing a distinct melting transition that persists despite the diluting effect and structural irregularity introduced by the sebacoyl chloride comonomer."
    }
  },
  {
    "doi": null,
    "title": "Hydrocarbon Waxes from a Salt in Water: The C1 Polymerization of Trimethylsulfoxonium Halide",
    "year": 2012,
    "chemical_composition": {
      "repeat_unit_psmiles": "*[CH2]*",
      "monomers": [
        {
          "name": "Trimethylsulfoxonium iodide",
          "smiles": "C[S+](C)(C).[I-]",
          "ratio_value": null,
          "ratio_unit": null
        }
      ],
      "additives": [
        {
          "name": "Trihexylborane",
          "type": "initiator",
          "amount_value": null,
          "amount_unit": null
        },
        {
          "name": "Sodium hydroxide",
          "type": "base",
          "amount_value": 50,
          "amount_unit": "%"
        },
        {
          "name": "Dichloromethane",
          "type": "solvent",
          "amount_value": null,
          "amount_unit": null
        },
        {
          "name": "Tetrabutylammonium iodide",
          "type": "additive",
          "amount_value": null,
          "amount_unit": null
        }
      ],
      "is_homopolymer": true
    },
    "processing_history": "Polymerization of Trimethylsulfoxonium iodide with trihexylborane in 50% NaOH/DCM/TBAI at 25 °C for 48 h (MWth: 1502 g/mol). Tm measured by DSC, 2nd heating cycle.",
    "hierarchical_structure": "Semicrystalline, disk-like particles (650 nm), stacked lamellae, orthorhombic unit cell. Crystallinity: 80% (DSC).",
    "properties": {
      "Tm": {
        "value": [
          126
        ],
        "unit": "°C"
      }
    },
    "analysis_with_hierarchical_structure": {
      "descriptive_text": "The sample is a semicrystalline homopolymer synthesized via the polymerization of Trimethylsulfoxonium iodide initiated by Trihexylborane in a solvent system containing Dichloromethane, Tetrabutylammonium iodide, and 50% Sodium hydroxide at 25 °C for 48 hours, resulting in a theoretical molecular weight of 1502 g/mol. Hierarchical analysis indicates the material consists of disk-like particles approximately 650 nm in diameter, composed of stacked lamellae arranged in an orthorhombic unit cell with a crystallinity of 80% as determined by DSC. The melting temperature was characterized during the second heating cycle to ensure the removal of prior thermal history.",
      "reasoning_analysis": "Increasing Factors: The adoption of an orthorhombic unit cell indicates efficient packing of the methylene backbone, maximizing intermolecular van der Waals interactions and the enthalpy of fusion. Furthermore, the high degree of crystallinity (80%) and the presence of stacked lamellae signify a highly ordered solid state with substantial lattice stability, which resists thermal disruption. Decreasing Factors: The low theoretical molecular weight (1502 g/mol) results in a high concentration of chain ends that are excluded from the crystal lattice, increasing the entropy of fusion and depressing the Tm according to Flory's melting point depression theory. Additionally, residual ionic additives from the synthesis, including sodium hydroxide and iodide salts, may act as impurities within the interlamellar regions, disrupting crystal perfection and further lowering the melting temperature. Dominant Factor: The highly ordered orthorhombic crystal structure and the exceptional 80% crystallinity qualitatively dominate the final Tm behavior by establishing a high baseline lattice energy that ensures a distinct melting transition, despite the significant depressive influence exerted by the low molecular weight and potential ionic impurities."
    },
    "analysis_without_hierarchical_structure": {
