Repository: hhtrick/HHT-code

# HHT training framework

This directory contains model training, embedding precomputation, inference, article-level baselines and the curated datasets. All commands below assume that the working directory is `train_code/`.

## 3. Datasets and fixed partitions

Each main dataset is a JSON array at `dataset/{property}/{property}.json`. Entries contain source metadata, `chemical_composition`, `processing_history`, `hierarchical_structure`, `properties`, and two generated-analysis objects. Targets are stored as `properties[property]["value"]`; source metadata and target values are not predictive input fields.

| Property | Train | Validation | Test | Total |
|---|---:|---:|---:|---:|

File: train_code/dataset/Tm/Tm.json (part 39 of 200)
[
      "descriptive_text": "The sample consists of a homopolymer synthesized from Trimethylsulfoxonium iodide monomers using Trihexylborane as an initiator. The polymerization was conducted in a reaction medium containing Dichloromethane as the solvent, Sodium hydroxide (50%) as the base, and Tetrabutylammonium iodide as an additive at 25 °C for 48 hours, resulting in a theoretical molecular weight of 1502 g/mol. The melting temperature was characterized using differential scanning calorimetry during the second heating cycle to eliminate prior thermal history.",
      "reasoning_analysis": "Increasing Factors: The chemical composition features a regular polymethylene-like backbone indicated by the repeat unit, which facilitates efficient chain packing and crystallization, inherently supporting a higher melting temperature. Furthermore, the presence of ionic species, including the iodide counterions from the monomer and Tetrabutylammonium iodide additive, introduces strong electrostatic interactions that can act as physical crosslinks, restricting chain mobility and stabilizing the crystalline phase. Decreasing Factors: The processing history specifies a theoretical molecular weight of 1502 g/mol, which places the material in the oligomeric regime where the high concentration of chain ends significantly disrupts lattice stability and depresses the melting point according to thermodynamic principles. Additionally, the presence of residual inorganic salts such as Sodium hydroxide and solvent molecules like Dichloromethane may act as impurities within the crystal lattice, further reducing thermal stability. Dominant Factor: While ionic interactions provide structural rigidity, the extremely low molecular weight is the dominant factor qualitatively governing the Tm behavior, as the entropic penalty and lattice disruption caused by the high density of chain ends in oligomers typically override the stiffening effects of side groups or ionic associations in this molecular weight range."
    }
  },
  {
    "doi": null,
    "title": "Modular approach to synthesis of property tunable biodegradable polyesters derived from poly(e-caprolactone)",
    "year": null,
    "chemical_composition": {
      "repeat_unit_psmiles": null,
      "monomers": [
        {
          "name": "epsilon-caprolactone",
          "smiles": "O=C1CCCCCO1",
          "ratio_value": null,
          "ratio_unit": null
        },
        {
          "name": "1,12-dodecanediol",
          "smiles": "OCCCCCCCCCCCCO",
          "ratio_value": null,
          "ratio_unit": null
        },
        {
          "name": "terephthaloyl chloride",
          "smiles": "ClC(=O)c1ccc(cc1)C(=O)Cl",
          "ratio_value": null,
          "ratio_unit": null
        }
      ],
      "additives": [
        {
          "name": "tin(II) 2-ethylhexanoate",
          "type": "catalyst",
          "amount_value": null,
          "amount_unit": null
        },
        {
          "name": "triethylamine",
          "type": "base",
          "amount_value": null,
          "amount_unit": null
        }
      ],
      "is_homopolymer": false
    },
    "processing_history": "Polyester D40CLTE synthesized by condensation of macromerdiol D40CL with terephthaloyl chloride (TE). Tm measured by DSC (Q1000) from 0 to 200 °C at 10 K/min heating rate; second run used.",
    "hierarchical_structure": "Fibre-like solid. Soluble in THF. Mw 87802 g/mol.",
    "properties": {
      "Tm": {
        "value": [
          53.45
        ],
        "unit": "°C"
      }
    },
    "analysis_with_hierarchical_structure": {
      "descriptive_text": "The sample is a copolyester designated as Polyester D40CLTE, synthesized via the condensation of macromerdiol D40CL with terephthaloyl chloride, comprising epsilon-caprolactone, 1,12-dodecanediol, and terephthaloyl chloride structural units. The synthesis utilized tin(II) 2-ethylhexanoate as a catalyst and triethylamine as a base. The resulting material presents as a fibre-like solid that is soluble in tetrahydrofuran and possesses a weight-average molecular weight (Mw) of 87,802 g/mol. Thermal characterization was performed using differential scanning calorimetry during the second heating run from 0 to 200 °C at a rate of 10 K/min to determine the melting temperature.",
      "reasoning_analysis": "Increasing Factors: The incorporation of rigid aromatic terephthaloyl units enhances chain stiffness and promotes strong intermolecular interactions, intrinsically driving the Tm upward. Additionally, the high molecular weight (87,802 g/mol) reduces the concentration of chain ends, minimizing defects in the crystal lattice and supporting a higher melting temperature. The fibre-like morphology indicates potential molecular orientation, which can enhance crystallinity prior to the thermal erase. Decreasing Factors: The presence of flexible aliphatic segments from epsilon-caprolactone and 1,12-dodecanediol increases chain mobility and free volume, which lowers the energy required for melting. The copolymer nature introduces sequence irregularity that disrupts the perfection of the crystal lattice compared to a homopolymer. Furthermore, the use of the second heating run in the processing history erases any thermal history or processing-induced orientation from the fibre-like state, ensuring the measured Tm reflects the intrinsic crystallinity rather than enhanced stability from alignment. Dominant Factor: The intrinsic rigidity and packing efficiency of the aromatic terephthaloyl hard segments qualitatively dominate the thermal behavior, establishing the primary melting transition, although the final Tm is moderated by the flexible aliphatic comonomers and the copolymer architecture."
    },
    "analysis_without_hierarchical_structure": {
      "descriptive_text": "The sample consists of a segmented copolyester composed of epsilon-caprolactone, 1,12-dodecanediol, and terephthaloyl chloride units, synthesized via the condensation of a polycaprolactone-based macromerdiol (D40CL) with terephthaloyl chloride. The polymerization was catalyzed by tin(II) 2-ethylhexanoate with triethylamine serving as a base. Thermal characterization was performed using differential scanning calorimetry on a Q1000 instrument, employing a heating rate of 10 K/min from 0 to 200 °C, where the melting temperature was determined from the second heating run to eliminate prior thermal history.",
      "reasoning_analysis": "Increasing Factors: The incorporation of rigid aromatic terephthaloyl groups into the polymer backbone significantly increases chain stiffness and facilitates strong intermolecular pi-pi stacking interactions, which inherently drives the melting temperature higher compared to purely aliphatic polyesters. Additionally, the use of the second heating run in the processing history ensures that the measured Tm reflects the intrinsic crystalline stability rather than kinetic artifacts from synthesis. Decreasing Factors: The presence of long flexible aliphatic sequences derived from epsilon-caprolactone and 1,12-dodecanediol increases chain mobility and free volume, which lowers the energy required for the solid-to-liquid transition. Furthermore, the copolymer architecture introduces structural irregularity that disrupts the perfection of the crystal lattice compared to homopolymeric aromatic polyesters, thereby depressing the Tm. Dominant Factor: The rigid aromatic hard segments qualitatively dominate the final Tm behavior by establishing the primary crystalline domains responsible for the melting transition; however, the specific Tm value is modulated downward from the theoretical maximum of pure aromatic polyesters by the volume fraction and length of the flexible aliphatic soft segments."
    }
  },
  {
    "doi": null,
    "title": "Welding Behavior of Semicrystalline Polymers. 1. The Effect of Nonequilibrium Chain Conformations on Autoadhesion of UHMWPE",
    "year": 1998,
    "chemical_composition": {
      "repeat_unit_psmiles": "[*]CC[*]",
      "monomers": [
        {
          "name": "Ethylene",
          "smiles": "C=C",
          "ratio_value": null,
          "ratio_unit": null
        }
      ],
      "additives": [
        {
          "name": "stabilizer",
          "type": "stabilizer",
          "amount_value": 0.5,
          "amount_unit": "wt%"
        }
      ],
      "is_homopolymer": true
    },
    "processing_history": "Prewetted films prepared by clamping a wet gel (from dilute solution) upon a dry solution-cast film (pre-annealed at 125 °C for 15 min to prevent lamellar doubling), dried in air for 2 days at room temperature and in a vacuum oven at 40 °C for 2 days. Tm measured by DSC (peak melting temperature).",
    "hierarchical_structure": "Laminate of wet gel and dry solution-cast film.",
    "properties": {
      "Tm": {
        "value": [
          133
        ],
        "unit": "°C"
      }
    },
    "analysis_with_hierarchical_structure": {
      "descriptive_text": "The sample consists of a polyethylene homopolymer containing 0.5 wt% stabilizer, configured as a laminate structure comprising a wet gel layer clamped upon a dry solution-cast film. The dry film component underwent pre-annealing at 125 °C for 15 minutes to mitigate lamellar doubling prior to assembly. Following fabrication, the composite was dried in air at room temperature for two days and subsequently subjected to vacuum oven drying at 40 °C for an additional two days. The peak melting temperature was characterized using differential scanning calorimetry (DSC).",
      "reasoning_analysis": "Increasing Factors: The linear polyethylene backbone facilitates efficient chain packing and high crystallinity, establishing a high baseline melting temperature. Furthermore, the specific processing history includes pre-annealing the dry film component at 125 °C, which promotes lamellar thickening and crystal perfection, thereby thermodynamically stabilizing the crystalline phase and driving the Tm upward according to the Thomson-Gibbs equation. Decreasing Factors: The incorporation of 0.5 wt% stabilizer introduces chemical impurities into the system that are excluded from the crystal lattice, leading to a depression of the melting temperature due to reduced chemical potential of the liquid phase. Additionally, the final drying steps performed at relatively low temperatures (room temperature and 40 °C) limit further thermal recrystallization or lamellar reorganization that might occur at higher temperatures, potentially leaving some metastable crystal forms. Dominant Factor: The thermal history associated with the pre-annealing step is the dominant factor, as the control over lamellar thickness and the prevention of lamellar doubling directly dictate the thermodynamic stability of the crystals, generally outweighing the minor melting point depression caused by the low concentration of stabilizer additives."
    },
    "analysis_without_hierarchical_structure": {
      "descriptive_text": "The sample comprises a polyethylene homopolymer containing 0.5 wt% stabilizer. Prewetted films were fabricated by clamping a wet gel derived from a dilute solution onto a dry solution-cast film that was pre-annealed at 125 °C for 15 minutes to suppress lamellar doubling. The material was subsequently dried in ambient air for two days at room temperature followed by vacuum oven drying at 40 °C for two days, with the melting temperature characterized by differential scanning calorimetry as the peak melting temperature.",
      "reasoning_analysis": "Increasing Factors: The linear polyethylene backbone facilitates efficient chain packing and high crystallinity, which intrinsically supports a high melting temperature. Furthermore, the processing history includes a pre-annealing step at 125 °C, which promotes lamellar thickening and crystal perfection, thermodynamically driving the Tm upward according to the Gibbs-Thomson equation. Decreasing Factors: The solution-based processing involves solvents that, if not fully eliminated during the air and vacuum drying stages, could act as impurities or plasticizers within the amorphous regions, potentially depressing the melting point. Additionally, the inclusion of 0.5 wt% stabilizer introduces chemical irregularities that may slightly disrupt crystal lattice stability. Dominant Factor: The thermal treatment history, specifically the pre-annealing near the melting region designed to prevent lamellar doubling and enhance crystal thickness, qualitatively dominates the final behavior by establishing a more stable crystalline morphology that outweighs the minor depressive effects of trace solvent or stabilizer additives."
    }
  },
  {
    "doi": null,
    "title": "Hydrocarbon Waxes from a Salt in Water: The C1 Polymerization of Trimethylsulfoxonium Halide",
    "year": 2012,
    "chemical_composition": {
      "repeat_unit_psmiles": "*[CH2]*",
      "monomers": [
        {
          "name": "Trimethylsulfoxonium iodide",
          "smiles": "C[S+](C)(C).[I-]",
          "ratio_value": null,
          "ratio_unit": null
        }
      ],
      "additives": [
        {
          "name": "Trihexylborane",
          "type": "initiator",
          "amount_value": null,
          "amount_unit": null
        },
        {
          "name": "Sodium hydroxide",
          "type": "base",
          "amount_value": 50,
          "amount_unit": "%"
        },
        {
          "name": "Dichloromethane",
          "type": "solvent",
          "amount_value": null,
          "amount_unit": null
        },
        {
          "name": "Tetrabutylammonium iodide",
          "type": "additive",
          "amount_value": null,
          "amount_unit": null
        }
      ],
      "is_homopolymer": true
    },
    "processing_history": "Polymerization of Trimethylsulfoxonium iodide with trihexylborane in 50% NaOH/DCM/TBAI at 25 °C for 48 h (MWth: 1502 g/mol). Tm measured by DSC, 1st heating cycle.",
    "hierarchical_structure": "Semicrystalline, disk-like particles (650 nm), stacked lamellae, orthorhombic unit cell. Crystallinity: 80% (DSC).",
    "properties": {
      "Tm": {
        "value": [
          126
        ],
        "unit": "°C"
      }
    },
    "analysis_with_hierarchical_structure": {
      "descriptive_text": "The sample is a semicrystalline homopolymer featuring a methylene-based backbone derived from the polymerization of Trimethylsulfoxonium iodide monomers. Synthesis was initiated by Trihexylborane in a mixture containing 50% Sodium hydroxide, Dichloromethane, and Tetrabutylammonium iodide at 25 °C for 48 hours, resulting in a theoretical molecular weight of 1502 g/mol. Morphological analysis identifies the material as disk-like particles averaging 650 nm, composed of stacked lamellae with an orthorhombic unit cell and 80% crystallinity. The melting temperature was characterized via DSC during the first heating cycle.",
      "reasoning_analysis": "Increasing Factors: The high crystallinity (80%) and the formation of stacked lamellae with an orthorhombic unit cell indicate efficient chain packing and significant lamellar thickness, which thermodynamically stabilizes the crystal phase and drives the Tm upward according to the Thomson-Gibbs equation. Decreasing Factors: The low theoretical molecular weight (1502 g/mol) results in a high concentration of chain ends that act as defects within the crystal lattice, reducing the enthalpy of fusion and depressing the Tm. Additionally, residual ionic species from the synthesis (iodide, sodium hydroxide) may act as impurities that disrupt crystalline perfection. Dominant Factor: The exceptionally high degree of crystallinity and the organized lamellar structure are the dominant factors; despite the thermodynamic depression expected from the low molecular weight, the efficient orthorhombic packing and high crystalline volume fraction stabilize the solid phase, governing the final melting behavior more significantly than the chain length limitations alone."
    },
    "analysis_without_hierarchical_structure": {
      "descriptive_text": "The sample comprises a homopolymer synthesized from Trimethylsulfoxonium iodide monomers using Trihexylborane as an initiator. The polymerization was conducted in a reaction mixture containing 50% Sodium hydroxide, Dichloromethane, and Tetrabutylammonium iodide at 25 °C for 48 hours, yielding a theoretical molecular weight of 1502 g/mol. The melting temperature was subsequently characterized using differential scanning calorimetry during the first heating cycle.",
      "reasoning_analysis": "Increasing Factors: The chemical composition features a polymethylene backbone, indicated by the repeat unit, which enables efficient chain packing and crystallization, providing the fundamental structural basis for a distinct melting transition. Decreasing Factors: The theoretical molecular weight of 1502 g/mol signifies an oligomeric chain length with a high concentration of chain ends that disrupt lattice stability and depress the Tm relative to high molecular weight analogs. Additionally, the synthesis environment involves ionic species such as iodide and sodium hydroxide, along with organic solvents, which may remain as impurities that interfere with crystalline order. Dominant Factor: The low molecular weight is the dominant factor governing the thermal behavior; despite the crystallizable backbone, the short chain length fundamentally limits lamellar thickness and crystal perfection, qualitatively driving the Tm lower than expected for standard polyethylene materials."
    }
  },
  {
    "doi": null,
    "title": "Hydrocarbon Waxes from a Salt in Water: The C1 Polymerization of Trimethylsulfoxonium Halide",
    "year": 2012,
    "chemical_composition": {
      "repeat_unit_psmiles": "*[CH2]*",
      "monomers": [
        {
          "name": "Trimethylsulfoxonium iodide",
          "smiles": "C[S+](C)(C).[I-]",
          "ratio_value": null,
          "ratio_unit": null
        }
      ],
      "additives": [
        {
          "name": "Trihexylborane",
          "type": "initiator",
          "amount_value": null,
          "amount_unit": null
        },
        {
          "name": "Sodium hydroxide",
          "type": "base",
          "amount_value": 50,
          "amount_unit": "%"
        },
        {
          "name": "Dichloromethane",
          "type": "solvent",
          "amount_value": null,
          "amount_unit": null
        },
        {
          "name": "Tetrabutylammonium iodide",
          "type": "additive",
          "amount_value": null,
          "amount_unit": null
        }
      ],
      "is_homopolymer": true
    },
    "processing_history": "Polymerization of Trimethylsulfoxonium iodide with trihexylborane in 50% NaOH/DCM/TBAI at 40 °C for 2 h (MWth: 1502 g/mol). Tm measured by DSC, 1st heating cycle.",
    "hierarchical_structure": "Semicrystalline, disk-like particles (650 nm), stacked lamellae, orthorhombic unit cell. Crystallinity: 90% (DSC).",
    "properties": {
      "Tm": {
        "value": [
          126
        ],
        "unit": "°C"
      }
    },
    "analysis_with_hierarchical_structure": {
      "descriptive_text": "The sample is a semicrystalline homopolymer derived from the polymerization of Trimethylsulfoxonium iodide, utilizing Trihexylborane as an initiator in a reaction medium containing 50% Sodium hydroxide, Dichloromethane, and Tetrabutylammonium iodide at 40 °C for 2 hours. The resulting material possesses a theoretical molecular weight of 1502 g/mol and exhibits a hierarchical morphology consisting of 650 nm disk-like particles composed of stacked lamellae within an orthorhombic unit cell. Differential scanning calorimetry reveals a high crystallinity of 90%, and the melting temperature was characterized during the first heating cycle.",
      "reasoning_analysis": "Increasing Factors: The adoption of an orthorhombic unit cell facilitates efficient chain packing and strong intermolecular interactions, inherently stabilizing the crystalline phase and driving the Tm upward. Furthermore, the exceptionally high crystallinity of 90% indicates a material dominated by ordered regions rather than amorphous defects, which requires significant thermal energy to disrupt the lattice structure. The presence of stacked lamellae also suggests well-defined crystalline domains that contribute to thermal stability. Decreasing Factors: The theoretical molecular weight of 1502 g/mol places the material in the oligomeric regime, where the high concentration of chain ends introduces free volume and defects into the crystal lattice, significantly depressing the Tm compared to high-molecular-weight analogues. Additionally, the presence of residual processing additives such as Sodium hydroxide, Trihexylborane, and Tetrabutylammonium iodide may act as impurities within the interlamellar regions, potentially plasticizing the system or disrupting crystal perfection. The relatively low polymerization temperature of 40 °C may also limit the initial lamellar thickness, further lowering the observed Tm. Dominant Factor: While the low molecular weight imposes a fundamental limit on the maximum achievable melting temperature, the exceptional degree of crystallinity and the specific orthorhombic packing arrangement are the dominant factors governing the final Tm behavior. These structural features establish a highly ordered and energetically stable lattice that defines the thermal transition, outweighing the depressive effects of chain ends to ensure a distinct and robust melting point characteristic of a highly crystalline semicrystalline polymer."
    },
    "analysis_without_hierarchical_structure": {
      "descriptive_text": "The sample is a polymethylene homopolymer synthesized via the polymerization of Trimethylsulfoxonium iodide using Trihexylborane as an initiator. The reaction was conducted in Dichloromethane solvent with 50% Sodium hydroxide and Tetrabutylammonium iodide as additives at 40 °C for 2 hours, achieving a theoretical molecular weight of 1502 g/mol. The melting temperature was characterized by differential scanning calorimetry during the first heating cycle.",
      "reasoning_analysis": "Increasing Factors: The chemical composition consists of a polymethylene backbone, characterized by high structural symmetry and regularity which facilitates efficient chain packing into a crystalline lattice, inherently supporting a defined melting transition. The homopolymer architecture ensures uniformity along the chain, avoiding the lattice disruptions typically associated with copolymerization. Decreasing Factors: The processing history specifies a theoretical molecular weight of only 1502 g/mol, indicating an oligomeric structure where the high concentration of chain ends significantly destabilizes crystal lamellae and depresses the melting temperature. Additionally, the synthesis environment includes ionic species such as Sodium hydroxide, Tetrabutylammonium iodide, and iodide counterions, which may remain as impurities that disrupt crystalline order, while the low polymerization temperature of 40 °C may limit crystal perfection prior to characterization. Dominant Factor: The extremely low molecular weight is the dominant factor influencing the Tm behavior. While the methylene backbone chemistry favors crystallization, the oligomeric chain length imposes a fundamental thermodynamic limit on crystal stability and thickness, qualitatively ensuring a melting temperature significantly lower than that of high-molecular-weight polyethylene, an effect likely compounded by the presence of synthetic impurities."
    }
  },
  {
    "doi": "10.1063/1.2964553",
    "title": "Effects of Severe Confinement on the Structure and Dynamics in Polymer Nanocomposites ",
    "year": 2008,
    "chemical_composition": {
      "repeat_unit_psmiles": "[*]OCC[*]",
      "monomers": [
        {
          "name": "Ethylene oxide",
          "smiles": "C1CO1",
          "ratio_value": null,
          "ratio_unit": null
        }
      ],
      "additives": [],
      "is_homopolymer": true
    },
    "processing_history": "PEO homopolymer (Mw=100,000) obtained from Aldrich. Sample characterized by XRD (Rigaku RINT-2000, Cu Ka radiation) and QENS (IN16 spectrometer, ILL).",
    "hierarchical_structure": "Semi-crystalline. XRD shows diffraction peaks corresponding to monoclinic crystal structure.",
    "properties": {
      "Tm": {
        "value": [
          65
        ],
        "unit": "°C"
      }
    },
    "analysis_with_hierarchical_structure": {
      "descriptive_text": "The sample consists of a semi-crystalline polyethylene oxide (PEO) homopolymer with a weight-average molecular weight (Mw) of 100,000 g/mol, obtained commercially from Aldrich. Structural characterization via X-ray diffraction using Cu Ka radiation confirms the presence of a monoclinic crystal structure, while quasi-elastic neutron scattering was employed to investigate dynamic properties. The material exhibits a hierarchical structure defined by its semi-crystalline nature and commercial processing origin.",
      "reasoning_analysis": "Increasing Factors: The high molecular weight (100,000 g/mol) minimizes the concentration of chain ends acting as crystal defects, stabilizing the lamellar thickness and driving the Tm toward the equilibrium limit for infinite chain length. Additionally, the strict chemical regularity of the homopolymer facilitates efficient packing into the observed monoclinic crystal lattice, enhancing cohesive energy density. Decreasing Factors: The ether linkages within the backbone introduce significant segmental flexibility compared to all-carbon analogues, which inherently lowers the enthalpy of fusion and reduces the thermal stability of the crystal phase. Furthermore, the lack of specified thermal annealing in the processing history suggests the crystalline domains may be metastable with thinner lamellae, potentially depressing the observed Tm relative to the equilibrium value. Dominant Factor: The combination of high molecular weight and high structural regularity qualitatively dominates the thermal behavior, ensuring robust crystallinity that establishes a distinct melting transition despite the inherent flexibility of the ether backbone."
    },
    "analysis_without_hierarchical_structure": {
      "descriptive_text": "The sample comprises a polyethylene oxide homopolymer with a molecular weight of 100,000 g/mol obtained from Aldrich. The material was subsequently characterized via X-ray diffraction using Cu Kα radiation on a Rigaku RINT-2000 system and quasi-elastic neutron scattering on the IN16 spectrometer at the ILL.",
      "reasoning_analysis": "Increasing Factors: The high molecular weight of 100,000 g/mol minimizes the concentration of chain ends, which act as defects within the crystalline lattice, thereby stabilizing the crystal phase and driving the Tm higher relative to lower molecular weight oligomers. Additionally, the homopolymer architecture ensures high chemical regularity, facilitating efficient chain packing and maximizing the enthalpy of fusion. Decreasing Factors: The ether linkages within the polymer backbone impart substantial chain flexibility, which increases the entropy of fusion, and thermodynamically can lower the equilibrium melting temperature compared to polymers with stiffer backbones. Furthermore, the processing history lacks explicit thermal annealing steps, suggesting that the crystalline perfection may be less than optimal, which could depress the observed Tm relative to a slowly crystallized sample. Dominant Factor: The intrinsic chemical regularity and high molecular weight of the PEO homopolymer qualitatively dominate the thermal behavior, establishing a robust crystalline framework, while the absence of plasticizing additives ensures the Tm is governed primarily by the polymer's intrinsic lattice stability rather than extrinsic dilution effects."
    }
  },
  {
    "doi": "10.1515/epoly-2023-0194",
    "title": "The effects of property variation on the dripping behaviour of polymers during UL94 test simulated by particle finite element method",
    "year": 2024,
    "chemical_composition": {
      "repeat_unit_psmiles": "[*]Oc1ccc(C(=O)c2ccc(O[*])cc2)cc1",
      "monomers": [
        {
          "name": "4,4'-Difluorobenzophenone",
          "smiles": "Fc1ccc(C(=O)c2ccc(F)cc2)cc1",
          "ratio_value": null,
          "ratio_unit": null
        },
        {
          "name": "Hydroquinone",
          "smiles": "Oc1ccc(O)cc1",
          "ratio_value": null,
          "ratio_unit": null
        }
      ],
      "additives": [],
      "is_homopolymer": true
    },
    "processing_history": "Commercial grade 450 G (Victrex™). Tm measured by DSC (NETZSCH DSC 204F1 Phoenix) at 10 °C/min under N2 atmosphere (50 mL/min) using pellet samples (8.0 ± 0.1 mg).",
    "hierarchical_structure": "Highly crystalline polymer formed by an aromatic main chain.",
    "properties": {
      "Tm": {
        "value": [
          343
        ],
        "unit": "°C"
      }
    },
    "analysis_with_hierarchical_structure": {
      "descriptive_text": "The sample is a highly crystalline aromatic polymer, commercially designated as Victrex™ 450 G, synthesized from 4,4'-Difluorobenzophenone and Hydroquinone monomers. Possessing an aromatic main chain structure without additional additives, the material was supplied in pellet form. The melting temperature was characterized using differential scanning calorimetry on 8.0 ± 0.1 mg samples at a heating rate of 10 °C/min under a nitrogen atmosphere.",
      "reasoning_analysis": "Increasing Factors: The presence of rigid aromatic rings within the main chain significantly restricts chain flexibility, reducing the entropy gain upon melting and thereby elevating the Tm. Additionally, the ketone groups facilitate strong dipole-dipole interactions between chains, increasing the enthalpy of fusion, while the reported highly crystalline structure indicates a well-ordered lattice that requires substantial thermal energy to disrupt. Decreasing Factors: The inclusion of ether linkages within the backbone introduces a degree of rotational freedom compared to fully rigid aromatic systems, which slightly increases the entropy of the melt state and moderates the Tm. Furthermore, the commercial pelletization process may result in a distribution of lamellar thicknesses or minor crystal imperfections compared to idealized single crystals, potentially limiting the maximum observed thermal stability. Dominant Factor: The structural rigidity imparted by the aromatic backbone and the strong intermolecular forces associated with the ketone functionalities within a highly crystalline morphology qualitatively dominate the thermal behavior, driving the Tm to high values characteristic of high-performance thermoplastics despite the flexibility introduced by the ether linkages."
    },
    "analysis_without_hierarchical_structure": {
      "descriptive_text": "The investigated material is a high-performance aromatic polymer synthesized from 4,4'-Difluorobenzophenone and Hydroquinone monomers, resulting in a rigid backbone structure containing ether and ketone linkages. Designated as commercial grade 450 G (Victrex™), the material was supplied in pellet form for analysis. The melting temperature was characterized using differential scanning calorimetry with a NETZSCH DSC 204F1 Phoenix instrument at a heating rate of 10 °C/min under a nitrogen atmosphere with a flow rate of 50 mL/min, utilizing sample masses of 8.0 ± 0.1 mg.",
      "reasoning_analysis": "Increasing Factors: The chemical composition features para-linked phenylene rings and ketone groups within the backbone, which impart significant chain stiffness and strong dipole-dipole interactions, thereby requiring substantial thermal energy to disrupt the crystalline lattice. Additionally, the alternating structure derived from the specific monomers ensures high structural regularity and symmetry, promoting efficient chain packing that elevates the melting temperature. Decreasing Factors: The presence of ether linkages introduces rotational freedom compared to fully rigid carbonaceous backbones, which slightly reduces the thermal stability of the crystal phase relative to more rigid analogs. Furthermore, the processing history involving pelletization implies a cooling history that may result in crystallites with varying degrees of perfection, potentially lowering the observed melting onset compared to equilibrium crystals. Dominant Factor: The intrinsic rigidity of the aromatic backbone combined with the strong intermolecular forces from the ketone functionalities qualitatively dominates the thermal behavior, establishing a high melting temperature baseline that overshadows the minor flexibility introduced by ether linkages or kinetic effects from the sample preparation."
    }
  },
  {
    "doi": null,
    "title": "Welding Behavior of Semicrystalline Polymers. 1. The Effect of Nonequilibrium Chain Conformations on Autoadhesion of UHMWPE",
    "year": 1998,
    "chemical_composition": {
      "repeat_unit_psmiles": "[*]CC[*]",
      "monomers": [
        {
          "name": "Ethylene",
          "smiles": "C=C",
          "ratio_value": null,
          "ratio_unit": null
        }
      ],
      "additives": [
        {
          "name": "stabilizer",
          "type": "stabilizer",
          "amount_value": 0.5,
          "amount_unit": "wt%"
        }
      ],
      "is_homopolymer": true
    },
    "processing_history": "Solution-crystallized films prepared by pouring 1 wt % UHMWPE (Hostalen Gur 2122) solution in xylene containing 0.5 wt % stabilizer in an aluminum tray at room temperature, dried in air for 2 days and in a vacuum oven at 40 °C for 2 days. Tm measured by DSC (peak melting temperature).",
    "hierarchical_structure": "Thin lamellae with a thickness of 120 Å, regularly stacked.",
    "properties": {
      "Tm": {
        "value": [
          133
        ],
        "unit": "°C"
      }
    },
    "analysis_with_hierarchical_structure": {
      "descriptive_text": "The sample comprises an ultra-high molecular weight polyethylene (UHMWPE) homopolymer, identified as Hostalen Gur 2122, incorporating 0.5 wt% stabilizer. Thin films were prepared via solution crystallization by pouring a 1 wt% polymer solution in xylene containing the stabilizer into an aluminum tray at room temperature, followed by drying in air for two days and subsequently in a vacuum oven at 40 °C for two days. The resulting hierarchical structure exhibits regularly stacked thin lamellae with a specified thickness of 120 Å, and the melting temperature was characterized using differential scanning calorimetry to determine the peak melting temperature.",
      "reasoning_analysis": "Increasing Factors: The ultra-high molecular weight of the polyethylene backbone minimizes the concentration of chain ends, reducing entropic defects and driving the melting temperature toward the equilibrium value for infinite molecular weight. Additionally, the regularly stacked arrangement of the lamellae indicates a high degree of structural order and crystallinity, which supports a robust thermal transition. Decreasing Factors: The finite lamellar thickness of 120 Å imposes a significant surface-to-volume ratio on the crystals, leading to melting point depression via the Gibbs-Thomson effect relative to bulk equilibrium crystals. Furthermore, the presence of 0.5 wt% stabilizer acts as a chemical impurity that can disrupt crystal perfection, and the solution casting process followed by low-temperature drying may trap residual xylene solvent or kinetically restrict lamellar thickening, both of which lower the observed melting temperature. Dominant Factor: The finite crystal size defined by the 120 Å lamellar thickness is the dominant factor governing the melting behavior, as the thermodynamic penalty associated with the high surface energy of thin lamellae qualitatively outweighs the effects of molecular weight saturation and minor chemical additives in this solution-crystallized system."
    },
    "analysis_without_hierarchical_structure": {
      "descriptive_text": "The sample comprises an ultra-high molecular weight polyethylene (UHMWPE) homopolymer, specifically Hostalen Gur 2122, compounded with 0.5 wt% stabilizer. Solution-crystallized films were fabricated by dissolving 1 wt% of the polymer in xylene containing the stabilizer, followed by casting the solution into an aluminum tray at room temperature. The films were subjected to a sequential drying protocol involving ambient air exposure for two days and subsequent vacuum oven treatment at 40 °C for two days. The melting temperature was characterized via differential scanning calorimetry (DSC), recorded as the peak melting temperature.",
      "reasoning_analysis": "Increasing Factors: The linear chemical architecture of the polyethylene homopolymer enables efficient chain packing and high crystallinity, which intrinsically supports a higher melting temperature. Additionally, the solution-crystallization processing from a dilute 1 wt% concentration facilitates chain disentanglement and organization, promoting the formation of thicker lamellar crystals during the extended drying period compared to rapid melt solidification. Decreasing Factors: The ultra-high molecular weight introduces substantial chain entanglements that may kinetically restrict the perfection of the crystal lattice, potentially limiting lamellar thickness. Furthermore, the moderate drying temperature of 40 °C provides limited thermal energy for annealing or lamellar thickening, and any trace residual xylene solvent could act as a diluent to depress the melting point. Dominant Factor: The morphological development dictated by the solution-crystallization history qualitatively dominates the final Tm behavior. While the linear chemistry establishes the baseline potential, the specific solvent removal rate and thermal history determine the final lamellar thickness distribution, which is the primary physical determinant of the observed peak melting temperature."
    }
  },
  {
    "doi": null,
    "title": "Hydrocarbon Waxes from a Salt in Water: The C1 Polymerization of Trimethylsulfoxonium Halide",
    "year": 2012,
    "chemical_composition": {
      "repeat_unit_psmiles": "*[CH2]*",
      "monomers": [
        {
          "name": "Trimethylsulfoxonium iodide",
          "smiles": "C[S+](C)(C).[I-]",
          "ratio_value": null,
          "ratio_unit": null
        }
      ],
      "additives": [
        {
          "name": "Trihexylborane",
          "type": "initiator",
          "amount_value": null,
          "amount_unit": null
        },
        {
          "name": "Sodium hydroxide",
          "type": "base",
          "amount_value": 50,
          "amount_unit": "%"
        },
        {
          "name": "Dichloromethane",
          "type": "solvent",
          "amount_value": null,
          "amount_unit": null
        },
        {
          "name": "Tetrabutylammonium iodide",
          "type": "additive",
          "amount_value": null,
          "amount_unit": null
        }
      ],
      "is_homopolymer": true
    },
    "processing_history": "Polymerization of Trimethylsulfoxonium iodide with trihexylborane in 50% NaOH/DCM/TBAI at 40 °C for 2 h (MWth: 1502 g/mol). Tm measured by DSC, 2nd heating cycle.",
    "hierarchical_structure": "Semicrystalline, disk-like particles (650 nm), stacked lamellae, orthorhombic unit cell. Crystallinity: 90% (DSC).",
    "properties": {
      "Tm": {
        "value": [
          125
        ],
        "unit": "°C"
      }
    },
    "analysis_with_hierarchical_structure": {
