Repository: hhtrick/HHT-code

# HHT training framework

This directory contains model training, embedding precomputation, inference, article-level baselines and the curated datasets. All commands below assume that the working directory is `train_code/`.

## 3. Datasets and fixed partitions

Each main dataset is a JSON array at `dataset/{property}/{property}.json`. Entries contain source metadata, `chemical_composition`, `processing_history`, `hierarchical_structure`, `properties`, and two generated-analysis objects. Targets are stored as `properties[property]["value"]`; source metadata and target values are not predictive input fields.

| Property | Train | Validation | Test | Total |
|---|---:|---:|---:|---:|

File: train_code/dataset/Tm/Tm.json (part 40 of 200)
[
      "descriptive_text": "The sample is a homopolymer synthesized from Trimethylsulfoxonium iodide monomers using Trihexylborane as an initiator in a reaction medium containing 50% Sodium hydroxide, Dichloromethane, and Tetrabutylammonium iodide. Polymerization was conducted at 40 °C for 2 hours, yielding a theoretical molecular weight of 1502 g/mol. Structural characterization reveals a semicrystalline morphology with 90% crystallinity as determined by DSC, featuring disk-like particles approximately 650 nm in size that organize into stacked lamellae within an orthorhombic unit cell. The melting temperature was subsequently measured using differential scanning calorimetry during the second heating cycle to eliminate prior thermal history.",
      "reasoning_analysis": "Increasing Factors: The ionic nature of the Trimethylsulfoxonium iodide repeat units introduces strong electrostatic interactions and high cohesive energy density, which significantly stabilize the crystal lattice and drive the Tm upward. Additionally, the highly ordered orthorhombic unit cell and stacked lamellae morphology indicate efficient chain packing, while the exceptional 90% crystallinity reflects a robust crystalline phase that requires substantial thermal energy to disrupt. Decreasing Factors: The low theoretical molecular weight of 1502 g/mol implies a high concentration of chain ends, which act as defects in the crystal lattice and thermodynamically depress the equilibrium melting point according to Flory theory. Furthermore, residual small molecules from the processing history, such as Dichloromethane or Sodium hydroxide, may remain trapped within the amorphous regions, acting as impurities that plasticize the matrix and lower the Tm. Dominant Factor: The dominant factor is the strong intermolecular ionic interactions combined with the highly perfected crystalline structure. Although the low molecular weight exerts a depressing influence, the high cohesive energy from the ionic monomer units and the 90% degree of crystallinity qualitatively dominate the thermal behavior, ensuring a stable melting transition characteristic of a highly ordered ionomeric system."
    },
    "analysis_without_hierarchical_structure": {
      "descriptive_text": "The sample is a polymethylene homopolymer synthesized via the polymerization of trimethylsulfoxonium iodide. The reaction was initiated using trihexylborane in a mixture containing 50% sodium hydroxide, dichloromethane solvent, and tetrabutylammonium iodide. Polymerization was conducted at 40 °C for 2 hours, resulting in a theoretical molecular weight of 1502 g/mol. The melting temperature was measured by differential scanning calorimetry during the second heating cycle.",
      "reasoning_analysis": "Increasing Factors: The chemical composition is defined by a linear polymethylene backbone, indicated by the repeat unit structure, which offers high chain symmetry and flexibility. This structural regularity promotes efficient packing into crystalline lamellae, intrinsically driving the Tm upward compared to polymers with bulky side groups or irregular architectures. Decreasing Factors: The processing history specifies a theoretical molecular weight of 1502 g/mol, indicating an oligomeric state rather than a high polymer. The high concentration of chain ends associated with this low molecular weight disrupts the crystal lattice stability and reduces the enthalpy of fusion, significantly depressing the Tm. Additionally, residual ionic species from the sodium hydroxide, tetrabutylammonium iodide, and iodide byproducts may act as impurities that further interfere with crystallization. Dominant Factor: Although the linear backbone favors high thermal stability, the extremely low molecular weight achieved during the low-temperature polymerization is the dominant factor. The thermodynamic penalty imposed by the high fraction of chain ends qualitatively overrides the packing efficiency of the methylene sequence, leading to a Tm substantially lower than that of high molecular weight polyethylene."
    }
  },
  {
    "doi": null,
    "title": "Production and Characterization of Poly-3-hydroxybutyrate from Crude Glycerol by Bacillus sphaericus NII 0838 and Improving Its Thermal Properties by Blending with Other Polymers",
    "year": 2011,
    "chemical_composition": {
      "repeat_unit_psmiles": "[*]OC(C)CC(=O)[*]",
      "monomers": [
        {
          "name": "3-hydroxybutyric acid",
          "smiles": "CC(O)CC(=O)O",
          "ratio_value": null,
          "ratio_unit": null
        }
      ],
      "additives": [],
      "is_homopolymer": true
    },
    "processing_history": "Fermented using Bacillus sphaericus NII 0838 with crude glycerol (1% v/v) in N-limited media. Extracted using 30% sodium hypochlorite and solvents (acetone, methanol, chloroform). Film prepared by solvent casting from chloroform solution. Tm measured by DSC (Perkin Elmer Pyris 6) heating from 20 °C to 200 °C at 10 °C/min under nitrogen atmosphere.",
    "hierarchical_structure": "Crystallinity (Xc) 50% calculated from melting enthalpy.",
    "properties": {
      "Tm": {
        "value": [
          165.24
        ],
        "unit": "°C"
      }
    },
    "analysis_with_hierarchical_structure": {
      "descriptive_text": "The sample consists of a poly(3-hydroxybutyrate) homopolymer synthesized via fermentation using Bacillus sphaericus NII 0838 with crude glycerol in nitrogen-limited media. Following extraction using 30% sodium hypochlorite and organic solvents, the material was processed into a film via solvent casting from a chloroform solution. Structural characterization indicates a crystallinity of 50% calculated from melting enthalpy, and the melting temperature was subsequently measured by differential scanning calorimetry heating from 20 °C to 200 °C at 10 °C/min under a nitrogen atmosphere.",
      "reasoning_analysis": "Increasing Factors: The isotactic microstructure inherent to bacterial fermentation facilitates efficient chain packing and strong intermolecular interactions via polar ester linkages, which stabilizes the crystalline lattice. Furthermore, the solvent casting processing history allows for gradual solvent evaporation, promoting chain relaxation and the formation of thicker lamellae, while the reported 50% crystallinity reflects a well-ordered structural hierarchy that supports a higher melting temperature. Decreasing Factors: The extraction process utilizing 30% sodium hypochlorite poses a risk of oxidative chain scission, which reduces molecular weight and introduces chain ends that act as defects within the crystal lattice, thermodynamically depressing the Tm. Additionally, potential residual chloroform from the casting process or impurities derived from the crude glycerol substrate could function as plasticizers or non-crystallizable inclusions, disrupting cohesive energy density and lowering the melting point. Dominant Factor: The high stereoregularity of the biosynthesized polyester backbone combined with the significant degree of crystallinity achieved through solvent casting qualitatively dominates the thermal behavior, establishing a stable crystalline phase that defines the Tm, although processing-induced molecular weight reduction may cause a slight downward shift relative to an ideal pristine standard."
    },
    "analysis_without_hierarchical_structure": {
      "descriptive_text": "The sample consists of a poly(3-hydroxybutyrate) homopolymer synthesized via microbial fermentation using Bacillus sphaericus NII 0838 cultured in nitrogen-limited media supplemented with 1% v/v crude glycerol. Following fermentation, the polymer was extracted using 30% sodium hypochlorite followed by purification with acetone, methanol, and chloroform. Thin films were subsequently prepared by solvent casting from a chloroform solution, and the melting temperature was characterized using differential scanning calorimetry heating from 20 °C to 200 °C at a rate of 10 °C/min under a nitrogen atmosphere.",
      "reasoning_analysis": "Increasing Factors: The bacterial synthesis pathway typically yields highly isotactic poly(3-hydroxybutyrate) chains, which facilitates efficient chain packing and high crystallinity, thereby driving the Tm upward. Additionally, the regularity of the homopolymer structure without comonomer disruption allows for the formation of stable lamellar crystals. Decreasing Factors: The chemical extraction process involving sodium hypochlorite poses a risk of oxidative degradation or chain scission, which reduces molecular weight and introduces chain ends that disrupt crystal lattice perfection, potentially lowering the Tm. Furthermore, any residual chloroform from the solvent casting process acting as a plasticizer could increase free volume and depress the melting point if not thoroughly removed prior to analysis. Dominant Factor: The high stereoregularity inherent to the biosynthesized homopolymer architecture is the dominant factor, as the intrinsic ability of the isotactic chains to crystallize overwhelmingly determines the thermal stability of the lattice compared to the secondary effects of processing-induced defects or residual solvent."
    }
  },
  {
    "doi": null,
    "title": "Hydrocarbon Waxes from a Salt in Water: The C1 Polymerization of Trimethylsulfoxonium Halide",
    "year": 2012,
    "chemical_composition": {
      "repeat_unit_psmiles": "*[CH2]*",
      "monomers": [
        {
          "name": "Trimethylsulfoxonium iodide",
          "smiles": "C[S+](C)(C).[I-]",
          "ratio_value": null,
          "ratio_unit": null
        }
      ],
      "additives": [
        {
          "name": "Trihexylborane",
          "type": "initiator",
          "amount_value": null,
          "amount_unit": null
        },
        {
          "name": "Sodium hydroxide",
          "type": "base",
          "amount_value": 50,
          "amount_unit": "%"
        },
        {
          "name": "Dichloromethane",
          "type": "solvent",
          "amount_value": null,
          "amount_unit": null
        },
        {
          "name": "Tetrabutylammonium iodide",
          "type": "additive",
          "amount_value": null,
          "amount_unit": null
        }
      ],
      "is_homopolymer": true
    },
    "processing_history": "Polymerization of Trimethylsulfoxonium iodide with trihexylborane in 50% NaOH/DCM/TBAI at 40 °C for 2 h (MWth: 802 g/mol). Tm measured by DSC, 1st heating cycle.",
    "hierarchical_structure": "Semicrystalline, disk-like particles (650 nm), stacked lamellae, orthorhombic unit cell. Crystallinity: 68% (DSC).",
    "properties": {
      "Tm": {
        "value": [
          108
        ],
        "unit": "°C"
      }
    },
    "analysis_with_hierarchical_structure": {
      "descriptive_text": "The sample is a semicrystalline homopolymer derived from trimethylsulfoxonium iodide monomers, exhibiting a repeat unit structure consistent with methylene sequences. Synthesis was achieved via polymerization using trihexylborane as an initiator within a system containing 50% sodium hydroxide, dichloromethane solvent, and tetrabutylammonium iodide additive at 40 °C for 2 hours, resulting in a theoretical molecular weight of 802 g/mol. Morphological analysis identifies the material as disk-like particles approximately 650 nm in diameter, organized into stacked lamellae with an orthorhombic unit cell and a crystallinity of 68% as determined by DSC during the first heating cycle.",
      "reasoning_analysis": "Increasing Factors: The presence of ionic sulfoxonium and iodide species within the polymer structure introduces strong Coulombic intermolecular forces that significantly stabilize the crystal lattice, driving the Tm upward. Additionally, the high degree of crystallinity (68%) and the formation of an orthorhombic unit cell indicate efficient chain packing and thick lamellae, which further enhances thermal stability. Decreasing Factors: The extremely low theoretical molecular weight (802 g/mol) results in a high concentration of chain ends that disrupt lattice perfection and reduce thermodynamic stability according to Flory's theory, thereby depressing the Tm. Furthermore, the presence of residual processing chemicals such as sodium hydroxide, tetrabutylammonium iodide, and dichloromethane may act as impurities within the crystal phase, causing melting point depression. Dominant Factor: While the low molecular weight imposes a significant penalty on lattice stability, the strong ionic interactions inherent to the monomer units and the high crystallinity qualitatively dominate the thermal behavior, enabling the formation of a robust semicrystalline structure with a defined melting transition despite the oligomeric chain length."
    },
    "analysis_without_hierarchical_structure": {
      "descriptive_text": "The sample consists of a homopolymer synthesized from Trimethylsulfoxonium iodide monomers using Trihexylborane as an initiator. The polymerization was conducted in a reaction medium containing Dichloromethane as the solvent, Sodium hydroxide (50%) as the base, and Tetrabutylammonium iodide as an additive at 40 °C for 2 hours, yielding a theoretical molecular weight of 802 g/mol. The melting temperature was subsequently characterized using differential scanning calorimetry during the first heating cycle.",
      "reasoning_analysis": "Increasing Factors: The chemical composition involves Trimethylsulfoxonium iodide, which introduces ionic sulfonium groups and iodide counterions into the system; the strong Coulombic interactions between these ionic species significantly increase the cohesive energy density, theoretically driving the Tm upward compared to non-ionic hydrocarbon analogs. Additionally, the presence of Tetrabutylammonium iodide may enhance ionic clustering within the matrix, further stabilizing ordered domains. Decreasing Factors: The processing history and composition indicate a very low theoretical molecular weight of 802 g/mol, resulting in a high concentration of chain ends that disrupt crystal lattice formation and thermally destabilize the solid state. Furthermore, the inclusion of significant amounts of Sodium hydroxide, along with residual solvent and initiator, acts as impurities that interfere with polymer chain packing efficiency and reduce crystallinity, while the flexible methylene backbone indicated by the repeat unit offers low resistance to chain mobility. Dominant Factor: Despite the strong intermolecular forces provided by the ionic components, the extremely low molecular weight combined with the high load of non-polymeric additives and impurities qualitatively dominates the thermal behavior; these factors severely restrict the ability of the chains to organize into stable crystalline lamellae, leading to a depressed Tm relative to what would be expected for a high-molecular-weight ionic polymer of similar chemistry."
    }
  },
  {
    "doi": null,
    "title": "Hydrocarbon Waxes from a Salt in Water: The C1 Polymerization of Trimethylsulfoxonium Halide",
    "year": 2012,
    "chemical_composition": {
      "repeat_unit_psmiles": "*[CH2]*",
      "monomers": [
        {
          "name": "Trimethylsulfoxonium iodide",
          "smiles": "C[S+](C)(C).[I-]",
          "ratio_value": null,
          "ratio_unit": null
        }
      ],
      "additives": [
        {
          "name": "Trihexylborane",
          "type": "initiator",
          "amount_value": null,
          "amount_unit": null
        },
        {
          "name": "Sodium hydroxide",
          "type": "base",
          "amount_value": 50,
          "amount_unit": "%"
        },
        {
          "name": "Dichloromethane",
          "type": "solvent",
          "amount_value": null,
          "amount_unit": null
        },
        {
          "name": "Tetrabutylammonium iodide",
          "type": "additive",
          "amount_value": null,
          "amount_unit": null
        }
      ],
      "is_homopolymer": true
    },
    "processing_history": "Polymerization of Trimethylsulfoxonium iodide with trihexylborane in 50% NaOH/DCM/TBAI at 40 °C for 5 h (MWth: 2902 g/mol). Tm measured by DSC, 1st heating cycle.",
    "hierarchical_structure": "Semicrystalline, disk-like particles (650 nm), stacked lamellae, orthorhombic unit cell. Crystallinity: 70% (DSC).",
    "properties": {
      "Tm": {
        "value": [
          130
        ],
        "unit": "°C"
      }
    },
    "analysis_with_hierarchical_structure": {
      "descriptive_text": "The sample is a homopolymer synthesized from Trimethylsulfoxonium iodide using Trihexylborane as an initiator in the presence of 50% Sodium hydroxide, Dichloromethane, and Tetrabutylammonium iodide. The polymerization was conducted at 40 °C for 5 hours, yielding a theoretical molecular weight of 2902 g/mol. Hierarchical characterization reveals a semicrystalline morphology consisting of 650 nm disk-like particles with stacked lamellae arranged in an orthorhombic unit cell, exhibiting a crystallinity of 70% as determined by DSC. The melting temperature was measured during the first heating cycle.",
      "reasoning_analysis": "Increasing Factors: The high degree of crystallinity (70%) and the formation of an orthorhombic unit cell indicate efficient chain packing and strong intermolecular cohesion, which inherently elevates the thermal energy required to disrupt the crystal lattice. Additionally, the stacked lamellae morphology suggests substantial crystal thickness, further stabilizing the melting transition. Decreasing Factors: The relatively low theoretical molecular weight (2902 g/mol) increases the concentration of chain ends, which are typically excluded from the crystal lattice, thereby reducing lamellar stability and depressing the Tm according to the Thomson-Gibbs equation. Furthermore, the presence of multiple synthesis additives such as Sodium hydroxide and Tetrabutylammonium iodide may remain as impurities that disrupt lattice perfection. Dominant Factor: The high crystallinity and specific orthorhombic packing arrangement qualitatively dominate the thermal behavior by establishing a robust, well-ordered crystal lattice that defines a distinct melting transition, although the low molecular weight imposes a qualitative limitation on the maximum achievable thermal stability compared to high-molecular-weight analogs."
    },
    "analysis_without_hierarchical_structure": {
      "descriptive_text": "The sample consists of a homopolymer synthesized from Trimethylsulfoxonium iodide monomers using Trihexylborane as an initiator. The polymerization was conducted in a reaction medium containing 50% Sodium hydroxide, Dichloromethane as the solvent, and Tetrabutylammonium iodide as an additive at 40 °C for 5 hours, yielding a theoretical molecular weight of 2902 g/mol. The melting temperature was subsequently characterized using differential scanning calorimetry during the first heating cycle.",
      "reasoning_analysis": "Increasing Factors: The chemical composition features a polymethylene backbone, which possesses high structural regularity and symmetry, inherently facilitating efficient chain packing and crystallization required for a distinct melting transition. The homopolymer nature further supports lattice consistency without comonomer disruption. Decreasing Factors: The theoretical molecular weight of 2902 g/mol indicates an oligomeric regime where the high concentration of chain ends acts as potent defects, significantly depressing the melting point according to polymer thermodynamics. Furthermore, the processing history involves multiple additives including Sodium hydroxide, Dichloromethane, and Tetrabutylammonium iodide; residual traces of these species act as impurities that disrupt crystalline order. The low polymerization temperature of 40 °C may also restrict the formation of thick, stable lamellae during synthesis. Dominant Factor: The oligomeric molecular weight is the dominant factor governing the Tm behavior. While the methylene backbone promotes crystallinity, the thermodynamic penalty imposed by the high density of chain ends inherent to the low molecular weight fundamentally limits the thermal stability of the crystals, overriding the structural benefits of the backbone regularity."
    }
  },
  {
    "doi": null,
    "title": "Production and Characterization of Poly-3-hydroxybutyrate from Crude Glycerol by Bacillus sphaericus NII 0838 and Improving Its Thermal Properties by Blending with Other Polymers",
    "year": 2011,
    "chemical_composition": {
      "repeat_unit_psmiles": "[*]OC(C)CC(=O)[*]",
      "monomers": [
        {
          "name": "3-hydroxybutyric acid",
          "smiles": "CC(O)CC(=O)O",
          "ratio_value": null,
          "ratio_unit": null
        }
      ],
      "additives": [],
      "is_homopolymer": true
    },
    "processing_history": "Commercial PHB (Sigma-Aldrich). Film prepared by solvent casting from chloroform solution. Tm measured by DSC (Perkin Elmer Pyris 6) heating from 20 °C to 200 °C at 10 °C/min under nitrogen atmosphere.",
    "hierarchical_structure": "Crystallinity (Xc) 38% calculated from melting enthalpy.",
    "properties": {
      "Tm": {
        "value": [
          167.55
        ],
        "unit": "°C"
      }
    },
    "analysis_with_hierarchical_structure": {
      "descriptive_text": "The sample comprises a commercial poly(3-hydroxybutyrate) (PHB) homopolymer obtained from Sigma-Aldrich, processed into a film via solvent casting from a chloroform solution. Hierarchical structural analysis reveals a crystallinity (Xc) of 38% derived from melting enthalpy measurements. Thermal characterization was conducted using differential scanning calorimetry (DSC) on a Perkin Elmer Pyris 6 system, heating from 20 °C to 200 °C at 10 °C/min under a nitrogen atmosphere to determine the melting temperature.",
      "reasoning_analysis": "Increasing Factors: The homopolymer nature of the poly(3-hydroxybutyrate) ensures high stereoregularity, facilitating efficient chain packing and the formation of stable crystalline lamellae, as evidenced by the 38% crystallinity. Additionally, the presence of ester linkages in the backbone introduces strong dipole-dipole interactions between chains, which increases the enthalpy of fusion and inherently drives the melting temperature upward. Decreasing Factors: The methyl side group on the beta-carbon introduces steric hindrance and increases the conformational entropy of the melt relative to linear polyesters, which thermodynamically lowers the melting temperature. Furthermore, the solvent casting processing history may result in the formation of thinner crystalline lamellae compared to melt-crystallized samples, leading to melting point depression via the Gibbs-Thomson effect, and any potential residual chloroform could act as a plasticizer to further reduce thermal stability. Dominant Factor: The intrinsic chemical regularity and strong intermolecular dipole interactions of the PHB backbone qualitatively dominate the thermal behavior, establishing a robust crystalline phase; however, the observed Tm is modulated by the processing-induced lamellar morphology resulting from the solvent casting technique."
    },
    "analysis_without_hierarchical_structure": {
      "descriptive_text": "The sample comprises a poly(3-hydroxybutyrate) homopolymer obtained commercially from Sigma-Aldrich. To prepare the test specimen, a film was fabricated via solvent casting from a chloroform solution. Thermal analysis was conducted using differential scanning calorimetry on a Perkin Elmer Pyris 6 instrument, where the melting temperature was measured during a heating scan from 20 °C to 200 °C at a rate of 10 °C/min under a nitrogen atmosphere.",
      "reasoning_analysis": "Increasing Factors: The poly(3-hydroxybutyrate) backbone possesses high stereoregularity, typically isotactic in commercial bacterial sources, facilitating efficient chain packing and high crystallinity which intrinsically elevates the Tm. Additionally, the ester linkages enable intermolecular dipole-dipole interactions that stabilize the crystal lattice. Decreasing Factors: The solvent casting processing history using chloroform introduces the potential for residual solvent entrapment within the film matrix, which acts as a plasticizer to increase free volume and depress the Tm. Furthermore, rapid solvent evaporation during film formation may limit the time available for perfect crystal growth, potentially resulting in less stable crystallites. Dominant Factor: The high stereoregularity and inherent ability of the PHB backbone to form stable crystals is the dominant factor establishing the baseline Tm; however, the efficiency of solvent removal and the resulting crystalline perfection derived from the casting process qualitatively determine the final observed Tm relative to the theoretical maximum."
    }
  },
  {
    "doi": null,
    "title": "Hydrocarbon Waxes from a Salt in Water: The C1 Polymerization of Trimethylsulfoxonium Halide",
    "year": 2012,
    "chemical_composition": {
      "repeat_unit_psmiles": "*[CH2]*",
      "monomers": [
        {
          "name": "Trimethylsulfoxonium iodide",
          "smiles": "C[S+](C)(C).[I-]",
          "ratio_value": null,
          "ratio_unit": null
        }
      ],
      "additives": [
        {
          "name": "Trihexylborane",
          "type": "initiator",
          "amount_value": null,
          "amount_unit": null
        },
        {
          "name": "Sodium hydroxide",
          "type": "base",
          "amount_value": 50,
          "amount_unit": "%"
        },
        {
          "name": "Dichloromethane",
          "type": "solvent",
          "amount_value": null,
          "amount_unit": null
        },
        {
          "name": "Tetrabutylammonium iodide",
          "type": "additive",
          "amount_value": null,
          "amount_unit": null
        }
      ],
      "is_homopolymer": true
    },
    "processing_history": "Polymerization of Trimethylsulfoxonium iodide with trihexylborane in 50% NaOH/DCM/TBAI at 40 °C for 24 h (MWth: 4302 g/mol). Tm measured by DSC, 2nd heating cycle.",
    "hierarchical_structure": "Semicrystalline, disk-like particles (650 nm), stacked lamellae, orthorhombic unit cell. Crystallinity: 73% (DSC).",
    "properties": {
      "Tm": {
        "value": [
          129
        ],
        "unit": "°C"
      }
    },
    "analysis_with_hierarchical_structure": {
      "descriptive_text": "The sample consists of a semicrystalline homopolymer derived from Trimethylsulfoxonium iodide monomers, featuring a methylene-based repeat unit backbone. Synthesis was achieved via polymerization initiated by Trihexylborane in a reaction medium containing Dichloromethane, Tetrabutylammonium iodide, and 50% Sodium hydroxide at 40 °C for 24 hours. Morphologically, the material manifests as disk-like particles approximately 650 nm in size, organized into stacked lamellae within an orthorhombic unit cell, exhibiting a high degree of crystallinity at 73% according to DSC analysis. Thermal characterization of the melting temperature was performed using DSC during the second heating cycle to eliminate thermal history effects.",
      "reasoning_analysis": "Increasing Factors: The orthorhombic unit cell indicates efficient chain packing similar to high-density polyethylene, which inherently supports a higher Tm due to strong van der Waals interactions along the regular methylene backbone. The high crystallinity (73%) and the presence of stacked lamellae suggest substantial structural order and stable crystalline domains that resist thermal disruption. Decreasing Factors: The theoretical molecular weight of 4302 g/mol is relatively low, placing the material in an oligomeric regime where the high concentration of chain ends acts as defects within the crystal lattice, significantly depressing the Tm according to Flory theory. Additionally, residual ionic species from the synthesis components, such as Sodium hydroxide or Tetrabutylammonium iodide, could remain trapped within the amorphous regions, potentially disrupting lattice coherence. Dominant Factor: While the orthorhombic packing and high crystallinity provide a strong thermodynamic drive for stability, the low molecular weight is the dominant factor limiting the Tm. The high density of chain ends associated with this molecular weight restricts the maximum achievable lamellar thickness and introduces significant entropic penalties, qualitatively lowering the Tm relative to high-molecular-weight counterparts despite the favorable crystal morphology."
    },
    "analysis_without_hierarchical_structure": {
      "descriptive_text": "The sample consists of a homopolymer synthesized via the polymerization of Trimethylsulfoxonium iodide initiated by Trihexylborane. The reaction mixture included 50% Sodium hydroxide and Tetrabutylammonium iodide in Dichloromethane solvent, proceeding at 40 °C for 24 hours to achieve a theoretical molecular weight of 4302 g/mol. The melting temperature was characterized by Differential Scanning Calorimetry using the second heating cycle.",
      "reasoning_analysis": "Increasing Factors: The repeat unit structure suggests a polymethylene backbone, which facilitates efficient chain packing and maximizes intermolecular van der Waals interactions, inherently driving the Tm upward through enhanced crystallinity. Additionally, the processing history specifies a second heating cycle, which erases previous thermal history and allows for uniform crystal formation during the cooling phase prior to measurement. Decreasing Factors: The low theoretical molecular weight of 4302 g/mol indicates an oligomeric structure where the high concentration of chain ends disrupts the crystal lattice stability and increases entropy, significantly depressing the Tm. Furthermore, the use of ionic additives such as Sodium hydroxide and Tetrabutylammonium iodide introduces the risk of residual salt impurities remaining in the matrix, which would interfere with chain ordering. Dominant Factor: Despite the crystalline potential of the methylene backbone, the low molecular weight is the dominant factor governing the thermal behavior. The chain end effect qualitatively overrides the backbone regularity, leading to a substantial reduction in Tm compared to high molecular weight counterparts."
    }
  },
  {
    "doi": null,
    "title": "Controlling the Properties of Single-polymer Composites by Surface Melting of the Reinforcing Fiberst",
    "year": 2003,
    "chemical_composition": {
      "repeat_unit_psmiles": "[*]CC[*]",
      "monomers": [
        {
          "name": "Ethylene",
          "smiles": "C=C",
          "ratio_value": null,
          "ratio_unit": null
        }
      ],
      "additives": [],
      "is_homopolymer": true
    },
    "processing_history": "Non-woven felt (Fruglight®) UHMWPE fibers. Melt-shifting pressure 18 MPa. Heated to partial melting temperature 163 °C. Pressure reduced to phase transition pressure 4 MPa for 45 sec (material formation time). Pressure increased back to melt-shifting level. Cooled to 40 °C under pressure. Tm measured by Perkin Elmer DSC7 Series differential scanning calorimeter at 5 °C/min scanning rate.",
    "hierarchical_structure": "Composite of fiber and matrix phases. Matrix phase: recrystallized orthorhombic crystals (peak at 134 °C). Fiber phase: crystals melting at 150 and 153 °C.",
    "properties": {
      "Tm": {
        "value": [
          134
        ],
        "unit": "°C"
      }
    },
    "analysis_with_hierarchical_structure": {
      "descriptive_text": "The sample comprises an ultra-high molecular weight polyethylene (UHMWPE) homopolymer synthesized from ethylene monomers, originally configured as non-woven Fruglight® fibers. The material underwent a melt-shifting consolidation process involving heating to a partial melting temperature of 163 °C under 18 MPa pressure, followed by a transient pressure reduction to 4 MPa for 45 seconds to enable material formation, before restoring pressure and cooling to 40 °C. This processing history yielded a hierarchical composite structure consisting of distinct fiber and matrix phases, where the matrix phase contains recrystallized orthorhombic crystals and the fiber phase retains higher stability crystals, with thermal properties characterized by differential scanning calorimetry at a scanning rate of 5 °C/min.",
      "reasoning_analysis": "Increasing Factors: The ultra-high molecular weight of the polyethylene backbone minimizes the concentration of chain ends, reducing free volume defects and enhancing crystal stability. Furthermore, the application of high pressure during the cooling phase thermodynamically stabilizes the crystalline lattice according to the Clapeyron relation, while the retention of the original fiber phase crystals preserves regions of high lamellar thickness and perfection. Decreasing Factors: The partial melting protocol inherently disrupts the original crystal network, and the subsequent recrystallization of the matrix phase typically generates crystals with lower lamellar thickness and structural perfection compared to the initial gel-spun fibers. Additionally, the complex pressure cycling may introduce structural heterogeneity or defects within the recrystallized regions that lower the energy required for melting. Dominant Factor: The partial melting processing history is the dominant factor governing the melting behavior, as it dictates the formation of a bimodal crystalline population. While the high pressure and molecular weight support high thermal stability, the coexistence of the recrystallized matrix phase introduces a lower-temperature melting component, qualitatively defining the sample's thermal response as a composite of preserved high-stability fibers and less stable recrystallized matrix domains."
    },
    "analysis_without_hierarchical_structure": {
      "descriptive_text": "The sample comprises an ultra-high molecular weight polyethylene (UHMWPE) homopolymer arranged as non-woven felt fibers. Processing involved a melt-shifting technique where the material was heated to a partial melting temperature of 163 °C under 18 MPa pressure, followed by a pressure reduction to 4 MPa for 45 seconds to facilitate phase transition and material formation. The pressure was subsequently restored to the melt-shifting level, and the sample was cooled to 40 °C under pressure. Thermal analysis was conducted using a Perkin Elmer DSC7 Series differential scanning calorimeter at a scanning rate of 5 °C/min.",
      "reasoning_analysis": "Increasing Factors: The linear ethylene homopolymer structure lacks side groups, enabling tight chain packing and high crystallinity which intrinsically supports a higher melting temperature. The processing history specifies cooling under a high pressure of 18 MPa, which thermodynamically stabilizes the crystalline phase relative to the melt according to the Clausius-Clapeyron relation, thereby driving the Tm upward. Additionally, the thermal treatment above the melting point followed by controlled cooling promotes recrystallization into stable lamellae. Decreasing Factors: The ultra-high molecular weight characteristic implies a high density of chain entanglements that can kinetically restrict chain mobility during crystallization, potentially leading to thinner lamellae or crystalline defects that would lower the Tm. The intermediate pressure drop to 4 MPa during formation may also allow for structural relaxation that reduces overall packing density compared to constant high-pressure processing. Dominant Factor: The thermodynamic influence of the high pressure applied during the final cooling stage combined with the inherent crystallizability of the linear polyethylene backbone qualitatively dominates the kinetic hindrances, suggesting a net enhancement in crystalline stability and an elevated Tm relative to ambient pressure processed equivalents."
    }
  },
  {
    "doi": null,
    "title": "Production and Characterization of Poly-3-hydroxybutyrate from Crude Glycerol by Bacillus sphaericus NII 0838 and Improving Its Thermal Properties by Blending with Other Polymers",
    "year": 2011,
    "chemical_composition": {
      "repeat_unit_psmiles": null,
      "monomers": [
        {
          "name": "3-hydroxybutyric acid",
          "smiles": "CC(O)CC(=O)O",
          "ratio_value": null,
          "ratio_unit": null
        },
        {
          "name": "Lactic acid",
          "smiles": "CC(O)C(=O)O",
          "ratio_value": null,
          "ratio_unit": null
        }
      ],
      "additives": [],
      "is_homopolymer": false
    },
    "processing_history": "Blend of PHB and Poly Lactic Acid (PLA). Mixed in ratios 18:82 and 67:45 (w/w). Film prepared by solvent casting from chloroform solution. Tm measured by DSC (Perkin Elmer Pyris 6) heating from 20 °C to 200 °C at 10 °C/min under nitrogen atmosphere.",
    "hierarchical_structure": "Crystallinity (Xc) 41% calculated from melting enthalpy.",
    "properties": {
      "Tm": {
        "value": [
          172.26
        ],
        "unit": "°C"
      }
    },
    "analysis_with_hierarchical_structure": {
      "descriptive_text": "This material is a binary blend system composed of poly(3-hydroxybutyrate) (PHB) and poly(lactic acid) (PLA), originating from 3-hydroxybutyric acid and lactic acid monomeric units. The films were fabricated via solvent casting from a chloroform solution, utilizing weight ratios of 18:82 and 67:45 to explore compositional effects. Hierarchical structural analysis reveals a crystallinity (Xc) of 41%, derived from melting enthalpy data. Thermal characterization was performed using differential scanning calorimetry (DSC) on a Perkin Elmer Pyris 6, heating from 20 °C to 200 °C at 10 °C/min under a nitrogen atmosphere to determine the melting temperature.",
      "reasoning_analysis": "Increasing Factors: The inherent structural regularity of the PHB and PLA chains facilitates the formation of stable crystalline lamellae, evidenced by the significant 41% crystallinity. According to the Thomson-Gibbs equation, the development of thicker lamellae during the solvent casting process, which allows for controlled chain organization compared to rapid quenching, intrinsically drives the Tm higher. Decreasing Factors: The binary blend nature introduces a thermodynamic diluent effect, where the minor polymer component acts as an impurity during the crystallization of the major phase, potentially reducing lamellar thickness and depressing the Tm. Additionally, the use of chloroform solvent casting carries the risk of residual solvent entrapment, which could plasticize the amorphous regions and destabilize the crystal lattice, further lowering the melting temperature. Dominant Factor: While the high crystallinity suggests robust crystal formation, the thermodynamic impurity effect induced by blending qualitatively dominates the final Tm behavior. The presence of the second polymer species restricts the perfection and thickness of the crystalline lamellae compared to pure homopolymers, leading to a net depression in Tm relative to the pristine components despite the favorable solvent casting processing history."
    },
    "analysis_without_hierarchical_structure": {
