Repository: hhtrick/HHT-code

# HHT training framework

This directory contains model training, embedding precomputation, inference, article-level baselines and the curated datasets. All commands below assume that the working directory is `train_code/`.

## 3. Datasets and fixed partitions

Each main dataset is a JSON array at `dataset/{property}/{property}.json`. Entries contain source metadata, `chemical_composition`, `processing_history`, `hierarchical_structure`, `properties`, and two generated-analysis objects. Targets are stored as `properties[property]["value"]`; source metadata and target values are not predictive input fields.

| Property | Train | Validation | Test | Total |
|---|---:|---:|---:|---:|

File: train_code/dataset/Tm/Tm.json (part 43 of 200)
[
    "processing_history": "PP blended with SiO2-GPTS-H20-C19 (5.0 wt% SiO2) for 10 min at 180 °C using XSS-300 rheomixer. Injection molded at 210 °C, mold 40 °C. Tm measured by DSC (Perkin-Elmer model DSC 2) under N2 atmosphere at a heating rate of 10 °C/min.",
    "hierarchical_structure": "Semicrystalline, Crystallinity 38.2%.",
    "properties": {
      "Tm": {
        "value": [
          167.6
        ],
        "unit": "°C"
      }
    },
    "analysis_with_hierarchical_structure": {
      "descriptive_text": "The sample comprises a polypropylene homopolymer matrix blended with a composite additive system containing 5.0 wt% silica filler, 3-glycidoxy-propyltrimethoxysilane coupling agent, Boltorn H20 modifier, and octadecyl isocyanate endcapper. Processing entailed melt blending the constituents for 10 minutes at 180 °C in an XSS-300 rheomixer, followed by injection molding at 210 °C into a mold maintained at 40 °C. The resulting material displays a semicrystalline hierarchical structure with a crystallinity of 38.2%, wherein the melting temperature was assessed via differential scanning calorimetry under nitrogen flow at a heating rate of 10 °C/min.",
      "reasoning_analysis": "Increasing Factors: The stereoregularity of the polypropylene homopolymer backbone enables efficient chain packing into crystalline lamellae, establishing a fundamental baseline for the melting temperature. The incorporation of silica filler may serve as a heterogeneous nucleating agent, potentially increasing the density of crystalline sites, while the silane coupling agent enhances filler-matrix interfacial adhesion, which can restrict segmental mobility near the interface and stabilize the crystalline phase. Decreasing Factors: The presence of non-crystallizable additives, specifically the Boltorn H20 hyperbranched modifier and the octadecyl isocyanate endcapper, introduces impurities into the lattice. According to Flory's melting point depression theory, these species reduce the chemical potential of the crystalline phase, thereby lowering the Tm. Additionally, the injection molding process involves cooling from 210 °C into a 40 °C mold, constituting a rapid quenching rate. This kinetic constraint limits lamellar thickening, resulting in thinner crystals that exhibit lower thermal stability according to the Gibbs-Thomson equation. Dominant Factor: The melting point depression induced by the non-crystallizable impurities and the morphological constraints imposed by the rapid cooling rate qualitatively dominate the final Tm behavior. While the silica filler promotes nucleation, the thermodynamic dilution effect of the modifiers and the formation of kinetically trapped, thinner lamellae during processing are the primary drivers reducing the observed Tm relative to a pristine, slowly cooled polypropylene homopolymer."
    },
    "analysis_without_hierarchical_structure": {
      "descriptive_text": "The sample consists of a polypropylene homopolymer matrix compounded with 5.0 wt% silica filler surface-treated with 3-glycidoxy-propyltrimethoxysilane as a coupling agent, alongside Boltorn H20 as a modifier and octadecyl isocyanate as an endcapping agent. The material was prepared by melt blending the components for 10 minutes at 180 °C using an XSS-300 rheomixer, followed by injection molding at a melt temperature of 210 °C into a mold held at 40 °C. The melting temperature was characterized using differential scanning calorimetry under a nitrogen atmosphere at a heating rate of 10 °C/min.",
      "reasoning_analysis": "Increasing Factors: The inclusion of silica filler functionalized with a silane coupling agent strengthens the polymer-filler interface, restricting chain mobility near the surface and potentially stabilizing crystalline domains against thermal disruption, while the filler particles may also serve as heterogeneous nucleating sites. Decreasing Factors: The injection molding process employed a low mold temperature of 40 °C, causing rapid cooling that kinetically restricts lamellar thickening and yields thinner, less thermally stable crystallites. Additionally, the presence of Boltorn H20 and octadecyl isocyanate introduces chemical irregularities that disrupt the stereoregular packing of the polypropylene chains, and high-shear mixing may induce chain scission reducing molecular weight. Dominant Factor: The thermal history imposed by the low mold temperature is the dominant factor governing the observed Tm, as the rapid quenching rate dictates the final lamellar thickness distribution, typically overriding the interfacial stabilizing effects of the filler and resulting in melting behavior characteristic of kinetically constrained crystals."
    }
  },
  {
    "doi": null,
    "title": "Isothermal Crystallization Kinetics Study on Aqueous Solution of Poly(vinyl methyl ether) by FTIR and Optical Microscopy Method",
    "year": 2008,
    "chemical_composition": {
      "repeat_unit_psmiles": "[*]CC(OC)[*]",
      "monomers": [
        {
          "name": "Vinyl methyl ether",
          "smiles": "C=COC",
          "ratio_value": null,
          "ratio_unit": null
        }
      ],
      "additives": [
        {
          "name": "Water",
          "type": "solvent",
          "amount_value": 60,
          "amount_unit": "wt%"
        }
      ],
      "is_homopolymer": true
    },
    "processing_history": "PVME (Mw 20 kg/mol) purchased from Aldrich. Dried at 50 °C under vacuum. Redissolved in water to 40 wt% PVME. Tm (-2 °C) reported for solution (Ref 27, ice melting point).",
    "hierarchical_structure": "Aqueous solution. Ice crystal spherulitic-like structures observed by optical microscopy.",
    "properties": {
      "Tm": {
        "value": [
          -2
        ],
        "unit": "°C"
      }
    },
    "analysis_with_hierarchical_structure": {
      "descriptive_text": "The sample consists of a poly(vinyl methyl ether) (PVME) homopolymer with a molecular weight of 20 kg/mol, prepared as a 40 wt% aqueous solution containing 60 wt% water. The polymer was initially dried at 50 °C under vacuum before being redissolved to achieve the final concentration. Hierarchical structural analysis of the aqueous solution indicates the formation of ice crystal spherulitic-like structures observable by optical microscopy, with the thermal transition behavior characterized in relation to the melting point of ice within the polymer matrix.",
      "reasoning_analysis": "Increasing Factors: The ether oxygen atoms in the PVME backbone engage in hydrogen bonding with water molecules, stabilizing the interfacial region between the polymer and ice crystals and supporting the structural integrity of the solid phase. Furthermore, the formation of spherulitic-like ice structures suggests a level of crystalline order and morphological perfection that maximizes the melting temperature relative to disordered solid phases for this specific composition. Decreasing Factors: The presence of PVME chains acts as a solute impurity within the water matrix, inducing freezing point depression that thermodynamically lowers the melting temperature below that of pure water. The flexible polymer backbone introduces conformational entropy that destabilizes the long-range order of the ice lattice, and the relatively low molecular weight increases the density of chain ends that disrupt the solvent network. Dominant Factor: The colligative properties arising from the high water content and the presence of the polymer solute dominate the thermal behavior. Since the observed transition is identified as the melting of ice within the solution rather than polymer crystallinity, the concentration of polymer chains disrupting the water lattice qualitatively dictates the depression of the Tm below the standard melting point of pure water."
    },
    "analysis_without_hierarchical_structure": {
      "descriptive_text": "The sample comprises a poly(vinyl methyl ether) homopolymer with a molecular weight of 20 kg/mol, procured from Aldrich. Following initial drying at 50 °C under vacuum, the polymer was redissolved in water to achieve a concentration of 40 wt% PVME, resulting in a system containing 60 wt% water. The thermal properties were evaluated based on reported data for this aqueous solution state, specifically focusing on the melting transition observed within the solvent matrix.",
      "reasoning_analysis": "Increasing Factors: The processing history includes a vacuum drying step at 50 °C prior to dissolution, which removes residual volatile impurities that could otherwise act as additional solutes to further depress the melting point. Additionally, the polymer molecular weight of 20 kg/mol limits the molar concentration of chain ends compared to oligomeric species, slightly mitigating the colligative depression relative to lower molecular weight analogs. Decreasing Factors: The chemical composition involves hydrophilic ether groups along the polymer backbone that form hydrogen bonds with water molecules, disrupting the solvent's crystal lattice formation. Additionally, the high polymer concentration of 40 wt% creates a significant colligative effect that thermodynamically lowers the melting temperature of the water relative to its pure state. Dominant Factor: The formation of the concentrated aqueous solution is the dominant factor governing the thermal behavior. The interaction between the dissolved PVME chains and the water solvent dictates the observed melting transition, causing it to be defined by solvent freezing point depression rather than intrinsic polymer crystallinity."
    }
  },
  {
    "doi": null,
    "title": "Isothermal Crystallization Kinetics Study on Aqueous Solution of Poly(vinyl methyl ether) by FTIR and Optical Microscopy Method",
    "year": 2008,
    "chemical_composition": {
      "repeat_unit_psmiles": "[*]CC(OC)[*]",
      "monomers": [
        {
          "name": "Vinyl methyl ether",
          "smiles": "C=COC",
          "ratio_value": null,
          "ratio_unit": null
        }
      ],
      "additives": [
        {
          "name": "Water",
          "type": "solvent",
          "amount_value": 55,
          "amount_unit": "wt%"
        }
      ],
      "is_homopolymer": true
    },
    "processing_history": "PVME (Mw 20 kg/mol) purchased from Aldrich. Dried at 50 °C under vacuum. Redissolved in water to 45 wt% PVME. Tm (-4 °C) reported for solution (Ref 27, ice melting point).",
    "hierarchical_structure": "Aqueous solution. Ice crystal spherulitic-like structures observed by optical microscopy.",
    "properties": {
      "Tm": {
        "value": [
          -4
        ],
        "unit": "°C"
      }
    },
    "analysis_with_hierarchical_structure": {
      "descriptive_text": "The sample comprises a poly(vinyl methyl ether) (PVME) homopolymer with a molecular weight of 20 kg/mol formulated as an aqueous solution containing 55 wt% water. Prepared by vacuum drying the commercially sourced polymer at 50 °C followed by redissolution in water to achieve a 45 wt% polymer concentration, the system exhibits an aqueous solution morphology featuring ice crystal spherulitic-like structures observed via optical microscopy. Thermal characterization reports the melting transition associated with the ice phase within the polymer solution matrix, measured in the context of the solution state.",
      "reasoning_analysis": "Increasing Factors: The processing history includes a vacuum drying step at 50 °C prior to redissolution, which removes volatile impurities or residual organic solvents that could otherwise act as additional solutes, thereby mitigating further depression of the system's melting point. Decreasing Factors: The presence of PVME chains acts as a solute within the water solvent, inducing freezing point depression through colligative properties which significantly lowers the melting temperature relative to pure ice. Furthermore, the atactic nature of the PVME backbone renders the polymer inherently amorphous, preventing the formation of polymer crystallites that would typically exhibit a higher melting transition. Dominant Factor: The colligative freezing point depression caused by the substantial concentration of polymer solute is the dominant factor, dictating that the observed Tm corresponds to the solvent ice phase rather than a polymer crystalline melting point, resulting in a transition temperature well below that of pure water."
    },
    "analysis_without_hierarchical_structure": {
      "descriptive_text": "The sample comprises a poly(vinyl methyl ether) homopolymer with a molecular weight of 20 kg/mol. Sourced commercially from Aldrich, the material was initially dried at 50 °C under vacuum before being redissolved in water to form a solution containing 45 wt% polymer and 55 wt% water. Thermal characterization was performed on this aqueous solution, with the melting temperature reported in the context of the ice melting point within the mixture.",
      "reasoning_analysis": "Increasing Factors: The chemical composition includes ether oxygen atoms along the polymer backbone capable of forming hydrogen bonds with water molecules, which stabilizes the solid phase of the solvent within the polymer matrix. Additionally, the relatively high polymer concentration of 45 wt% increases the frequency of polymer-solvent interactions compared to dilute systems, potentially resisting complete depression of the transition temperature. Decreasing Factors: The presence of water as a solvent introduces a colligative effect that inherently depresses the freezing point of the aqueous phase relative to pure ice. Furthermore, the low molecular weight of 20 kg/mol limits chain entanglement and reduces the thermodynamic drive for polymer crystallization, while the redissolution processing step disrupts any pre-existing structural order that might have contributed to a higher melting transition. Dominant Factor: The dominant factor qualitatively governing the observed Tm behavior is the freezing point depression of the water solvent induced by the dissolved polymer chains. Since the reported transition is linked to the ice melting point within the solution, the solute-solvent interaction and concentration effects override any intrinsic polymer melting characteristics, dictating a transition temperature significantly lower than that of pure water."
    }
  },
  {
    "doi": null,
    "title": "Preparation and enhanced properties of poly(propylene)/ silica-grafted-hyperbranched polyester nanocomposites",
    "year": 2004,
    "chemical_composition": {
      "repeat_unit_psmiles": "[*]CC(C)[*]",
      "monomers": [
        {
          "name": "Propylene",
          "smiles": "C=CC",
          "ratio_value": null,
          "ratio_unit": null
        }
      ],
      "additives": [
        {
          "name": "Silica",
          "type": "filler",
          "amount_value": 7.0,
          "amount_unit": "wt%"
        },
        {
          "name": "3-Glycidoxy-propyltrimethoxysilane",
          "type": "coupling agent",
          "amount_value": null,
          "amount_unit": null
        },
        {
          "name": "Boltorn H20",
          "type": "modifier",
          "amount_value": null,
          "amount_unit": null
        },
        {
          "name": "Octadecyl isocyanate",
          "type": "endcapper",
          "amount_value": null,
          "amount_unit": null
        }
      ],
      "is_homopolymer": true
    },
    "processing_history": "PP blended with SiO2-GPTS-H20-C19 (7.0 wt% SiO2) for 10 min at 180 °C using XSS-300 rheomixer. Injection molded at 210 °C, mold 40 °C. Tm measured by DSC (Perkin-Elmer model DSC 2) under N2 atmosphere at a heating rate of 10 °C/min.",
    "hierarchical_structure": "Semicrystalline, Crystallinity 38.8%.",
    "properties": {
      "Tm": {
        "value": [
          165.3
        ],
        "unit": "°C"
      }
    },
    "analysis_with_hierarchical_structure": {
      "descriptive_text": "The sample comprises a polypropylene homopolymer matrix compounded with a functionalized silica filler system containing 7.0 wt% silica treated with 3-glycidoxy-propyltrimethoxysilane, Boltorn H20, and octadecyl isocyanate. The composite was prepared by melt blending for 10 minutes at 180 °C in an XSS-300 rheomixer, followed by injection molding at a melt temperature of 210 °C into a mold held at 40 °C. Structural characterization reveals a semicrystalline morphology with 38.8% crystallinity, and the melting behavior was assessed using differential scanning calorimetry under nitrogen flow at a heating rate of 10 °C/min.",
      "reasoning_analysis": "Increasing Factors: The incorporation of silica filler serves as a heterogeneous nucleating agent, which can promote crystallization onset and potentially stabilize crystal structures through interfacial interactions enhanced by the 3-glycidoxy-propyltrimethoxysilane coupling agent. These rigid interfaces may restrict polymer chain mobility near the filler surface, contributing to thermal stability. Decreasing Factors: The injection molding process utilized a low mold temperature of 40 °C, inducing rapid cooling rates that kinetically limit crystal growth time, resulting in the formation of thinner lamellae with lower thermal stability. Additionally, the presence of organic modifiers such as Boltorn H20 and octadecyl isocyanate within the filler system may act as impurities or diluents at the crystal growth front, disrupting chain packing regularity and depressing the melting point. Dominant Factor: The thermal history imposed by the low mold temperature is the dominant factor governing the observed Tm, as the rapid cooling rate critically determines the lamellar thickness distribution, which outweighs the nucleating effects of the filler in defining the final melting temperature of the semicrystalline matrix."
    },
    "analysis_without_hierarchical_structure": {
      "descriptive_text": "The sample comprises a polypropylene homopolymer matrix reinforced with 7.0 wt% silica filler. The silica surface was modified using 3-glycidoxy-propyltrimethoxysilane as a coupling agent, Boltorn H20 as a modifier, and octadecyl isocyanate as an endcapper. The composite was prepared by melt blending the polypropylene with the modified silica system for 10 minutes at 180 °C using an XSS-300 rheomixer. Subsequently, the material was injection molded at a melt temperature of 210 °C into a mold maintained at 40 °C. The melting temperature was characterized using a Perkin-Elmer model DSC 2 under a nitrogen atmosphere at a heating rate of 10 °C/min.",
      "reasoning_analysis": "Increasing Factors: The incorporation of silica filler serves as a heterogeneous nucleating agent, which can promote crystallization and potentially stabilize the crystalline phase. Furthermore, the surface modification of the silica with 3-glycidoxy-propyltrimethoxysilane and octadecyl isocyanate enhances interfacial adhesion with the polypropylene matrix, restricting segmental mobility at the interface and potentially stabilizing the crystal lamellae against melting. The shear forces experienced during rheomixing and injection molding may also induce molecular orientation, contributing to the formation of more stable crystalline structures. Decreasing Factors: The injection molding process utilized a low mold temperature of 40 °C, resulting in a rapid cooling rate that limits the time available for crystal growth and lamellar thickening; according to the Thomson-Gibbs equation, thinner lamellae exhibit a lower melting temperature. Additionally, the presence of the Boltorn H20 hyperbranched modifier could potentially disrupt the regular packing of the polypropylene chains if partially miscible, introducing defects into the crystal lattice that depress the Tm. Dominant Factor: The thermal history imposed by the rapid cooling during injection molding is the dominant factor governing the final lamellar thickness distribution. While the modified silica promotes nucleation, the quenching effect of the low mold temperature primarily dictates the degree of crystal perfection, likely resulting in a Tm that reflects kinetically trapped, thinner lamellae compared to a slow-cooled counterpart."
    }
  },
  {
    "doi": "10.1002/app.20906",
    "title": "Reverse Temperature Injection Molding of BiopolTM and Effect on Its Properties",
    "year": 2004,
    "chemical_composition": {
      "repeat_unit_psmiles": null,
      "monomers": [
        {
          "name": "3-hydroxybutyric acid",
          "smiles": "CC(O)CC(=O)O",
          "ratio_value": 93,
          "ratio_unit": "mol%"
        },
        {
          "name": "3-hydroxyvaleric acid",
          "smiles": "CCC(O)CC(=O)O",
          "ratio_value": 7,
          "ratio_unit": "mol%"
        }
      ],
      "additives": [
        {
          "name": "Plasticizer",
          "type": "plasticizer",
          "amount_value": null,
          "amount_unit": null
        },
        {
          "name": "Nucleating agent",
          "type": "nucleating agent",
          "amount_value": null,
          "amount_unit": null
        }
      ],
      "is_homopolymer": false
    },
    "processing_history": "Injection molded (Reverse Temperature: Zone 1 180°C, Zone 2 155-160°C, Zone 3 140-145°C, Nozzle 140°C, Mold 50°C). Aged 0 days (cooled 2h at room temperature). Tm measured by DSC (TA Instruments DSC 2010, N2 purge, 20°C/min heating rate).",
    "hierarchical_structure": "Homogeneous crystalline phase, single melting endotherm.",
    "properties": {
      "Tm": {
        "value": [
          160.4
        ],
        "unit": "°C"
      }
    },
    "analysis_with_hierarchical_structure": {
      "descriptive_text": "The sample comprises a copolymer consisting of 93 mol% 3-hydroxybutyric acid and 7 mol% 3-hydroxyvaleric acid, compounded with both a plasticizer and a nucleating agent. Processing was conducted via injection molding with barrel temperatures decreasing from 180°C to 140°C and a mold temperature of 50°C, followed by room temperature cooling for 2 hours without aging. The resulting material exhibits a homogeneous crystalline phase characterized by a single melting endotherm, as determined by differential scanning calorimetry at a heating rate of 20°C/min under nitrogen purge.",
      "reasoning_analysis": "Increasing Factors: The inclusion of a nucleating agent facilitates heterogeneous nucleation, promoting higher crystallinity and potentially allowing for the formation of thicker lamellae during the cooling phase, which elevates the observed Tm. Additionally, the shear forces inherent to the injection molding process can induce molecular orientation, stabilizing the crystalline structure. Decreasing Factors: The incorporation of 3-hydroxyvaleric acid comonomers disrupts the structural regularity of the poly(3-hydroxybutyrate) lattice compared to a homopolymer, intrinsically lowering the equilibrium melting temperature. The presence of a plasticizer reduces intermolecular cohesive forces between polymer chains, further depressing the Tm. Furthermore, the relatively low mold temperature of 50°C induces rapid cooling, limiting the time available for lamellar thickening and resulting in thinner crystals that melt at lower temperatures according to the Gibbs-Thomson effect. Dominant Factor: While the nucleating agent and shear flow attempt to stabilize the crystalline phase, the intrinsic lattice disruption caused by the 7 mol% 3-hydroxyvaleric acid content combined with the morphological constraints imposed by the low mold temperature qualitatively dominate, driving the observed Tm lower than that of a slowly cooled, pure poly(3-hydroxybutyrate) homopolymer."
    },
    "analysis_without_hierarchical_structure": {
      "descriptive_text": "The sample comprises a copolymer synthesized from 93 mol% 3-hydroxybutyric acid and 7 mol% 3-hydroxyvaleric acid, formulated with unspecified amounts of a plasticizer and a nucleating agent. The material was processed via injection molding using a temperature gradient from 180°C in Zone 1 down to 140°C at the nozzle, into a mold maintained at 50°C. Following production, the specimen was cooled for 2 hours at room temperature without additional aging before the melting temperature was characterized by differential scanning calorimetry at a heating rate of 20°C/min under nitrogen purge.",
      "reasoning_analysis": "Increasing Factors: The inclusion of a nucleating agent facilitates heterogeneous nucleation, potentially enhancing the degree of crystallinity and promoting uniform crystal growth during the cooling phase of injection molding. Additionally, the high shear rates inherent to the injection molding process can induce molecular orientation, leading to the formation of extended-chain crystals or shish-kebab morphologies that exhibit greater thermal stability than spherulitic structures. Decreasing Factors: The incorporation of 3-hydroxyvaleric acid comonomers introduces structural defects into the poly(3-hydroxybutyrate) crystal lattice, which thermodynamically depresses the melting temperature relative to the homopolymer. The presence of a plasticizer increases free volume and reduces intermolecular cohesive forces, further contributing to a lowering of the melting point via dilution effects. Furthermore, the relatively low mold temperature of 50°C promotes rapid cooling, which kinetically limits crystal perfection and lamellar thickness, resulting in a lower observed melting temperature. Dominant Factor: The copolymer composition serves as the dominant factor influencing the melting temperature behavior. The 7 mol% inclusion of 3-hydroxyvaleric acid fundamentally disrupts the crystalline packing energy of the poly(3-hydroxybutyrate) backbone, exerting a more significant qualitative impact on the equilibrium melting temperature than the kinetic modifications introduced by the nucleating agent, plasticizer, or specific injection molding thermal profile."
    }
  },
  {
    "doi": "10.1002/app.20906",
    "title": "Reverse Temperature Injection Molding of BiopolTM and Effect on Its Properties",
    "year": 2004,
    "chemical_composition": {
      "repeat_unit_psmiles": null,
      "monomers": [
        {
          "name": "3-hydroxybutyric acid",
          "smiles": "CC(O)CC(=O)O",
          "ratio_value": 93,
          "ratio_unit": "mol%"
        },
        {
          "name": "3-hydroxyvaleric acid",
          "smiles": "CCC(O)CC(=O)O",
          "ratio_value": 7,
          "ratio_unit": "mol%"
        }
      ],
      "additives": [
        {
          "name": "Plasticizer",
          "type": "plasticizer",
          "amount_value": null,
          "amount_unit": null
        },
        {
          "name": "Nucleating agent",
          "type": "nucleating agent",
          "amount_value": null,
          "amount_unit": null
        }
      ],
      "is_homopolymer": false
    },
    "processing_history": "Injection molded (Reverse Temperature: Zone 1 180°C, Zone 2 155-160°C, Zone 3 140-145°C, Nozzle 140°C, Mold 50°C). Aged 2 days at room temperature. Tm measured by DSC (TA Instruments DSC 2010, N2 purge, 20°C/min heating rate).",
    "hierarchical_structure": "Homogeneous crystalline phase, single melting endotherm.",
    "properties": {
      "Tm": {
        "value": [
          158.1
        ],
        "unit": "°C"
      }
    },
    "analysis_with_hierarchical_structure": {
      "descriptive_text": "The sample consists of a copolymer composed of 93 mol% 3-hydroxybutyric acid and 7 mol% 3-hydroxyvaleric acid, formulated with a plasticizer and a nucleating agent. The material was processed via injection molding using a temperature gradient ranging from 180°C in Zone 1 down to 140°C at the nozzle, with a mold temperature maintained at 50°C, followed by aging for two days at room temperature. Structural characterization reveals a homogeneous crystalline phase exhibiting a single melting endotherm, and the melting temperature was subsequently measured using differential scanning calorimetry at a heating rate of 20°C/min under a nitrogen purge.",
      "reasoning_analysis": "Increasing Factors: The high proportion of 3-hydroxybutyric acid (93 mol%) maintains a polymer backbone similar to poly(3-hydroxybutyrate), which inherently possesses a relatively high equilibrium melting temperature. Additionally, the inclusion of a nucleating agent promotes heterogeneous nucleation, potentially leading to a higher degree of crystallinity and more stable crystal forms that resist melting. The aging period at room temperature may also allow for secondary crystallization or crystal perfectioning, slightly stabilizing the crystalline phase against thermal disruption. Decreasing Factors: The incorporation of 3-hydroxyvaleric acid comonomer units (7 mol%) introduces structural irregularities into the crystal lattice, disrupting chain packing and thermodynamically lowering the equilibrium melting temperature compared to the homopolymer. The presence of a plasticizer increases free volume and chain mobility, which can facilitate chain disentanglement during melting and depress the observed melting temperature. Furthermore, the injection molding process with a mold temperature of 50°C implies relatively rapid cooling, which limits the time available for crystal growth, likely resulting in thinner lamellae that melt at lower temperatures. Dominant Factor: The structural disruption caused by the 3-hydroxyvaleric acid comonomer units qualitatively dominates the thermal behavior by lowering the equilibrium melting temperature baseline, an effect that is likely compounded by the plasticizer and rapid cooling history, overriding the crystallinity enhancements provided by the nucleating agent."
    },
    "analysis_without_hierarchical_structure": {
      "descriptive_text": "The sample consists of a copolymer derived from 93 mol% 3-hydroxybutyric acid and 7 mol% 3-hydroxyvaleric acid, formulated with unspecified amounts of a plasticizer and a nucleating agent. The material was processed via injection molding using a temperature profile that decreased from 180°C in Zone 1 to 140°C at the nozzle, with a mold temperature set at 50°C. Following processing, the specimens were aged for 2 days at room temperature, and the melting temperature was subsequently measured by differential scanning calorimetry under nitrogen purge at a heating rate of 20°C/min.",
      "reasoning_analysis": "Increasing Factors: The addition of a nucleating agent promotes heterogeneous nucleation, potentially enhancing crystal perfection and density which supports a higher observed melting temperature. Additionally, the 2-day aging period at room temperature allows for secondary crystallization or annealing of metastable crystals formed during the rapid cooling of injection molding, potentially increasing the thermal stability of the crystalline phase. Decreasing Factors: The copolymerization of 3-hydroxyvaleric acid into the 3-hydroxybutyric acid backbone introduces structural irregularities that disrupt the crystal lattice packing efficiency compared to pure poly(3-hydroxybutyrate), inherently lowering the melting temperature. Furthermore, the presence of a plasticizer increases free volume and chain mobility, which generally reduces the thermal energy required to disrupt the crystalline order, while the relatively low mold temperature of 50°C may limit the development of highly perfect crystals. Dominant Factor: The structural disruption caused by the comonomer incorporation is the dominant factor. While nucleating agents and aging attempt to optimize crystallinity, the fundamental thermodynamic penalty imposed by the comonomer defects in the crystal lattice dictates a lower equilibrium melting temperature compared to the homopolymer, establishing the baseline Tm behavior despite processing enhancements."
    }
  },
  {
    "doi": "10.1002/app.20906",
    "title": "Reverse Temperature Injection Molding of BiopolTM and Effect on Its Properties",
    "year": 2004,
    "chemical_composition": {
      "repeat_unit_psmiles": null,
      "monomers": [
        {
          "name": "3-hydroxybutyric acid",
          "smiles": "CC(O)CC(=O)O",
          "ratio_value": 93,
          "ratio_unit": "mol%"
        },
        {
          "name": "3-hydroxyvaleric acid",
          "smiles": "CCC(O)CC(=O)O",
          "ratio_value": 7,
          "ratio_unit": "mol%"
        }
      ],
      "additives": [
        {
          "name": "Plasticizer",
          "type": "plasticizer",
          "amount_value": null,
          "amount_unit": null
        },
        {
          "name": "Nucleating agent",
          "type": "nucleating agent",
          "amount_value": null,
          "amount_unit": null
        }
      ],
      "is_homopolymer": false
    },
    "processing_history": "Injection molded (Reverse Temperature: Zone 1 180°C, Zone 2 155-160°C, Zone 3 140-145°C, Nozzle 140°C, Mold 50°C). Aged 7 days at room temperature. Tm measured by DSC (TA Instruments DSC 2010, N2 purge, 20°C/min heating rate).",
    "hierarchical_structure": "Homogeneous crystalline phase, single melting endotherm.",
    "properties": {
      "Tm": {
        "value": [
          158.6
        ],
        "unit": "°C"
      }
    },
    "analysis_with_hierarchical_structure": {
      "descriptive_text": "The investigated sample is a copolymer comprising 93 mol% 3-hydroxybutyric acid and 7 mol% 3-hydroxyvaleric acid, formulated with both a plasticizer and a nucleating agent. The material was processed via injection molding using a temperature profile decreasing from 180°C in Zone 1 to 140°C at the nozzle, with a mold temperature maintained at 50°C, and subsequently aged for 7 days at room temperature. Hierarchical structural analysis indicates a homogeneous crystalline phase characterized by a single melting endotherm, while the thermal properties were evaluated using differential scanning calorimetry under nitrogen purge at a heating rate of 20°C/min.",
      "reasoning_analysis": "Increasing Factors: The inclusion of a nucleating agent promotes heterogeneous nucleation, facilitating the formation of a higher density of crystallites and potentially more perfect crystals during the cooling phase of injection molding, which supports a higher observed Tm. Additionally, the 7-day aging period at room temperature allows for secondary crystallization and lamellar thickening, thermodynamically stabilizing the crystal structure and increasing the melting temperature. Decreasing Factors: The incorporation of 3-hydroxyvaleric acid comonomer units into the poly(3-hydroxybutyrate) backbone introduces structural defects and disrupts lattice packing efficiency compared to the homopolymer, which significantly depresses the equilibrium melting temperature. Furthermore, the presence of a plasticizer increases free volume and chain mobility, facilitating chain disengagement from the crystal lattice at lower temperatures, while the relatively low mold temperature of 50°C may have limited the time available for crystal perfection during processing. Dominant Factor: Although the nucleating agent and physical aging contribute to crystal stabilization, the thermodynamic effect of copolymerization is typically the most profound driver for melting point depression in this system. Therefore, the presence of the 3-hydroxyvaleric acid units is the dominant factor, qualitatively lowering the Tm relative to pure poly(3-hydroxybutyrate)."
    },
    "analysis_without_hierarchical_structure": {
      "descriptive_text": "The sample comprises a copolymer derived from 3-hydroxybutyric acid (93 mol%) and 3-hydroxyvaleric acid (7 mol%), formulated with a plasticizer and a nucleating agent. The material was processed via injection molding utilizing a temperature profile ranging from 180°C at Zone 1 down to 140°C at the nozzle, with a mold temperature set at 50°C. Post-processing, the specimens underwent aging for 7 days at room temperature before the melting temperature was characterized by differential scanning calorimetry under nitrogen flow at a heating rate of 20°C/min.",
      "reasoning_analysis": "Increasing Factors: The addition of a nucleating agent promotes heterogeneous nucleation, which can enhance crystallinity and crystal perfection, potentially sustaining a higher melting temperature. Furthermore, the 7-day aging period at room temperature allows for secondary crystallization and structural relaxation, which may stabilize the crystalline phase and slightly elevate the observed Tm. Decreasing Factors: The incorporation of 3-hydroxyvaleric acid comonomers introduces ethyl side groups that disrupt the crystal lattice packing of the poly(3-hydroxybutyrate) matrix, thermodynamically depressing the melting point relative to the homopolymer. Additionally, the relatively low mold temperature of 50°C during injection molding induces rapid cooling, limiting lamellar thickening and resulting in less perfect crystallites that melt at lower temperatures, while the plasticizer may exert a dilution effect on the crystalline phase. Dominant Factor: The compositional disruption caused by the 7 mol% 3-hydroxyvaleric acid content is the dominant thermodynamic factor establishing a lower baseline Tm compared to pure PHB; however, the rapid cooling history imposed by the low mold temperature qualitatively dominates the morphological contribution, likely preventing the realization of equilibrium crystal perfection and fixing the observed Tm at a value governed by kinetically limited lamellar thickness."
    }
  },
  {
    "doi": null,
    "title": "Melting and zero growth rate temperatures of syndiotactic polystryrene",
    "year": 2008,
    "chemical_composition": {
      "repeat_unit_psmiles": "[*]CC(c1ccccc1)[*]",
      "monomers": [
        {
          "name": "Styrene",
          "smiles": "C=CC1=CC=CC=C1",
          "ratio_value": null,
          "ratio_unit": null
        }
      ],
      "additives": [],
      "is_homopolymer": true
    },
    "processing_history": "sPS (Questra QA101, Mw 320 kg/mol) melted at 300 °C for 15 min, quenched in ice/water. Annealed at 290 °C for 1 min to form α phase. Tm determined by DSC (Mettler DSC 822e, N2) with heating rates 5-20 °C/min extrapolated to zero. Equilibrium Tm calculated via Nonlinear Hoffman-Weeks extrapolation (Marand's method).",
    "hierarchical_structure": "Syndiotactic polystyrene, α crystalline phase.",
    "properties": {
      "Tm": {
        "value": [
          282
        ],
        "unit": "°C"
      }
    },
    "analysis_with_hierarchical_structure": {
      "descriptive_text": "The sample comprises a syndiotactic polystyrene homopolymer (Questra QA101) with a weight-average molecular weight of 320 kg/mol. Processing involved melting the material at 300 °C for 15 minutes, followed by quenching in an ice-water bath and subsequent annealing at 290 °C for 1 minute to stabilize the α crystalline phase. The hierarchical structure is identified as syndiotactic polystyrene in the α polymorph, and the equilibrium melting temperature was characterized via DSC under nitrogen using heating rates of 5-20 °C/min with Nonlinear Hoffman-Weeks extrapolation based on Marand's method.",
