Repository: hhtrick/HHT-code

# HHT training framework

This directory contains model training, embedding precomputation, inference, article-level baselines and the curated datasets. All commands below assume that the working directory is `train_code/`.

## 3. Datasets and fixed partitions

Each main dataset is a JSON array at `dataset/{property}/{property}.json`. Entries contain source metadata, `chemical_composition`, `processing_history`, `hierarchical_structure`, `properties`, and two generated-analysis objects. Targets are stored as `properties[property]["value"]`; source metadata and target values are not predictive input fields.

| Property | Train | Validation | Test | Total |
|---|---:|---:|---:|---:|

File: train_code/dataset/Tm/Tm.json (part 44 of 200)
[
      "reasoning_analysis": "Increasing Factors: The syndiotactic configuration provides high stereoregularity, enabling efficient chain packing and crystallization which fundamentally elevates the Tm compared to amorphous atactic variants. The high molecular weight of 320 kg/mol minimizes chain end defects within the crystalline lattice, enhancing thermal stability. Additionally, the annealing treatment at 290 °C facilitates lamellar thickening and crystal perfection, driving the observed melting point toward the equilibrium value. Decreasing Factors: The initial rapid quenching in ice-water introduces kinetic barriers that may initially form less stable mesomorphic structures or thinner lamellae, potentially depressing the Tm prior to annealing. Furthermore, the inherent entropy associated with chain folding in polymer crystals imposes a thermodynamic limit that keeps the Tm below that of an infinite perfect crystal. Dominant Factor: While the syndiotactic stereochemistry establishes the necessary condition for crystallinity, the specific thermal history involving high-temperature annealing dominates the final equilibrium Tm behavior by ensuring the formation of the stable α-phase with maximized lamellar thickness, thereby overriding the kinetic limitations imposed by the initial quenching."
    },
    "analysis_without_hierarchical_structure": {
      "descriptive_text": "The sample comprises a syndiotactic polystyrene (sPS) homopolymer, identified as Questra QA101 with a molecular weight of 320 kg/mol. Preparation involved melting the material at 300 °C for 15 minutes followed by quenching in an ice-water bath. To induce the α crystalline phase, the quenched sample was subsequently annealed at 290 °C for 1 minute. Thermal characterization was performed using differential scanning calorimetry under nitrogen, where melting temperatures measured at heating rates between 5 and 20 °C/min were extrapolated to zero using the Nonlinear Hoffman-Weeks method to determine the equilibrium Tm.",
      "reasoning_analysis": "Increasing Factors: The syndiotactic configuration of the polystyrene chains is the fundamental requirement for crystallinity, allowing for regular chain packing that establishes a baseline melting temperature significantly higher than amorphous atactic variants. The high molecular weight of 320 kg/mol ensures chain entanglement stability, while the specific processing history of annealing at 290 °C promotes lamellar thickening and crystal perfection, thermodynamically driving the Tm upward according to the Gibbs-Thomson relationship. Decreasing Factors: The initial quenching step in ice-water imposes a rapid cooling rate that kinetically restricts crystal growth, potentially resulting in thinner lamellae or metastable structures before the annealing step occurs. Additionally, the relatively short annealing duration of 1 minute may limit the extent of crystal reorganization compared to longer thermal treatments, potentially leaving some defects that could lower the melting onset. Dominant Factor: The high-temperature annealing treatment acts as the dominant factor governing the final Tm behavior. Although the quenching introduces kinetic constraints, the exposure to 290 °C allows for significant structural reorganization into the α phase, overriding the initial cooling effects and shifting the thermal response toward the equilibrium value isolated by the Hoffman-Weeks extrapolation."
    }
  },
  {
    "doi": null,
    "title": "Synthesis and characterization of new solid polymer electrolyte (PEG + CH3COONa) for solid-state sodium batteries",
    "year": 2022,
    "chemical_composition": {
      "repeat_unit_psmiles": "*CCO*",
      "monomers": [
        {
          "name": "Ethylene oxide",
          "smiles": "C1CO1",
          "ratio_value": null,
          "ratio_unit": null
        }
      ],
      "additives": [
        {
          "name": "Sodium acetate",
          "type": "salt",
          "amount_value": 20,
          "amount_unit": "wt%"
        }
      ],
      "is_homopolymer": true
    },
    "processing_history": "Solution casting. PEG (MW 4000) and CH3COONa (20 wt%) dried at 45 °C under vacuum for 24 h. Dissolved in distilled water. Stirred 15 h at room temperature. Cast on glass petri dishes. Evaporated under vacuum at room temperature. Dried in desiccator. Tm measured by DSC (TA Instruments model 2920) in static N2 at heating rate 5 °C/min, range 0-100 °C.",
    "hierarchical_structure": "Semicrystalline. Crystallinity (Xc) 55.02%.",
    "properties": {
      "Tm": {
        "value": [
          56.76
        ],
        "unit": "°C"
      }
    },
    "analysis_with_hierarchical_structure": {
      "descriptive_text": "The sample comprises a semicrystalline poly(ethylene oxide) homopolymer with a molecular weight of 4,000 g/mol, compounded with 20 wt% sodium acetate salt. The material was fabricated via solution casting, where the polymer and salt were initially dried at 45 °C under vacuum, dissolved in distilled water, stirred for 15 h at room temperature, and cast onto glass petri dishes followed by vacuum evaporation at room temperature and desiccator drying. The resulting composite exhibits a crystallinity of 55.02%, and the melting temperature was evaluated using differential scanning calorimetry under a static nitrogen atmosphere at a heating rate of 5 °C/min.",
      "reasoning_analysis": "Increasing Factors: The solution casting processing history, characterized by slow solvent evaporation at room temperature, promotes extensive chain reorganization and the formation of well-defined lamellae, as evidenced by the high crystallinity of 55.02%, which tends to stabilize the crystalline phase and support a higher melting temperature relative to quenched samples. Decreasing Factors: The low molecular weight of 4,000 g/mol increases the concentration of chain ends that act as defects within the crystal lattice, thermodynamically depressing the melting point according to Flory theory. Additionally, the incorporation of 20 wt% sodium acetate introduces ionic species that coordinate with the ether oxygens, disrupting the regular helical packing of the polymer chains and acting as impurities that significantly lower the chemical potential of the crystalline phase. Dominant Factor: The compositional effects of the low molecular weight and the high concentration of sodium acetate salt qualitatively dominate the thermal behavior; despite the structural perfection enabled by the processing history, the disruption of chain regularity and lattice integrity drives the melting temperature downward relative to pristine, high-molecular-weight poly(ethylene oxide)."
    },
    "analysis_without_hierarchical_structure": {
      "descriptive_text": "The sample consists of a polyethylene oxide (PEG, MW 4000) homopolymer matrix composite containing 20 wt% sodium acetate salt. The material was prepared via solution casting, wherein the PEG and sodium acetate were initially dried at 45 °C under vacuum for 24 hours before being dissolved in distilled water and stirred for 15 hours at room temperature. The resulting solution was cast onto glass petri dishes, evaporated under vacuum at room temperature, and finally dried in a desiccator. The melting temperature was subsequently characterized using differential scanning calorimetry (DSC) under a static nitrogen atmosphere at a heating rate of 5 °C/min over a range of 0 to 100 °C.",
      "reasoning_analysis": "Increasing Factors: The processing history involving slow vacuum evaporation at room temperature followed by desiccator drying allows sufficient time for polymer chain relaxation and reorganization, facilitating the formation of crystalline lamellae necessary to exhibit a distinct melting transition. Additionally, the inherent regularity of the ethylene oxide backbone supports crystallization, which is enhanced by the initial drying of components that removes volatile plasticizers prior to mixing. Decreasing Factors: The incorporation of 20 wt% sodium acetate acts as a significant impurity within the polymer matrix, inducing melting point depression through thermodynamic dilution and disrupting the regularity of the polymer backbone required for tight packing. The relatively low molecular weight of the PEG increases the concentration of chain ends, which destabilizes the crystal lattice compared to high molecular weight counterparts. Furthermore, any residual water from the aqueous solution casting process could act as a plasticizer, increasing free volume and lowering the Tm. Dominant Factor: The thermodynamic disruption caused by the high concentration of sodium acetate salt is the dominant factor. The strong ion-dipole interactions between Na+ and the ether oxygens fundamentally alter the crystallization behavior and chemical potential of the polymer, leading to a qualitative reduction in the melting temperature relative to the pristine homopolymer."
    }
  },
  {
    "doi": null,
    "title": "Synthesis and characterization of new solid polymer electrolyte (PEG + CH3COONa) for solid-state sodium batteries",
    "year": 2022,
    "chemical_composition": {
      "repeat_unit_psmiles": "*CCO*",
      "monomers": [
        {
          "name": "Ethylene oxide",
          "smiles": "C1CO1",
          "ratio_value": null,
          "ratio_unit": null
        }
      ],
      "additives": [],
      "is_homopolymer": true
    },
    "processing_history": "Solution casting. PEG (MW 4000) dried at 45 °C under vacuum for 24 h. Dissolved in distilled water. Stirred 15 h at room temperature. Cast on glass petri dishes. Evaporated under vacuum at room temperature. Dried in desiccator. Tm measured by DSC (TA Instruments model 2920) in static N2 at heating rate 5 °C/min, range 0-100 °C.",
    "hierarchical_structure": "Crystallinity (Xc) 100%.",
    "properties": {
      "Tm": {
        "value": [
          59.42
        ],
        "unit": "°C"
      }
    },
    "analysis_with_hierarchical_structure": {
      "descriptive_text": "The sample comprises a polyethylene glycol (PEG) homopolymer derived from ethylene oxide monomers with a molecular weight of 4,000 g/mol. It was prepared via solution casting, wherein the polymer was dried at 45 °C under vacuum for 24 hours, dissolved in distilled water, and stirred for 15 hours at room temperature before being cast onto glass petri dishes. The solvent was evaporated under vacuum at room temperature, and the final film was dried in a desiccator. Hierarchical characterization indicates a highly ordered structure with 100% crystallinity, and the melting temperature was characterized by differential scanning calorimetry in static nitrogen at a heating rate of 5 °C/min.",
      "reasoning_analysis": "Increasing Factors: The reported 100% crystallinity indicates the formation of highly perfect lamellar structures with minimal defects, which thermodynamically stabilizes the crystal phase and drives the Tm toward the equilibrium melting point. Additionally, the solution casting process involving slow solvent evaporation at room temperature provides sufficient kinetic time for polymer chains to reorganize and pack efficiently into stable crystalline domains. Decreasing Factors: The chemical structure contains flexible ether linkages within the backbone, which lack the rigidity or strong intermolecular interactions that typically elevate melting temperatures. Furthermore, the relatively low molecular weight of 4,000 g/mol results in a higher concentration of chain ends that act as impurities within the crystal lattice, causing melting point depression. Dominant Factor: The processing-induced structural perfection is the dominant factor governing the thermal behavior. While the flexible backbone and low molecular weight inherently limit the theoretical maximum Tm, the extensive drying and casting protocol that yielded 100% crystallinity maximizes the lamellar thickness, ensuring the observed Tm reflects the upper limit achievable for this specific molecular weight grade."
    },
    "analysis_without_hierarchical_structure": {
      "descriptive_text": "The sample consists of a poly(ethylene oxide) homopolymer, specifically identified as PEG with a molecular weight of 4000 g/mol. The material was prepared via solution casting, beginning with vacuum drying of the polymer at 45 °C for 24 hours. It was subsequently dissolved in distilled water and stirred for 15 hours at room temperature before being cast onto glass petri dishes. The solvent was evaporated under vacuum at room temperature, followed by final drying in a desiccator. The melting temperature was characterized using differential scanning calorimetry on a TA Instruments model 2920 under static nitrogen atmosphere at a heating rate of 5 °C/min over a range of 0 to 100 °C.",
      "reasoning_analysis": "Increasing Factors: The inherent chemical regularity of the poly(ethylene oxide) backbone facilitates efficient chain packing and crystallization, which is essential for the existence of a melting transition. Additionally, the processing history involving slow solvent evaporation under vacuum and subsequent desiccator drying provides ample time for chain reorganization, promoting the formation of thicker and more stable crystalline lamellae that would qualitatively elevate the Tm. Decreasing Factors: The molecular weight of 4000 g/mol is relatively low, resulting in a high concentration of chain ends that act as defects within the crystal lattice, thermodynamically depressing the equilibrium melting temperature compared to high molecular weight counterparts. Furthermore, the use of distilled water as a solvent carries a risk of residual moisture entrapment despite vacuum drying; given the hygroscopic nature of PEG, any remaining water molecules would act as plasticizers, increasing free volume and significantly lowering the Tm. Dominant Factor: While the chemical regularity enables crystallization, the hygroscopic nature of the polymer combined with the water-based solution casting process creates a significant potential for residual moisture plasticization; this dynamic processing factor qualitatively dominates the final Tm behavior by likely depressing the observed melting temperature relative to a fully anhydrous, melt-crystallized sample, despite the benefits of slow drying."
    }
  },
  {
    "doi": "10.1002/app.20906",
    "title": "Reverse Temperature Injection Molding of BiopolTM and Effect on Its Properties",
    "year": 2004,
    "chemical_composition": {
      "repeat_unit_psmiles": null,
      "monomers": [
        {
          "name": "3-hydroxybutyric acid",
          "smiles": "CC(O)CC(=O)O",
          "ratio_value": 93,
          "ratio_unit": "mol%"
        },
        {
          "name": "3-hydroxyvaleric acid",
          "smiles": "CCC(O)CC(=O)O",
          "ratio_value": 7,
          "ratio_unit": "mol%"
        }
      ],
      "additives": [
        {
          "name": "Plasticizer",
          "type": "plasticizer",
          "amount_value": null,
          "amount_unit": null
        },
        {
          "name": "Nucleating agent",
          "type": "nucleating agent",
          "amount_value": null,
          "amount_unit": null
        }
      ],
      "is_homopolymer": false
    },
    "processing_history": "Injection molded (Normal Temperature: Zone 1 160°C, Zone 2 180°C, Zone 3 180°C, Nozzle 170°C, Mold 50°C). Aged 0 days (cooled 2h at room temperature). Tm measured by DSC (TA Instruments DSC 2010, N2 purge, 20°C/min heating rate), First melting peak.",
    "hierarchical_structure": "Less homogeneous crystalline phase, bimodal melting endotherm.",
    "properties": {
      "Tm": {
        "value": [
          156.0
        ],
        "unit": "°C"
      }
    },
    "analysis_with_hierarchical_structure": {
      "descriptive_text": "This sample comprises a copolymer synthesized from 3-hydroxybutyric acid (93 mol%) and 3-hydroxyvaleric acid (7 mol%), formulated with both a plasticizer and a nucleating agent. The material underwent injection molding with barrel zones set between 160°C and 180°C and a mold temperature of 50°C, followed by a 2-hour cooling period at room temperature without further aging. Structural analysis indicates a less homogeneous crystalline phase characterized by a bimodal melting endotherm, with thermal properties evaluated via DSC during the first heating scan at 20°C/min under nitrogen purge.",
      "reasoning_analysis": "Increasing Factors: The inclusion of a nucleating agent facilitates heterogeneous nucleation, potentially promoting the formation of crystallites during the rapid cooling phase of injection molding that might otherwise remain amorphous. Additionally, shear forces inherent to the injection molding process can induce chain orientation, which may stabilize certain crystalline domains. Decreasing Factors: The incorporation of 3-hydroxyvaleric acid comonomers acts as structural defects within the poly(3-hydroxybutyrate) lattice, disrupting chain packing and thermodynamically depressing the equilibrium melting temperature relative to the homopolymer. The presence of a plasticizer further contributes to melting point depression through dilution effects. Furthermore, the relatively low mold temperature (50°C) combined with the absence of thermal annealing results in kinetically trapped, less perfect crystals, evidenced by the less homogeneous crystalline phase and bimodal endotherm, which signifies a distribution of crystal stabilities rather than a single highly stable population. Dominant Factor: The thermodynamic disruption caused by the 3-hydroxyvaleric acid comonomer units combined with the kinetic limitations imposed by the rapid cooling history qualitatively dominates the thermal behavior, driving the observed Tm lower than that of a pristine, annealed poly(3-hydroxybutyrate) homopolymer, despite the stabilizing influence of the nucleating agent."
    },
    "analysis_without_hierarchical_structure": {
      "descriptive_text": "The sample consists of a copolymer derived from 3-hydroxybutyric acid (93 mol%) and 3-hydroxyvaleric acid (7 mol%), formulated with both a plasticizer and a nucleating agent. The material was processed via injection molding using a temperature profile of 160°C to 180°C across the heating zones with a nozzle temperature of 170°C and a mold temperature of 50°C. Following molding, the specimen was cooled for 2 hours at room temperature without additional aging prior to characterization. The melting temperature was determined using differential scanning calorimetry under a nitrogen purge at a heating rate of 20°C/min, specifically analyzing the first melting peak.",
      "reasoning_analysis": "Increasing Factors: The inclusion of a nucleating agent facilitates heterogeneous nucleation during solidification, which can enhance the degree of crystallinity and promote the formation of more thermally stable crystal populations, potentially elevating the observed Tm. Additionally, the high barrel temperatures ensure complete melting and homogenization prior to molding, removing prior thermal history that might otherwise suppress melting behavior. Decreasing Factors: The copolymerization with 3-hydroxyvaleric acid introduces structural defects into the poly(3-hydroxybutyrate) lattice, significantly disrupting chain packing and thermodynamically depressing the equilibrium melting temperature. Furthermore, the presence of a plasticizer reduces intermolecular forces and acts as a diluent, contributing to melting point depression. The processing history also contributes to a lower Tm; the low mold temperature of 50°C induces rapid cooling, kinetically trapping thinner lamellae with lower thermal stability, while the lack of aging prevents secondary crystallization and lamellar thickening. Dominant Factor: While the nucleating agent attempts to promote order, the intrinsic lattice disruption caused by the 3-hydroxyvaleric acid comonomer units serves as the primary thermodynamic driver lowering the baseline Tm relative to the homopolymer. This effect is qualitatively compounded by the rapid cooling rate inherent to the low-temperature mold, which dominates the morphological contribution by preventing the formation of thick, perfect crystals, thereby ensuring the observed Tm reflects a kinetically limited, depressed state."
    }
  },
  {
    "doi": null,
    "title": "Synthesis and characterization of new solid polymer electrolyte (PEG + CH3COONa) for solid-state sodium batteries",
    "year": 2022,
    "chemical_composition": {
      "repeat_unit_psmiles": "*CCO*",
      "monomers": [
        {
          "name": "Ethylene oxide",
          "smiles": "C1CO1",
          "ratio_value": null,
          "ratio_unit": null
        }
      ],
      "additives": [
        {
          "name": "Sodium acetate",
          "type": "salt",
          "amount_value": 10,
          "amount_unit": "wt%"
        }
      ],
      "is_homopolymer": true
    },
    "processing_history": "Solution casting. PEG (MW 4000) and CH3COONa (10 wt%) dried at 45 °C under vacuum for 24 h. Dissolved in distilled water. Stirred 15 h at room temperature. Cast on glass petri dishes. Evaporated under vacuum at room temperature. Dried in desiccator. Tm measured by DSC (TA Instruments model 2920) in static N2 at heating rate 5 °C/min, range 0-100 °C.",
    "hierarchical_structure": "Semicrystalline. Crystallinity (Xc) 71.1%.",
    "properties": {
      "Tm": {
        "value": [
          57.82
        ],
        "unit": "°C"
      }
    },
    "analysis_with_hierarchical_structure": {
      "descriptive_text": "The sample comprises a semicrystalline poly(ethylene oxide) (PEO) homopolymer with a molecular weight of 4000 g/mol, compounded with 10 wt% sodium acetate salt. Prepared via solution casting, the PEG and salt were dried at 45 °C under vacuum, dissolved in distilled water, stirred for 15 hours at room temperature, and cast onto glass petri dishes followed by vacuum evaporation at room temperature and desiccator drying. The melting temperature was characterized by DSC in static nitrogen at a heating rate of 5 °C/min, revealing a hierarchical structure with a crystallinity of 71.1%.",
      "reasoning_analysis": "Increasing Factors: The solution casting processing history combined with vacuum drying facilitates chain reorganization and solvent removal, promoting the formation of thick lamellae evidenced by the high crystallinity of 71.1%, which thermodynamically stabilizes the crystal phase and elevates the Tm. Decreasing Factors: The low molecular weight of 4000 g/mol introduces a high concentration of chain ends that act as defects within the crystal lattice, while the 10 wt% sodium acetate additive functions as an impurity that disrupts chain packing and coordination, both of which significantly depress the equilibrium melting temperature. Dominant Factor: Although the processing history successfully maximizes structural order, the compositional constraints imposed by the low molecular weight and salt content are the dominant factors that fundamentally lower the thermodynamic ceiling of the Tm relative to pure high-molecular-weight PEO, defining the baseline thermal behavior of this specific composite."
    },
    "analysis_without_hierarchical_structure": {
      "descriptive_text": "The sample consists of a polyethylene glycol (PEG) homopolymer with a molecular weight of 4000 g/mol, incorporated with sodium acetate salt at a concentration of 10 wt%. The composite material was prepared via solution casting, wherein the PEG and salt were initially dried at 45 °C under vacuum for 24 hours before being dissolved in distilled water and stirred for 15 hours at room temperature. The resulting solution was cast onto glass petri dishes, evaporated under vacuum at room temperature, and finally dried in a desiccator. The melting temperature was subsequently characterized using differential scanning calorimetry (DSC) under a static nitrogen atmosphere at a heating rate of 5 °C/min over a range of 0 to 100 °C.",
      "reasoning_analysis": "Increasing Factors: The processing history involves extensive vacuum drying at 45 °C and subsequent evaporation under vacuum, which effectively removes residual water solvent; eliminating this plasticizer prevents the free volume increase that would otherwise depress the melting temperature. Additionally, the ion-dipole interactions between the sodium cations and the ether oxygens of the PEG backbone may increase the cohesive energy density of the amorphous regions surrounding the crystallites, potentially offering slight thermal stabilization to the semi-crystalline structure. Decreasing Factors: The incorporation of 10 wt% sodium acetate introduces non-crystallizable ionic species into the polymer matrix, which act as impurities that disrupt the regularity of the chain packing required for crystallization, thermodynamically depressing the melting point according to freezing point depression principles. Furthermore, the specified molecular weight of 4000 g/mol indicates a relatively low chain length, resulting in a higher concentration of chain ends that act as defects within the crystal lattice, further lowering the Tm compared to high molecular weight analogues. Dominant Factor: The thermodynamic disruption of the crystalline lattice caused by the significant concentration of sodium acetate salt is the dominant factor. While the drying process mitigates solvent effects, the impurity effect of the salt qualitatively overrides the baseline melting behavior of pure PEG, leading to a net reduction in the observed melting temperature relative to the neat polymer."
    }
  },
  {
    "doi": "10.1002/app.20906",
    "title": "Reverse Temperature Injection Molding of BiopolTM and Effect on Its Properties",
    "year": 2004,
    "chemical_composition": {
      "repeat_unit_psmiles": null,
      "monomers": [
        {
          "name": "3-hydroxybutyric acid",
          "smiles": "CC(O)CC(=O)O",
          "ratio_value": 93,
          "ratio_unit": "mol%"
        },
        {
          "name": "3-hydroxyvaleric acid",
          "smiles": "CCC(O)CC(=O)O",
          "ratio_value": 7,
          "ratio_unit": "mol%"
        }
      ],
      "additives": [
        {
          "name": "Plasticizer",
          "type": "plasticizer",
          "amount_value": null,
          "amount_unit": null
        },
        {
          "name": "Nucleating agent",
          "type": "nucleating agent",
          "amount_value": null,
          "amount_unit": null
        }
      ],
      "is_homopolymer": false
    },
    "processing_history": "Injection molded (Reverse Temperature: Zone 1 180°C, Zone 2 155-160°C, Zone 3 140-145°C, Nozzle 140°C, Mold 50°C). Aged 30 days at room temperature. Tm measured by DSC (TA Instruments DSC 2010, N2 purge, 20°C/min heating rate).",
    "hierarchical_structure": "Homogeneous crystalline phase, single melting endotherm.",
    "properties": {
      "Tm": {
        "value": [
          157.0
        ],
        "unit": "°C"
      }
    },
    "analysis_with_hierarchical_structure": {
      "descriptive_text": "The sample consists of a copolymer composed of 93 mol% 3-hydroxybutyric acid and 7 mol% 3-hydroxyvaleric acid, incorporating both a plasticizer and a nucleating agent within the matrix. Processing was conducted via injection molding with a temperature gradient decreasing from 180°C in Zone 1 to 140°C at the nozzle, into a mold held at 50°C, followed by ambient aging for 30 days. Structural characterization reveals a homogeneous crystalline phase exhibiting a single melting endotherm, as measured by differential scanning calorimetry under nitrogen purge at a heating rate of 20°C/min.",
      "reasoning_analysis": "Increasing Factors: The inclusion of a nucleating agent facilitates heterogeneous nucleation, which can enhance crystallinity and promote the formation of more thermally stable crystal structures. Additionally, the 30-day aging period at room temperature permits secondary crystallization and lamellar thickening, processes that increase crystal perfection and energetically drive the Tm higher. The shear history inherent to injection molding may also induce molecular orientation that supports stable crystal formation. Decreasing Factors: The copolymerization of 3-hydroxyvaleric acid units into the poly(3-hydroxybutyrate) backbone introduces constitutional defects that disrupt lattice packing efficiency, intrinsically lowering the equilibrium melting temperature relative to the homopolymer. The presence of a plasticizer reduces intermolecular cohesive energy density, which can contribute to a depression in melting temperature. Furthermore, the low mold temperature of 50°C suggests rapid cooling during solidification, likely kinetically trapping less perfect crystallites with thinner lamellae. Dominant Factor: Although the nucleating agent and post-processing aging act to stabilize the crystalline morphology, the thermodynamic penalty imposed by the comonomer inclusion combined with the kinetic limitations of rapid cooling from the melt is the dominant factor. These elements fundamentally restrict the maximum achievable crystal perfection, qualitatively dictating a Tm lower than that of a pure, slowly crystallized homopolymer system."
    },
    "analysis_without_hierarchical_structure": {
      "descriptive_text": "The sample comprises a copolymer derived from 3-hydroxybutyric acid (93 mol%) and 3-hydroxyvaleric acid (7 mol%), compounded with a plasticizer and a nucleating agent. Processing was conducted via injection molding with a barrel temperature gradient starting at 180°C in Zone 1 and decreasing to 140°C at the nozzle, utilizing a mold temperature of 50°C. After molding, the specimens underwent aging for 30 days at room temperature before the melting temperature was characterized using differential scanning calorimetry at a heating rate of 20°C/min under a nitrogen purge.",
      "reasoning_analysis": "Increasing Factors: The addition of a nucleating agent enhances heterogeneous nucleation efficiency, promoting the growth of more perfect crystals with thicker lamellae, while the 30-day aging period facilitates secondary crystallization and structural reorganization, both of which contribute to an elevation in the observed melting temperature. Decreasing Factors: The incorporation of 3-hydroxyvaleric acid comonomer units disrupts the stereoregularity of the poly(3-hydroxybutyrate) crystal lattice, intrinsically depressing the equilibrium melting point relative to the homopolymer, and the presence of a plasticizer increases chain mobility and free volume which can weaken intermolecular forces; furthermore, the low mold temperature of 50°C may have induced rapid cooling that initially limited crystal perfection. Dominant Factor: Although the comonomer composition fundamentally sets a lower thermodynamic baseline for the melting point compared to pure PHB, the synergistic influence of the nucleating agent and the extended aging period qualitatively dominates the final thermal response by driving the morphology toward a highly crystalline state that maximizes the melting temperature achievable for this specific copolymer composition."
    }
  },
  {
    "doi": null,
    "title": "Preparation and enhanced properties of poly(propylene)/ silica-grafted-hyperbranched polyester nanocomposites",
    "year": 2004,
    "chemical_composition": {
      "repeat_unit_psmiles": "[*]CC(C)[*]",
      "monomers": [
        {
          "name": "Propylene",
          "smiles": "C=CC",
          "ratio_value": null,
          "ratio_unit": null
        }
      ],
      "additives": [
        {
          "name": "Silica",
          "type": "filler",
          "amount_value": 10.0,
          "amount_unit": "wt%"
        },
        {
          "name": "3-Glycidoxy-propyltrimethoxysilane",
          "type": "coupling agent",
          "amount_value": null,
          "amount_unit": null
        },
        {
          "name": "Boltorn H20",
          "type": "modifier",
          "amount_value": null,
          "amount_unit": null
        },
        {
          "name": "Octadecyl isocyanate",
          "type": "endcapper",
          "amount_value": null,
          "amount_unit": null
        }
      ],
      "is_homopolymer": true
    },
    "processing_history": "PP blended with SiO2-GPTS-H20-C19 (10.0 wt% SiO2) for 10 min at 180 °C using XSS-300 rheomixer. Injection molded at 210 °C, mold 40 °C. Tm measured by DSC (Perkin-Elmer model DSC 2) under N2 atmosphere at a heating rate of 10 °C/min.",
    "hierarchical_structure": "Semicrystalline, Crystallinity 38.5%.",
    "properties": {
      "Tm": {
        "value": [
          165.7
        ],
        "unit": "°C"
      }
    },
    "analysis_with_hierarchical_structure": {
      "descriptive_text": "The sample comprises a polypropylene homopolymer matrix compounded with 10.0 wt% silica filler, 3-glycidoxy-propyltrimethoxysilane coupling agent, Boltorn H20 modifier, and octadecyl isocyanate endcapper. The composite was prepared by melt blending the constituents for 10 minutes at 180 °C in an XSS-300 rheomixer, followed by injection molding at 210 °C into a mold held at 40 °C. Structural characterization reveals a semicrystalline morphology with a crystallinity degree of 38.5%, while the melting behavior was assessed via differential scanning calorimetry under nitrogen flow at a heating rate of 10 °C/min.",
      "reasoning_analysis": "Increasing Factors: The incorporation of silica filler functionalized with a silane coupling agent promotes heterogeneous nucleation, which can enhance the thermal stability of the crystalline phase. Additionally, the strong interfacial interaction between the matrix and the filler restricts segmental mobility at the boundary, potentially stabilizing the crystal lattice against thermal disruption. Decreasing Factors: The injection molding process utilizing a low mold temperature of 40 °C induces rapid cooling, limiting the time available for lamellar thickening and resulting in thinner, less thermally stable crystallites. Furthermore, the presence of Boltorn H20 modifier and octadecyl isocyanate endcapper introduces structural irregularities and potential lattice defects within the polypropylene matrix, which depresses the melting point by reducing crystal perfection. Dominant Factor: The dominant influence on the Tm is likely the combination of rapid thermal quenching during molding and the lattice disruption caused by the multifunctional additive package. While the silica filler provides nucleation sites, the kinetic limitation on crystal growth imposed by the low mold temperature and the chemical interference from the hyperbranched modifier and endcapper qualitatively drive the observed Tm lower relative to a slowly cooled, pristine polypropylene homopolymer."
    },
    "analysis_without_hierarchical_structure": {
      "descriptive_text": "The sample consists of a polypropylene homopolymer matrix compounded with a functionalized silica complex containing 10.0 wt% silica, 3-glycidoxy-propyltrimethoxysilane as a coupling agent, Boltorn H20 as a modifier, and octadecyl isocyanate as an endcapper. The composite was prepared by melt blending the polypropylene with this additive complex for 10 minutes at 180 °C using an XSS-300 rheomixer. Subsequently, the material was injection molded at a melt temperature of 210 °C into a mold held at 40 °C. The melting temperature was characterized using a Perkin-Elmer model DSC 2 under a nitrogen atmosphere at a heating rate of 10 °C/min.",
      "reasoning_analysis": "Increasing Factors: The incorporation of silica filler treated with a silane coupling agent facilitates heterogeneous nucleation, which can promote the formation of ordered crystalline domains within the polypropylene matrix. Additionally, the end-capping of polymer chains with octadecyl isocyanate reduces the concentration of chain end defects, potentially enhancing the thermal stability of the crystalline lattice. Decreasing Factors: The injection molding process involves rapid cooling from 210 °C to a mold temperature of 40 °C, which kinetically restricts lamellar thickening and results in thinner crystallites that melt at lower temperatures according to the Gibbs-Thomson relationship. Furthermore, the presence of Boltorn H20, a hyperbranched polyester, introduces non-crystallizable segments that act as impurities, disrupting chain packing regularity and depressing the melting point. Dominant Factor: The thermal history imposed by the low mold temperature is the dominant influence, as the rapid quenching rate prevents the development of thick, thermodynamically stable lamellae, thereby qualitatively lowering the observed Tm relative to slow-cooled equivalents, an effect likely compounded by the structural disorder introduced by the hyperbranched modifier."
    }
  },
  {
    "doi": "10.1002/app.20906",
    "title": "Reverse Temperature Injection Molding of BiopolTM and Effect on Its Properties",
    "year": 2004,
    "chemical_composition": {
      "repeat_unit_psmiles": null,
      "monomers": [
        {
          "name": "3-hydroxybutyric acid",
          "smiles": "CC(O)CC(=O)O",
          "ratio_value": 93,
          "ratio_unit": "mol%"
        },
        {
          "name": "3-hydroxyvaleric acid",
          "smiles": "CCC(O)CC(=O)O",
          "ratio_value": 7,
          "ratio_unit": "mol%"
        }
      ],
      "additives": [
        {
          "name": "Plasticizer",
          "type": "plasticizer",
          "amount_value": null,
          "amount_unit": null
        },
        {
          "name": "Nucleating agent",
          "type": "nucleating agent",
          "amount_value": null,
          "amount_unit": null
        }
      ],
      "is_homopolymer": false
    },
    "processing_history": "Injection molded (Normal Temperature: Zone 1 160°C, Zone 2 180°C, Zone 3 180°C, Nozzle 170°C, Mold 50°C). Aged 2 days at room temperature. Tm measured by DSC (TA Instruments DSC 2010, N2 purge, 20°C/min heating rate), First melting peak.",
    "hierarchical_structure": "Less homogeneous crystalline phase, bimodal melting endotherm.",
    "properties": {
      "Tm": {
        "value": [
          154.9
        ],
        "unit": "°C"
      }
    },
    "analysis_with_hierarchical_structure": {
      "descriptive_text": "The sample comprises a copolymer synthesized from 3-hydroxybutyric acid (93 mol%) and 3-hydroxyvaleric acid (7 mol%), formulated with a plasticizer and a nucleating agent. Processing was conducted via injection molding with barrel zones set between 160°C and 180°C, a nozzle temperature of 170°C, and a mold temperature of 50°C, followed by aging at room temperature for two days. Structural characterization reveals a less homogeneous crystalline phase exhibiting a bimodal melting endotherm, with the melting temperature determined by DSC during the first heating scan at a rate of 20°C/min under nitrogen purge.",
