Repository: hhtrick/HHT-code

# HHT training framework

This directory contains model training, embedding precomputation, inference, article-level baselines and the curated datasets. All commands below assume that the working directory is `train_code/`.

## 3. Datasets and fixed partitions

Each main dataset is a JSON array at `dataset/{property}/{property}.json`. Entries contain source metadata, `chemical_composition`, `processing_history`, `hierarchical_structure`, `properties`, and two generated-analysis objects. Targets are stored as `properties[property]["value"]`; source metadata and target values are not predictive input fields.

| Property | Train | Validation | Test | Total |
|---|---:|---:|---:|---:|

File: train_code/dataset/Tm/Tm.json (part 45 of 200)
[
      "reasoning_analysis": "Increasing Factors: The inclusion of a nucleating agent promotes heterogeneous nucleation, which can facilitate the formation of crystalline regions that might otherwise be kinetically hindered, potentially stabilizing the crystal structure against melting. Additionally, the two-day aging period at room temperature allows for physical aging and secondary crystallization, which can slightly increase crystal perfection and thermal stability. Decreasing Factors: The incorporation of 3-hydroxyvaleric acid comonomer units into the poly(3-hydroxybutyrate) lattice introduces structural defects and disorder, which thermodynamically depresses the melting temperature relative to the homopolymer. The presence of a plasticizer reduces intermolecular forces and increases chain mobility, further lowering the thermal stability of the crystalline phase. Furthermore, the injection molding process utilizing a low mold temperature of 50°C induces rapid cooling, limiting the time available for lamellar thickening and resulting in a less homogeneous crystalline phase with lower thermal stability. Dominant Factor: While the nucleating agent and aging provide stabilizing influences, the compositional disorder introduced by the 3-hydroxyvaleric acid comonomer combined with the rapid cooling history dominantly dictates the observed Tm behavior. This processing-induced kinetic trapping prevents the formation of highly perfect crystals, leading to the observed less homogeneous phase and bimodal endotherm, thereby suppressing the melting temperature relative to slowly cooled or annealed counterparts."
    },
    "analysis_without_hierarchical_structure": {
      "descriptive_text": "The sample comprises a copolymer derived from 3-hydroxybutyric acid (93 mol%) and 3-hydroxyvaleric acid (7 mol%), compounded with a plasticizer and a nucleating agent. Processing was conducted via injection molding with zone temperatures set between 160°C and 180°C, a nozzle temperature of 170°C, and a mold temperature of 50°C. After molding, the specimens were aged for two days at room temperature. The melting temperature was characterized using differential scanning calorimetry on a TA Instruments DSC 2010 under a nitrogen purge at a heating rate of 20°C/min, focusing on the first melting peak.",
      "reasoning_analysis": "Increasing Factors: The addition of a nucleating agent promotes heterogeneous nucleation, which can enhance the degree of crystallinity and foster the development of more thermally stable crystalline morphologies. Additionally, the two-day aging period at room temperature permits secondary crystallization and physical aging, potentially thickening lamellae and increasing the thermal stability of the crystalline phase. Decreasing Factors: The introduction of 3-hydroxyvaleric acid comonomers disrupts the stereoregularity of the poly(3-hydroxybutyrate) crystal lattice, creating defects that thermodynamically depress the melting point relative to the homopolymer. The presence of a plasticizer reduces intermolecular cohesive energy density, facilitating chain mobility and lowering the energy required for phase transition, while the low mold temperature of 50°C induces rapid cooling that may limit crystal perfection. Dominant Factor: The copolymer composition is the dominant factor governing the melting behavior; the intrinsic lattice defects caused by the 7 mol% 3-hydroxyvaleric acid content establish a lower equilibrium melting temperature ceiling that outweighs the kinetic enhancements in crystallinity provided by the nucleating agent and thermal history."
    }
  },
  {
    "doi": null,
    "title": "Isothermal melt crystallization and melting behaviour of syndiotactic polypropylene†",
    "year": 2000,
    "chemical_composition": {
      "repeat_unit_psmiles": "[*]CC(C)[*]",
      "monomers": [
        {
          "name": "Propylene",
          "smiles": "CC=C",
          "ratio_value": null,
          "ratio_unit": null
        }
      ],
      "additives": [],
      "is_homopolymer": true
    },
    "processing_history": "s-PP#4 resin (metallocene catalyst, Fina Oil) melt-pressed at 190°C, cooled, melted at 190°C for 5 min, isothermally crystallized at Tc=90°C, quenched in liquid nitrogen. Tm measured by DSC (Perkin-Elmer DSC-7) at 20°C/min heating rate.",
    "hierarchical_structure": "WAXD crystallinity 0.34, Long period 12.5 nm, Lamellar thickness 4.2 nm.",
    "properties": {
      "Tm": {
        "value": [
          120.8
        ],
        "unit": "°C"
      }
    },
    "analysis_with_hierarchical_structure": {
      "descriptive_text": "The sample comprises a syndiotactic polypropylene (s-PP) homopolymer resin, designated as s-PP#4 produced by Fina Oil using a metallocene catalyst. The material processing involved melt-pressing at 190°C, followed by cooling, remelting at 190°C for 5 minutes, and isothermal crystallization at 90°C before quenching in liquid nitrogen. Hierarchical structural analysis indicated a WAXD crystallinity of 0.34, a long period of 12.5 nm, and a lamellar thickness of 4.2 nm. The melting temperature was characterized using differential scanning calorimetry at a heating rate of 20°C/min.",
      "reasoning_analysis": "Increasing Factors: The high stereoregularity inherent to the metallocene-catalyzed syndiotactic polypropylene homopolymer enables efficient chain packing into a crystalline lattice, establishing a robust thermodynamic baseline for melting. Additionally, the DSC measurement protocol utilizing a 20°C/min heating rate may induce kinetic superheating, where thermal lag prevents immediate melting at the equilibrium temperature, thereby shifting the observed endotherm peak to a higher temperature. Decreasing Factors: The finite lamellar thickness of 4.2 nm significantly depresses the melting point relative to the equilibrium melting temperature of an infinite crystal due to surface free energy effects described by the Gibbs-Thomson equation. Furthermore, the final quenching in liquid nitrogen may freeze in structural defects or limit secondary crystallization processes that would otherwise enhance crystal perfection and stability. Dominant Factor: The lamellar thickness, which is directly governed by the isothermal crystallization temperature of 90°C during processing, qualitatively dominates the final Tm behavior. While the chemical composition defines the theoretical maximum stability, the morphological constraint of the specific crystal size formed during the thermal history dictates the actual thermal transition observed."
    },
    "analysis_without_hierarchical_structure": {
      "descriptive_text": "The sample consists of a syndiotactic polypropylene homopolymer derived from a metallocene catalyst system (s-PP#4 resin). The material was subjected to melt-pressing at 190°C and subsequently underwent a controlled thermal history involving melting at 190°C for 5 minutes, isothermal crystallization at 90°C, and quenching in liquid nitrogen. The melting temperature was evaluated using differential scanning calorimetry with a heating rate of 20°C/min.",
      "reasoning_analysis": "Increasing Factors: The use of a metallocene catalyst ensures high stereoregularity within the polypropylene chains, facilitating efficient crystallization and establishing a robust baseline melting temperature. Furthermore, the processing history specifies isothermal crystallization at 90°C, which promotes the growth of thicker lamellae compared to lower crystallization temperatures, thereby thermodynamically stabilizing the crystals and driving the Tm upward. Decreasing Factors: The syndiotactic configuration of the polymer chains inherently packs less efficiently than isotactic counterparts due to the alternating stereochemistry, which imposes a lower equilibrium melting temperature limit relative to isotactic polypropylene. Additionally, the final quenching in liquid nitrogen halts further crystal perfection or secondary crystallization that might occur during slower cooling, potentially limiting the maximum achievable lamellar thickness. Dominant Factor: The isothermal crystallization temperature serves as the dominant factor governing the observed Tm for this specific sample. According to the Gibbs-Thomson equation, the lamellar thickness determined during the 90°C crystallization step directly dictates the melting point, overriding the intrinsic tacticity limitations by ensuring the formation of sufficiently thick and stable crystalline domains."
    }
  },
  {
    "doi": null,
    "title": "Synthesis and characterization of new solid polymer electrolyte (PEG + CH3COONa) for solid-state sodium batteries",
    "year": 2022,
    "chemical_composition": {
      "repeat_unit_psmiles": "*CCO*",
      "monomers": [
        {
          "name": "Ethylene oxide",
          "smiles": "C1CO1",
          "ratio_value": null,
          "ratio_unit": null
        }
      ],
      "additives": [
        {
          "name": "Sodium acetate",
          "type": "salt",
          "amount_value": 30,
          "amount_unit": "wt%"
        }
      ],
      "is_homopolymer": true
    },
    "processing_history": "Solution casting. PEG (MW 4000) and CH3COONa (30 wt%) dried at 45 °C under vacuum for 24 h. Dissolved in distilled water. Stirred 15 h at room temperature. Cast on glass petri dishes. Evaporated under vacuum at room temperature. Dried in desiccator. Tm measured by DSC (TA Instruments model 2920) in static N2 at heating rate 5 °C/min, range 0-100 °C.",
    "hierarchical_structure": "Semicrystalline. Crystallinity (Xc) 59.1%.",
    "properties": {
      "Tm": {
        "value": [
          56.08
        ],
        "unit": "°C"
      }
    },
    "analysis_with_hierarchical_structure": {
      "descriptive_text": "The sample consists of a semicrystalline poly(ethylene oxide) homopolymer derived from ethylene oxide monomers, with a molecular weight of 4000 g/mol, compounded with 30 wt% sodium acetate salt. The composite was prepared via solution casting, wherein the polymer and salt components were initially dried at 45 °C under vacuum for 24 hours before being dissolved in distilled water and stirred for 15 hours at room temperature. The resulting solution was cast onto glass petri dishes, evaporated under vacuum at room temperature, and finally dried in a desiccator. Structural characterization reveals a crystallinity degree of 59.1%, and the melting temperature was determined using differential scanning calorimetry (TA Instruments model 2920) under a static nitrogen atmosphere at a heating rate of 5 °C/min over a range of 0 to 100 °C.",
      "reasoning_analysis": "Increasing Factors: The solution casting processing history involving slow evaporation at room temperature facilitates orderly chain packing and the formation of thicker lamellae, which qualitatively elevates the observed Tm according to the Thomson-Gibbs equation. Additionally, the high degree of crystallinity (59.1%) indicates substantial structural order that supports the thermal stability of the crystalline phase. Decreasing Factors: The incorporation of 30 wt% sodium acetate acts as a diluent and disrupts the regular packing of PEO chains through ion-dipole interactions, leading to melting point depression based on thermodynamic diluent theory. Furthermore, the relatively low molecular weight (4000 g/mol) increases the concentration of chain ends, which act as defects within the crystal lattice, reducing thermodynamic stability and lowering the Tm. Residual water from the aqueous processing could also act as a plasticizer. Dominant Factor: The thermodynamic depression caused by the high concentration of ionic salt additives and the chain-end effects from the low molecular weight are the dominant factors. While the solution casting promotes crystalline perfection, the chemical disruption of the lattice by the salt and the inherent instability of short chains qualitatively drive the Tm lower relative to pure, high-molecular-weight PEO."
    },
    "analysis_without_hierarchical_structure": {
      "descriptive_text": "The sample comprises a poly(ethylene oxide) homopolymer matrix blended with sodium acetate salt at a concentration of 30 wt%. Prepared via solution casting, poly(ethylene glycol) with a molecular weight of 4000 and the sodium acetate were initially dried at 45 °C under vacuum for 24 hours, then dissolved in distilled water and stirred for 15 hours at room temperature. The solution was cast onto glass petri dishes, evaporated under vacuum at room temperature, and finally dried in a desiccator. Thermal analysis was conducted using differential scanning calorimetry on a TA Instruments model 2920 under static nitrogen at a heating rate of 5 °C/min from 0 to 100 °C.",
      "reasoning_analysis": "Increasing Factors: The inherent chemical structure of the poly(ethylene oxide) backbone facilitates the formation of helical crystalline domains, providing a fundamental baseline for melting behavior. Additionally, the processing history involves rigorous drying steps and slow solvent evaporation under vacuum at room temperature, which may permit enhanced chain reorganization and lamellar thickening compared to rapid quenching methods, while mitigating the presence of residual water that would otherwise act as a strong plasticizer. Decreasing Factors: The addition of 30 wt% sodium acetate introduces a high concentration of ionic species that coordinate with the ether oxygens, significantly disrupting the chain regularity and packing efficiency required for crystallization. Furthermore, the relatively low molecular weight of 4000 g/mol increases the concentration of chain ends, which thermodynamically reduces the equilibrium melting temperature compared to higher molecular weight analogs. Dominant Factor: The substantial concentration of sodium acetate serves as the dominant factor, where the impurity effect and ion-dipole interactions disrupt the crystalline lattice integrity, qualitatively driving the melting temperature lower than that of pure, high-molecular-weight poly(ethylene oxide)."
    }
  },
  {
    "doi": "10.1002/app.20906",
    "title": "Reverse Temperature Injection Molding of BiopolTM and Effect on Its Properties",
    "year": 2004,
    "chemical_composition": {
      "repeat_unit_psmiles": null,
      "monomers": [
        {
          "name": "3-hydroxybutyric acid",
          "smiles": "CC(O)CC(=O)O",
          "ratio_value": 93,
          "ratio_unit": "mol%"
        },
        {
          "name": "3-hydroxyvaleric acid",
          "smiles": "CCC(O)CC(=O)O",
          "ratio_value": 7,
          "ratio_unit": "mol%"
        }
      ],
      "additives": [
        {
          "name": "Plasticizer",
          "type": "plasticizer",
          "amount_value": null,
          "amount_unit": null
        },
        {
          "name": "Nucleating agent",
          "type": "nucleating agent",
          "amount_value": null,
          "amount_unit": null
        }
      ],
      "is_homopolymer": false
    },
    "processing_history": "Injection molded (Reverse Temperature: Zone 1 180°C, Zone 2 155-160°C, Zone 3 140-145°C, Nozzle 140°C, Mold 50°C). Aged 14 days at room temperature. Tm measured by DSC (TA Instruments DSC 2010, N2 purge, 20°C/min heating rate).",
    "hierarchical_structure": "Homogeneous crystalline phase, single melting endotherm.",
    "properties": {
      "Tm": {
        "value": [
          158.8
        ],
        "unit": "°C"
      }
    },
    "analysis_with_hierarchical_structure": {
      "descriptive_text": "The sample is a copolymer comprising 93 mol% 3-hydroxybutyric acid and 7 mol% 3-hydroxyvaleric acid, incorporated with a plasticizer and a nucleating agent. Processing was conducted via injection molding with barrel temperatures decreasing from 180°C to 140°C at the nozzle and a mold temperature of 50°C, followed by a 14-day aging period at room temperature. The resulting material exhibits a homogeneous crystalline structure characterized by a single melting endotherm, with thermal properties evaluated using differential scanning calorimetry at a heating rate of 20°C/min under nitrogen atmosphere.",
      "reasoning_analysis": "Increasing Factors: The inclusion of a nucleating agent promotes the formation of stable crystal nuclei, potentially leading to more perfect crystalline domains. Furthermore, the 14-day aging period at room temperature allows for secondary crystallization and lamellar thickening, which enhances the thermal stability of the crystals and drives the melting temperature higher. The shear flow experienced during injection molding may also induce chain orientation that stabilizes the crystalline phase. Decreasing Factors: The incorporation of 3-hydroxyvaleric acid comonomer units disrupts the regularity of the poly(3-hydroxybutyrate) backbone, introducing defects into the crystal lattice that thermodynamically depress the melting point relative to the homopolymer. The presence of a plasticizer acts as a diluent, reducing intermolecular cohesive forces and further lowering the equilibrium melting temperature. Additionally, the relatively low mold temperature of 50°C during processing may limit the initial perfection of the crystals formed during solidification. Dominant Factor: The intrinsic disruption of the crystal lattice regularity by the 3-hydroxyvaleric acid comonomer units, compounded by the thermodynamic dilution effect of the plasticizer, qualitatively dominates the behavior by establishing a melting point baseline lower than that of the poly(3-hydroxybutyrate) homopolymer, although the extended aging and nucleating agent serve to stabilize the observed value against further depression."
    },
    "analysis_without_hierarchical_structure": {
      "descriptive_text": "The sample consists of a copolymer synthesized from 3-hydroxybutyric acid (93 mol%) and 3-hydroxyvaleric acid (7 mol%), incorporating both a plasticizer and a nucleating agent as additives. The material was processed via injection molding using a temperature gradient ranging from 180°C at Zone 1 down to 140°C at the nozzle, with a mold temperature maintained at 50°C. Following processing, the specimens were aged for 14 days at room temperature prior to characterization. The melting temperature was subsequently determined using differential scanning calorimetry (TA Instruments DSC 2010) under a nitrogen purge with a heating rate of 20°C/min.",
      "reasoning_analysis": "Increasing Factors: The presence of a nucleating agent facilitates heterogeneous nucleation, potentially leading to a higher degree of crystallinity and the formation of more thermally stable lamellae during the injection molding cooling phase. Additionally, the 14-day aging period at room temperature allows for secondary crystallization and structural relaxation, which can perfect existing crystal domains and increase the thermal resistance of the crystalline phase. Decreasing Factors: The copolymerization with 3-hydroxyvaleric acid (7 mol%) introduces structural irregularities into the poly(3-hydroxybutyrate) lattice, disrupting chain packing and reducing crystal perfection, which intrinsically lowers the equilibrium melting temperature compared to the homopolymer. Furthermore, the inclusion of a plasticizer increases free volume and chain mobility, which can interfere with intermolecular cohesive forces required for stable crystal formation, while the relatively low mold temperature (50°C) during injection molding promotes rapid cooling that may kinetically trap less perfect crystals. Dominant Factor: The compositional effect of incorporating 3-hydroxyvaleric acid comonomers is the dominant factor. While nucleating agents and aging promote crystal perfection, the intrinsic lattice disruption caused by the comonomer units fundamentally lowers the thermodynamic stability of the crystal phase compared to pure PHB, dictating the baseline depression of the Tm."
    }
  },
  {
    "doi": null,
    "title": "Thermoresponsive fibers containing n-stearyl acrylate groups for shape memory effect",
    "year": null,
    "chemical_composition": {
      "repeat_unit_psmiles": null,
      "monomers": [
        {
          "name": "Stearyl Acrylate",
          "smiles": "CCCCCCCCCCCCCCCCCCOC(=O)C=C",
          "ratio_value": 0.4,
          "ratio_unit": "mole fraction"
        },
        {
          "name": "Acrylic Acid",
          "smiles": "OC(=O)C=C",
          "ratio_value": 0.6,
          "ratio_unit": "mole fraction"
        }
      ],
      "additives": [
        {
          "name": "AIBN",
          "type": "initiator",
          "amount_value": null,
          "amount_unit": null
        }
      ],
      "is_homopolymer": false
    },
    "processing_history": "Radical copolymerization in ethanol (3 mol/L) with AIBN at 50 °C for 24 h under N2. Purified in ethanol and dried in vacuum. Tm measured by DSC (PerkinElmer DSC7) at 10 K/min from 20-200 °C in N2.",
    "hierarchical_structure": "Crystalline structure indicated by melting peak at 59 °C.",
    "properties": {
      "Tm": {
        "value": [
          59
        ],
        "unit": "°C"
      }
    },
    "analysis_with_hierarchical_structure": {
      "descriptive_text": "The sample is a statistical copolymer composed of stearyl acrylate (0.4 mole fraction) and acrylic acid (0.6 mole fraction), synthesized via radical copolymerization using AIBN as the initiator. The reaction was conducted in ethanol at a concentration of 3 mol/L at 50 °C for 24 hours under a nitrogen atmosphere, followed by purification in ethanol and vacuum drying. Hierarchical structural characterization indicates a crystalline morphology, evidenced by a distinct melting peak observed at 59 °C during DSC analysis performed at a heating rate of 10 K/min under nitrogen flow.",
      "reasoning_analysis": "Increasing Factors: The presence of stearyl acrylate units introduces long C18 alkyl side chains capable of side-chain crystallization, which generates a defined melting transition through efficient van der Waals packing. Additionally, the acrylic acid units contribute to intermolecular cohesion via hydrogen bonding, potentially stabilizing the structure, while the vacuum drying step in the processing history ensures the removal of residual ethanol solvent, preventing plasticization that would otherwise depress the melting temperature. Decreasing Factors: The copolymerization with acrylic acid introduces structural irregularities and comonomer defects into the crystalline lattice formed by the stearyl side chains, which disrupts packing efficiency and lowers the melting temperature relative to the poly(stearyl acrylate) homopolymer. Furthermore, the random sequence distribution inherent to radical copolymerization limits the size and perfection of the crystallizable domains. Dominant Factor: The intrinsic ability of the stearyl side chains to crystallize is the dominant factor enabling the existence of a melting transition, as the acrylic acid component is inherently amorphous; however, the high mole fraction of acrylic acid acts as a significant disruptor, qualitatively determining the specific melting temperature by limiting the extent of side-chain ordering relative to the pure stearyl acrylate homopolymer."
    },
    "analysis_without_hierarchical_structure": {
      "descriptive_text": "This sample comprises a statistical copolymer synthesized from stearyl acrylate and acrylic acid monomers with mole fractions of 0.4 and 0.6 respectively. The material was prepared via radical copolymerization in ethanol at a concentration of 3 mol/L using azobisisobutyronitrile as the initiator at 50 °C for 24 hours under a nitrogen atmosphere. Following synthesis the polymer was purified in ethanol and dried under vacuum. The melting temperature was characterized using differential scanning calorimetry at a heating rate of 10 K/min ranging from 20 to 200 °C under nitrogen flow.",
      "reasoning_analysis": "Increasing Factors: The inclusion of acrylic acid units introduces strong intermolecular hydrogen bonding which increases the cohesive energy density and theoretically supports a higher thermal transition. Additionally the stearyl acrylate component features long C18 alkyl side chains that provide substantial van der Waals interactions and potential for side-chain crystallization inherently driving the melting temperature upward if order is maintained. Decreasing Factors: The random copolymer architecture significantly disrupts chain regularity and packing efficiency as the acrylic acid units act as defects within the crystalline domains typically formed by the stearyl side chains. This compositional randomness hinders the formation of a stable crystal lattice which is the primary driver for melting behavior in stearyl acrylate systems. Furthermore any residual ethanol remaining after vacuum drying could act as a plasticizer increasing free volume and depressing the melting temperature. Dominant Factor: The structural irregularity resulting from the random copolymerization is the dominant factor influencing the thermal behavior. While hydrogen bonding and alkyl chain interactions provide energetic stability the inability of the chains to pack into a regular lattice due to the high mole fraction of acrylic acid defects qualitatively suppresses the crystallinity required for a robust melting transition likely leading to a lower Tm relative to the poly(stearyl acrylate) homopolymer."
    }
  },
  {
    "doi": "10.1002/app.20906",
    "title": "Reverse Temperature Injection Molding of BiopolTM and Effect on Its Properties",
    "year": 2004,
    "chemical_composition": {
      "repeat_unit_psmiles": null,
      "monomers": [
        {
          "name": "3-hydroxybutyric acid",
          "smiles": "CC(O)CC(=O)O",
          "ratio_value": 93,
          "ratio_unit": "mol%"
        },
        {
          "name": "3-hydroxyvaleric acid",
          "smiles": "CCC(O)CC(=O)O",
          "ratio_value": 7,
          "ratio_unit": "mol%"
        }
      ],
      "additives": [
        {
          "name": "Plasticizer",
          "type": "plasticizer",
          "amount_value": null,
          "amount_unit": null
        },
        {
          "name": "Nucleating agent",
          "type": "nucleating agent",
          "amount_value": null,
          "amount_unit": null
        }
      ],
      "is_homopolymer": false
    },
    "processing_history": "Injection molded (Normal Temperature: Zone 1 160°C, Zone 2 180°C, Zone 3 180°C, Nozzle 170°C, Mold 50°C). Aged 2 days at room temperature. Tm measured by DSC (TA Instruments DSC 2010, N2 purge, 20°C/min heating rate), Second melting peak.",
    "hierarchical_structure": "Less homogeneous crystalline phase, bimodal melting endotherm.",
    "properties": {
      "Tm": {
        "value": [
          160.6
        ],
        "unit": "°C"
      }
    },
    "analysis_with_hierarchical_structure": {
      "descriptive_text": "The sample is a copolymer composed of 93 mol% 3-hydroxybutyric acid and 7 mol% 3-hydroxyvaleric acid, incorporated with a plasticizer and a nucleating agent. It was processed via injection molding with barrel temperatures between 160°C and 180°C and a mold temperature of 50°C, followed by aging at room temperature for two days. The resulting material exhibits a less homogeneous crystalline phase characterized by a bimodal melting endotherm, with the melting temperature evaluated using the second melting peak from DSC measurements at a heating rate of 20°C/min under nitrogen purge.",
      "reasoning_analysis": "Increasing Factors: The inclusion of a nucleating agent promotes heterogeneous nucleation, which can enhance the overall degree of crystallinity and facilitate the formation of more ordered crystal structures during processing. Additionally, the two-day aging period at room temperature allows for secondary crystallization and crystal perfectioning, potentially increasing lamellar thickness and thermal stability. The specific selection of the second melting peak for analysis isolates the more thermally stable crystal population, inherently reflecting a higher temperature endpoint compared to the initial melting event. Decreasing Factors: The copolymerization of 3-hydroxyvaleric acid units into the poly(3-hydroxybutyrate) matrix introduces structural defects that disrupt the regularity of the crystal lattice compared to the homopolymer, intrinsically lowering the equilibrium melting temperature. The presence of a plasticizer reduces intermolecular cohesive forces within the amorphous regions, which can facilitate chain mobility but may also interfere with crystal packing efficiency. Furthermore, the injection molding process involves rapid cooling due to the 50°C mold temperature, kinetically restricting chain rearrangement into thick lamellae and resulting in thinner crystals with lower thermal stability according to the Thomson-Gibbs equation. Dominant Factor: While the nucleating agent and aging process contribute to structural stabilization, the intrinsic lattice disruption caused by the valerate comonomer units combined with the kinetic limitations imposed by the rapid cooling during injection molding qualitatively dominate the thermal behavior, leading to a melting temperature that is depressed relative to the equilibrium value of the pure homopolymer despite the measurement of the second melting peak."
    },
    "analysis_without_hierarchical_structure": {
      "descriptive_text": "The sample consists of a copolymer synthesized from 3-hydroxybutyric acid (93 mol%) and 3-hydroxyvaleric acid (7 mol%), incorporated with both a plasticizer and a nucleating agent. The material was processed via injection molding using a temperature profile ranging from 160°C to 180°C across the heating zones with a nozzle temperature of 170°C and a mold temperature of 50°C. Following processing, the specimens were aged for two days at room temperature prior to characterization. The melting temperature was determined using differential scanning calorimetry under a nitrogen purge at a heating rate of 20°C/min, specifically analyzing the second melting peak to eliminate thermal history effects.",
      "reasoning_analysis": "Increasing Factors: The inclusion of a nucleating agent persists through the thermal cycle and promotes efficient crystallization during the DSC cooling scan, potentially leading to well-defined crystalline domains that stabilize the melting endotherm. Additionally, the high molar ratio of 3-hydroxybutyrate units provides a highly crystallizable backbone structure. Decreasing Factors: The incorporation of 3-hydroxyvaleric acid comonomer units acts as structural defects within the crystal lattice, disrupting chain packing and thermodynamically depressing the melting temperature relative to the homopolymer. The presence of a plasticizer further contributes to melting point depression through thermodynamic dilution effects. Furthermore, the injection molding processing history involving temperatures up to 180°C risks thermal degradation or chain scission in this polyester system, which would reduce molecular weight and consequently lower the observed Tm. Dominant Factor: The compositional disruption caused by the 3-hydroxyvaleric acid comonomer units qualitatively dominates the thermal behavior. While the nucleating agent enhances crystallization kinetics and the processing history may induce minor degradation, the intrinsic lattice defects introduced by the copolymer structure combined with the plasticizer effect drive the Tm to a lower value compared to a pristine poly(3-hydroxybutyrate) homopolymer."
    }
  },
  {
    "doi": "10.1063/1.4810397",
    "title": "Thermodynamics of glass forming polymeric melts",
    "year": 2013,
    "chemical_composition": {
      "repeat_unit_psmiles": "[*]OC(C)C[*]",
      "monomers": [
        {
          "name": "Propylene oxide",
          "smiles": "CC1CO1",
          "ratio_value": null,
          "ratio_unit": null
        }
      ],
      "additives": [],
      "is_homopolymer": true
    },
    "processing_history": "Tm values listed in Table 1 for thermodynamic calculations of Gibbs free energy difference. Values sourced from Reference [6] (Mishra & Dubey, 2000) as indicated in table caption.",
    "hierarchical_structure": "Glass forming polymeric melt; analyzed as undercooled melt and equilibrium solid phases.",
    "properties": {
      "Tm": {
        "value": [
          76.9
        ],
        "unit": "°C"
      }
    },
    "analysis_with_hierarchical_structure": {
      "descriptive_text": "The sample comprises a poly(propylene oxide) homopolymer, characterized structurally as a glass-forming polymeric melt analyzed in both undercooled melt and equilibrium solid phases. The melting temperature values were sourced from literature Reference [6] (Mishra & Dubey, 2000) for use in thermodynamic calculations of Gibbs free energy difference, rather than being generated through specific experimental processing protocols.",
      "reasoning_analysis": "Increasing Factors: The hierarchical structure specifies analysis of equilibrium solid phases, implying the data reflects the equilibrium melting temperature which is inherently higher than kinetically depressed observed values. Furthermore, the methyl side group on the propylene oxide repeat unit introduces steric hindrance that restricts backbone rotation compared to unsubstituted polyethers, potentially increasing lattice stability. Decreasing Factors: The polymer backbone consists of flexible ether linkages, which confer high chain mobility and a large entropy of fusion, inherently lowering the melting temperature relative to polymers with rigid carbon-based backbones. The classification as a glass-forming melt indicates a propensity for supercooling, which typically competes with crystallization, although the use of literature data mitigates kinetic effects. Dominant Factor: The dominant factor is the thermodynamic nature of the data source; by utilizing literature values designated for equilibrium solid phases rather than experimental processing outcomes, the reported Tm represents the intrinsic thermodynamic stability of the crystal lattice, overriding kinetic depressions typically caused by cooling rates or thermal history."
    },
    "analysis_without_hierarchical_structure": {
      "descriptive_text": "The sample comprises a poly(propylene oxide) homopolymer characterized by the repeat unit structure derived from propylene oxide monomers. The melting temperature data associated with this material were not obtained through direct experimental processing in this study but were instead sourced from literature Reference [6] (Mishra & Dubey, 2000) for use in thermodynamic calculations of Gibbs free energy difference as documented in Table 1.",
      "reasoning_analysis": "Increasing Factors: The structural regularity required for the polymer to exhibit a melting transition implies a stereoregular configuration that facilitates chain packing into a crystalline lattice, while the dipole moments associated with the ether linkages provide intermolecular cohesive forces that stabilize the crystal phase. Decreasing Factors: The presence of flexible ether bonds in the polymer backbone significantly increases chain mobility and the entropy of fusion, which inherently lowers the melting temperature relative to polymers with rigid backbones, and the methyl side groups introduce steric hindrance that can disrupt efficient packing density. Dominant Factor: The intrinsic flexibility of the polyether backbone serves as the primary determinant limiting the thermal stability of the crystalline phase, while the reliance on literature-sourced values for thermodynamic calculations indicates that the reported Tm reflects the equilibrium melting point rather than variations induced by specific kinetic processing histories such as cooling rates or thermal annealing."
    }
  },
  {
    "doi": "10.1063/1.4810397",
    "title": "Thermodynamics of glass forming polymeric melts",
    "year": 2013,
    "chemical_composition": {
      "repeat_unit_psmiles": "[*]NC(=O)CCCCC[*]",
      "monomers": [
        {
          "name": "Caprolactam",
          "smiles": "O=C1CCCCCN1",
          "ratio_value": null,
          "ratio_unit": null
        }
      ],
      "additives": [],
      "is_homopolymer": true
    },
    "processing_history": "Tm values listed in Table 1 for thermodynamic calculations of Gibbs free energy difference. Values sourced from Reference [6] (Mishra & Dubey, 2000) as indicated in table caption.",
    "hierarchical_structure": "Glass forming polymeric melt; analyzed as undercooled melt and equilibrium solid phases.",
    "properties": {
      "Tm": {
        "value": [
          222.9
        ],
        "unit": "°C"
      }
    },
    "analysis_with_hierarchical_structure": {
      "descriptive_text": "The sample comprises a polyamide 6 homopolymer derived from caprolactam monomers, featuring a repeating unit structure consistent with aliphatic polyamides. Characterized as a glass-forming polymeric melt, the material was analyzed in both undercooled melt and equilibrium solid phases to facilitate thermodynamic calculations. The melting temperature data utilized in this context were sourced from established literature (Mishra & Dubey, 2000) to determine the Gibbs free energy difference, implying a reliance on standardized thermodynamic parameters rather than novel processing-induced morphological variations.",
      "reasoning_analysis": "Increasing Factors: The presence of amide linkages enables strong intermolecular hydrogen bonding, which significantly enhances cohesive energy density and stabilizes the crystalline lattice, thereby driving the Tm upward. The homopolymer nature ensures chemical regularity, facilitating efficient chain packing and crystallization. Decreasing Factors: The aliphatic methylene sequence within the repeat unit introduces conformational flexibility compared to aromatic polyamides, which inherently lowers the thermal energy required for melting. Additionally, the reference to undercooled melt states suggests that if kinetic trapping occurred during solidification, imperfect crystallinity could theoretically depress the Tm, though the data focuses on equilibrium phases. Dominant Factor: The strong directional hydrogen bonding network characteristic of the polyamide chemistry is the dominant factor, establishing a well-defined equilibrium melting temperature that is primarily dictated by the chemical structure rather than the specific thermodynamic processing history described."
    },
    "analysis_without_hierarchical_structure": {
      "descriptive_text": "The sample consists of a polyamide 6 homopolymer synthesized from caprolactam monomers, characterized by a repeating unit containing an amide linkage and a methylene sequence. The thermal data associated with this material was not generated through direct experimental processing within this study but was instead adopted from established literature values reported by Mishra and Dubey (2000) to support thermodynamic calculations of the Gibbs free energy difference.",
