Repository: hhtrick/HHT-code

# HHT training framework

This directory contains model training, embedding precomputation, inference, article-level baselines and the curated datasets. All commands below assume that the working directory is `train_code/`.

## 3. Datasets and fixed partitions

Each main dataset is a JSON array at `dataset/{property}/{property}.json`. Entries contain source metadata, `chemical_composition`, `processing_history`, `hierarchical_structure`, `properties`, and two generated-analysis objects. Targets are stored as `properties[property]["value"]`; source metadata and target values are not predictive input fields.

| Property | Train | Validation | Test | Total |
|---|---:|---:|---:|---:|

File: train_code/dataset/Tm/Tm.json (part 46 of 200)
[
      "reasoning_analysis": "Increasing Factors: The chemical composition features regular amide linkages capable of forming strong intermolecular hydrogen bonds, which significantly enhance cohesive energy density and stabilize the crystalline lattice, thereby driving the Tm upward. Additionally, the homopolymer architecture ensures high structural regularity, facilitating efficient chain packing and crystallization. Decreasing Factors: The presence of a flexible aliphatic methylene sequence within the backbone introduces conformational freedom that lowers the Tm relative to rigid aromatic polyamides. Furthermore, the processing history indicates the data is sourced from literature for thermodynamic modeling rather than a specifically annealed sample, implying the values may correspond to standard crystallization conditions rather than maximized crystal perfection achieved through controlled thermal treatment. Dominant Factor: The extensive hydrogen bonding network inherent to the polyamide 6 chemistry is the dominant factor, establishing a high baseline thermal stability and crystalline melting point that defines the material behavior, overriding the flexibility introduced by the aliphatic segments."
    }
  },
  {
    "doi": "10.1002/app.20906",
    "title": "Reverse Temperature Injection Molding of BiopolTM and Effect on Its Properties",
    "year": 2004,
    "chemical_composition": {
      "repeat_unit_psmiles": null,
      "monomers": [
        {
          "name": "3-hydroxybutyric acid",
          "smiles": "CC(O)CC(=O)O",
          "ratio_value": 93,
          "ratio_unit": "mol%"
        },
        {
          "name": "3-hydroxyvaleric acid",
          "smiles": "CCC(O)CC(=O)O",
          "ratio_value": 7,
          "ratio_unit": "mol%"
        }
      ],
      "additives": [
        {
          "name": "Plasticizer",
          "type": "plasticizer",
          "amount_value": null,
          "amount_unit": null
        },
        {
          "name": "Nucleating agent",
          "type": "nucleating agent",
          "amount_value": null,
          "amount_unit": null
        }
      ],
      "is_homopolymer": false
    },
    "processing_history": "Injection molded (Normal Temperature: Zone 1 160°C, Zone 2 180°C, Zone 3 180°C, Nozzle 170°C, Mold 50°C). Aged 7 days at room temperature. Tm measured by DSC (TA Instruments DSC 2010, N2 purge, 20°C/min heating rate), First melting peak.",
    "hierarchical_structure": "Less homogeneous crystalline phase, bimodal melting endotherm.",
    "properties": {
      "Tm": {
        "value": [
          153.3
        ],
        "unit": "°C"
      }
    },
    "analysis_with_hierarchical_structure": {
      "descriptive_text": "The sample is a copolymer comprising 93 mol% 3-hydroxybutyric acid and 7 mol% 3-hydroxyvaleric acid, formulated with a plasticizer and a nucleating agent. Processing was conducted via injection molding with barrel temperatures ranging from 160°C to 180°C, a nozzle temperature of 170°C, and a mold temperature of 50°C, followed by 7 days of aging at room temperature. The resulting material exhibits a less homogeneous crystalline phase characterized by a bimodal melting endotherm, with the melting temperature assessed by DSC under nitrogen purge at a 20°C/min heating rate, specifically analyzing the first melting peak.",
      "reasoning_analysis": "Increasing Factors: The inclusion of a nucleating agent facilitates heterogeneous nucleation, promoting the growth of more thermally stable crystallites during the injection molding cooling cycle. Additionally, the 7-day aging period at room temperature may allow for secondary crystallization or lamellar thickening, potentially stabilizing the crystalline phase. Decreasing Factors: The incorporation of 7 mol% 3-hydroxyvaleric acid comonomers into the 3-hydroxybutyric acid backbone introduces structural defects into the crystal lattice, significantly depressing the equilibrium melting temperature compared to the homopolymer. The presence of a plasticizer reduces intermolecular forces and can dilute the crystalline phase. Furthermore, the injection molding process with a low mold temperature of 50°C implies a relatively high cooling rate, which restricts the time available for lamellar thickening, resulting in thinner crystals with lower thermal stability. The observed less homogeneous crystalline phase and bimodal endotherm further indicate a distribution of crystal stabilities, where the first peak typically corresponds to less perfect crystallites. Dominant Factor: The lattice disruption caused by the comonomer content combined with the kinetic limitations imposed by the rapid cooling during injection molding qualitatively dominates the thermal behavior. While the nucleating agent and aging attempt to enhance crystalline perfection, the intrinsic copolymer depression and processing-induced morphological constraints are the primary drivers determining the observed Tm."
    },
    "analysis_without_hierarchical_structure": {
      "descriptive_text": "The material is a copolymer consisting of 93 mol% 3-hydroxybutyric acid and 7 mol% 3-hydroxyvaleric acid, formulated with a plasticizer and a nucleating agent. The composite was processed by injection molding using a temperature profile of 160°C to 180°C across the heating zones with a nozzle temperature of 170°C and a mold temperature of 50°C. After processing, the samples were aged for 7 days at room temperature before characterization. The melting temperature was evaluated by differential scanning calorimetry using a TA Instruments DSC 2010 under a nitrogen purge at a heating rate of 20°C/min, recording the first melting peak.",
      "reasoning_analysis": "Increasing Factors: The inclusion of a nucleating agent facilitates heterogeneous nucleation, promoting the formation of a higher density of crystalline sites and potentially more thermally stable lamellae during the cooling phase of injection molding. Additionally, the 7-day aging period at room temperature allows for secondary crystallization and crystal perfectionization, which can lead to crystal thickening and a subsequent shift of the observed melting endotherm to higher temperatures. Decreasing Factors: The incorporation of 3-hydroxyvaleric acid comonomer units into the poly(3-hydroxybutyrate) backbone introduces structural defects that disrupt lattice packing efficiency, thermodynamically depressing the melting temperature relative to the homopolymer. Furthermore, the presence of a plasticizer acts as a diluent within the polymer matrix, lowering the chemical potential of the melt and contributing to melting point depression. Dominant Factor: The comonomer incorporation serves as the dominant thermodynamic factor governing the Tm; while the nucleating agent and aging process optimize crystal morphology and perfection kinetically, the intrinsic disruption of chain regularity caused by the valerate units fundamentally establishes a lower equilibrium melting temperature compared to pure poly(3-hydroxybutyrate)."
    }
  },
  {
    "doi": "10.1002/app.20906",
    "title": "Reverse Temperature Injection Molding of BiopolTM and Effect on Its Properties",
    "year": 2004,
    "chemical_composition": {
      "repeat_unit_psmiles": null,
      "monomers": [
        {
          "name": "3-hydroxybutyric acid",
          "smiles": "CC(O)CC(=O)O",
          "ratio_value": 93,
          "ratio_unit": "mol%"
        },
        {
          "name": "3-hydroxyvaleric acid",
          "smiles": "CCC(O)CC(=O)O",
          "ratio_value": 7,
          "ratio_unit": "mol%"
        }
      ],
      "additives": [
        {
          "name": "Plasticizer",
          "type": "plasticizer",
          "amount_value": null,
          "amount_unit": null
        },
        {
          "name": "Nucleating agent",
          "type": "nucleating agent",
          "amount_value": null,
          "amount_unit": null
        }
      ],
      "is_homopolymer": false
    },
    "processing_history": "Injection molded (Normal Temperature: Zone 1 160°C, Zone 2 180°C, Zone 3 180°C, Nozzle 170°C, Mold 50°C). Aged 7 days at room temperature. Tm measured by DSC (TA Instruments DSC 2010, N2 purge, 20°C/min heating rate), Second melting peak.",
    "hierarchical_structure": "Less homogeneous crystalline phase, bimodal melting endotherm.",
    "properties": {
      "Tm": {
        "value": [
          159.0
        ],
        "unit": "°C"
      }
    },
    "analysis_with_hierarchical_structure": {
      "descriptive_text": "The sample is a copolymer composed of 3-hydroxybutyric acid (93 mol%) and 3-hydroxyvaleric acid (7 mol%), incorporating both a plasticizer and a nucleating agent. It was processed via injection molding with barrel temperatures ranging from 160°C to 180°C and a mold temperature of 50°C, followed by a 7-day aging period at room temperature. Structural characterization reveals a less homogeneous crystalline phase exhibiting a bimodal melting endotherm, with the melting temperature determined by DSC during the second heating scan at a rate of 20°C/min under nitrogen purge.",
      "reasoning_analysis": "Increasing Factors: The high molar ratio of 3-hydroxybutyric acid (93%) maintains a backbone structure similar to poly(3-hydroxybutyrate), which possesses an inherently high melting temperature relative to many other biopolyesters. Additionally, the inclusion of a nucleating agent promotes heterogeneous nucleation, potentially leading to improved crystalline perfection and stability that would resist melting at lower temperatures. Decreasing Factors: The incorporation of 3-hydroxyvaleric acid comonomers introduces structural irregularities into the crystal lattice, disrupting chain packing and reducing lamellar thickness, which thermodynamically depresses the melting temperature. The presence of a plasticizer increases segmental mobility and free volume, weakening intermolecular forces within the crystalline regions. Furthermore, the low mold temperature (50°C) during injection molding likely induced rapid cooling, resulting in the observed less homogeneous crystalline phase and bimodal endotherm indicative of defective or thinner crystals that melt at reduced temperatures. Dominant Factor: The compositional disruption caused by the 3-hydroxyvaleric acid comonomer units qualitatively dominates the final Tm behavior by fundamentally lowering the equilibrium melting point relative to the homopolymer; however, this effect is compounded by the processing-induced structural heterogeneity, where the rapid cooling history prevents the formation of thick, stable lamellae, ensuring the observed Tm remains significantly depressed."
    },
    "analysis_without_hierarchical_structure": {
      "descriptive_text": "The sample comprises a copolymer synthesized from 3-hydroxybutyric acid (93 mol%) and 3-hydroxyvaleric acid (7 mol%), incorporated with a plasticizer and a nucleating agent. The material was processed via injection molding with barrel temperatures ranging from 160°C to 180°C and a mold temperature of 50°C, followed by a 7-day aging period at room temperature. Thermal analysis was conducted using differential scanning calorimetry under nitrogen purge at a heating rate of 20°C/min, focusing on the second melting peak to assess the melting temperature.",
      "reasoning_analysis": "Increasing Factors: The inclusion of a nucleating agent promotes the formation of more stable and perfect crystal lamellae, while the 7-day aging period allows for secondary crystallization and lamellar thickening, both of which serve to elevate the observed Tm. Additionally, the high molar ratio of 3-hydroxybutyric acid preserves a highly crystallizable backbone structure inherent to PHB. Decreasing Factors: The incorporation of 3-hydroxyvaleric acid comonomers introduces structural irregularities that disrupt the crystal lattice packing, thermodynamically depressing the equilibrium melting point relative to the homopolymer. Furthermore, the presence of a plasticizer increases free volume and reduces intermolecular cohesive forces, which facilitates chain mobility and further lowers the Tm. Dominant Factor: The thermodynamic depression caused by the comonomer inclusion and the plasticizer qualitatively dominates the final Tm behavior, as these factors fundamentally alter the stability of the crystal phase, outweighing the kinetic stabilization provided by the aging process and nucleating agent."
    }
  },
  {
    "doi": null,
    "title": "Thermoresponsive fibers containing n-stearyl acrylate groups for shape memory effect",
    "year": null,
    "chemical_composition": {
      "repeat_unit_psmiles": null,
      "monomers": [
        {
          "name": "Stearyl Acrylate",
          "smiles": "CCCCCCCCCCCCCCCCCCOC(=O)C=C",
          "ratio_value": 0.4,
          "ratio_unit": "mole fraction"
        },
        {
          "name": "Acrylic Acid",
          "smiles": "OC(=O)C=C",
          "ratio_value": 0.6,
          "ratio_unit": "mole fraction"
        }
      ],
      "additives": [
        {
          "name": "PVA",
          "type": "polymer blend",
          "amount_value": null,
          "amount_unit": null
        },
        {
          "name": "Adipoyl Dihydrazide",
          "type": "crosslinker",
          "amount_value": "4-12",
          "amount_unit": "%"
        },
        {
          "name": "Dicyclohexylcarbodimide",
          "type": "accelerator",
          "amount_value": null,
          "amount_unit": null
        }
      ],
      "is_homopolymer": false
    },
    "processing_history": "Mixed P(SA-co-AA) (F=0.4) and PVA (quality ratio R varies) dissolved in DMSO/Water (7:3, 12% conc). Crosslinked with ADH (4-12% of copolymer quality) and DCC. Stirred in kettle at 90 °C for 4 h and kept in vacuum for 2 h at 90 °C. Spun at 90 °C into ethanol coagulation bath at 20 °C. Tm measured by DSC (PerkinElmer DSC7) at 10 K/min from 20-200 °C in N2.",
    "hierarchical_structure": "Crystalline structures confirmed by WAXD. Peaks at 2θ=19.4° (0.46 nm, PVA), 17.3° (0.52 nm, SA), 15.5° (0.58 nm, SA).",
    "properties": {
      "Tm": {
        "value": [
          55
        ],
        "unit": "°C"
      }
    },
    "analysis_with_hierarchical_structure": {
      "descriptive_text": "The sample comprises a copolymer system synthesized from stearyl acrylate (0.4 mole fraction) and acrylic acid (0.6 mole fraction), blended with poly(vinyl alcohol) (PVA). The formulation includes adipoyl dihydrazide (4-12%) as a crosslinker and dicyclohexylcarbodimide as an accelerator, dissolved in a DMSO/water (7:3) solvent system at 12% concentration. Processing involved thermal treatment at 90 °C with stirring and vacuum drying, followed by spinning into a 20 °C ethanol coagulation bath. Wide-angle X-ray diffraction analysis confirmed a semi-crystalline hierarchy, displaying distinct peaks corresponding to PVA crystals at 2θ = 19.4° and stearyl acrylate side-chain crystallization at 17.3° and 15.5°, with thermal properties evaluated via DSC at 10 K/min under a nitrogen atmosphere.",
      "reasoning_analysis": "Increasing Factors: The long alkyl chains of the stearyl acrylate units facilitate side-chain crystallization, while the PVA blend contributes additional crystalline domains stabilized by strong intermolecular hydrogen bonding. Furthermore, the chemical crosslinking introduced by adipoyl dihydrazide restricts chain mobility within the lattice and increases the thermodynamic stability of the crystalline phase. Decreasing Factors: The random incorporation of acrylic acid monomers disrupts the regularity of the stearyl side-chain packing, introducing structural defects that lower the melting point of the acrylate crystallites relative to a homopolymer. Additionally, the rapid coagulation in a 20 °C ethanol bath may limit the time available for crystal perfection and growth compared to slow cooling protocols. Dominant Factor: The dominant influence on the Tm behavior arises from the robust network formed by the chemical crosslinks and the extensive hydrogen bonding between the PVA, acrylic acid, and crosslinker. This strong cohesive energy density and network stabilization likely outweigh the crystalline defects introduced by copolymerization, maintaining a thermally stable melting transition governed by the integrity of the crosslinked semi-crystalline phases."
    },
    "analysis_without_hierarchical_structure": {
      "descriptive_text": "The sample comprises a poly(stearyl acrylate-co-acrylic acid) copolymer with a stearyl acrylate mole fraction of 0.4 blended with polyvinyl alcohol. The mixture was dissolved in a dimethyl sulfoxide and water solvent system at a concentration of 12% and chemically crosslinked using adipoyl dihydrazide at 4-12% relative to copolymer mass, facilitated by dicyclohexylcarbodimide as an accelerator. Following stirring in a kettle at 90 °C for 4 hours and subsequent vacuum drying at 90 °C for 2 hours, the material was spun at 90 °C into an ethanol coagulation bath maintained at 20 °C. The melting temperature was characterized using differential scanning calorimetry at a heating rate of 10 K/min under a nitrogen atmosphere across a temperature range of 20 to 200 °C.",
      "reasoning_analysis": "Increasing Factors: The fiber spinning process into a coagulation bath induces molecular orientation along the fiber axis, which promotes the formation of more stable and extended crystalline domains, thereby driving the Tm higher. Additionally, the presence of acrylic acid units and polyvinyl alcohol facilitates strong intermolecular hydrogen bonding, which increases the cohesive energy density and lattice stability of any formed crystals. The long stearyl side chains also possess the inherent ability to undergo side-chain crystallization, contributing a distinct melting endotherm. Decreasing Factors: The random copolymerization of stearyl acrylate and acrylic acid introduces significant structural irregularity along the backbone, which disrupts the sequence length required for extensive backbone crystallization and acts as a defect within the crystal lattice. Furthermore, the chemical crosslinking via adipoyl dihydrazide creates a topological network that restricts chain mobility and prevents the chain folding necessary for forming thick, perfect lamellae, effectively depressing the Tm. Dominant Factor: The structural irregularity introduced by the random copolymer composition and the topological constraints imposed by the crosslinking network are the dominant factors. These chemical modifications fundamentally limit the maximum degree of crystallinity and crystal perfection achievable, overriding the enhancing effects of processing-induced orientation and resulting in a suppressed Tm relative to the respective homopolymer constituents."
    }
  },
  {
    "doi": "10.1134/S0018143925601290",
    "title": "Kinetics of Changes in the Melting Point of Highly Oriented UHMWPE during Radiation–Oxidative Aging",
    "year": 2025,
    "chemical_composition": {
      "repeat_unit_psmiles": "[*]CC[*]",
      "monomers": [
        {
          "name": "Ethylene",
          "smiles": "C=C",
          "ratio_value": null,
          "ratio_unit": null
        }
      ],
      "additives": [],
      "is_homopolymer": true
    },
    "processing_history": "Commercially available UHMWPE yarns obtained by gel drawing from a concentrated polymer solution in decalin followed by additional thermal orientation. Sample was unirradiated (0 MGy). Tm measured by differential scanning calorimetry (DSC) using a Mettler TA 3000 instrument at a heating rate of 10 K/min and sample weight of 0.40–0.45 mg.",
    "hierarchical_structure": "Highly oriented UHMWPE gel fibers. Crystallites from straightened chains. Fibrillar structure with unfolded tie chains.",
    "properties": {
      "Tm": {
        "value": [
          150.5
        ],
        "unit": "°C"
      }
    },
    "analysis_with_hierarchical_structure": {
      "descriptive_text": "The sample comprises a polyethylene homopolymer, specifically commercially available ultra-high molecular weight polyethylene (UHMWPE) yarns. These fibers were manufactured via gel drawing from a concentrated polymer solution in decalin, followed by additional thermal orientation to achieve a highly oriented state. The resulting hierarchical structure features fibrillar morphology composed of crystallites formed from straightened chains and unfolded tie chains. The material remained unirradiated throughout processing, and the melting temperature was characterized using differential scanning calorimetry (DSC) with a Mettler TA 3000 instrument at a heating rate of 10 K/min using sample weights between 0.40 and 0.45 mg.",
      "reasoning_analysis": "Increasing Factors: The gel drawing process from solution followed by thermal orientation promotes the formation of extended chain crystals and significantly increases lamellar thickness compared to conventional melt-crystallized polyethylene. The ultra-high molecular weight minimizes the concentration of chain ends within the crystalline lattice, reducing defect-induced instability. Furthermore, the high degree of molecular orientation stabilizes the crystalline phase by reducing the entropy of the system relative to the melt. Decreasing Factors: Despite the enhanced structural order, the crystallites possess finite dimensions rather than representing infinite perfect crystals, invoking the Gibbs-Thomson effect which depresses the melting point relative to the equilibrium melting temperature. Additionally, the presence of amorphous regions containing unfolded tie chains introduces structural heterogeneity that may broaden the melting transition and influence the onset temperature. Dominant Factor: The processing-induced morphology, specifically the formation of extended chain crystals via gel drawing and thermal orientation, qualitatively dominates the thermal behavior. This structural evolution drives the melting temperature significantly higher than that of standard folded-chain polyethylene, overriding the depression effects caused by finite crystal size."
    },
    "analysis_without_hierarchical_structure": {
      "descriptive_text": "The sample comprises an ultra-high molecular weight polyethylene (UHMWPE) homopolymer derived from commercially available yarns. These yarns were fabricated via gel drawing from a concentrated polymer solution in decalin, followed by additional thermal orientation to enhance structural alignment. The material was maintained in an unirradiated state at 0 MGy prior to characterization. The melting temperature was subsequently determined using differential scanning calorimetry on a Mettler TA 3000 instrument, employing a heating rate of 10 K/min with sample weights ranging between 0.40 and 0.45 mg.",
      "reasoning_analysis": "Increasing Factors: The linear ethylene homopolymer backbone facilitates efficient chain packing and high crystallinity. Additionally, the processing history involving gel drawing and thermal orientation induces significant chain alignment and extension, promoting the formation of thicker lamellar crystals that thermodynamically stabilize the crystalline phase and drive the melting temperature upward. Decreasing Factors: Potential structural defects introduced during the high-strain drawing process could reduce crystal perfection if not fully annealed, and any trace amounts of residual decalin solvent remaining within the fibrillar network might act as a minor plasticizer in the amorphous regions, theoretically lowering thermal stability. Dominant Factor: The morphological enhancements driven by the gel drawing and thermal orientation processing history are the dominant influence, as the increase in lamellar thickness and chain extension qualitatively outweighs potential defect-related depressions, establishing a higher melting temperature baseline compared to conventional melt-processed polyethylene."
    }
  },
  {
    "doi": "10.1002/app.20906",
    "title": "Reverse Temperature Injection Molding of BiopolTM and Effect on Its Properties",
    "year": 2004,
    "chemical_composition": {
      "repeat_unit_psmiles": null,
      "monomers": [
        {
          "name": "3-hydroxybutyric acid",
          "smiles": "CC(O)CC(=O)O",
          "ratio_value": 93,
          "ratio_unit": "mol%"
        },
        {
          "name": "3-hydroxyvaleric acid",
          "smiles": "CCC(O)CC(=O)O",
          "ratio_value": 7,
          "ratio_unit": "mol%"
        }
      ],
      "additives": [
        {
          "name": "Plasticizer",
          "type": "plasticizer",
          "amount_value": null,
          "amount_unit": null
        },
        {
          "name": "Nucleating agent",
          "type": "nucleating agent",
          "amount_value": null,
          "amount_unit": null
        }
      ],
      "is_homopolymer": false
    },
    "processing_history": "Injection molded (Normal Temperature: Zone 1 160°C, Zone 2 180°C, Zone 3 180°C, Nozzle 170°C, Mold 50°C). Aged 0 days (cooled 2h at room temperature). Tm measured by DSC (TA Instruments DSC 2010, N2 purge, 20°C/min heating rate), Second melting peak.",
    "hierarchical_structure": "Less homogeneous crystalline phase, bimodal melting endotherm.",
    "properties": {
      "Tm": {
        "value": [
          159.6
        ],
        "unit": "°C"
      }
    },
    "analysis_with_hierarchical_structure": {
      "descriptive_text": "The sample is a copolymer comprising 93 mol% 3-hydroxybutyric acid and 7 mol% 3-hydroxyvaleric acid, compounded with a plasticizer and a nucleating agent. It was fabricated via injection molding with barrel temperatures between 160°C and 180°C and a mold temperature of 50°C, followed by cooling at room temperature for 2 hours without aging. The material exhibits a less homogeneous crystalline phase with a bimodal melting endotherm, and the melting temperature was characterized by DSC during the second heating scan at 20°C/min under nitrogen purge.",
      "reasoning_analysis": "Increasing Factors: The presence of a nucleating agent promotes heterogeneous nucleation, which can enhance the stability of crystalline domains and potentially sharpen the melting transition. The high proportion of 3-hydroxybutyric acid maintains a backbone structure capable of forming relatively stable crystalline lattices compared to more irregular copolymers. Decreasing Factors: The incorporation of 3-hydroxyvaleric acid comonomers introduces structural irregularities into the polymer lattice, disrupting chain packing and significantly depressing the equilibrium melting temperature compared to the homopolymer. The addition of a plasticizer acts as an impurity within the system, lowering the chemical potential of the melt and reducing the melting point. Furthermore, the injection molding process involving high barrel temperatures up to 180°C risks thermal degradation or chain scission, which introduces defects that lower thermal stability, while the low mold temperature of 50°C indicates a processing history prone to rapid cooling and kinetic trapping of less perfect crystals. Dominant Factor: The lattice disruption caused by the 3-hydroxyvaleric acid comonomer content qualitatively dominates the thermal behavior, establishing a lower baseline Tm relative to pure PHB. This chemical effect is compounded by the processing-induced factors, where the potential for thermal degradation and the material's tendency toward forming less homogeneous crystalline phases under the specified molding conditions drive the observed melting profile."
    },
    "analysis_without_hierarchical_structure": {
      "descriptive_text": "The sample comprises a copolymer derived from 3-hydroxybutyric acid (93 mol%) and 3-hydroxyvaleric acid (7 mol%), incorporated with both a plasticizer and a nucleating agent. Processing was conducted via injection molding with barrel zones set between 160°C and 180°C, a nozzle temperature of 170°C, and a mold temperature of 50°C, followed by a 2-hour cooling period at room temperature without additional aging. Thermal characterization was performed using differential scanning calorimetry under a nitrogen purge at a heating rate of 20°C/min, with the melting temperature specifically evaluated from the second melting peak to eliminate prior thermal history.",
      "reasoning_analysis": "Increasing Factors: The presence of a nucleating agent facilitates heterogeneous nucleation, promoting the formation of more ordered or thicker lamellae during the controlled cooling cycle within the DSC instrument, which supports a higher observed melting temperature. Additionally, the high molar fraction of 3-hydroxybutyrate maintains long crystallizable sequences capable of forming a robust crystal lattice. Decreasing Factors: The incorporation of 3-hydroxyvaleric acid comonomer units introduces structural defects into the crystal lattice, disrupting chain packing efficiency and thermodynamically lowering the equilibrium melting point relative to the homopolymer. The addition of a plasticizer may further depress the melting temperature through dilution effects, while the initial rapid cooling during injection molding could have initially limited crystal perfection, though this is largely mitigated by the second heating protocol. Dominant Factor: The comonomer composition serves as the dominant factor influencing the Tm; the lattice disruption caused by the 3-hydroxyvaleric acid units fundamentally reduces the crystal stability compared to pure poly(3-hydroxybutyrate), qualitatively driving the Tm lower regardless of the nucleating agent's influence or the erasure of the initial molding thermal history during the second melting scan."
    }
  },
  {
    "doi": "10.1134/S0965545X06100166",
    "title": "Gas Permeability of Polydimethylsiltrimethylene above and below the Melting Temperature of the Crystalline Phase",
    "year": 2006,
    "chemical_composition": {
      "repeat_unit_psmiles": "[*][Si](C)(C)CCC[*]",
      "monomers": [
        {
          "name": "1,1-dimethyl-1-silacyclobutane",
          "smiles": "C[Si]1(C)CCC1",
          "ratio_value": null,
          "ratio_unit": null
        }
      ],
      "additives": [],
      "is_homopolymer": true
    },
    "processing_history": "Synthesized by ring-opening thermal polymerization of 1,1-dimethyl-1-silacyclobutane. Films (200–250 µm) cast from 5% polymer solution in chloroform on cellophane support, solvent evaporated at room temperature under atmospheric pressure then vacuum. Tm measured by DSC.",
    "hierarchical_structure": "Semicrystalline. Degree of crystallinity (φ) = 0.30 estimated by X-ray diffraction analysis (wideangle scattering) with Cu Kα radiation.",
    "properties": {
      "Tm": {
        "value": [
          37.9
        ],
        "unit": "°C"
      }
    },
    "analysis_with_hierarchical_structure": {
      "descriptive_text": "The investigated material is a semicrystalline homopolymer synthesized via the ring-opening thermal polymerization of 1,1-dimethyl-1-silacyclobutane, possessing a backbone architecture composed of dimethylsilylene units linked by trimethylene spacers. Thin films ranging from 200 to 250 µm were fabricated by casting a 5% polymer solution in chloroform onto a cellophane support, followed by solvent removal at room temperature under atmospheric pressure and final vacuum drying. Wide-angle X-ray scattering analysis using Cu Kα radiation indicates a degree of crystallinity of 0.30, and the thermal properties, specifically the melting temperature, were characterized using differential scanning calorimetry.",
      "reasoning_analysis": "Increasing Factors: The homopolymer structure ensures high chemical regularity, facilitating efficient chain packing into crystalline lamellae as evidenced by the 30% degree of crystallinity, which stabilizes the solid phase. Additionally, the vacuum drying step in the processing history helps eliminate residual chloroform, preventing solvent-induced plasticization that would otherwise destabilize the crystal lattice. Decreasing Factors: The polymer backbone incorporates silicon-carbon bonds and flexible trimethylene spacers, which confer high conformational freedom and increase the entropy of fusion, inherently lowering the melting temperature relative to rigid backbones. Furthermore, the film casting process conducted at room temperature may result in kinetically trapped crystalline morphologies with thinner lamellae compared to slow cooling from the melt, further depressing the observed Tm. Dominant Factor: The intrinsic conformational flexibility of the polysilylene-propylene backbone is the dominant thermodynamic factor defining the baseline melting behavior, while the solution-casting processing history primarily influences the crystalline perfection, likely resulting in a Tm that reflects metastable crystal dimensions rather than equilibrium melting conditions."
    },
    "analysis_without_hierarchical_structure": {
      "descriptive_text": "The sample consists of a homopolymer derived from the ring-opening thermal polymerization of 1,1-dimethyl-1-silacyclobutane. Thin films ranging from 200 to 250 µm in thickness were prepared by casting a 5% polymer solution in chloroform onto a cellophane support. The solvent was subsequently evaporated at room temperature under atmospheric pressure followed by vacuum drying to ensure residual solvent removal. The melting temperature of the resulting material was characterized using differential scanning calorimetry (DSC).",
      "reasoning_analysis": "Increasing Factors: The high structural regularity inherent to the homopolymer synthesized via ring-opening polymerization facilitates efficient chain packing and crystallization, thereby increasing the enthalpy of fusion and driving the Tm upward. Additionally, the processing history includes a vacuum drying step following solvent evaporation, which effectively removes residual chloroform that could otherwise act as a plasticizer and depress the melting temperature. Decreasing Factors: The presence of silicon atoms within the polymer backbone introduces greater bond length and flexibility compared to all-carbon analogs, which increases the entropy of the melt state and thermodynamically lowers the Tm. Furthermore, the methyl side groups introduce minor steric hindrance, and the room temperature solvent evaporation may limit the degree of crystal perfection compared to higher temperature annealing processes. Dominant Factor: The intrinsic flexibility of the silicon-carbon backbone is the primary factor limiting the magnitude of the Tm relative to rigid polymers; however, the high regioregularity from the ring-opening polymerization is the dominant factor enabling the crystallinity required for a measurable melting transition, provided the vacuum drying successfully eliminates solvent plasticization effects."
    }
  },
  {
    "doi": "10.1002/pat.5800",
    "title": "Investigation of thermal property of plasma-polymerized fluorocarbon thin films",
    "year": 2022,
    "chemical_composition": {
      "repeat_unit_psmiles": "[*]C(F)(F)C(F)(F)[*]",
      "monomers": [
        {
          "name": "Tetrafluoroethylene",
          "smiles": "FC(F)=C(F)F",
          "ratio_value": null,
          "ratio_unit": null
        }
      ],
      "additives": [],
      "is_homopolymer": true
    },
    "processing_history": "Bulk PTFE (TF-1750, Dyneon) prepared with dimensions 5 x 10 x 1 mm^3. Thermal treatment in air: heated to 300-400 °C at 5 °C/min, maintained for 1 h, cooled at 5 °C/min. Tm value cited from literature as reference standard.",
    "hierarchical_structure": "Semi-crystalline polymer with a relatively high crystallinity (92%-98%).",
    "properties": {
      "Tm": {
        "value": [
          340
        ],
        "unit": "°C"
      }
    },
    "analysis_with_hierarchical_structure": {
      "descriptive_text": "The sample consists of a polytetrafluoroethylene (PTFE) homopolymer derived from tetrafluoroethylene monomers, exhibiting a semi-crystalline hierarchical structure with exceptionally high crystallinity ranging from 92% to 98%. The material was processed as a bulk specimen (Dyneon TF-1750) with dimensions of 5 x 10 x 1 mm^3 and subjected to a specific thermal treatment in air involving heating to 300-400 °C at a rate of 5 °C/min, holding for 1 hour, and subsequently cooling at 5 °C/min. This thermally treated bulk polymer serves as a reference standard, with its melting temperature values cited from established literature.",
      "reasoning_analysis": "Increasing Factors: The chemical structure of polytetrafluoroethylene features a stiff backbone with strong carbon-fluorine bonds and high symmetry, which promotes tight chain packing and high lattice energy, intrinsically driving the Tm upward. Furthermore, the hierarchical structure indicates extremely high crystallinity (92%-98%), and the processing history involves thermal annealing near the melting region followed by controlled cooling, which facilitates lamellar thickening and crystal perfection, thereby requiring more thermal energy to disrupt the crystalline phase. Decreasing Factors: There are no compositional factors such as comonomer incorporation, branching, or plasticizing additives present to disrupt chain packing or reduce intermolecular forces. The only inherent limitation relative to a theoretical infinite crystal is the finite size of the crystalline lamellae, though the reported high crystallinity suggests this depression effect is minimized. Dominant Factor: The intrinsic rigidity of the fluorocarbon backbone combined with the high degree of crystallinity achieved through the specific thermal annealing history qualitatively dominates the behavior, establishing a high melting temperature characteristic of highly ordered, defect-free PTFE."
    },
    "analysis_without_hierarchical_structure": {
      "descriptive_text": "The sample consists of bulk polytetrafluoroethylene (PTFE) homopolymer, specifically Dyneon TF-1750, prepared with dimensions of 5 × 10 × 1 mm³. The material underwent a thermal treatment in air, wherein it was heated to a range of 300–400 °C at a rate of 5 °C/min, maintained at the target temperature for 1 hour, and subsequently cooled at 5 °C/min. The melting temperature value for this system is cited from literature serving as a reference standard.",
      "reasoning_analysis": "Increasing Factors: The chemical composition features a carbon backbone fully substituted with fluorine atoms, creating strong C-F bonds and significant steric hindrance that forces the chain into a rigid helical conformation, inherently restricting segmental mobility and driving the Tm higher. Additionally, the homopolymer architecture ensures high structural regularity, facilitating tight chain packing and high crystallinity which stabilizes the crystalline phase. Decreasing Factors: The processing history involves thermal treatment above the melting range, which erases any prior thermal history and existing crystal perfection, resetting the morphology. Furthermore, the moderate cooling rate of 5 °C/min limits the time available for extensive lamellar thickening compared to slow isothermal annealing, preventing an artificial elevation of the Tm beyond the equilibrium melting point. Dominant Factor: The intrinsic rigidity and high crystallinity potential derived from the perfluorinated backbone structure qualitatively dominate the thermal behavior, establishing a high baseline Tm that is primarily maintained rather than significantly altered by the standardizing thermal treatment."
    }
  },
  {
    "doi": "10.1002/app.20906",
    "title": "Reverse Temperature Injection Molding of BiopolTM and Effect on Its Properties",
    "year": 2004,
    "chemical_composition": {
