Repository: hhtrick/HHT-code

# HHT training framework

This directory contains model training, embedding precomputation, inference, article-level baselines and the curated datasets. All commands below assume that the working directory is `train_code/`.

## 3. Datasets and fixed partitions

Each main dataset is a JSON array at `dataset/{property}/{property}.json`. Entries contain source metadata, `chemical_composition`, `processing_history`, `hierarchical_structure`, `properties`, and two generated-analysis objects. Targets are stored as `properties[property]["value"]`; source metadata and target values are not predictive input fields.

| Property | Train | Validation | Test | Total |
|---|---:|---:|---:|---:|

File: train_code/dataset/Tm/Tm.json (part 47 of 200)
[
      "repeat_unit_psmiles": null,
      "monomers": [
        {
          "name": "3-hydroxybutyric acid",
          "smiles": "CC(O)CC(=O)O",
          "ratio_value": 93,
          "ratio_unit": "mol%"
        },
        {
          "name": "3-hydroxyvaleric acid",
          "smiles": "CCC(O)CC(=O)O",
          "ratio_value": 7,
          "ratio_unit": "mol%"
        }
      ],
      "additives": [
        {
          "name": "Plasticizer",
          "type": "plasticizer",
          "amount_value": null,
          "amount_unit": null
        },
        {
          "name": "Nucleating agent",
          "type": "nucleating agent",
          "amount_value": null,
          "amount_unit": null
        }
      ],
      "is_homopolymer": false
    },
    "processing_history": "Injection molded (Normal Temperature: Zone 1 160°C, Zone 2 180°C, Zone 3 180°C, Nozzle 170°C, Mold 50°C). Aged 35 days at room temperature. Tm measured by DSC (TA Instruments DSC 2010, N2 purge, 20°C/min heating rate), First melting peak.",
    "hierarchical_structure": "Less homogeneous crystalline phase, bimodal melting endotherm.",
    "properties": {
      "Tm": {
        "value": [
          155.1
        ],
        "unit": "°C"
      }
    },
    "analysis_with_hierarchical_structure": {
      "descriptive_text": "The sample is a copolymer composed of 3-hydroxybutyric acid (93 mol%) and 3-hydroxyvaleric acid (7 mol%), formulated with a plasticizer and a nucleating agent. The material was processed via injection molding with barrel temperatures up to 180°C and a mold temperature of 50°C, followed by aging for 35 days at room temperature. Structural analysis indicates a less homogeneous crystalline phase characterized by a bimodal melting endotherm, with the melting temperature measured by DSC during the first heating scan at 20°C/min under nitrogen purge.",
      "reasoning_analysis": "Increasing Factors: The inclusion of a nucleating agent promotes heterogeneous nucleation, potentially enhancing crystallinity and crystal perfection which can stabilize the lattice against melting. Additionally, the 35-day aging period at room temperature allows for secondary crystallization and lamellar thickening, processes that thermodynamically stabilize the crystals and drive the Tm higher. Decreasing Factors: The incorporation of 3-hydroxyvaleric acid comonomer units introduces structural irregularities and lattice defects into the 3-hydroxybutyrate crystal lattice, which thermodynamically depresses the equilibrium melting temperature. The presence of a plasticizer increases free volume and chain mobility, facilitating earlier melting, while the injection molding process utilizing a low mold temperature (50°C) induces rapid cooling that kinetically traps less perfect crystals with thinner lamellae. Dominant Factor: The intrinsic lattice disruption caused by the 3-hydroxyvaleric acid comonomer content establishes a lower equilibrium melting temperature baseline; however, the processing history resulting in a less homogeneous crystalline phase and bimodal endotherm qualitatively dominates the specific thermal behavior, preventing the realization of higher melting peaks associated with more perfect crystalline structures."
    },
    "analysis_without_hierarchical_structure": {
      "descriptive_text": "The sample comprises a copolymer synthesized from 3-hydroxybutyric acid (93 mol%) and 3-hydroxyvaleric acid (7 mol%), formulated with both a plasticizer and a nucleating agent. The material was processed via injection molding using a temperature profile of 160°C, 180°C, and 180°C for zones 1 through 3 respectively, with a nozzle temperature of 170°C and a mold temperature of 50°C. Following processing, the specimens were aged for 35 days at room temperature prior to characterization. The melting temperature was subsequently determined by differential scanning calorimetry using a TA Instruments DSC 2010 under a nitrogen purge with a heating rate of 20°C/min, recording the first melting peak.",
      "reasoning_analysis": "Increasing Factors: The inclusion of a nucleating agent in the formulation promotes heterogeneous nucleation, which can enhance the degree of crystallinity and facilitate the formation of more stable crystal lamellae during the injection molding cooling phase. Furthermore, the processing history specifies an aging period of 35 days at room temperature; for semi-crystalline polyhydroxyalkanoates, this allows for secondary crystallization and crystal perfection processes to occur, which typically increases the thermal stability of the crystals and raises the observed melting temperature. Decreasing Factors: The chemical composition reveals a copolymer structure containing 7 mol% 3-hydroxyvaleric acid units within a 3-hydroxybutyrate matrix. The incorporation of these comonomer units introduces ethyl side groups that disrupt the regularity of the polymer chain packing compared to the homopolymer, creating defects in the crystal lattice that thermodynamically depress the melting temperature. Additionally, the presence of a plasticizer acts as a diluent within the polymer matrix, which lowers the chemical potential of the polymer in the melt phase and contributes to melting point depression. Dominant Factor: While the aging process and nucleating agent work to stabilize the crystalline phase, the copolymer composition is the dominant factor governing the final Tm behavior. The intrinsic lattice disruption caused by the 3-hydroxyvaleric acid comonomer units fundamentally lowers the equilibrium melting temperature relative to the homopolymer baseline, establishing the primary thermodynamic constraint that the processing history and additives can only modulate rather than override."
    }
  },
  {
    "doi": "10.1002/app.20906",
    "title": "Reverse Temperature Injection Molding of BiopolTM and Effect on Its Properties",
    "year": 2004,
    "chemical_composition": {
      "repeat_unit_psmiles": null,
      "monomers": [
        {
          "name": "3-hydroxybutyric acid",
          "smiles": "CC(O)CC(=O)O",
          "ratio_value": 93,
          "ratio_unit": "mol%"
        },
        {
          "name": "3-hydroxyvaleric acid",
          "smiles": "CCC(O)CC(=O)O",
          "ratio_value": 7,
          "ratio_unit": "mol%"
        }
      ],
      "additives": [
        {
          "name": "Plasticizer",
          "type": "plasticizer",
          "amount_value": null,
          "amount_unit": null
        },
        {
          "name": "Nucleating agent",
          "type": "nucleating agent",
          "amount_value": null,
          "amount_unit": null
        }
      ],
      "is_homopolymer": false
    },
    "processing_history": "Injection molded (Normal Temperature: Zone 1 160°C, Zone 2 180°C, Zone 3 180°C, Nozzle 170°C, Mold 50°C). Aged 15 days at room temperature. Tm measured by DSC (TA Instruments DSC 2010, N2 purge, 20°C/min heating rate), First melting peak.",
    "hierarchical_structure": "Less homogeneous crystalline phase, bimodal melting endotherm.",
    "properties": {
      "Tm": {
        "value": [
          152.7
        ],
        "unit": "°C"
      }
    },
    "analysis_with_hierarchical_structure": {
      "descriptive_text": "This material is a copolymer composed primarily of 3-hydroxybutyric acid (93 mol%) copolymerized with 3-hydroxyvaleric acid (7 mol%), formulated with both a plasticizer and a nucleating agent. The material was processed via injection molding using barrel temperatures ranging from 160°C to 180°C and a mold temperature of 50°C, followed by aging at room temperature for 15 days. Structural characterization reveals a less homogeneous crystalline phase exhibiting a bimodal melting endotherm, with the melting temperature determined by DSC during the first heating scan at a rate of 20°C/min under nitrogen purge.",
      "reasoning_analysis": "Increasing Factors: The inclusion of a nucleating agent promotes heterogeneous nucleation, which can facilitate the formation of thicker or more stable lamellae during the cooling phase of injection molding, potentially elevating the melting temperature. Additionally, the 15-day aging period at room temperature allows for secondary crystallization and crystal perfectioning, which typically shifts the melting endotherm to higher temperatures by reducing defect density within the crystalline regions. Decreasing Factors: The incorporation of 3-hydroxyvaleric acid comonomer units into the poly(3-hydroxybutyrate) backbone introduces structural irregularities that disrupt crystal lattice packing compared to the homopolymer, inherently depressing the equilibrium melting temperature. Furthermore, the presence of a plasticizer increases chain mobility and free volume, which can reduce intermolecular forces and stabilize less perfect crystal forms, while the relatively low mold temperature of 50°C implies a rapid cooling rate that kinetically traps imperfect crystals with lower thermal stability. Dominant Factor: The intrinsic lattice disruption caused by the comonomer inclusion establishes a lower baseline Tm relative to the homopolymer; however, the processing history involving rapid cooling in the mold qualitatively dominates the final structural state. The resulting less homogeneous crystalline phase and bimodal melting endotherm indicate that the population of kinetically trapped, imperfect crystals dictates the thermal response more significantly than the crystal perfectioning effects of the nucleating agent or room temperature aging."
    },
    "analysis_without_hierarchical_structure": {
      "descriptive_text": "The sample consists of a copolymer synthesized from 3-hydroxybutyric acid (93 mol%) and 3-hydroxyvaleric acid (7 mol%), formulated with both a plasticizer and a nucleating agent. The material was processed via injection molding using a temperature profile of 160°C in Zone 1, 180°C in Zones 2 and 3, and 170°C at the nozzle, with a mold temperature maintained at 50°C. Following processing, the specimens were aged for 15 days at room temperature prior to characterization. The melting temperature was determined using differential scanning calorimetry (TA Instruments DSC 2010) under a nitrogen purge at a heating rate of 20°C/min, specifically recording the first melting peak.",
      "reasoning_analysis": "Increasing Factors: The high 3-hydroxybutyrate content (93 mol%) preserves the crystalline backbone structure similar to poly(3-hydroxybutyrate), while the added nucleating agent facilitates the formation of stable crystalline domains. Furthermore, the 15-day aging period at room temperature permits secondary crystallization and lamellar thickening, which enhances thermal stability and drives the Tm higher. Decreasing Factors: The incorporation of 3-hydroxyvaleric acid (7 mol%) introduces structural defects into the crystal lattice, disrupting chain packing and reducing crystal stability. Additionally, the presence of a plasticizer increases free volume and chain mobility, exerting a dilution effect that depresses the melting point, and the relatively low mold temperature (50°C) during injection molding promotes rapid cooling which may limit initial crystal perfection. Dominant Factor: The copolymer composition, specifically the inclusion of 3-hydroxyvaleric acid units, is the dominant factor qualitatively defining the Tm behavior by establishing a lower thermodynamic equilibrium melting point compared to pure poly(3-hydroxybutyrate), although the aging process significantly influences the observed peak by allowing structural reorganization after the rapid cooling of injection molding."
    }
  },
  {
    "doi": "10.1080/01411590903259472",
    "title": "A new technique for determination of melting temperature of poly(ethylene glycol) by ultrasonic velocimetry",
    "year": 2009,
    "chemical_composition": {
      "repeat_unit_psmiles": "*OCC*",
      "monomers": [
        {
          "name": "Ethylene oxide",
          "smiles": "C1CO1",
          "ratio_value": null,
          "ratio_unit": null
        }
      ],
      "additives": [],
      "is_homopolymer": true
    },
    "processing_history": "PEG (mol. wt. 2000) purchased from Sigma Aldrich. Tm value reported in Results section citing references [14, 15].",
    "hierarchical_structure": "Partially crystalline to amorphous phase transition.",
    "properties": {
      "Tm": {
        "value": [
          55
        ],
        "unit": "°C"
      }
    },
    "analysis_with_hierarchical_structure": {
      "descriptive_text": "The sample comprises a polyethylene oxide homopolymer, commercially designated as polyethylene glycol with a molecular weight of 2000 g/mol and sourced from Sigma Aldrich. The material possesses a hierarchical structure defined by a partially crystalline morphology that undergoes a transition to the amorphous phase, indicative of semi-crystalline behavior without the incorporation of additives or fillers. The melting temperature data utilized for this analysis were not generated via in-house thermal treatment but were instead reported based on established literature references associated with this specific commercial grade.",
      "reasoning_analysis": "Increasing Factors: The chemical regularity of the ethylene oxide repeat units allows for efficient chain packing into crystalline lamellae, which is the fundamental thermodynamic requirement for observing a melting temperature. The semi-crystalline nature of the hierarchical structure ensures that a distinct solid-to-liquid transition occurs rather than a purely glassy relaxation. Decreasing Factors: The relatively low molecular weight of 2000 g/mol introduces a high concentration of chain ends that act as defects within the crystal lattice, destabilizing the crystalline phase and depressing the Tm according to Flory theory. Furthermore, the flexible ether linkages in the polymer backbone confer high segmental mobility, which generally reduces the thermal energy required to disrupt the crystalline order compared to polymers with rigid backbones. Dominant Factor: While the intrinsic chain regularity enables crystallization, the low molecular weight is the dominant factor qualitatively governing the specific Tm behavior; the high density of chain ends limits the thickness and stability of the crystalline lamellae, ensuring the melting temperature remains below the asymptotic plateau typical of high-molecular-weight polyethylene oxide."
    },
    "analysis_without_hierarchical_structure": {
      "descriptive_text": "The material investigated is a poly(ethylene glycol) homopolymer with a nominal molecular weight of 2000 g/mol, procured directly from Sigma Aldrich. Composed exclusively of polymerized ethylene oxide repeat units, the sample represents a neat polymer system without additional modification. The melting temperature characteristics were not measured in situ but were instead adopted from previously published literature data cited in the results section, reflecting the properties of the commercial grade as received.",
      "reasoning_analysis": "Increasing Factors: The homopolymer nature of the poly(ethylene oxide) backbone ensures high structural regularity and symmetry, which promotes efficient chain packing into crystalline lamellae, thereby stabilizing the crystal phase and supporting a distinct melting transition. The linear architecture without branching further facilitates this ordering and maximizes the potential for crystallinity. Decreasing Factors: The relatively low molecular weight of 2000 g/mol introduces a high concentration of chain ends, which act as defects within the crystalline lattice and reduce the effective lamellar thickness, thermodynamically depressing the Tm according to Flory's theory. Additionally, the flexible ether linkage in the backbone results in weak intermolecular cohesive energy density compared to polymers with strong hydrogen bonding or bulky rigid groups, limiting the thermal energy required to disrupt the crystal structure. Dominant Factor: The molecular weight effect is the dominant factor distinguishing this specific sample's Tm from high-molecular-weight PEO standards. The significant presence of chain ends in the oligomeric regime qualitatively lowers the melting point relative to the infinite molecular weight limit, overriding the crystallization benefits provided by the linear homopolymer structure and standard commercial processing."
    }
  },
  {
    "doi": "10.1134/S0965545X06100166",
    "title": "Gas Permeability of Polydimethylsiltrimethylene above and below the Melting Temperature of the Crystalline Phase",
    "year": 2006,
    "chemical_composition": {
      "repeat_unit_psmiles": "[*][Si](C)(C)CCC[*]",
      "monomers": [
        {
          "name": "1,1-dimethyl-1-silacyclobutane",
          "smiles": "C[Si]1(C)CCC1",
          "ratio_value": null,
          "ratio_unit": null
        }
      ],
      "additives": [],
      "is_homopolymer": true
    },
    "processing_history": "Synthesized by ring-opening thermal polymerization of 1,1-dimethyl-1-silacyclobutane. Films cast from solution then heated above Tm (42-55°C) and cooled to room temperature at a rate of ~1 K/min (cooling from melt). Tm measured by DSC.",
    "hierarchical_structure": "Semicrystalline. Degree of crystallinity (φ) = 0.22 estimated by X-ray diffraction analysis (wideangle scattering) with Cu Kα radiation.",
    "properties": {
      "Tm": {
        "value": [
          38.6
        ],
        "unit": "°C"
      }
    },
    "analysis_with_hierarchical_structure": {
      "descriptive_text": "This sample comprises a semicrystalline homopolymer synthesized via the ring-opening thermal polymerization of 1,1-dimethyl-1-silacyclobutane. Wide-angle X-ray scattering analysis using Cu Kα radiation reveals a degree of crystallinity (φ) of 0.22. The material was processed into films through solution casting, followed by a thermal treatment involving heating above the melting transition and cooling to room temperature at a controlled rate of approximately 1 K/min, with the melting temperature subsequently characterized by differential scanning calorimetry.",
      "reasoning_analysis": "Increasing Factors: The controlled cooling rate of approximately 1 K/min from the melt provides sufficient time for polymer chains to reorganize into thicker and more perfect lamellae, which thermodynamically elevates the observed melting temperature. Additionally, the homopolymer nature ensures chemical regularity along the backbone, facilitating efficient chain packing within the crystalline domains. Decreasing Factors: The polysilacyclobutane backbone incorporates silicon atoms, which introduce longer bond lengths and greater bond angle flexibility compared to analogous all-carbon chains, thereby reducing the energy required for chain mobilization and lowering the melting point. Furthermore, the relatively low degree of crystallinity (0.22) indicates a significant fraction of amorphous material or defective crystalline regions, which can contribute to a depression of the observed melting endotherm. Dominant Factor: The intrinsic chain flexibility imparted by the silicon-containing backbone is the dominant factor, establishing a fundamentally lower baseline melting temperature compared to rigid carbon-based polymers, although the slow cooling history acts to maximize the Tm within this chemically constrained limit."
    },
    "analysis_without_hierarchical_structure": {
      "descriptive_text": "The sample consists of a homopolymer derived from the ring-opening thermal polymerization of 1,1-dimethyl-1-silacyclobutane, resulting in a polysilylene backbone with dimethyl substitution. No additives were incorporated into the matrix. For processing, films were cast from solution and subsequently subjected to a thermal treatment wherein the material was heated above its melting transition (noted as 42-55°C in the protocol) and cooled to room temperature at a controlled rate of approximately 1 K/min. The melting temperature was characterized using differential scanning calorimetry.",
      "reasoning_analysis": "Increasing Factors: The homopolymer architecture ensures high structural regularity, facilitating efficient chain packing and crystallization. Furthermore, the processing history specifies a slow cooling rate of approximately 1 K/min from the melt, which provides sufficient time for polymer chains to reorganize into thicker lamellae and more perfect crystalline domains, thereby maximizing the observed melting temperature. Decreasing Factors: The polysilylene backbone contains Si-C bonds which are longer and possess lower rotational energy barriers compared to C-C backbones, resulting in high chain flexibility that inherently destabilizes the crystal lattice against thermal energy. Additionally, the dimethyl side groups are non-polar and small, contributing only weak van der Waals interactions between chains, which fails to significantly reinforce the crystalline structure. Dominant Factor: The intrinsic flexibility of the silane-based backbone is the dominant factor, establishing a baseline melting temperature characteristic of flexible architectures; however, the controlled thermal history mitigates kinetic suppression of crystallinity, ensuring the measured Tm reflects the thermodynamic potential of this specific chemical composition."
    }
  },
  {
    "doi": "10.1002/app.20906",
    "title": "Reverse Temperature Injection Molding of BiopolTM and Effect on Its Properties",
    "year": 2004,
    "chemical_composition": {
      "repeat_unit_psmiles": null,
      "monomers": [
        {
          "name": "3-hydroxybutyric acid",
          "smiles": "CC(O)CC(=O)O",
          "ratio_value": 93,
          "ratio_unit": "mol%"
        },
        {
          "name": "3-hydroxyvaleric acid",
          "smiles": "CCC(O)CC(=O)O",
          "ratio_value": 7,
          "ratio_unit": "mol%"
        }
      ],
      "additives": [
        {
          "name": "Plasticizer",
          "type": "plasticizer",
          "amount_value": null,
          "amount_unit": null
        },
        {
          "name": "Nucleating agent",
          "type": "nucleating agent",
          "amount_value": null,
          "amount_unit": null
        }
      ],
      "is_homopolymer": false
    },
    "processing_history": "Injection molded (Normal Temperature: Zone 1 160°C, Zone 2 180°C, Zone 3 180°C, Nozzle 170°C, Mold 50°C). Aged 15 days at room temperature. Tm measured by DSC (TA Instruments DSC 2010, N2 purge, 20°C/min heating rate), Second melting peak.",
    "hierarchical_structure": "Less homogeneous crystalline phase, bimodal melting endotherm.",
    "properties": {
      "Tm": {
        "value": [
          159.0
        ],
        "unit": "°C"
      }
    },
    "analysis_with_hierarchical_structure": {
      "descriptive_text": "The sample consists of a copolymer composed of 93 mol% 3-hydroxybutyric acid and 7 mol% 3-hydroxyvaleric acid, incorporating both a plasticizer and a nucleating agent within the matrix. Processing was conducted via injection molding with barrel temperatures ranging from 160°C to 180°C and a mold temperature of 50°C, followed by a 15-day aging period at room temperature. Structural characterization reveals a less homogeneous crystalline phase exhibiting a bimodal melting endotherm, with the melting temperature determined by differential scanning calorimetry during the second heating cycle at a rate of 20°C/min under nitrogen purge.",
      "reasoning_analysis": "Increasing Factors: The inclusion of a nucleating agent facilitates heterogeneous nucleation, promoting the formation of more stable crystalline domains which can qualitatively drive the Tm higher by enabling the growth of thicker lamellae during thermal cycling. Additionally, the 15-day aging period may allow for physical stabilization of the matrix prior to thermal analysis. Decreasing Factors: The copolymerization of 3-hydroxyvaleric acid units into the poly(3-hydroxybutyrate) lattice introduces structural defects and reduces crystal perfection, which thermodynamically depresses the melting temperature relative to the homopolymer. The presence of a plasticizer increases chain mobility and free volume, potentially disrupting intermolecular cohesive forces within the crystalline regions. Furthermore, the injection molding process utilizing a relatively low mold temperature of 50°C likely induced rapid cooling, contributing to the observed less homogeneous crystalline phase and bimodal endotherm indicative of varying crystal stabilities. Dominant Factor: The compositional disruption caused by the 3-hydroxyvalerate comonomer units is the dominant factor qualitatively defining the Tm behavior. While the nucleating agent seeks to enhance order, the inherent lattice defects from the copolymer structure combined with the processing-induced structural heterogeneity ultimately dictate a melting profile characterized by reduced thermal stability compared to pure poly(3-hydroxybutyrate)."
    },
    "analysis_without_hierarchical_structure": {
      "descriptive_text": "The sample consists of a copolymer synthesized from 3-hydroxybutyric acid (93 mol%) and 3-hydroxyvaleric acid (7 mol%), incorporating both a plasticizer and a nucleating agent within the matrix. The material was processed via injection molding using a temperature profile ranging from 160°C to 180°C across the heating zones with a nozzle temperature of 170°C and a mold temperature of 50°C. Following processing, the specimens were aged for 15 days at room temperature prior to thermal analysis, where the melting temperature was determined using differential scanning calorimetry under a nitrogen purge at a heating rate of 20°C/min, specifically recording the second melting peak.",
      "reasoning_analysis": "Increasing Factors: The inclusion of a nucleating agent within the formulation facilitates heterogeneous nucleation during the cooling cycle of the DSC measurement, promoting the growth of more ordered and thermally stable crystalline lamellae which supports a higher observed melting temperature. Decreasing Factors: The copolymerization with 3-hydroxyvaleric acid (7 mol%) introduces comonomer units into the poly(3-hydroxybutyrate) lattice, creating structural defects that disrupt crystal perfection and thermodynamically depress the equilibrium melting temperature relative to the homopolymer. Additionally, the presence of a plasticizer acts as a low molecular weight diluent, introducing impurity effects that further lower the melting point. The injection molding processing history involved temperatures up to 180°C, which approaches the thermal degradation threshold of PHBV; potential chain scission during this high-shear thermal process could reduce molecular weight and destabilize crystals, while the subsequent room temperature aging is effectively erased by the second heating scan protocol. Dominant Factor: The compositional effect of the 3-hydroxyvalerate comonomer is the dominant factor governing the Tm behavior. While the nucleating agent improves crystallinity kinetics and processing conditions may induce minor degradation, the fundamental thermodynamic limit imposed by the copolymer structure dictates the primary depression of Tm relative to the PHB homopolymer baseline."
    }
  },
  {
    "doi": "10.1080/01411590903259472",
    "title": "A new technique for determination of melting temperature of poly(ethylene glycol) by ultrasonic velocimetry",
    "year": 2009,
    "chemical_composition": {
      "repeat_unit_psmiles": "*OCC*",
      "monomers": [
        {
          "name": "Ethylene oxide",
          "smiles": "C1CO1",
          "ratio_value": null,
          "ratio_unit": null
        }
      ],
      "additives": [],
      "is_homopolymer": true
    },
    "processing_history": "PEG (mol. wt. 8000) purchased from Sigma Aldrich. Tm value reported in Results section citing references [14, 15].",
    "hierarchical_structure": "Partially crystalline to amorphous phase transition.",
    "properties": {
      "Tm": {
        "value": [
          60
        ],
        "unit": "°C"
      }
    },
    "analysis_with_hierarchical_structure": {
      "descriptive_text": "The sample consists of a poly(ethylene oxide) homopolymer, commercially procured as polyethylene glycol with a molecular weight of 8,000 g/mol from Sigma Aldrich. Structurally, the material exhibits a partially crystalline morphology characterized by a transition to an amorphous phase. The melting temperature data associated with this sample was not determined experimentally in this context but was adopted from established literature references.",
      "reasoning_analysis": "Increasing Factors: The high stereochemical regularity of the ethylene oxide repeat units enables efficient packing into crystalline lamellae, establishing the fundamental thermodynamic basis for a distinct melting transition. Additionally, the molecular weight of 8,000 g/mol exceeds the critical threshold where melting point depression due to chain ends becomes negligible, stabilizing the Tm relative to lower molecular weight oligomers. Decreasing Factors: The inherent flexibility of the aliphatic ether linkages within the backbone reduces the cohesive energy density and lattice stability compared to rigid aromatic polymers, inherently limiting the magnitude of the Tm. Furthermore, the finite chain length introduces terminal defects into the crystal lattice, and the lack of specific thermal annealing in the reported processing history implies the crystallites may not be at their maximum thermodynamic perfection. Dominant Factor: The dominant factor governing the Tm behavior is the intrinsic ability of the linear polyether backbone to crystallize due to structural regularity; however, the high chain flexibility qualitatively caps the melting temperature at a moderate level, while the commercial as-received processing history suggests the observed Tm reflects a standard degree of crystallinity without enhancement from specialized thermal treatments."
    },
    "analysis_without_hierarchical_structure": {
      "descriptive_text": "The sample comprises a poly(ethylene oxide) homopolymer, specifically commercially available poly(ethylene glycol) with a molecular weight of 8000 g/mol sourced from Sigma Aldrich. Utilized as received without the incorporation of additives or further chemical modification, the material's melting temperature data was derived from existing literature references rather than direct experimental characterization within this study.",
      "reasoning_analysis": "Increasing Factors: The homopolymer architecture consisting of repeating ethylene oxide units provides high structural regularity, enabling efficient chain packing into crystalline lamellae which stabilizes the melting temperature. Furthermore, the molecular weight of 8000 g/mol is sufficiently high to minimize the thermodynamic depression of Tm typically caused by chain end defects in lower molecular weight oligomers. Decreasing Factors: The inherent flexibility of the ether linkage in the backbone contributes to a higher entropy of fusion, which can thermodynamically limit the maximum achievable Tm compared to stiffer polymer backbones. Additionally, relying on literature values for commercially sourced material implies a lack of controlled thermal annealing in this specific study, meaning the crystalline perfection may be lower than that of a slowly cooled or isothermally crystallized sample, potentially resulting in a slightly lower observed Tm. Dominant Factor: The structural regularity of the poly(ethylene oxide) backbone combined with a molecular weight high enough to approach the infinite chain limit dominates the thermal behavior, ensuring a distinct and stable melting transition that is primarily defined by the chemical identity rather than processing-induced variations."
    }
  },
  {
    "doi": null,
    "title": "Labyrinthine pattern of polymer crystals from supercooled ultrathin films",
    "year": 2009,
    "chemical_composition": {
      "repeat_unit_psmiles": "[*]OCC[*]",
      "monomers": [
        {
          "name": "Ethylene oxide",
          "smiles": "C1CO1",
          "ratio_value": null,
          "ratio_unit": null
        }
      ],
      "additives": [],
      "is_homopolymer": true
    },
    "processing_history": "PEO fraction (35k-PEO, Mw 35,000 g/mol) purchased from Polymer Source or Polymer Standards Service GmbH. Ultrathin films prepared from toluene solution (0.01-0.02 wt%) on silicon wafers, dried ambient overnight and in vacuo for 12 h. Samples heated to 80.0 °C for 5 min then cooled to crystallization temperature. Equilibrium melting temperature (Tm0) reported in Table 1.",
    "hierarchical_structure": "Ultrathin film on silicon wafer. Labyrinthine crystal pattern formed at crystallization temperatures 20-34 °C. Crystal thickness lc ~ 7.0 nm. Folded-chain lamellar crystals.",
    "properties": {
      "Tm": {
        "value": [
          67.8
        ],
        "unit": "°C"
      }
    },
    "analysis_with_hierarchical_structure": {
      "descriptive_text": "The sample consists of a polyethylene oxide (PEO) homopolymer with a molecular weight of 35,000 g/mol, processed into ultrathin films cast from dilute toluene solutions onto silicon wafers. Following ambient overnight drying and subsequent vacuum drying for 12 hours, the films were subjected to a thermal treatment involving heating to 80.0 °C for 5 minutes before cooling to specific crystallization temperatures between 20 and 34 °C. Structural characterization reveals the formation of folded-chain lamellar crystals exhibiting a labyrinthine crystal pattern with a crystal thickness of approximately 7.0 nm, where the melting behavior was determined based on this hierarchical morphology.",
      "reasoning_analysis": "Increasing Factors: The chemical regularity of the polyethylene oxide homopolymer backbone facilitates efficient chain packing and crystallization, establishing a baseline capability for a distinct melting transition. The thermal history involving heating to 80.0 °C ensures the erasure of previous thermal memories, allowing for a standardized crystallization process that maximizes the potential crystalline order achievable under the specific cooling conditions. Decreasing Factors: The most significant factor lowering the Tm is the nanoscale confinement of the crystal thickness (lc ~ 7.0 nm); according to the Gibbs-Thomson equation, finite lamellar thickness introduces surface free energy penalties that depress the melting temperature relative to the equilibrium value. Additionally, crystallization at relatively low temperatures (20-34 °C) kinetically traps the chains in thinner, less thermodynamically stable lamellae, and the ultrathin film geometry on silicon wafers may introduce interfacial interactions that perturb bulk-like crystalline perfection. Dominant Factor: The finite lamellar thickness resulting from the low crystallization temperature and ultrathin film confinement is the dominant factor. While the homopolymer composition supports crystallinity, the morphological constraint of the 7.0 nm crystal thickness dictates the thermal stability, causing the observed melting temperature to be qualitatively lower than the bulk equilibrium melting temperature of infinite crystals."
    },
    "analysis_without_hierarchical_structure": {
      "descriptive_text": "The sample consists of a poly(ethylene oxide) homopolymer with a molecular weight of 35,000 g/mol, sourced from Polymer Source or Polymer Standards Service GmbH. Ultrathin films were prepared by casting a 0.01-0.02 wt% toluene solution onto silicon wafers, followed by drying under ambient conditions overnight and subsequently in vacuo for 12 hours. To establish the thermal history, the samples were heated to 80.0 °C for 5 minutes and then cooled to the crystallization temperature, with the equilibrium melting temperature determined for analysis.",
      "reasoning_analysis": "Increasing Factors: The thermal processing history, specifically heating the sample to 80.0 °C to erase previous thermal history followed by controlled cooling, promotes the formation of more perfect crystals, which inherently raises the observed melting temperature. Furthermore, the reporting of the equilibrium melting temperature implies an extrapolation to infinite lamellar thickness, theoretically removing the melting point depression associated with finite crystal size. Decreasing Factors: The chemical composition features a flexible poly(ethylene oxide) backbone with low rotational barriers around the C-O-C bonds, which intrinsically limits the thermal stability of the crystalline phase compared to rigid backbone polymers. Additionally, the finite molecular weight introduces chain ends that act as defects within the crystal lattice, and the confinement effects inherent to ultrathin films on silicon wafers may disrupt bulk crystalline ordering or induce interfacial interactions that depress the melting temperature. Dominant Factor: While the thermal treatment and equilibrium extrapolation mitigate kinetic depressions, the intrinsic flexibility of the ethylene oxide backbone is the dominant factor that qualitatively sets the upper bound of the melting temperature, as the chemical structure fundamentally dictates the thermodynamic stability of the crystalline phase regardless of processing optimizations."
    }
  },
  {
    "doi": null,
    "title": "Labyrinthine pattern of polymer crystals from supercooled ultrathin films",
    "year": 2009,
    "chemical_composition": {
      "repeat_unit_psmiles": "[*]OCC[*]",
      "monomers": [
        {
          "name": "Ethylene oxide",
          "smiles": "C1CO1",
          "ratio_value": null,
          "ratio_unit": null
        }
      ],
      "additives": [],
      "is_homopolymer": true
    },
    "processing_history": "PEO fraction (205k-PEO, Mw 205,000 g/mol) purchased from Polymer Source or Polymer Standards Service GmbH. Ultrathin films prepared from toluene solution (0.01-0.02 wt%) on silicon wafers, dried ambient overnight and in vacuo for 12 h. Samples heated to 80.0 °C for 5 min then cooled to crystallization temperature. Equilibrium melting temperature (Tm0) reported in Table 1.",
    "hierarchical_structure": "Ultrathin film on silicon wafer. Labyrinthine crystal pattern formed at crystallization temperatures 20-34 °C. Crystal thickness lc ~ 7.0 nm. Folded-chain lamellar crystals.",
    "properties": {
      "Tm": {
        "value": [
          68.8
        ],
        "unit": "°C"
      }
    },
    "analysis_with_hierarchical_structure": {
      "descriptive_text": "The sample comprises a polyethylene oxide (PEO) homopolymer with a molecular weight (Mw) of 205,000 g/mol, fabricated into ultrathin films cast from a dilute toluene solution onto silicon wafers. Following deposition, the films underwent drying under ambient conditions overnight followed by vacuum treatment for 12 hours to ensure solvent removal. The thermal processing involved heating the samples to 80.0 °C for 5 minutes to erase thermal history, followed by cooling to crystallization temperatures ranging from 20 to 34 °C. Structural analysis indicates the formation of folded-chain lamellar crystals organized in a labyrinthine pattern, with a specific crystal thickness (lc) of approximately 7.0 nm confined within the ultrathin film geometry.",
