Repository: hhtrick/HHT-code

# HHT training framework

This directory contains model training, embedding precomputation, inference, article-level baselines and the curated datasets. All commands below assume that the working directory is `train_code/`.

## 3. Datasets and fixed partitions

Each main dataset is a JSON array at `dataset/{property}/{property}.json`. Entries contain source metadata, `chemical_composition`, `processing_history`, `hierarchical_structure`, `properties`, and two generated-analysis objects. Targets are stored as `properties[property]["value"]`; source metadata and target values are not predictive input fields.

| Property | Train | Validation | Test | Total |
|---|---:|---:|---:|---:|

File: train_code/dataset/Tm/Tm.json (part 48 of 200)
[
      "reasoning_analysis": "Increasing Factors: The high molecular weight (205,000 g/mol) minimizes the concentration of chain ends, reducing free volume defects and stabilizing the crystal lattice relative to lower molecular weight oligomers. Additionally, the chemical regularity of the ethylene oxide repeat units facilitates efficient chain packing and strong intermolecular interactions, intrinsically supporting a stable crystalline phase. Decreasing Factors: The finite crystal thickness (lc ~ 7.0 nm) introduces significant surface free energy penalties at the fold surfaces, which depresses the melting temperature according to the Gibbs-Thomson relationship. Furthermore, crystallization at relatively low temperatures (20-34 °C) promotes kinetic trapping of structural defects and thinner lamellae, while the confinement effects of the ultrathin film on the silicon substrate may restrict chain mobility and perturb crystal perfection compared to bulk conditions. Dominant Factor: While the high molecular weight establishes a robust baseline for thermal stability, the morphological constraint imposed by the folded-chain lamellar thickness is the dominant factor. The specific processing history, particularly the low crystallization temperature, dictates this limited thickness, qualitatively driving the observed melting behavior below the theoretical equilibrium melting temperature of an infinite crystal."
    },
    "analysis_without_hierarchical_structure": {
      "descriptive_text": "The sample consists of a poly(ethylene oxide) (PEO) homopolymer with a molecular weight of 205,000 g/mol, sourced from Polymer Source or Polymer Standards Service GmbH. Ultrathin films were prepared by casting a dilute toluene solution (0.01-0.02 wt%) onto silicon wafers, followed by drying under ambient conditions overnight and subsequently in vacuo for 12 hours. To establish the thermal history, the samples were heated to 80.0 °C for 5 minutes and then cooled to the crystallization temperature, with the equilibrium melting temperature (Tm0) determined and reported accordingly.",
      "reasoning_analysis": "Increasing Factors: The high molecular weight of 205,000 g/mol minimizes the concentration of chain ends, which act as defects within the crystal lattice, thereby driving the Tm toward the theoretical limit for infinite chain length. Additionally, the thermal treatment involving heating to 80.0 °C erases prior thermal history, facilitating the formation of more stable crystals upon cooling, while the extended vacuum drying removes residual toluene solvent that would otherwise act as a plasticizer and depress the Tm. Decreasing Factors: The fabrication of ultrathin films on silicon wafers introduces confinement effects and substrate interactions that can restrict lamellar thickening and crystal perfection, potentially depressing the Tm relative to bulk materials. Furthermore, if the ambient drying phase prior to vacuum treatment trapped significant solvent, residual plasticization could increase free volume and lower the melting point. Dominant Factor: The intrinsic chemical stability provided by the high molecular weight combined with the thermal protocol designed to achieve equilibrium conditions qualitatively dominates the final Tm behavior. This processing strategy maximizes the thermodynamic stability of the crystalline phase, effectively mitigating the kinetic and geometric constraints imposed by the ultrathin film geometry."
    }
  },
  {
    "doi": "10.1002/pat.5800",
    "title": "Investigation of thermal property of plasma-polymerized fluorocarbon thin films",
    "year": 2022,
    "chemical_composition": {
      "repeat_unit_psmiles": "[*]C(F)(F)C(F)(F)[*]",
      "monomers": [
        {
          "name": "Tetrafluoroethylene",
          "smiles": "FC(F)=C(F)F",
          "ratio_value": null,
          "ratio_unit": null
        }
      ],
      "additives": [],
      "is_homopolymer": true
    },
    "processing_history": "PPFC thin films fabricated by MF sputtering (300 W, 40 kHz) using CNT-PTFE composite target (5:95 mass ratio). Base pressure 5.0e-6 Torr, Working pressure 1.5e-3 Torr, Ar gas. Substrates: Glass, Si. Thickness 100-150 nm or 1 μm. Thermal treatment in air: heated to 300-400 °C at 5 °C/min, maintained for 1 h, cooled at 5 °C/min. Tm determined by FT-IR and XPS structural changes in air (peak disappearance at 360 °C).",
    "hierarchical_structure": "Amorphous structure.",
    "properties": {
      "Tm": {
        "value": [
          360
        ],
        "unit": "°C"
      }
    },
    "analysis_with_hierarchical_structure": {
      "descriptive_text": "The sample consists of amorphous thin films based on a tetrafluoroethylene homopolymer backbone, fabricated via medium-frequency sputtering at 300 W and 40 kHz using a carbon nanotube-polytetrafluoroethylene composite target with a 5:95 mass ratio under argon atmosphere. Deposited on glass and silicon substrates to thicknesses ranging from 100-150 nm to 1 μm, the films underwent thermal treatment in air involving heating to 300-400 °C at 5 °C/min, holding for 1 hour, and cooling at 5 °C/min. The melting temperature was assessed through structural changes monitored by FT-IR and XPS, specifically noting peak disappearance at 360 °C.",
      "reasoning_analysis": "Increasing Factors: The tetrafluoroethylene repeating units possess strong carbon-fluorine bonds and a stiff chain backbone, which intrinsically enhance thermal stability and drive the melting temperature higher. Additionally, the thermal annealing process described in the processing history may promote structural relaxation or limited ordering within the film, potentially stabilizing the material against thermal disruption. Decreasing Factors: The explicitly defined amorphous hierarchical structure indicates a lack of long-range crystalline order, which fundamentally suppresses the enthalpy of fusion required for a distinct melting transition, thereby lowering or broadening the observed Tm compared to crystalline counterparts. Furthermore, the sputtering fabrication method often introduces cross-linking and structural defects that disrupt chain packing and inhibit crystallization. Dominant Factor: The amorphous structure induced by the plasma sputtering process is the dominant factor governing the thermal behavior. Despite the high thermal stability of the fluorocarbon chemistry, the lack of crystallinity means the observed Tm (indicated by structural peak disappearance) is likely governed by network decomposition or significant chain mobility in a disordered state rather than classic crystal melting, qualitatively distinguishing it from bulk crystalline polytetrafluoroethylene."
    },
    "analysis_without_hierarchical_structure": {
      "descriptive_text": "The sample comprises a polytetrafluoroethylene homopolymer synthesized from tetrafluoroethylene monomers. Thin films were fabricated via medium-frequency sputtering at 300 W and 40 kHz using a carbon nanotube-polytetrafluoroethylene composite target with a 5:95 mass ratio under an argon atmosphere. Deposition was conducted at a base pressure of 5.0e-6 Torr and a working pressure of 1.5e-3 Torr onto glass and silicon substrates, resulting in film thicknesses ranging from 100 nm to 1 μm. Following deposition, the films underwent thermal treatment in air, involving heating to 300-400 °C at 5 °C/min, holding for 1 hour, and cooling at 5 °C/min. The melting temperature was evaluated by monitoring structural changes via FT-IR and XPS, specifically noting peak disappearance in air around 360 °C.",
      "reasoning_analysis": "Increasing Factors: The chemical composition consists of a carbon backbone fully substituted with fluorine atoms, creating strong C-F bonds and significant backbone stiffness that intrinsically supports high thermal stability and a high melting temperature. Additionally, the thermal treatment history involving annealing at elevated temperatures may promote chain rearrangement and recrystallization within the thin films, potentially enhancing crystalline perfection and stabilizing the melting transition. Decreasing Factors: The fabrication via MF sputtering is a high-energy physical vapor deposition process that typically induces significant crosslinking, branching, and structural defects compared to conventional polymerization, which disrupts chain packing and reduces overall crystallinity, thereby depressing the Tm. Furthermore, the thermal treatment performed in air exposes the fluorocarbon chains to oxidative environments at high temperatures, risking backbone degradation and the introduction of defects that lower thermal stability. Dominant Factor: While the intrinsic chemical structure of polytetrafluoroethylene dictates a high baseline thermal resistance, the processing history involving sputtering deposition and oxidative thermal treatment is the dominant factor; the likely introduction of structural disorder, crosslinking, and oxidative defects compromises the crystalline lattice regularity required for a sharp, high-temperature melting transition, qualitatively shifting the observed thermal behavior relative to pristine bulk material."
    }
  },
  {
    "doi": null,
    "title": "PEO: ${ \\bf K } { \\bf l O } _ { 3 }$ Polymer electrolyte system - its application to solid state electrochemical cell",
    "year": 2001,
    "chemical_composition": {
      "repeat_unit_psmiles": "[*]CCO[*]",
      "monomers": [
        {
          "name": "Ethylene oxide",
          "smiles": "C1CO1",
          "ratio_value": null,
          "ratio_unit": null
        }
      ],
      "additives": [],
      "is_homopolymer": true
    },
    "processing_history": "Solution-cast technique using methanol solvent, stirred 10-12h, cast on polypropylene dishes, evaporated at room temperature, dried at 10^-3 Torr. Tm measured by DSC (TA-2010) at 4 °C/min heating rate under N2 flow (100 ml/min) in range 30-100 °C.",
    "hierarchical_structure": "Semicrystalline polymer; sudden change from semi-crystalline to amorphous phase at Tm.",
    "properties": {
      "Tm": {
        "value": [
          70
        ],
        "unit": "°C"
      }
    },
    "analysis_with_hierarchical_structure": {
      "descriptive_text": "The sample is a semicrystalline polyethylene oxide homopolymer characterized by a sudden transition from a semi-crystalline to an amorphous phase at the melting point. It was prepared via a solution-cast technique using methanol as the solvent, where the solution was stirred for 10 to 12 hours and cast onto polypropylene dishes. Following casting, the solvent was evaporated at room temperature and the film was dried under vacuum at 10^-3 Torr. The melting temperature was subsequently measured using differential scanning calorimetry at a heating rate of 4 °C/min under a nitrogen flow of 100 ml/min within a temperature range of 30 to 100 °C.",
      "reasoning_analysis": "Increasing Factors: The high structural regularity of the polyethylene oxide homopolymer chain facilitates efficient packing into crystalline lamellae, which is a prerequisite for a distinct melting transition. Furthermore, the processing history involving slow solvent evaporation at room temperature allows for extended chain reorganization time, promoting the growth of thicker crystalline lamellae that thermodynamically exhibit a higher melting temperature according to the Thomson-Gibbs equation. Decreasing Factors: The inherent flexibility of the ether linkages within the polymer backbone reduces the steric hindrance compared to rigid carbon-backbone polymers, inherently lowering the energy barrier required for the crystalline-to-amorphous transition. Additionally, despite vacuum drying, any trace residual methanol solvent trapped within the matrix could act as a plasticizer in the amorphous regions, potentially destabilizing the crystalline phase and depressing the observed Tm. Dominant Factor: The dominant factor governing the Tm behavior is the crystallinity developed during the solution-casting process; while the flexible backbone sets a moderate intrinsic thermal baseline, the thermal history provided by slow evaporation dictates the lamellar thickness and perfection, thereby primarily determining the magnitude of the melting temperature relative to rapidly quenched counterparts."
    },
    "analysis_without_hierarchical_structure": {
      "descriptive_text": "The sample comprises a polyethylene oxide homopolymer synthesized from ethylene oxide monomers. Material preparation involved a solution-cast technique using methanol as the solvent, where the solution was stirred for 10 to 12 hours before being cast onto polypropylene dishes. The solvent was evaporated at room temperature, followed by vacuum drying at 10^-3 Torr to remove residual volatiles. The melting temperature was characterized using differential scanning calorimetry (TA-2010) at a heating rate of 4 °C/min under a nitrogen flow of 100 ml/min within a temperature range of 30 to 100 °C.",
      "reasoning_analysis": "Increasing Factors: The chemical composition consists of a regular polyethylene oxide homopolymer backbone, which promotes high structural symmetry and efficient chain packing into crystalline lattices, inherently establishing a stable melting transition. Furthermore, the processing history includes vacuum drying at 10^-3 Torr and room temperature evaporation, which facilitates the removal of plasticizing methanol solvent and allows for slower crystallization kinetics, potentially leading to thicker lamellae and a higher observed melting temperature. Decreasing Factors: The presence of ether linkages within the polymer backbone introduces significant chain flexibility compared to all-carbon backbones, which inherently lowers the energy required to disrupt the crystalline phase. Additionally, solution-casting can sometimes introduce conformational defects or result in less perfect crystallites compared to melt-crystallization, and any incomplete removal of solvent despite vacuum drying could act as a plasticizer to depress the melting temperature. Dominant Factor: While the inherent flexibility of the ether linkage sets a moderate baseline for the melting temperature, the high structural regularity of the homopolymer combined with the thorough vacuum drying and slow evaporation process dominates the final behavior by minimizing plasticization and maximizing crystal perfection, thereby driving the observed Tm toward its equilibrium value for this specific morphology."
    }
  },
  {
    "doi": null,
    "title": "Effect of short chain branching distribution on crystallization of ethylene-butene copolymers",
    "year": 2000,
    "chemical_composition": {
      "repeat_unit_psmiles": null,
      "monomers": [
        {
          "name": "Ethylene",
          "smiles": "C=C",
          "ratio_value": null,
          "ratio_unit": null
        },
        {
          "name": "1-Butene",
          "smiles": "CCC=C",
          "ratio_value": null,
          "ratio_unit": null
        }
      ],
      "additives": [],
      "is_homopolymer": false
    },
    "processing_history": "Synthesized with metallocene catalyst. Stepwise crystallization from 130 to 80 °C at an interval of 5 °C. Melting temperature measured from melting traces (DSC).",
    "hierarchical_structure": "Narrower short chain branching distribution (SCBD), more homogeneous SCBD.",
    "properties": {
      "Tm": {
        "value": [
          135
        ],
        "unit": "°C"
      }
    },
    "analysis_with_hierarchical_structure": {
      "descriptive_text": "The sample is an ethylene-1-butene copolymer synthesized using a metallocene catalyst, exhibiting a microstructure characterized by a narrower and more homogeneous short-chain branching distribution (SCBD). Following synthesis, the material underwent a stepwise crystallization process ranging from 130 to 80 °C at intervals of 5 °C to refine its thermal history and hierarchical organization. The melting temperature was subsequently characterized using differential scanning calorimetry (DSC) based on the resulting melting traces.",
      "reasoning_analysis": "Increasing Factors: The specific processing history involving stepwise crystallization from 130 to 80 °C facilitates segregated crystallization, allowing polymer chains sufficient time to organize into thicker and more thermally stable lamellae compared to rapid cooling protocols, which qualitatively increases the observed Tm according to the Thomson-Gibbs equation. Decreasing Factors: The incorporation of 1-butene comonomer introduces ethyl side branches along the polyethylene backbone that act as defects within the crystal lattice, disrupting chain packing and reducing the length of crystallizable ethylene sequences, thereby depressing the Tm relative to linear polyethylene. Additionally, the homogeneous SCBD inherent to metallocene catalysis prevents the formation of long linear chain segments that could otherwise crystallize at higher temperatures. Dominant Factor: The compositional influence of the 1-butene comonomer and the resulting homogeneous branching distribution qualitatively dominate the thermal behavior. While the stepwise crystallization optimizes the crystal perfection achievable for this specific chemistry, the intrinsic disruption of the crystal lattice by the uniformly distributed branches sets a fundamental limit on the Tm that is lower than that of linear polyethylene."
    },
    "analysis_without_hierarchical_structure": {
      "descriptive_text": "The polymer sample is an ethylene and 1-butene copolymer synthesized via a metallocene catalyst system. Following synthesis, the material underwent a stepwise crystallization process ranging from 130 to 80 °C at intervals of 5 °C. The melting temperature was subsequently determined from melting traces obtained via differential scanning calorimetry (DSC).",
      "reasoning_analysis": "Increasing Factors: The specific processing history involving stepwise crystallization from 130 to 80 °C facilitates controlled lamellar thickening and structural reorganization, allowing polymer chains to pack more efficiently into stable crystalline domains compared to rapid cooling methods. Decreasing Factors: The chemical composition includes 1-butene comonomers incorporated into the polyethylene backbone, which introduce short-chain ethyl branches. These branches act as structural defects that are excluded from the crystal lattice, reducing the effective lamellar thickness and thermodynamic stability of the crystals, thereby depressing the Tm relative to linear polyethylene. Dominant Factor: The comonomer incorporation is the dominant factor governing the final Tm behavior. While the stepwise crystallization optimizes the degree of crystallinity and lamellar perfection achievable for this specific material, the intrinsic presence of branching defects fundamentally sets a lower ceiling for the melting temperature compared to linear homopolymers, overriding the thermal history's ability to restore high-temperature melting behavior."
    }
  },
  {
    "doi": null,
    "title": "Labyrinthine pattern of polymer crystals from supercooled ultrathin films",
    "year": 2009,
    "chemical_composition": {
      "repeat_unit_psmiles": "[*]OCC[*]",
      "monomers": [
        {
          "name": "Ethylene oxide",
          "smiles": "C1CO1",
          "ratio_value": null,
          "ratio_unit": null
        }
      ],
      "additives": [],
      "is_homopolymer": true
    },
    "processing_history": "PEO fraction (116k-PEO, Mw 116,000 g/mol) purchased from Polymer Source or Polymer Standards Service GmbH. Ultrathin films prepared from toluene solution (0.01-0.02 wt%) on silicon wafers, dried ambient overnight and in vacuo for 12 h. Samples heated to 80.0 °C for 5 min then cooled to crystallization temperature. Equilibrium melting temperature (Tm0) reported in Table 1.",
    "hierarchical_structure": "Ultrathin film on silicon wafer. Labyrinthine crystal pattern formed at crystallization temperatures 20-34 °C. Crystal thickness lc ~ 7.0 nm. Folded-chain lamellar crystals.",
    "properties": {
      "Tm": {
        "value": [
          68.6
        ],
        "unit": "°C"
      }
    },
    "analysis_with_hierarchical_structure": {
      "descriptive_text": "This sample comprises a fractionated polyethylene oxide (PEO) homopolymer with a molecular weight (Mw) of 116,000 g/mol. Ultrathin films were fabricated by casting a 0.01-0.02 wt% toluene solution onto silicon wafers, followed by drying under ambient conditions overnight and subsequently in vacuo for 12 hours. The thermal history included heating to 80.0 °C for 5 minutes prior to cooling to the crystallization temperature. Hierarchical characterization reveals folded-chain lamellar crystals organized in a labyrinthine pattern with a crystal thickness (lc) of approximately 7.0 nm, formed at crystallization temperatures ranging from 20 to 34 °C.",
      "reasoning_analysis": "Increasing Factors: The high molecular weight (116,000 g/mol) minimizes the concentration of chain ends, reducing free volume defects and allowing the polymer to approach the theoretical melting limit associated with infinite chain length. Additionally, the extensive vacuum drying process mitigates the presence of residual toluene, preventing solvent-induced plasticization that would otherwise lower thermal stability. Decreasing Factors: The finite crystal thickness (lc ~ 7.0 nm) imposes a significant surface-to-volume ratio penalty described by the Gibbs-Thomson equation, thermodynamically depressing the melting point relative to the equilibrium value. The low crystallization temperatures (20-34 °C) kinetically favor the formation of thinner, less stable lamellae, while confinement effects within the ultrathin film geometry on silicon wafers may introduce interfacial stresses that further destabilize the crystalline phase. Dominant Factor: The nanoscale lamellar thickness resulting from low-temperature crystallization in a confined ultrathin film geometry is the dominant factor. While the high molecular weight provides a stable backbone, the thermodynamic instability inherent to the 7.0 nm crystal thickness qualitatively dictates an observed Tm lower than the bulk equilibrium melting temperature."
    },
    "analysis_without_hierarchical_structure": {
      "descriptive_text": "The sample consists of a poly(ethylene oxide) homopolymer with a molecular weight of 116,000 g/mol, sourced commercially from Polymer Source or Polymer Standards Service GmbH. Ultrathin films were fabricated by casting a dilute toluene solution onto silicon wafers, followed by drying under ambient conditions overnight and subsequently in vacuo for 12 hours. To establish the thermal history, the samples were heated to 80.0 °C for 5 minutes and then cooled to the crystallization temperature, with the equilibrium melting temperature determined and reported accordingly.",
      "reasoning_analysis": "Increasing Factors: The homopolymer nature of the poly(ethylene oxide) ensures a regular chain structure conducive to tight crystalline packing, while the high molecular weight of 116,000 g/mol minimizes the concentration of chain ends which act as defects that typically depress the melting temperature. Furthermore, the rigorous vacuum drying process removes residual toluene solvent, preventing plasticization effects that would otherwise lower the thermal stability of the crystalline phase. Decreasing Factors: The fabrication of ultrathin films on silicon wafers introduces significant confinement effects and substrate-polymer interfacial interactions that can restrict lamellar thickening and alter crystal orientation, potentially destabilizing the crystalline phase relative to bulk samples. Additionally, any incomplete removal of solvent during ambient drying could introduce free volume, though this is mitigated by subsequent vacuo drying. Dominant Factor: The intrinsic chemical regularity of the high molecular weight poly(ethylene oxide) backbone is the dominant factor establishing the thermodynamic baseline for the equilibrium melting temperature. While the ultrathin film processing history introduces interfacial constraints that influence crystallization kinetics and morphology, the reporting of the equilibrium melting temperature effectively isolates the chemical contribution by extrapolating out the morphological depressions caused by finite crystal size inherent to the thin film geometry."
    }
  },
  {
    "doi": null,
    "title": "Labyrinthine pattern of polymer crystals from supercooled ultrathin films",
    "year": 2009,
    "chemical_composition": {
      "repeat_unit_psmiles": "[*]OCC[*]",
      "monomers": [
        {
          "name": "Ethylene oxide",
          "smiles": "C1CO1",
          "ratio_value": null,
          "ratio_unit": null
        }
      ],
      "additives": [],
      "is_homopolymer": true
    },
    "processing_history": "PEO fraction (25k-PEO, Mw 25,000 g/mol) purchased from Polymer Source or Polymer Standards Service GmbH. Ultrathin films prepared from toluene solution (0.01-0.02 wt%) on silicon wafers, dried ambient overnight and in vacuo for 12 h. Samples heated to 80.0 °C for 5 min then cooled to crystallization temperature. Equilibrium melting temperature (Tm0) reported in Table 1.",
    "hierarchical_structure": "Ultrathin film on silicon wafer. Labyrinthine crystal pattern formed at crystallization temperatures 20-34 °C. Crystal thickness lc ~ 7.0 nm. Folded-chain lamellar crystals.",
    "properties": {
      "Tm": {
        "value": [
          67.4
        ],
        "unit": "°C"
      }
    },
    "analysis_with_hierarchical_structure": {
      "descriptive_text": "The sample consists of a polyethylene oxide (PEO) homopolymer with a molecular weight (Mw) of 25,000 g/mol. Ultrathin films were prepared by casting a dilute toluene solution (0.01-0.02 wt%) onto silicon wafers, followed by drying under ambient conditions overnight and subsequently in vacuo for 12 hours. The thermal processing involved heating the films to 80.0 °C for 5 minutes before cooling to specific crystallization temperatures between 20 and 34 °C. Structural characterization reveals the formation of folded-chain lamellar crystals with a crystal thickness (lc) of approximately 7.0 nm, organizing into a labyrinthine crystal pattern within the ultrathin film geometry.",
      "reasoning_analysis": "Increasing Factors: The chemical regularity of the polyethylene oxide homopolymer backbone facilitates efficient chain packing and crystallization, establishing a fundamental capacity for a defined melting transition. The thermal treatment involving heating to 80.0 °C prior to crystallization helps erase previous thermal history, allowing for the formation of more stable crystalline domains compared to quenched states. Additionally, the extended vacuum drying process mitigates the presence of residual toluene, preventing significant plasticization that would otherwise depress the melting point. Decreasing Factors: The most significant depressant is the finite lamellar thickness (lc ~ 7.0 nm); according to the Gibbs-Thomson equation, thinner crystals possess higher surface free energy relative to their volume, substantially lowering the observed Tm compared to the equilibrium melting temperature. The formation of folded-chain lamellar crystals introduces chain folds at the crystal surfaces, which act as defects reducing thermal stability. Furthermore, the ultrathin film geometry on silicon wafers introduces confinement effects and substrate interactions that can perturb crystal growth, while crystallization at relatively low temperatures (20-34 °C) kinetically favors the formation of these thinner, less stable lamellae. Dominant Factor: The dominant factor governing the Tm behavior is the lamellar thickness constrained by the ultrathin film geometry and low crystallization temperature. While the chemical purity supports crystallinity, the Gibbs-Thomson depression arising from the nanoscale crystal thickness qualitatively dictates that the observed melting temperature will be significantly lower than the equilibrium melting temperature of bulk, extended-chain PEO."
    },
    "analysis_without_hierarchical_structure": {
      "descriptive_text": "The sample comprises a poly(ethylene oxide) homopolymer fraction with a molecular weight of 25,000 g/mol. Ultrathin films were fabricated by casting a dilute toluene solution onto silicon wafers, followed by drying under ambient conditions overnight and subsequently in vacuo for 12 hours. To establish a consistent thermal history, the samples were heated to 80.0 °C for 5 minutes and then cooled to a crystallization temperature, facilitating the determination of the equilibrium melting temperature.",
      "reasoning_analysis": "Increasing Factors: The high structural regularity of the poly(ethylene oxide) homopolymer backbone facilitates efficient chain packing and crystallization, inherently supporting a distinct melting transition. Additionally, the processing history involves a thermal erasure step where samples were heated above their melting point, eliminating prior thermal history to allow for the growth of more stable crystalline domains, while the extended vacuum drying minimizes the plasticizing influence of residual toluene solvent. Decreasing Factors: The finite molecular weight of 25,000 g/mol introduces a significant concentration of chain ends that act as defects within the crystal lattice, thermodynamically depressing the melting temperature relative to infinite molecular weight chains according to Flory theory. Furthermore, the confinement inherent in ultrathin films on silicon wafers imposes interfacial interactions and geometric restrictions that can disrupt bulk crystalline order and suppress the melting temperature compared to free-standing bulk specimens. Dominant Factor: Although the thermal processing optimizes crystal perfection, the finite molecular weight intrinsic to the chemical composition serves as the primary thermodynamic constraint. The chain end effect qualitatively dominates the depression of the equilibrium melting temperature relative to high molecular weight bulk standards, establishing the fundamental upper limit for the Tm of this specific 25k-PEO sample."
    }
  },
  {
    "doi": "10.1002/app.20906",
    "title": "Reverse Temperature Injection Molding of BiopolTM and Effect on Its Properties",
    "year": 2004,
    "chemical_composition": {
      "repeat_unit_psmiles": null,
      "monomers": [
        {
          "name": "3-hydroxybutyric acid",
          "smiles": "CC(O)CC(=O)O",
          "ratio_value": 93,
          "ratio_unit": "mol%"
        },
        {
          "name": "3-hydroxyvaleric acid",
          "smiles": "CCC(O)CC(=O)O",
          "ratio_value": 7,
          "ratio_unit": "mol%"
        }
      ],
      "additives": [
        {
          "name": "Plasticizer",
          "type": "plasticizer",
          "amount_value": null,
          "amount_unit": null
        },
        {
          "name": "Nucleating agent",
          "type": "nucleating agent",
          "amount_value": null,
          "amount_unit": null
        }
      ],
      "is_homopolymer": false
    },
    "processing_history": "Injection molded (Normal Temperature: Zone 1 160°C, Zone 2 180°C, Zone 3 180°C, Nozzle 170°C, Mold 50°C). Aged 35 days at room temperature. Tm measured by DSC (TA Instruments DSC 2010, N2 purge, 20°C/min heating rate), Second melting peak.",
    "hierarchical_structure": "Less homogeneous crystalline phase, bimodal melting endotherm.",
    "properties": {
      "Tm": {
        "value": [
          160.7
        ],
        "unit": "°C"
      }
    },
    "analysis_with_hierarchical_structure": {
      "descriptive_text": "The sample comprises a copolymer synthesized from 3-hydroxybutyric acid (93 mol%) and 3-hydroxyvaleric acid (7 mol%), formulated with both a plasticizer and a nucleating agent. The material was processed via injection molding with barrel temperatures between 160°C and 180°C and a mold temperature of 50°C, followed by an aging period of 35 days at room temperature. Structural analysis indicates a less homogeneous crystalline phase characterized by a bimodal melting endotherm, with the melting behavior evaluated using DSC during the second heating scan at 20°C/min under nitrogen purge.",
      "reasoning_analysis": "Increasing Factors: The addition of a nucleating agent promotes the formation of stable crystal nuclei, which can enhance overall crystallinity and thermal stability. Additionally, the 35-day aging period allows for secondary crystallization and lamellar thickening, stabilizing the crystal population and shifting the melting behavior toward higher temperatures. The reliance on the second melting peak in DSC analysis further isolates the more thermally stable crystals by erasing the thermal history of the initial rapid cooling during injection molding. Decreasing Factors: The incorporation of 3-hydroxyvaleric acid comonomer units introduces structural irregularities into the poly(3-hydroxybutyrate) lattice, disrupting chain packing and inherently depressing the melting temperature relative to the homopolymer. The presence of a plasticizer acts as a diluent within the polymer matrix, thermodynamically lowering the equilibrium melting point. Furthermore, the observed less homogeneous crystalline phase and bimodal endotherm suggest a distribution of crystal perfection, where defective or smaller crystals contribute to melting at lower temperatures. Dominant Factor: Although the nucleating agent and physical aging provide stabilizing effects, the intrinsic lattice disruption caused by the comonomer content combined with the thermodynamic depression from the plasticizer qualitatively dominates the final Tm behavior, resulting in a melting temperature lower than that of pure, additive-free poly(3-hydroxybutyrate)."
    },
    "analysis_without_hierarchical_structure": {
      "descriptive_text": "The sample comprises a copolymer synthesized from 3-hydroxybutyric acid (93 mol%) and 3-hydroxyvaleric acid (7 mol%), formulated with both a plasticizer and a nucleating agent. Processing was conducted via injection molding utilizing a temperature profile spanning 160°C to 180°C across the heating zones with a mold temperature of 50°C, followed by a 35-day aging period at room temperature. The melting temperature was characterized by differential scanning calorimetry under nitrogen purge at a heating rate of 20°C/min, specifically recording the second melting peak to assess the thermal properties independent of the initial molding thermal history.",
      "reasoning_analysis": "Increasing Factors: The addition of a nucleating agent promotes heterogeneous nucleation during the cooling phase of the DSC cycle, facilitating the growth of thicker lamellar crystals which inherently exhibit a higher melting temperature according to the Gibbs-Thomson relationship. Additionally, the high proportion of 3-hydroxybutyric acid monomers maintains a high degree of chain regularity, supporting substantial crystalline order. Decreasing Factors: The incorporation of 3-hydroxyvaleric acid comonomers introduces structural defects into the crystal lattice due to the longer side chain, which disrupts packing efficiency and thermodynamically depresses the equilibrium melting temperature relative to the pure homopolymer. The presence of a plasticizer acts as a diluent, reducing the chemical potential of the polymer melt and contributing to melting point depression. Furthermore, the elevated temperatures during injection molding pose a risk of thermal degradation or chain scission, which could reduce molecular weight and lower the melting temperature. Dominant Factor: The copolymer composition, specifically the 7 mol% content of 3-hydroxyvaleric acid, is the dominant factor influencing the melting behavior. The intrinsic disruption of the crystal lattice by the comonomer units imposes a thermodynamic penalty that qualitatively outweighs the lamellar thickening effects of the nucleating agent, particularly since the second melting peak measurement protocol erases the variable thermal history from injection molding, isolating the compositional effects."
    }
  },
  {
    "doi": "10.1134/S0965545X15060097",
    "title": "Estimating the Melting Temperature of Macromolecular Poly-3,3-bis-(azidomethyl)oxetane",
    "year": 2015,
    "chemical_composition": {
      "repeat_unit_psmiles": "[*]OCC(CN=[N+]=[N-])(CN=[N+]=[N-])C[*]",
      "monomers": [
        {
          "name": "3,3-bis(azidomethyl)oxetane",
          "smiles": "[N-]=[N+]=NCC1(CN=[N+]=[N-])COC1",
          "ratio_value": null,
          "ratio_unit": null
        }
      ],
      "additives": [],
      "is_homopolymer": true
    },
    "processing_history": "Powder sample dried in vacuum oven at 40 °C for 5 h. 10% solution in THF cast in Petri dish, dried 7 days at room temperature, 7 days at 40 °C, and 5 days at 70 °C to form ~1.5 mm film. Melting temperature determined via hydrostatic-weighing method: sample immersed in Dimethylsiloxane liquid PMS-20, heated stepwise from 30 to 110 °C with holding for at least 3 h at each temperature, density measured to find intersection of linear and nonlinear regions of density vs temperature plot.",
    "hierarchical_structure": "Partially crystalline thermoplastic. Degree of crystallinity 42.0% determined by XRD. X-ray diffractograms show specific crystal lattice.",
    "properties": {
      "Tm": {
        "value": [
          90.4
        ],
        "unit": "°C"
      }
    },
    "analysis_with_hierarchical_structure": {
      "descriptive_text": "This sample comprises a homopolymer synthesized from 3,3-bis(azidomethyl)oxetane monomers, exhibiting a partially crystalline thermoplastic morphology with a degree of crystallinity of 42.0% as quantified by X-ray diffraction. The material processing began with vacuum drying the initial powder at 40 °C for 5 hours, followed by casting a 10% solution in tetrahydrofuran into a Petri dish to form a ~1.5 mm film. This film underwent a prolonged staged drying protocol consisting of 7 days at room temperature, 7 days at 40 °C, and 5 days at 70 °C to ensure solvent removal and structural stabilization. The melting temperature was characterized via a hydrostatic-weighing method wherein the sample was immersed in Dimethylsiloxane liquid PMS-20 and heated stepwise from 30 to 110 °C, with holding periods of at least 3 hours at each temperature to determine the intersection of linear and nonlinear regions in the density versus temperature plot.",
