Repository: hhtrick/HHT-code

# HHT training framework

This directory contains model training, embedding precomputation, inference, article-level baselines and the curated datasets. All commands below assume that the working directory is `train_code/`.

## 3. Datasets and fixed partitions

Each main dataset is a JSON array at `dataset/{property}/{property}.json`. Entries contain source metadata, `chemical_composition`, `processing_history`, `hierarchical_structure`, `properties`, and two generated-analysis objects. Targets are stored as `properties[property]["value"]`; source metadata and target values are not predictive input fields.

| Property | Train | Validation | Test | Total |
|---|---:|---:|---:|---:|

File: train_code/dataset/Tm/Tm.json (part 49 of 200)
[
      "reasoning_analysis": "Increasing Factors: The presence of highly polar azidomethyl side groups introduces strong dipole-dipole interactions between polymer chains, which stabilizes the crystal lattice and energetically favors a higher melting temperature. Additionally, the processing history involves a prolonged thermal treatment up to 70 °C during film formation, which likely acts as an annealing step to increase lamellar thickness and crystal perfection, thereby elevating the Tm. The observed high degree of crystallinity (42.0%) further indicates efficient packing that supports a robust thermal transition. Decreasing Factors: The polyoxetane backbone contains ether linkages that impart significant segmental flexibility compared to all-carbon backbones, which inherently lowers the energy required to disrupt the crystalline order. Furthermore, the bulky nature of the bis(azidomethyl) substitution creates steric hindrance that may limit the maximum achievable packing density compared to unsubstituted analogs. There is also a possibility that residual tetrahydrofuran from the solution casting process, despite extended drying, could act as an impurity within the crystalline domains, depressing the melting point. Dominant Factor: The strong intermolecular dipole interactions provided by the azido functionalities, combined with the extensive thermal annealing during the processing history, qualitatively dominate the thermal behavior. These factors stabilize the crystalline phase sufficiently to overcome the inherent flexibility of the ether backbone, resulting in a well-defined melting transition supported by the significant degree of crystallinity observed."
    },
    "analysis_without_hierarchical_structure": {
      "descriptive_text": "The sample consists of a poly(3,3-bis(azidomethyl)oxetane) homopolymer. Preparation involved initial vacuum drying of the powder at 40 °C for 5 hours, followed by dissolution in tetrahydrofuran to create a 10% solution. This solution was cast into a Petri dish and subjected to a prolonged multi-stage drying protocol comprising 7 days at room temperature, 7 days at 40 °C, and finally 5 days at 70 °C to produce a film approximately 1.5 mm in thickness. The melting temperature was subsequently determined using a hydrostatic-weighing method, where the sample was immersed in Dimethylsiloxane liquid PMS-20 and heated stepwise from 30 to 110 °C with holds of at least 3 hours at each interval to identify the intersection of linear and nonlinear regions in the density versus temperature plot.",
      "reasoning_analysis": "Increasing Factors: The chemical composition features bulky azidomethyl side groups on the oxetane backbone, which introduce strong dipole-dipole interactions and steric hindrance that enhance intermolecular cohesion and lattice stability, thereby driving the Tm upward. Additionally, the processing history includes a prolonged multi-stage drying protocol ending at 70 °C, which functions as a thermal annealing treatment that facilitates chain reorganization into more perfect crystalline domains, further increasing the thermal stability of the crystal phase. Decreasing Factors: The polyether backbone structure inherently possesses high segmental flexibility due to the ether linkages, which lowers the energy barrier for chain motion and tends to reduce the melting temperature relative to stiffer backbones. Additionally, solution casting from THF carries a risk of residual solvent entrapment acting as a plasticizer, which would increase free volume and depress the Tm, although the high-temperature drying step mitigates this risk. Dominant Factor: The dominant factor governing the Tm behavior is the strong intermolecular interaction provided by the azide functional groups coupled with the crystallinity enhancement from the thermal annealing during processing. While the flexible backbone suggests lower thermal stability, the energetic side groups and the ordered structure achieved through the slow drying regimen qualitatively establish a higher melting threshold defined by the energy required to disrupt the dipole-stabilized crystalline lattice."
    }
  },
  {
    "doi": "10.1002/app.23549",
    "title": "Dynamic Mechanical and Thermal Properties of Plasticized Poly(lactic acid)",
    "year": 2006,
    "chemical_composition": {
      "repeat_unit_psmiles": "[*]OC(C)C(=O)[*]",
      "monomers": [
        {
          "name": "Lactic acid",
          "smiles": "CC(O)C(=O)O",
          "ratio_value": null,
          "ratio_unit": null
        }
      ],
      "additives": [],
      "is_homopolymer": true
    },
    "processing_history": "Solution cast from chloroform (100 mg/ml), solvent evaporated at 100°C for 10 h. DSC measurement (Perkin–Elmer DSC 7): heated to 200°C, quenched to -40°C, heated at 10°C/min to 200°C. Tm from 2nd heating run.",
    "hierarchical_structure": "Semicrystalline, alpha crystal modification. Crystallinity (Cr) 39.40%.",
    "properties": {
      "Tm": {
        "value": [
          164.6
        ],
        "unit": "°C"
      }
    },
    "analysis_with_hierarchical_structure": {
      "descriptive_text": "The sample consists of a poly(lactic acid) homopolymer derived from lactic acid monomers. It was prepared via solution casting from a 100 mg/ml chloroform solution, followed by solvent evaporation at 100°C for 10 hours. Structural characterization reveals a semicrystalline morphology featuring the alpha crystal modification with a degree of crystallinity of 39.40%. Thermal properties were assessed using differential scanning calorimetry (Perkin–Elmer DSC 7), wherein the sample was heated to 200°C, quenched to -40°C, and reheated at 10°C/min, with the melting temperature determined from the second heating run.",
      "reasoning_analysis": "Increasing Factors: The homopolymer nature of the poly(lactic acid) ensures high chain regularity, facilitating efficient packing into the stable alpha crystal modification, which possesses a higher lattice energy and thermal stability compared to disordered polymorphs. Additionally, the dipole-dipole interactions between ester groups in the backbone contribute to cohesive energy density, driving the Tm upward, while the extended solvent evaporation at 100°C ensures minimal residual chloroform, preventing plasticization effects that would otherwise depress the Tm. Decreasing Factors: The presence of methyl side groups on the backbone introduces steric hindrance relative to unsubstituted aliphatic polyesters, which can slightly reduce packing efficiency and lower the Tm. Furthermore, the DSC processing history involves quenching to -40°C prior to the measurement run; this rapid cooling may limit the time available for crystal perfection during the subsequent cycle, potentially resulting in thinner lamellae that melt at lower temperatures compared to slowly cooled specimens. Dominant Factor: The formation of the thermodynamically stable alpha crystal phase driven by the stereoregular PLA backbone is the dominant factor, establishing the fundamental melting behavior, while the thermal erasure protocol ensures the measured Tm reflects the intrinsic crystallization capability rather than the initial solution-casting history."
    },
    "analysis_without_hierarchical_structure": {
      "descriptive_text": "The sample consists of a poly(lactic acid) homopolymer derived from lactic acid monomers. It was prepared by solution casting from chloroform at a concentration of 100 mg/ml, followed by solvent evaporation at 100°C for 10 hours. Differential scanning calorimetry was performed using a Perkin–Elmer DSC 7, involving an initial heat to 200°C, a quench to -40°C, and a subsequent heating ramp at 10°C/min to 200°C, with the melting temperature determined from the second heating run.",
      "reasoning_analysis": "Increasing Factors: The chemical composition features a polyester backbone with methyl side groups that introduce steric hindrance and increase chain stiffness, while the ester linkages provide dipole-dipole interactions that strengthen intermolecular cohesion, both of which thermodynamically stabilize the crystalline phase and drive the Tm upward. Decreasing Factors: The processing history includes a quenching step to -40°C which limits the time for crystallization during cooling, likely resulting in the formation of thinner lamellae or less perfect crystals that melt at lower temperatures according to the Gibbs-Thomson effect, and any potential residual chloroform from the casting process could act as a plasticizer to depress thermal stability. Dominant Factor: The intrinsic chain rigidity and intermolecular forces dictated by the poly(lactic acid) chemistry qualitatively dominate the final Tm behavior by setting the fundamental thermodynamic limit, whereas the thermal processing history primarily modulates the observed value through its control over crystal perfection and lamellar thickness."
    }
  },
  {
    "doi": null,
    "title": "PEO: ${ \\bf K } { \\bf l O } _ { 3 }$ Polymer electrolyte system - its application to solid state electrochemical cell",
    "year": 2001,
    "chemical_composition": {
      "repeat_unit_psmiles": "[*]CCO[*]",
      "monomers": [
        {
          "name": "Ethylene oxide",
          "smiles": "C1CO1",
          "ratio_value": null,
          "ratio_unit": null
        }
      ],
      "additives": [
        {
          "name": "Potassium iodate",
          "type": "salt",
          "amount_value": 10,
          "amount_unit": "wt%"
        }
      ],
      "is_homopolymer": true
    },
    "processing_history": "Solution-cast technique using methanol solvent, stirred 10-12h, cast on polypropylene dishes, evaporated at room temperature, dried at 10^-3 Torr. Tm measured by DSC (TA-2010) at 4 °C/min heating rate under N2 flow (100 ml/min) in range 30-100 °C.",
    "hierarchical_structure": "Semicrystalline polymer; sudden change from semi-crystalline to amorphous phase at Tm.",
    "properties": {
      "Tm": {
        "value": [
          68.5
        ],
        "unit": "°C"
      }
    },
    "analysis_with_hierarchical_structure": {
      "descriptive_text": "The sample comprises a semicrystalline polyethylene oxide homopolymer compounded with 10 wt% potassium iodate salt. Fabricated via a solution-cast technique, the polymer and additive were dissolved in methanol, stirred for 10 to 12 hours, and cast onto polypropylene dishes followed by evaporation at room temperature and vacuum drying at 10^-3 Torr. The resulting material exhibits a hierarchical structure characterized by a semicrystalline morphology that undergoes a sudden transition to an amorphous phase at the melting temperature, which was quantified using differential scanning calorimetry at a heating rate of 4 °C/min under nitrogen flow.",
      "reasoning_analysis": "Increasing Factors: The processing history involves vacuum drying at 10^-3 Torr, which effectively removes residual methanol solvent that would otherwise act as a plasticizer and depress the melting temperature. Additionally, the room temperature evaporation step during solution casting allows for slower crystallization kinetics compared to quenching, promoting the formation of more stable crystalline lamellae that contribute to a higher Tm. Decreasing Factors: The incorporation of 10 wt% potassium iodate introduces ionic species that coordinate with the ether oxygens of the polyethylene oxide backbone, disrupting the regular packing required for crystal lattice stability and acting as a thermodynamic impurity that lowers the Tm. Furthermore, the inherent flexibility of the C-O-C backbone provides a lower baseline melting temperature compared to polymers with rigid aromatic structures. Dominant Factor: The dominant factor influencing the thermal behavior is the specific interaction between the potassium iodate salt and the polymer matrix. While the processing conditions optimize solvent removal to preserve thermal integrity, the structural disruption caused by salt complexation within the crystalline domains qualitatively dictates a depression in Tm relative to the pristine homopolymer, as the impurity effect overrides the crystallization benefits afforded by the slow evaporation rate."
    },
    "analysis_without_hierarchical_structure": {
      "descriptive_text": "The sample comprises a poly(ethylene oxide) homopolymer matrix incorporated with 10 wt% potassium iodate salt. Preparation involved a solution-cast technique using methanol as the solvent, where the mixture was stirred for 10 to 12 hours and subsequently cast onto polypropylene dishes. The film was evaporated at room temperature and finally dried under vacuum at 10^-3 Torr. Thermal analysis was conducted using differential scanning calorimetry at a heating rate of 4 °C/min under a nitrogen flow of 100 ml/min within a temperature range of 30 to 100 °C.",
      "reasoning_analysis": "Increasing Factors: The vacuum drying process at 10^-3 Torr effectively removes residual methanol solvent, eliminating plasticization effects that would otherwise depress the melting temperature. Additionally, strong ion-dipole interactions between the potassium iodate and the ether oxygens may restrict chain mobility and stabilize specific crystalline domains. Decreasing Factors: The addition of 10 wt% inorganic salt acts as a structural impurity within the poly(ethylene oxide) lattice, disrupting chain packing and reducing lamellar thickness, which thermodynamically lowers the melting point. The room temperature evaporation during processing may also limit the perfection of crystalline regions compared to melt-crystallization methods. Dominant Factor: The disruption of the crystalline lattice caused by the inclusion of the salt additive qualitatively dominates the thermal behavior, driving the melting temperature lower relative to the pristine homopolymer despite the stabilizing effects of solvent removal."
    }
  },
  {
    "doi": "10.1002/app.23549",
    "title": "Dynamic Mechanical and Thermal Properties of Plasticized Poly(lactic acid)",
    "year": 2006,
    "chemical_composition": {
      "repeat_unit_psmiles": "[*]OC(C)C(=O)[*]",
      "monomers": [
        {
          "name": "Lactic acid",
          "smiles": "CC(O)C(=O)O",
          "ratio_value": null,
          "ratio_unit": null
        }
      ],
      "additives": [
        {
          "name": "Triacetin (TAC)",
          "type": "plasticizer",
          "amount_value": 2.5,
          "amount_unit": "wt%"
        },
        {
          "name": "Poly(1,3-butylene glycol adipate) (PBGA)",
          "type": "plasticizer",
          "amount_value": 2.5,
          "amount_unit": "wt%"
        }
      ],
      "is_homopolymer": true
    },
    "processing_history": "Solution cast from chloroform (100 mg/ml), solvent evaporated at 100°C for 10 h. 5 wt% total multiple plasticizers (1:1 w/w TAC/PBGA) added. DSC measurement (Perkin–Elmer DSC 7): heated to 200°C, quenched to -40°C, heated at 10°C/min to 200°C. Tm from 2nd heating run.",
    "hierarchical_structure": "Semicrystalline, alpha crystal modification. Crystallinity (Cr) 42.30%.",
    "properties": {
      "Tm": {
        "value": [
          165.3
        ],
        "unit": "°C"
      }
    },
    "analysis_with_hierarchical_structure": {
      "descriptive_text": "This sample comprises a semicrystalline poly(lactic acid) homopolymer exhibiting an alpha crystal modification with a crystallinity degree of 42.30%. The material was formulated with a total of 5 wt% plasticizers, specifically consisting of 2.5 wt% Triacetin (TAC) and 2.5 wt% Poly(1,3-butylene glycol adipate) (PBGA) added in a 1:1 weight ratio. Processing involved solution casting from a chloroform solution at a concentration of 100 mg/ml, followed by solvent evaporation at 100°C for 10 hours. Thermal characterization was conducted via differential scanning calorimetry where the sample was heated to 200°C, quenched to -40°C, and reheated at 10°C/min, with the melting temperature determined from the second heating run to negate prior thermal history.",
      "reasoning_analysis": "Increasing Factors: The establishment of the alpha crystal modification represents the thermodynamically stable crystalline form for this polymer, which inherently supports a robust lattice energy requiring significant thermal input to disrupt. Additionally, the measured crystallinity of 42.30% indicates substantial intermolecular ordering within the lamellae, where thicker or more perfect crystals formed during the thermal cycle would resist melting at lower temperatures. Decreasing Factors: The incorporation of 5 wt% low molecular weight plasticizers (Triacetin and PBGA) introduces a diluent effect that reduces the chemical potential of the polymer in the melt phase relative to the crystal phase, thermodynamically depressing the equilibrium melting temperature. Furthermore, these additives increase free volume and segmental mobility, facilitating the disentanglement and disruption of crystalline regions at reduced thermal energy levels compared to the neat polymer. Dominant Factor: While the intrinsic stability of the alpha crystal structure provides a baseline for thermal resistance, the thermodynamic dilution and enhanced chain mobility induced by the dual plasticizer system qualitatively dominate the final behavior, driving the melting temperature lower relative to an unplasticized poly(lactic acid) counterpart processed under identical conditions."
    },
    "analysis_without_hierarchical_structure": {
      "descriptive_text": "The sample comprises a poly(lactic acid) homopolymer blended with a dual plasticizer system consisting of Triacetin (TAC) and Poly(1,3-butylene glycol adipate) (PBGA), each present at 2.5 wt% for a total additive loading of 5 wt%. Preparation involved solution casting from a chloroform solution at a concentration of 100 mg/ml, followed by solvent evaporation at 100°C for 10 hours. Thermal analysis was conducted using a Perkin–Elmer DSC 7, wherein the specimen was heated to 200°C, quenched to -40°C, and reheated at 10°C/min to 200°C, with the melting temperature extracted from the second heating cycle to ensure a consistent thermal history.",
      "reasoning_analysis": "Increasing Factors: The inherent chemical structure of the poly(lactic acid) backbone, characterized by regular ester linkages and methyl side groups, facilitates chain packing into a crystalline lattice, establishing a fundamental baseline melting temperature. The solution casting method ensures homogeneous dispersion of components, which supports the formation of a consistent crystalline phase during the DSC heating scan. Decreasing Factors: The incorporation of 5 wt% total plasticizers, specifically the low molecular weight Triacetin and the oligomeric Poly(1,3-butylene glycol adipate), significantly increases free volume and reduces intermolecular cohesive forces between polymer chains. Thermodynamically, these additives function as diluents that lower the chemical potential of the polymer in the melt state relative to the crystalline state, resulting in melting point depression. Additionally, the DSC protocol involving quenching to -40°C prior to the second heating run erases previous thermal history, meaning the observed melting behavior relies on crystals formed during the heating scan which may be less perfect than those from slow cooling. Dominant Factor: The presence of the dual plasticizer system is the dominant factor influencing the Tm. While the polymer backbone dictates the potential for crystallinity, the thermodynamic dilution effect and enhanced chain mobility induced by the 5 wt% plasticizer loading qualitatively drive the melting temperature lower relative to the neat homopolymer."
    }
  },
  {
    "doi": null,
    "title": "Effect of short chain branching distribution on crystallization of ethylene-butene copolymers",
    "year": 2000,
    "chemical_composition": {
      "repeat_unit_psmiles": null,
      "monomers": [
        {
          "name": "Ethylene",
          "smiles": "C=C",
          "ratio_value": null,
          "ratio_unit": null
        },
        {
          "name": "1-Butene",
          "smiles": "CCC=C",
          "ratio_value": null,
          "ratio_unit": null
        }
      ],
      "additives": [],
      "is_homopolymer": false
    },
    "processing_history": "Synthesized with conventional Ziegler-Natta catalyst. Stepwise crystallization from 130 to 80 °C at an interval of 5 °C. Melting temperature measured from melting traces (DSC).",
    "hierarchical_structure": "Broader short chain branching distribution (SCBD), contains more highly branched fractions, polymer chains containing different co-units form separate lamellae.",
    "properties": {
      "Tm": {
        "value": [
          132
        ],
        "unit": "°C"
      }
    },
    "analysis_with_hierarchical_structure": {
      "descriptive_text": "This material is an ethylene-1-butene copolymer synthesized via a conventional Ziegler-Natta catalyst system. Structural analysis indicates a broader short chain branching distribution (SCBD) containing significant highly branched fractions, resulting in a morphology where polymer chains with distinct co-unit contents segregate to form separate lamellae. The processing history includes stepwise crystallization from 130 to 80 °C at 5 °C intervals, followed by the determination of the melting temperature from DSC melting traces.",
      "reasoning_analysis": "Increasing Factors: The stepwise crystallization protocol from 130 to 80 °C facilitates lamellar thickening and perfection during the high-temperature holds, which stabilizes the crystalline phase and shifts the melting endotherm to higher temperatures compared to rapid cooling. Additionally, the structural segregation where chains with different co-unit contents form separate lamellae allows linear-rich sequences to crystallize into thicker, more stable lamellae unaffected by nearby branches, preserving higher melting components. Decreasing Factors: The incorporation of 1-butene comonomers introduces ethyl branches into the polyethylene backbone, which act as crystallization defects that are excluded from the crystal lattice, thereby reducing lamellar thickness and depressing the equilibrium melting temperature. The broader short chain branching distribution (SCBD) containing highly branched fractions ensures a significant population of chains with high defect density, which crystallize into less stable structures with significantly lower melting points. Dominant Factor: The intrinsic lattice disruption caused by the 1-butene comonomer units is the dominant factor governing the overall Tm behavior. While the specific thermal history and morphological segregation maximize the stability of the linear-rich fractions, the fundamental thermodynamic limit of the melting temperature is set by the comonomer content and its distribution, which prevents the material from achieving the Tm of linear high-density polyethylene."
    },
    "analysis_without_hierarchical_structure": {
      "descriptive_text": "The material is an ethylene-1-butene copolymer synthesized via a conventional Ziegler-Natta catalyst system. To control the thermal history and crystalline morphology, the sample was subjected to a stepwise crystallization protocol cooling from 130 to 80 °C in 5 °C intervals. The melting temperature was characterized by analyzing melting traces obtained through differential scanning calorimetry.",
      "reasoning_analysis": "Increasing Factors: The stepwise crystallization process from 130 to 80 °C facilitates the formation of thicker lamellae by allowing crystallization to occur at higher temperatures before further cooling, which increases the thermal stability of the crystals according to the Gibbs-Thomson equation and drives the Tm higher. Additionally, the Ziegler-Natta catalyst may produce linear ethylene sequences that are capable of forming robust crystalline domains. Decreasing Factors: The incorporation of 1-butene comonomers introduces short-chain branching into the polyethylene backbone, which acts as structural defects that disrupt crystal lattice packing and reduce the stability of the crystalline phase, inherently depressing the Tm relative to linear polyethylene. Dominant Factor: While the comonomer branching fundamentally limits the equilibrium melting point, the stepwise crystallization thermal history is the dominant factor governing the final observed Tm, as this specific protocol actively drives the selection and growth of thicker, more stable lamellae that maximize the melting performance achievable within the constraints of the copolymer composition."
    }
  },
  {
    "doi": null,
    "title": "Labyrinthine pattern of polymer crystals from supercooled ultrathin films",
    "year": 2009,
    "chemical_composition": {
      "repeat_unit_psmiles": "[*]OCC[*]",
      "monomers": [
        {
          "name": "Ethylene oxide",
          "smiles": "C1CO1",
          "ratio_value": null,
          "ratio_unit": null
        }
      ],
      "additives": [],
      "is_homopolymer": true
    },
    "processing_history": "PEO fraction (932k-PEO, Mw 932,000 g/mol) purchased from Polymer Source or Polymer Standards Service GmbH. Ultrathin films prepared from toluene solution (0.01-0.02 wt%) on silicon wafers, dried ambient overnight and in vacuo for 12 h. Samples heated to 80.0 °C for 5 min then cooled to crystallization temperature. Equilibrium melting temperature (Tm0) reported in Table 1.",
    "hierarchical_structure": "Ultrathin film on silicon wafer. Labyrinthine crystal pattern formed at crystallization temperatures 20-34 °C. Crystal thickness lc ~ 7.0 nm. Folded-chain lamellar crystals.",
    "properties": {
      "Tm": {
        "value": [
          69.0
        ],
        "unit": "°C"
      }
    },
    "analysis_with_hierarchical_structure": {
      "descriptive_text": "The sample comprises a high molecular weight polyethylene oxide (PEO) homopolymer with a weight-average molecular weight (Mw) of 932,000 g/mol. Ultrathin films were fabricated by casting a dilute toluene solution onto silicon wafers, followed by drying under ambient conditions overnight and subsequently in vacuo for 12 hours to remove residual solvent. The thermal processing protocol involved heating the films to 80.0 °C for 5 minutes to erase thermal history, followed by cooling to crystallization temperatures ranging from 20 to 34 °C. Structural analysis indicates the formation of folded-chain lamellar crystals organized in a labyrinthine pattern, with a characteristic crystal thickness (lc) of approximately 7.0 nm.",
      "reasoning_analysis": "Increasing Factors: The very high molecular weight (932,000 g/mol) minimizes the concentration of chain ends, reducing free volume defects and driving the melting temperature toward the theoretical limit for infinite molecular weight according to Flory theory. Additionally, the thermal erasure step at 80.0 °C ensures a consistent molten state prior to crystallization, removing any previous thermal history that might lead to inconsistent crystal populations. Decreasing Factors: The finite crystal thickness (lc ~ 7.0 nm) invokes the Gibbs-Thomson effect, where the high surface-to-volume ratio of thin lamellae increases the surface free energy contribution, significantly depressing the melting temperature relative to the equilibrium melting temperature. Furthermore, crystallization at relatively low temperatures (20-34 °C) kinetically favors the formation of thinner, less thermally stable lamellae, and the ultrathin film geometry on a silicon substrate may introduce confinement effects or interfacial interactions that perturb the crystal lattice energy. Dominant Factor: The dominant factor is the lamellar thickness dictated by the low crystallization temperature. While the high molecular weight establishes a high theoretical ceiling for thermal stability, the kinetic trapping of thin lamellae during cooling imposes a significant depression on the observed melting temperature relative to the equilibrium value."
    },
    "analysis_without_hierarchical_structure": {
      "descriptive_text": "The sample consists of a polyethylene oxide homopolymer with a molecular weight of 932,000 g/mol. Ultrathin films were prepared by casting a dilute toluene solution (0.01-0.02 wt%) onto silicon wafers, followed by drying under ambient conditions overnight and subsequently in vacuo for 12 hours. The thermal history involved heating the films to 80.0 °C for 5 minutes followed by cooling to the crystallization temperature, allowing for the determination of the equilibrium melting temperature.",
      "reasoning_analysis": "Increasing Factors: The high molecular weight of 932,000 g/mol significantly reduces the concentration of chain ends, which act as defects within the crystal lattice, thereby minimizing molecular weight-dependent melting point depression and driving the Tm toward the equilibrium limit for infinite chain length. Additionally, the thermal treatment involving heating to 80.0 °C followed by controlled cooling facilitates the erasure of prior thermal history and the formation of more stable crystalline domains, while the extended vacuum drying ensures the removal of residual toluene, preventing solvent-induced plasticization that would otherwise lower the Tm. Decreasing Factors: The inherent chemical structure of polyethylene oxide contains flexible ether linkages which provide less backbone rigidity compared to polymers with bulky side groups or aromatic structures, establishing a baseline Tm that is lower relative to stiffer polymer backbones. Furthermore, the preparation of ultrathin films on silicon wafers introduces confinement effects and substrate interactions that can disrupt bulk crystallization kinetics or induce interfacial stresses, potentially depressing the melting temperature relative to bulk specimens. Dominant Factor: The high molecular weight of the polymer is the dominant factor governing the thermal behavior, as it ensures the sample resides in the molecular weight plateau region where chain end effects are negligible. This allows the intrinsic thermodynamic stability of the polyethylene oxide crystal lattice, dictated by the chemical composition, to define the equilibrium melting temperature, overriding potential kinetic depressions from processing-induced morphological variations."
    }
  },
  {
    "doi": "10.1134/S0965545X15060097",
    "title": "Estimating the Melting Temperature of Macromolecular Poly-3,3-bis-(azidomethyl)oxetane",
    "year": 2015,
    "chemical_composition": {
      "repeat_unit_psmiles": "[*]OCC(CN=[N+]=[N-])(CN=[N+]=[N-])C[*]",
      "monomers": [
        {
          "name": "3,3-bis(azidomethyl)oxetane",
          "smiles": "[N-]=[N+]=NCC1(CN=[N+]=[N-])COC1",
          "ratio_value": null,
          "ratio_unit": null
        }
      ],
      "additives": [
        {
          "name": "Oligomer fraction",
          "type": "impurity",
          "amount_value": null,
          "amount_unit": null
        }
      ],
      "is_homopolymer": true
    },
    "processing_history": "Powder sample dried in vacuum oven at 40 °C for 5 h. 10% solution in THF cast in Petri dish, dried 7 days at room temperature, 7 days at 40 °C, and 5 days at 70 °C to form ~1.5 mm film. Melting temperature determined via hydrostatic-weighing method: sample immersed in Dimethylsiloxane liquid PMS-20, heated stepwise from 30 to 110 °C with holding for at least 3 h at each temperature, density measured to find intersection of linear and nonlinear regions of density vs temperature plot.",
    "hierarchical_structure": "Partially crystalline thermoplastic. Degree of crystallinity 31.8% determined by XRD. Contains oligomer components with Mw ~1.5 x 10^3 acting as plasticizer/solute.",
    "properties": {
      "Tm": {
        "value": [
          81.9
        ],
        "unit": "°C"
      }
    },
    "analysis_with_hierarchical_structure": {
      "descriptive_text": "The sample consists of a homopolymer derived from 3,3-bis(azidomethyl)oxetane monomers, characterized as a partially crystalline thermoplastic with a degree of crystallinity of 31.8% as determined by XRD. The material contains oligomer components with a molecular weight of approximately 1.5 x 10^3 g/mol which function as impurities within the matrix. Processing involved initial vacuum drying of the powder followed by solution casting from a 10% THF solution in a Petri dish; the resulting ~1.5 mm film underwent a prolonged stepwise drying protocol comprising seven days at room temperature, seven days at 40 °C, and five days at 70 °C. The melting temperature was subsequently characterized using a hydrostatic-weighing method where the sample was immersed in Dimethylsiloxane liquid PMS-20 and heated stepwise from 30 to 110 °C with extended holding periods to measure density variations.",
      "reasoning_analysis": "Increasing Factors: The poly(3,3-bis(azidomethyl)oxetane) backbone possesses significant steric bulk and polarity due to the azidomethyl side groups, which enhances intermolecular interactions and lattice energy, driving the Tm upward. Furthermore, the processing history includes a prolonged stepwise thermal treatment up to 70 °C, which serves as an annealing process that likely promotes crystal perfection and lamellar thickening, thereby increasing the observed melting temperature. Additionally, the characterization method involving extended holding periods at each temperature step facilitates further crystal reorganization and perfection during measurement, contributing to a higher observed Tm. Decreasing Factors: The presence of oligomer components explicitly identified as acting as plasticizers or solutes within the matrix will depress the Tm according to thermodynamic melting point depression theories. Additionally, solution casting from THF can result in kinetic trapping of less stable crystalline forms compared to melt crystallization, and the low molecular weight species increase free volume and disrupt lattice continuity. Dominant Factor: While the thermal annealing during processing and measurement attempts to maximize crystal stability, the inherent presence of low molecular weight oligomer impurities acting as plasticizers is the dominant factor qualitatively reducing the Tm relative to a pure, high-molecular-weight analog, as solute inclusion fundamentally destabilizes the crystalline phase thermodynamic equilibrium."
    },
    "analysis_without_hierarchical_structure": {
      "descriptive_text": "The sample consists of a poly(3,3-bis(azidomethyl)oxetane) homopolymer containing an oligomer fraction as an impurity. Initial preparation involved drying the powder in a vacuum oven at 40 °C for 5 hours, followed by dissolution in tetrahydrofuran to create a 10% solution. This solution was cast into a Petri dish and subjected to a multi-stage drying protocol comprising 7 days at room temperature, 7 days at 40 °C, and finally 5 days at 70 °C to produce a film approximately 1.5 mm in thickness. The melting temperature was subsequently determined using a hydrostatic-weighing method where the sample was immersed in Dimethylsiloxane liquid PMS-20 and heated stepwise from 30 to 110 °C, with density measurements taken after holding for at least 3 hours at each temperature to identify the intersection of linear and nonlinear regions in the density versus temperature plot.",
      "reasoning_analysis": "Increasing Factors: The regular chemical structure of the poly(3,3-bis(azidomethyl)oxetane) homopolymer backbone facilitates chain packing and crystallization, which is essential for defining a distinct melting temperature. The polar azidomethyl side groups may enhance intermolecular cohesive energy density through dipole interactions, potentially stabilizing the crystal lattice. Furthermore, the extensive processing history involving a multi-stage drying schedule up to 70 °C acts as a thermal annealing process, promoting lamellar thickening and crystalline perfection, which qualitatively drives the observed Tm toward the equilibrium melting point. Decreasing Factors: The presence of the oligomer fraction impurity introduces low-molecular-weight species that act as defects within the crystal lattice or as plasticizers in the amorphous regions, thermodynamically depressing the melting point according to Flory's theory of melting point depression. Additionally, the bulky nature of the azidomethyl side groups may introduce steric hindrance that limits the efficiency of chain packing compared to simpler polyethers, potentially reducing the stability of the crystalline phase. Dominant Factor: While the extensive thermal annealing during processing promotes crystalline perfection and maximizes the observed Tm for this specific sample, the presence of the oligomer fraction impurity is the dominant factor limiting the final Tm behavior, as these low-molecular-weight species fundamentally lower the thermodynamic equilibrium melting temperature relative to a pure, infinite molecular weight polymer regardless of the thermal history."
    }
  },
  {
    "doi": null,
    "title": "PEO: ${ \\bf K } { \\bf l O } _ { 3 }$ Polymer electrolyte system - its application to solid state electrochemical cell",
    "year": 2001,
    "chemical_composition": {
      "repeat_unit_psmiles": "[*]CCO[*]",
      "monomers": [
        {
          "name": "Ethylene oxide",
          "smiles": "C1CO1",
          "ratio_value": null,
          "ratio_unit": null
        }
      ],
      "additives": [
        {
          "name": "Potassium iodate",
          "type": "salt",
          "amount_value": 20,
          "amount_unit": "wt%"
        }
      ],
      "is_homopolymer": true
    },
    "processing_history": "Solution-cast technique using methanol solvent, stirred 10-12h, cast on polypropylene dishes, evaporated at room temperature, dried at 10^-3 Torr. Tm measured by DSC (TA-2010) at 4 °C/min heating rate under N2 flow (100 ml/min) in range 30-100 °C.",
    "hierarchical_structure": "Semicrystalline polymer; sudden change from semi-crystalline to amorphous phase at Tm.",
    "properties": {
      "Tm": {
        "value": [
          67
        ],
        "unit": "°C"
      }
    },
    "analysis_with_hierarchical_structure": {
      "descriptive_text": "The sample comprises a semicrystalline polyethylene oxide homopolymer composite containing 20 wt% potassium iodate salt. Fabrication involved a solution-cast technique using methanol solvent, where the mixture was stirred for 10 to 12 hours, cast onto polypropylene dishes, and evaporated at room temperature followed by vacuum drying at 10^-3 Torr. Thermal characterization was performed via differential scanning calorimetry at a heating rate of 4 °C/min under a nitrogen flow of 100 ml/min between 30 and 100 °C, capturing the transition from the semi-crystalline to the amorphous phase.",
