Repository: hhtrick/HHT-code

# HHT training framework

This directory contains model training, embedding precomputation, inference, article-level baselines and the curated datasets. All commands below assume that the working directory is `train_code/`.

## 3. Datasets and fixed partitions

Each main dataset is a JSON array at `dataset/{property}/{property}.json`. Entries contain source metadata, `chemical_composition`, `processing_history`, `hierarchical_structure`, `properties`, and two generated-analysis objects. Targets are stored as `properties[property]["value"]`; source metadata and target values are not predictive input fields.

| Property | Train | Validation | Test | Total |
|---|---:|---:|---:|---:|

File: train_code/dataset/Tm/Tm.json (part 51 of 200)
[
      "reasoning_analysis": "Increasing Factors: The incorporation of rigid aromatic terephthalate units within the backbone significantly restricts conformational freedom and enhances intermolecular dipole interactions via the ester linkages, which stabilizes the crystalline phase and drives the Tm upward. The linear architecture further facilitates efficient chain packing and high crystallinity, contributing to a higher melting temperature. Decreasing Factors: The aliphatic ethylene glycol segments introduce flexible spacers between the rigid aromatic rings, increasing chain mobility relative to wholly aromatic polyesters and thereby lowering the Tm compared to more rigid structures. No plasticizing additives are present to further depress the melting point through free volume expansion. Dominant Factor: The strong structural rigidity imparted by the aromatic rings and the cohesive energy density from the polar ester groups qualitatively dominate the flexibility introduced by the ethylene spacers, establishing a high intrinsic Tm. Additionally, the reliance on literature-sourced data implies the value reflects the standard thermodynamic equilibrium of the polymer rather than variations induced by specific physical processing histories such as quenching or annealing."
    }
  },
  {
    "doi": "10.1002/app.23549",
    "title": "Dynamic Mechanical and Thermal Properties of Plasticized Poly(lactic acid)",
    "year": 2006,
    "chemical_composition": {
      "repeat_unit_psmiles": "[*]OC(C)C(=O)[*]",
      "monomers": [
        {
          "name": "Lactic acid",
          "smiles": "CC(O)C(=O)O",
          "ratio_value": null,
          "ratio_unit": null
        }
      ],
      "additives": [
        {
          "name": "Triacetin (TAC)",
          "type": "plasticizer",
          "amount_value": 14.5,
          "amount_unit": "wt%"
        },
        {
          "name": "Poly(1,3-butylene glycol adipate) (PBGA)",
          "type": "plasticizer",
          "amount_value": 14.5,
          "amount_unit": "wt%"
        }
      ],
      "is_homopolymer": true
    },
    "processing_history": "Solution cast from chloroform (100 mg/ml), solvent evaporated at 100°C for 10 h. 29 wt% total multiple plasticizers (1:1 w/w TAC/PBGA) added. DSC measurement (Perkin–Elmer DSC 7): heated to 200°C, quenched to -40°C, heated at 10°C/min to 200°C. Tm from 2nd heating run.",
    "hierarchical_structure": "Semicrystalline, alpha crystal modification. Crystallinity (Cr) 49.20%.",
    "properties": {
      "Tm": {
        "value": [
          162.3
        ],
        "unit": "°C"
      }
    },
    "analysis_with_hierarchical_structure": {
      "descriptive_text": "The sample comprises a poly(lactic acid) homopolymer exhibiting a semicrystalline morphology with an alpha crystal modification and a crystallinity degree of 49.20%. The material was compounded with a total of 29 wt% plasticizers, consisting of a 1:1 weight ratio of Triacetin (TAC) and Poly(1,3-butylene glycol adipate) (PBGA), each present at 14.5 wt%. Processing involved solution casting from a 100 mg/ml chloroform solution followed by solvent evaporation at 100°C for 10 hours. Thermal properties were assessed via differential scanning calorimetry, wherein the specimen was heated to 200°C, quenched to -40°C, and reheated at 10°C/min, with the melting temperature derived from the second heating cycle to standardize thermal history.",
      "reasoning_analysis": "Increasing Factors: The adoption of the stable alpha crystal modification indicates a well-ordered lattice structure, which inherently possesses higher thermal stability compared to metastable polymorphs. Additionally, the significant degree of crystallinity suggests the formation of substantial ordered regions that require considerable energy to disrupt. Decreasing Factors: The incorporation of a high total concentration of 29 wt% plasticizers acts as a thermodynamic diluent, which depresses the melting point according to Flory-Huggins theory by reducing the chemical potential of the polymer in the melt. Furthermore, the quenching step in the DSC protocol may limit the time available for the growth of thick, perfect lamellae during the cooling phase, potentially resulting in crystals that melt at lower temperatures. Dominant Factor: The thermodynamic melting point depression induced by the substantial plasticizer content is the dominant factor. Although the alpha crystal form and high crystallinity reflect structural order, the dilution effect and reduced intermolecular cohesive forces caused by the high loading of Triacetin and PBGA overwhelmingly lower the melting temperature relative to neat poly(lactic acid)."
    },
    "analysis_without_hierarchical_structure": {
      "descriptive_text": "The sample comprises a poly(lactic acid) homopolymer matrix blended with a dual-plasticizer system consisting of Triacetin (TAC) and Poly(1,3-butylene glycol adipate) (PBGA), each incorporated at 14.5 wt% for a total additive loading of 29 wt%. Preparation involved solution casting from a chloroform solution with a concentration of 100 mg/ml, followed by solvent evaporation at 100°C for 10 hours to ensure removal of the casting solvent. Thermal properties were evaluated using differential scanning calorimetry (Perkin–Elmer DSC 7) via a protocol involving heating to 200°C, quenching to -40°C, and reheating at 10°C/min to 200°C, with the melting temperature extracted from the second heating scan to negate prior thermal history.",
      "reasoning_analysis": "Increasing Factors: The inherent chemical structure of the poly(lactic acid) backbone, characterized by ester linkages and methyl side groups, provides sufficient chain stiffness and intermolecular dipole interactions to support the formation of a stable crystal lattice, establishing a baseline melting transition. Decreasing Factors: The incorporation of 29 wt% total plasticizers (Triacetin and PBGA) acts as a thermodynamic diluent, reducing the chemical potential of the polymer in the melt and depressing the equilibrium melting temperature according to Flory-Huggins theory. Additionally, the DSC processing history involves quenching to -40°C prior to the second heating, which restricts the time available for crystal perfection and lamellar thickening, resulting in the measurement of less thermally stable crystallites compared to slowly cooled samples. Dominant Factor: The thermodynamic melting point depression induced by the high concentration of low-molecular-weight and oligomeric plasticizers is the dominant factor, as the dilution effect and increased free volume qualitatively override the intrinsic lattice stability of the neat poly(lactic acid) homopolymer."
    }
  },
  {
    "doi": null,
    "title": "Effects of recycling on the microstructure and the mechanical properties of isotactic polypropylene",
    "year": 2001,
    "chemical_composition": {
      "repeat_unit_psmiles": "[*]CC(C)[*]",
      "monomers": [
        {
          "name": "Propylene",
          "smiles": "CC=C",
          "ratio_value": null,
          "ratio_unit": null
        }
      ],
      "additives": [],
      "is_homopolymer": true
    },
    "processing_history": "Recycled isotactic polypropylene (PP-R10) injection moulded 10 times at 200°C, 594 bar, cooling time 20 s. Microtomed sections of tensile specimens used. Melting temperature (Tm) measured by DSC (Perkin-Elmer DSC7) under N2. Dynamic heating scan at 10°C/min.",
    "hierarchical_structure": "α-form structure. Single melting peak. Higher crystallinity and thicker lamellae than virgin PP.",
    "properties": {
      "Tm": {
        "value": [
          164
        ],
        "unit": "°C"
      }
    },
    "analysis_with_hierarchical_structure": {
      "descriptive_text": "The sample consists of a recycled isotactic polypropylene homopolymer, designated as PP-R10, which underwent repeated processing via injection moulding for ten cycles at 200°C and 594 bar with a cooling time of 20 seconds. Microtomed sections prepared from the resulting tensile specimens were characterized to reveal an α-form crystalline structure exhibiting a single melting peak. Notably, this recycled material displays higher crystallinity and thicker lamellae compared to virgin polypropylene. The melting temperature was subsequently determined using differential scanning calorimetry (Perkin-Elmer DSC7) under a nitrogen atmosphere with a dynamic heating scan rate of 10°C/min.",
      "reasoning_analysis": "Increasing Factors: The formation of thicker lamellae significantly elevates the melting temperature according to the Thomson-Gibbs equation, as thicker crystals require more thermal energy to dissolve. The presence of the stable α-form monoclinic structure and the observed higher crystallinity indicate a more perfect crystal lattice, which further drives the Tm upward. Additionally, the high injection pressure during processing promotes dense packing and crystallization. Decreasing Factors: The repeated injection moulding cycles typically induce thermal-mechanical degradation in polypropylene, leading to chain scission and a reduction in molecular weight. This degradation can introduce structural defects and reduce the thermodynamic stability of the crystal phase, potentially depressing the Tm. Furthermore, the relatively short cooling time could theoretically limit crystal growth, although the observed structure suggests otherwise. Dominant Factor: The structural evolution resulting from the recycling history, specifically the self-nucleation effect from previous cycles leading to thicker lamellae and higher crystallinity, qualitatively dominates the potential degradative effects. Consequently, the morphological perfection achieved through repeated processing drives the Tm higher relative to virgin polypropylene, overriding the typical molecular weight reduction associated with recycling."
    },
    "analysis_without_hierarchical_structure": {
      "descriptive_text": "The sample comprises an isotactic polypropylene homopolymer, identified as recycled grade PP-R10. The material processing history involved ten consecutive injection molding cycles conducted at 200°C and 594 bar with a cooling time of 20 seconds. Microtomed sections were subsequently prepared from the tensile specimens for analysis. The melting temperature was characterized using differential scanning calorimetry on a Perkin-Elmer DSC7 instrument under a nitrogen atmosphere, employing a dynamic heating scan rate of 10°C/min.",
      "reasoning_analysis": "Increasing Factors: The chemical composition consists of isotactic polypropylene, where the regular stereochemistry of the methyl side groups facilitates efficient chain packing and the formation of stable crystalline lamellae, intrinsically establishing a defined melting transition. Furthermore, the high injection molding pressure of 594 bar applied during processing can promote the development of thicker lamellae or stabilize the alpha-crystalline phase, which generally correlates with a higher melting temperature. Decreasing Factors: The extensive processing history involving ten recycling cycles subjects the polymer to repeated thermo-mechanical stress, likely inducing chain scission and a reduction in molecular weight. This degradation often results in the formation of less perfect crystals or thinner lamellae during the 20-second cooling phase, which thermodynamically depresses the melting temperature relative to virgin material. Dominant Factor: While the isotactic backbone provides the fundamental capacity for crystallization, the cumulative thermo-mechanical degradation from the ten recycling cycles is the dominant factor influencing the final thermal behavior. This degradation qualitatively drives the melting temperature lower by reducing crystal perfection and stability, overriding the potential stabilizing effects of the high molding pressure."
    }
  },
  {
    "doi": "10.1002/app.23549",
    "title": "Dynamic Mechanical and Thermal Properties of Plasticized Poly(lactic acid)",
    "year": 2006,
    "chemical_composition": {
      "repeat_unit_psmiles": "[*]OC(C)C(=O)[*]",
      "monomers": [
        {
          "name": "Lactic acid",
          "smiles": "CC(O)C(=O)O",
          "ratio_value": null,
          "ratio_unit": null
        }
      ],
      "additives": [
        {
          "name": "Triacetin (TAC)",
          "type": "plasticizer",
          "amount_value": 11.5,
          "amount_unit": "wt%"
        },
        {
          "name": "Poly(1,3-butylene glycol adipate) (PBGA)",
          "type": "plasticizer",
          "amount_value": 11.5,
          "amount_unit": "wt%"
        }
      ],
      "is_homopolymer": true
    },
    "processing_history": "Solution cast from chloroform (100 mg/ml), solvent evaporated at 100°C for 10 h. 23 wt% total multiple plasticizers (1:1 w/w TAC/PBGA) added. DSC measurement (Perkin–Elmer DSC 7): heated to 200°C, quenched to -40°C, heated at 10°C/min to 200°C. Tm from 2nd heating run.",
    "hierarchical_structure": "Semicrystalline, alpha crystal modification. Crystallinity (Cr) 46.00%.",
    "properties": {
      "Tm": {
        "value": [
          162.8
        ],
        "unit": "°C"
      }
    },
    "analysis_with_hierarchical_structure": {
      "descriptive_text": "The sample comprises a poly(lactic acid) homopolymer synthesized from lactic acid monomers, modified with a dual-plasticizer system consisting of 11.5 wt% Triacetin and 11.5 wt% Poly(1,3-butylene glycol adipate). Prepared via solution casting from chloroform at 100 mg/ml, the film was subjected to solvent evaporation at 100°C for 10 hours to ensure uniform dispersion of the 23 wt% total plasticizer loading. Hierarchical characterization indicates a semicrystalline morphology with the alpha crystal modification and an initial crystallinity of 46.00%. Thermal analysis was conducted using differential scanning calorimetry, involving an initial heat to 200°C, a quench to -40°C, and a second heating ramp at 10°C/min, from which the melting temperature was derived.",
      "reasoning_analysis": "Increasing Factors: The formation of the alpha crystal modification represents the thermodynamically stable polymorph for poly(lactic acid), which inherently supports a higher melting equilibrium compared to metastable crystalline forms. Additionally, the material's demonstrated capacity to achieve significant crystallinity in the as-cast state indicates a strong driving force for chain ordering, which can contribute to the development of stable lamellar structures during thermal cycling. Decreasing Factors: The incorporation of a high total loading of plasticizers significantly increases free volume and reduces intermolecular cohesive forces, acting as impurities that thermodynamically depress the melting point. Furthermore, the DSC processing history includes a quenching step to -40°C prior to the measurement run, which restricts the time available for crystal perfection and lamellar thickening, leading to a lower observed melting temperature compared to slow-cooled counterparts. Dominant Factor: The high concentration of plasticizers qualitatively dominates the thermal behavior; while the alpha crystal structure provides intrinsic stability, the dilution effect and enhanced chain mobility imparted by the 23 wt% additive content override these stabilizing effects, resulting in a net depression of the melting temperature relative to the neat homopolymer."
    },
    "analysis_without_hierarchical_structure": {
      "descriptive_text": "The sample consists of a poly(lactic acid) homopolymer matrix incorporating a dual-plasticizer system comprising Triacetin (TAC) and Poly(1,3-butylene glycol adipate) (PBGA), each added at 11.5 wt% for a total plasticizer content of 23 wt%. The material was prepared via solution casting from a chloroform solution with a concentration of 100 mg/ml, followed by solvent evaporation at 100°C for 10 hours. Thermal characterization was performed using differential scanning calorimetry (Perkin–Elmer DSC 7), where the sample was heated to 200°C, quenched to -40°C, and subsequently heated at 10°C/min to 200°C, with the melting temperature derived from the second heating run to eliminate prior thermal history.",
      "reasoning_analysis": "Increasing Factors: The inherent stereoregularity of the poly(lactic acid) homopolymer backbone enables chain folding and the formation of crystalline lamellae, which is the prerequisite for observing a melting transition. The solution casting process promotes initial homogeneity, allowing for consistent nucleation and crystal growth during the standardized DSC cooling cycle. Decreasing Factors: The addition of 23 wt% combined plasticizers (Triacetin and PBGA) introduces a significant diluent effect. According to polymer thermodynamics, the presence of low molecular weight species lowers the chemical potential of the polymer in the melt relative to the crystal phase, resulting in melting point depression. Additionally, the enhanced chain mobility may lead to the formation of thinner or less thermally stable lamellae during crystallization from the melt, further reducing the temperature at which the crystals melt. Dominant Factor: The thermodynamic melting point depression caused by the high concentration of plasticizers is the dominant factor, as the dilution effect inherently destabilizes the crystalline phase relative to the neat polymer, qualitatively driving the Tm downward."
    }
  },
  {
    "doi": "10.1073/pnas.1408492111",
    "title": "Direct observation of prefreezing at the interface melt–solid in polymer crystallization",
    "year": 2014,
    "chemical_composition": {
      "repeat_unit_psmiles": "[*]CC[*]",
      "monomers": [
        {
          "name": "Ethylene",
          "smiles": "C=C",
          "ratio_value": null,
          "ratio_unit": null
        }
      ],
      "additives": [
        {
          "name": "Graphite",
          "type": "filler",
          "amount_value": null,
          "amount_unit": null
        }
      ],
      "is_homopolymer": true
    },
    "processing_history": "Polyethylene (PE) produced by hydrogenation of 1,4-polybutadiene (Mn = 33 kDa). DSC measurements of PE with graphite added in pulverized form using a Perkin-Elmer DSC 7.",
    "hierarchical_structure": null,
    "properties": {
      "Tm": {
        "value": [
          108
        ],
        "unit": "°C"
      }
    },
    "analysis_with_hierarchical_structure": {
      "descriptive_text": "The sample comprises a polyethylene homopolymer derived from the hydrogenation of 1,4-polybutadiene, yielding a linear architecture with a number-average molecular weight (Mn) of 33 kDa. This matrix was compounded with graphite filler in pulverized form, and the resulting composite was subjected to thermal analysis using a Perkin-Elmer DSC 7 to determine its melting characteristics.",
      "reasoning_analysis": "Increasing Factors: The synthesis via hydrogenation of 1,4-polybutadiene produces a linear polyethylene backbone with minimal branching, facilitating efficient chain packing and the formation of thick, stable lamellae which inherently elevates the melting temperature. Additionally, the inclusion of pulverized graphite filler may act as a heterogeneous nucleating agent, promoting crystallization kinetics that can result in more perfect crystalline domains. Decreasing Factors: The finite molecular weight (Mn = 33 kDa) introduces chain ends that act as defects within the crystal lattice, theoretically depressing the equilibrium melting point relative to infinite molecular weight chains according to Flory theory. Furthermore, any residual unsaturation from incomplete hydrogenation would disrupt chain regularity and reduce crystalline perfection. Dominant Factor: The high structural regularity afforded by the hydrogenation process, which creates a predominantly linear polyethylene backbone, is the dominant factor. This linearity enables high crystallinity and a characteristic high melting temperature typical of linear polyethylene, outweighing the minor depressive effects of finite chain ends at this specific molecular weight."
    },
    "analysis_without_hierarchical_structure": {
      "descriptive_text": "The sample comprises a polyethylene homopolymer synthesized through the hydrogenation of a 1,4-polybutadiene precursor with a number-average molecular weight of 33 kDa. Graphite filler was incorporated into the polymer matrix in pulverized form, and the thermal properties of the resulting composite were characterized using a Perkin-Elmer DSC 7 instrument.",
      "reasoning_analysis": "Increasing Factors: The synthesis route involving hydrogenation of 1,4-polybutadiene yields a linear polyethylene architecture with high structural regularity, facilitating efficient chain packing and the formation of thick lamellar crystals which inherently elevates the melting temperature. Additionally, the incorporation of graphite filler may serve as a heterogeneous nucleating agent, potentially promoting enhanced crystalline order within the polymer matrix. Decreasing Factors: The finite number-average molecular weight of 33 kDa introduces a significant concentration of chain ends, which act as defects within the crystalline lattice and thermodynamically depress the melting temperature relative to infinite molecular weight polyethylene. Furthermore, if the pulverized graphite is not uniformly dispersed, it could physically disrupt crystal growth continuity. Dominant Factor: The high degree of linearity inherent to the hydrogenated polybutadiene backbone is the dominant factor, as the structural regularity allows for substantial crystallinity that defines the baseline melting behavior, outweighing the modest melting point depression expected from chain ends at this molecular weight range."
    }
  },
  {
    "doi": "10.1134/S1990793118020227",
    "title": "Effect of the Concentration of the Spinning Solution on the Morphology and Properties of Nonwoven Poly-3-Hydroxybutyrate Fibers",
    "year": 2018,
    "chemical_composition": {
      "repeat_unit_psmiles": "[*]OC(C)CC(=O)[*]",
      "monomers": [
        {
          "name": "3-hydroxybutyric acid",
          "smiles": "CC(O)CC(=O)O",
          "ratio_value": null,
          "ratio_unit": null
        }
      ],
      "additives": [],
      "is_homopolymer": true
    },
    "processing_history": "Powder obtained by microbiological synthesis (BIOMER, Germany), molecular mass 460 kDa. Tm measured by DSC using DSC 204 F1 (Netzsch, Germany) in inert argon medium at 10 deg/min heating rate.",
    "hierarchical_structure": "Powder form. Crystallinity 69% calculated from DSC melting heat.",
    "properties": {
      "Tm": {
        "value": [
          178
        ],
        "unit": "°C"
      }
    },
    "analysis_with_hierarchical_structure": {
      "descriptive_text": "The sample comprises a poly(3-hydroxybutyrate) homopolymer derived from 3-hydroxybutyric acid monomers via microbiological synthesis (BIOMER, Germany), yielding a powder with a molecular mass of 460 kDa. Hierarchical structural analysis reveals a highly ordered system with 69% crystallinity calculated from the DSC melting heat. Thermal characterization was performed using differential scanning calorimetry in an inert argon medium at a heating rate of 10 °C/min to determine the melting temperature.",
      "reasoning_analysis": "Increasing Factors: The high molecular mass of 460 kDa minimizes the concentration of chain ends, reducing free volume defects and stabilizing the crystal lattice according to Flory theory. Additionally, the microbiological synthesis typically yields highly isotactic chains that facilitate efficient packing, while the high crystallinity of 69% indicates the presence of thick lamellae which melt at elevated temperatures per the Gibbs-Thomson effect. Decreasing Factors: The aliphatic polyester backbone possesses inherent segmental flexibility compared to rigid aromatic systems, which inherently caps the thermal stability. Furthermore, the methyl side group introduces steric bulk that may slightly disrupt packing density relative to unsubstituted linear polyesters. Dominant Factor: The high stereoregularity intrinsic to the biosynthetic processing history combined with the resulting high crystallinity qualitatively dominates the thermal behavior, promoting the formation of stable, thick crystallites that drive the Tm higher despite the flexibility of the aliphatic backbone."
    },
    "analysis_without_hierarchical_structure": {
      "descriptive_text": "The sample comprises a poly(3-hydroxybutyrate) homopolymer synthesized from 3-hydroxybutyric acid monomers. The material was obtained as a powder through microbiological synthesis supplied by BIOMER, Germany, and exhibits a molecular mass of 460 kDa. The melting temperature was characterized using differential scanning calorimetry on a DSC 204 F1 instrument (Netzsch, Germany) under an inert argon atmosphere with a heating rate of 10 °C/min.",
      "reasoning_analysis": "Increasing Factors: The high molecular mass of 460 kDa reduces the concentration of chain ends, which act as defects within the crystal lattice, thereby elevating the melting temperature toward the equilibrium value for infinite molecular weight. Additionally, the microbiological synthesis pathway typically yields highly isotactic chains, promoting efficient chain packing and high crystallinity, which thermodynamically stabilizes the crystalline phase against melting. Decreasing Factors: The presence of the methyl side group on the polymer backbone introduces steric hindrance relative to unsubstituted aliphatic polyesters, which may slightly disrupt optimal lattice packing energy. Furthermore, any residual biological impurities inherent to the fermentation process, if not fully removed, could act as structural defects within the crystalline domains that depress the melting point. Dominant Factor: The high stereoregularity inherent to the biosynthetic origin is the dominant factor, as it dictates the fundamental ability of the chains to crystallize; without this isotacticity, the material would remain amorphous regardless of molecular weight, thus defining the existence and magnitude of the Tm."
    }
  },
  {
    "doi": "10.1073/pnas.1408492111",
    "title": "Direct observation of prefreezing at the interface melt–solid in polymer crystallization",
    "year": 2014,
    "chemical_composition": {
      "repeat_unit_psmiles": "[*]CC[*]",
      "monomers": [
        {
          "name": "Ethylene",
          "smiles": "C=C",
          "ratio_value": null,
          "ratio_unit": null
        }
      ],
      "additives": [
        {
          "name": "Graphite",
          "type": "substrate",
          "amount_value": null,
          "amount_unit": null
        }
      ],
      "is_homopolymer": true
    },
    "processing_history": "Polyethylene (PE) produced by hydrogenation of 1,4-polybutadiene (Mn = 33 kDa). Ultrathin films (few nm) prepared by spin coating from decahydronaphthalene solution (0.03% wt/wt, 105 °C, 2000 min-1, 60 s) onto highly ordered pyrolytic graphite. Solvent evaporation in vacuum oven (85 °C, 3 h), heated to 150 °C and slowly cooled. Tm derived from in situ AFM (JPK NanoWizard I) measurements of interfacial wetting layer thickness and molten droplet volume analysis fitting Eq 5.",
    "hierarchical_structure": "Ultrathin film with ordered interfacial layer (prefreezing) forming above bulk Tm. Layer thickness increases on approaching melt-solid coexistence. Oriented, homogeneous semicrystalline structure below Tm.",
    "properties": {
      "Tm": {
        "value": [
          109.5
        ],
        "unit": "°C"
      }
    },
    "analysis_with_hierarchical_structure": {
      "descriptive_text": "The sample consists of a polyethylene homopolymer synthesized via the hydrogenation of 1,4-polybutadiene, possessing a number-average molecular weight (Mn) of 33 kDa. Ultrathin films measuring a few nanometers in thickness were prepared by spin coating a 0.03% wt/wt solution in decahydronaphthalene onto highly ordered pyrolytic graphite substrates at 105 °C and 2000 min-1 for 60 seconds. Following deposition, the films underwent solvent evaporation in a vacuum oven at 85 °C for 3 hours, were heated to 150 °C, and subsequently slowly cooled to induce crystallization. The resulting hierarchical structure exhibits an oriented, homogeneous semicrystalline morphology below the melting point, characterized by an ordered interfacial layer displaying prefreezing behavior that forms above the bulk melting temperature. The melting temperature was derived from in situ atomic force microscopy measurements analyzing interfacial wetting layer thickness and molten droplet volume.",
      "reasoning_analysis": "Increasing Factors: The linear chain architecture resulting from the hydrogenation of 1,4-polybutadiene facilitates efficient chain packing and high crystallinity, intrinsically supporting a higher Tm. The use of a highly ordered pyrolytic graphite substrate promotes epitaxial crystallization, where strong polymer-substrate interactions stabilize the crystalline lattice against thermal disruption. Furthermore, the slow cooling protocol following the melt state allows for the development of thicker lamellae, which thermodynamically elevates the Tm according to the Thomson-Gibbs equation. Decreasing Factors: The finite molecular weight (Mn = 33 kDa) introduces a higher concentration of chain ends compared to ultra-high molecular weight counterparts, acting as defects that reduce crystal perfection and lower the Tm. The ultrathin film geometry imposes confinement effects that can destabilize the bulk crystalline phase due to increased surface-to-volume ratios and interfacial energy contributions. Additionally, any incomplete removal of the decahydronaphthalene solvent could act as a diluent, potentially depressing the melting point. Dominant Factor: The strong epitaxial interactions with the graphite substrate combined with the slow cooling thermal history qualitatively dominate the Tm behavior. The presence of an ordered interfacial layer forming above the bulk Tm indicates that the substrate-induced stabilization of the crystalline order outweighs the depressant effects of confinement and finite molecular weight, leading to a thermally stabilized crystalline phase relative to non-interacting thin film systems."
    },
    "analysis_without_hierarchical_structure": {
      "descriptive_text": "The sample comprises a polyethylene homopolymer synthesized via the hydrogenation of 1,4-polybutadiene with a number-average molecular weight of 33 kDa. Ultrathin films measuring a few nanometers in thickness were fabricated by spin coating a 0.03% wt/wt decahydronaphthalene solution onto a highly ordered pyrolytic graphite substrate at 105 °C and 2000 min-1 for 60 seconds. Following deposition, the films underwent solvent evaporation in a vacuum oven at 85 °C for 3 hours, were heated to 150 °C, and subsequently slowly cooled. The melting temperature was determined through in situ atomic force microscopy measurements analyzing interfacial wetting layer thickness and molten droplet volume.",
      "reasoning_analysis": "Increasing Factors: The chemical composition consists of a linear polyethylene backbone derived from 1,4-polybutadiene hydrogenation, which facilitates efficient chain packing and high crystallinity. The processing history includes slow cooling from 150 °C, promoting the formation of thicker lamellae with higher thermal stability, while the highly ordered pyrolytic graphite substrate encourages epitaxial crystallization that stabilizes the crystal lattice. Decreasing Factors: The low number-average molecular weight of 33 kDa introduces a high concentration of chain ends that act as defects within the crystal lattice, inherently lowering the melting temperature. Furthermore, the ultrathin film geometry imposes severe nanoconfinement effects that limit lamellar thickness and increase the surface-to-volume ratio, destabilizing the crystalline phase. The use of in situ AFM to derive Tm from wetting layer thickness specifically probes interfacial melting phenomena which often initiate at temperatures below the bulk melting point. Dominant Factor: The geometric confinement of the ultrathin film regime combined with the low molecular weight qualitatively dominates the thermal behavior, driving the Tm lower relative to bulk high-molecular-weight polyethylene despite the stabilizing effects of the thermal annealing and substrate interactions."
    }
  },
  {
    "doi": null,
    "title": "All-polymer nanocomposites with nanofibrillar inclusions generated in situ during compounding",
    "year": 2013,
    "chemical_composition": {
      "repeat_unit_psmiles": "[*]C(F)(F)C(F)(F)[*]",
      "monomers": [
        {
          "name": "Tetrafluoroethylene",
          "smiles": "FC(F)=C(F)F",
          "ratio_value": null,
          "ratio_unit": null
        }
      ],
      "additives": [],
      "is_homopolymer": true
    },
    "processing_history": "PTFE powder F4-RB (Fluoroplast-4 Reactor Bead). DSC heating to 400 °C and cooling to room temperature, heating and cooling rate 10 °C/min under nitrogen flow. Tm determined from first heating scan (virgin/as-polymerized state).",
    "hierarchical_structure": "Nascent/as-polymerized crystals, chain-extended fashion, high crystallinity (92.4%).",
    "properties": {
      "Tm": {
        "value": [
          344.6
        ],
        "unit": "°C"
      }
    },
    "analysis_with_hierarchical_structure": {
      "descriptive_text": "This sample comprises a polytetrafluoroethylene (PTFE) homopolymer synthesized from tetrafluoroethylene monomers, supplied as F4-RB Fluoroplast-4 Reactor Bead powder without additional additives. Hierarchical characterization indicates a nascent, as-polymerized morphology featuring chain-extended conformations and a high crystallinity of 92.4%. Thermal properties were evaluated using differential scanning calorimetry under nitrogen flow with a heating and cooling rate of 10 °C/min, where the melting temperature was specifically derived from the first heating scan to capture the virgin state of the material prior to thermal modification.",
      "reasoning_analysis": "Increasing Factors: The chemical structure features a carbon backbone fully substituted with fluorine atoms, resulting in strong C-F bonds and significant chain stiffness that intrinsically resist thermal disruption. The hierarchical structure exhibits a chain-extended conformation within nascent crystals, which minimizes the fold surface energy penalty associated with folded-chain lamellae, thereby stabilizing the crystal lattice and driving the Tm upward. Additionally, the processing history indicates the Tm was measured during the first heating scan of the virgin material, preserving the high thermal stability of the as-polymerized crystalline perfection before any melt-recrystallization events could alter the morphology. Decreasing Factors: The finite molecular weight of the polymer chains introduces chain ends that act as defects within the crystal lattice, theoretically depressing the Tm relative to an infinite chain ideal. Furthermore, the rapid formation conditions inherent to reactor bead polymerization may trap topological constraints or non-equilibrium packing arrangements that introduce slight lattice strain compared to equilibrium crystals grown from the melt. Dominant Factor: The dominant factor influencing the Tm is the synergistic effect of the intrinsically rigid fluorocarbon backbone and the nascent chain-extended crystalline morphology. The substantial reduction in surface free energy provided by the extended chain conformation and the high degree of crystallinity qualitatively outweighs the destabilizing contributions from chain ends, resulting in a highly thermally stable crystalline phase characteristic of virgin PTFE."
    },
    "analysis_without_hierarchical_structure": {
      "descriptive_text": "The sample comprises a polytetrafluoroethylene (PTFE) homopolymer derived exclusively from tetrafluoroethylene monomers without any added additives or fillers. Identified as PTFE powder F4-RB (Fluoroplast-4 Reactor Bead), the material represents the virgin, as-polymerized state. Thermal characterization was performed using differential scanning calorimetry under a nitrogen flow, utilizing a heating and cooling rate of 10 °C/min up to 400 °C, with the melting temperature specifically extracted from the first heating scan to reflect the intrinsic properties of the untreated reactor bead powder.",
      "reasoning_analysis": "Increasing Factors: The fully fluorinated carbon backbone imposes significant steric hindrance, forcing the polymer chains into a rigid helical conformation that drastically restricts chain flexibility and enhances intermolecular packing efficiency. This structural stiffness, inherent to the tetrafluoroethylene repeat unit, combined with the high crystallinity typical of virgin reactor bead morphology, necessitates substantial thermal energy to disrupt the crystal lattice, thereby driving the Tm upward. Decreasing Factors: The absence of prior thermal annealing before the first heating scan means the crystalline domains reflect the kinetics of polymerization rather than thermodynamic equilibrium, potentially resulting in slightly smaller or less perfect crystallites compared to annealed samples which could marginally lower the observed melting onset. Additionally, the specific heating rate of 10 °C/min may introduce minor thermal lag during the measurement, potentially shifting the observed peak relative to equilibrium conditions. Dominant Factor: The exceptional bond strength of the carbon-fluorine linkage and the resulting conformational rigidity of the polymer backbone qualitatively dominate the thermal behavior, establishing a fundamentally high melting threshold that outweighs the minor depressive effects of polymerization defects or the lack of pre-measurement annealing."
    }
  },
  {
    "doi": "10.1134/S1990793118020227",
    "title": "Effect of the Concentration of the Spinning Solution on the Morphology and Properties of Nonwoven Poly-3-Hydroxybutyrate Fibers",
    "year": 2018,
    "chemical_composition": {
      "repeat_unit_psmiles": "[*]OC(C)CC(=O)[*]",
      "monomers": [
        {
          "name": "3-hydroxybutyric acid",
          "smiles": "CC(O)CC(=O)O",
          "ratio_value": null,
          "ratio_unit": null
        }
      ],
      "additives": [
        {
          "name": "Tetrabutylammonium iodide",
          "type": "conductivity agent",
          "amount_value": 1,
          "amount_unit": "g/L"
        },
        {
          "name": "Formic acid",
          "type": "electrolyte",
          "amount_value": null,
          "amount_unit": "ratio 1:10 to chloroform"
        }
      ],
      "is_homopolymer": true
    },
    "processing_history": "Electrospinning from 7 wt% PHB chloroform solution with Formic acid (1:10 to chloroform) and TBAI (1 g/L). Fibers collected on receiving cylinder. Tm measured by DSC using DSC 204 F1 (Netzsch, Germany) in inert argon medium at 10 deg/min heating rate.",
    "hierarchical_structure": "Nonwoven fibrous material. Crystallinity 73% calculated from DSC melting heat.",
    "properties": {
      "Tm": {
        "value": [
          177
        ],
        "unit": "°C"
      }
    },
    "analysis_with_hierarchical_structure": {
