Repository: hhtrick/HHT-code

# HHT training framework

This directory contains model training, embedding precomputation, inference, article-level baselines and the curated datasets. All commands below assume that the working directory is `train_code/`.

## 3. Datasets and fixed partitions

Each main dataset is a JSON array at `dataset/{property}/{property}.json`. Entries contain source metadata, `chemical_composition`, `processing_history`, `hierarchical_structure`, `properties`, and two generated-analysis objects. Targets are stored as `properties[property]["value"]`; source metadata and target values are not predictive input fields.

| Property | Train | Validation | Test | Total |
|---|---:|---:|---:|---:|

File: train_code/dataset/Tm/Tm.json (part 52 of 200)
[
      "descriptive_text": "The sample comprises a poly(3-hydroxybutyrate) homopolymer derived from 3-hydroxybutyric acid monomers, formulated into a nonwoven fibrous material via electrospinning. The processing involved a 7 wt% polymer solution in chloroform supplemented with formic acid as an electrolyte at a 1:10 ratio and tetrabutylammonium iodide as a conductivity agent at 1 g/L, with fibers collected on a receiving cylinder. Structural analysis indicates a highly ordered system with 73% crystallinity calculated from the DSC melting heat, and thermal characterization was performed using differential scanning calorimetry in an inert argon atmosphere at a heating rate of 10 °C/min.",
      "reasoning_analysis": "Increasing Factors: The high crystallinity of 73% suggests the formation of thick and thermodynamically stable lamellar crystals, which inherently elevates the melting temperature according to the Gibbs-Thomson equation. Additionally, the electrospinning process subjects the polymer jets to high extensional forces, inducing chain orientation and flow-induced crystallization that further stabilizes the crystalline phase against thermal disruption. Decreasing Factors: The incorporation of tetrabutylammonium iodide and formic acid introduces ionic and molecular impurities into the polymer matrix, which can disrupt the regularity of the crystal lattice and reduce intermolecular cohesive forces, thereby depressing the Tm. Furthermore, any residual chloroform or formic acid trapped within the fibrous structure may act as a plasticizer in the amorphous regions, facilitating chain mobility at the crystal interfaces and lowering the observed melting point. Dominant Factor: The structural perfection indicated by the high crystallinity and the chain alignment imparted by the electrospinning history are the dominant factors, as the stabilization of the crystalline lamellae through orientation and packing density qualitatively outweighs the lattice disruption caused by the low-concentration additives."
    },
    "analysis_without_hierarchical_structure": {
      "descriptive_text": "This sample comprises a poly(3-hydroxybutyrate) homopolymer processed into fibrous mats via electrospinning. The polymer was dissolved in chloroform at a concentration of 7 wt%, supplemented with formic acid as an electrolyte at a 1:10 ratio relative to chloroform, and tetrabutylammonium iodide as a conductivity agent at a concentration of 1 g/L. The resulting fibers were collected on a receiving cylinder, and the melting temperature was characterized using differential scanning calorimetry under an inert argon atmosphere with a heating rate of 10 °C/min.",
      "reasoning_analysis": "Increasing Factors: The structural regularity of the poly(3-hydroxybutyrate) homopolymer backbone inherently supports crystallization, while the high extensional flow during electrospinning induces molecular orientation along the fiber axis, potentially promoting the formation of oriented crystalline domains with enhanced thermal stability. Decreasing Factors: The presence of tetrabutylammonium iodide and formic acid introduces non-crystallizable impurities that are excluded from the crystal lattice, thermodynamically depressing the melting point, while the rapid solvent evaporation during fiber formation kinetically limits lamellar thickening and crystal perfection. Dominant Factor: Although chain orientation contributes to structural order, the thermodynamic depression induced by the excluded additives and the kinetic constraints on crystal growth during rapid solidification qualitatively dominate the final thermal behavior, leading to a melting temperature lower than that of a pristine, slowly crystallized bulk counterpart."
    }
  },
  {
    "doi": "10.1002/app.23549",
    "title": "Dynamic Mechanical and Thermal Properties of Plasticized Poly(lactic acid)",
    "year": 2006,
    "chemical_composition": {
      "repeat_unit_psmiles": "[*]OC(C)C(=O)[*]",
      "monomers": [
        {
          "name": "Lactic acid",
          "smiles": "CC(O)C(=O)O",
          "ratio_value": null,
          "ratio_unit": null
        }
      ],
      "additives": [
        {
          "name": "Triacetin (TAC)",
          "type": "plasticizer",
          "amount_value": 8.5,
          "amount_unit": "wt%"
        },
        {
          "name": "Poly(1,3-butylene glycol adipate) (PBGA)",
          "type": "plasticizer",
          "amount_value": 8.5,
          "amount_unit": "wt%"
        }
      ],
      "is_homopolymer": true
    },
    "processing_history": "Solution cast from chloroform (100 mg/ml), solvent evaporated at 100°C for 10 h. 17 wt% total multiple plasticizers (1:1 w/w TAC/PBGA) added. DSC measurement (Perkin–Elmer DSC 7): heated to 200°C, quenched to -40°C, heated at 10°C/min to 200°C. Tm from 2nd heating run.",
    "hierarchical_structure": "Semicrystalline, alpha crystal modification. Crystallinity (Cr) 43.50%.",
    "properties": {
      "Tm": {
        "value": [
          164.0
        ],
        "unit": "°C"
      }
    },
    "analysis_with_hierarchical_structure": {
      "descriptive_text": "The sample comprises a semicrystalline poly(lactic acid) homopolymer characterized by the alpha crystal modification and a crystallinity degree of 43.50%. It was fabricated via solution casting from a chloroform solution at 100 mg/ml, followed by solvent evaporation at 100°C for 10 hours. The matrix was compounded with a total of 17 wt% plasticizers, consisting of an equimass blend of 8.5 wt% Triacetin and 8.5 wt% Poly(1,3-butylene glycol adipate). Thermal analysis was conducted using differential scanning calorimetry, involving an initial heat to 200°C, a quench to -40°C, and a subsequent heating ramp at 10°C/min, with the melting temperature extracted from the second heating cycle.",
      "reasoning_analysis": "Increasing Factors: The stereoregularity of the lactic acid repeat units facilitates efficient chain packing into the thermodynamically stable alpha crystal modification. The substantial degree of crystallinity indicates the presence of well-formed lamellae, where thicker crystal thicknesses inherently require higher thermal energy to melt according to the Gibbs-Thomson equation. Decreasing Factors: The addition of 17 wt% low-molecular-weight plasticizers introduces a significant dilution effect that thermodynamically depresses the equilibrium melting point based on Flory-Huggins solution theory. Furthermore, these additives increase free volume and screen intermolecular interactions between polymer chains, reducing the cohesive energy density required to maintain the crystalline lattice. Dominant Factor: The intrinsic structural stability of the alpha-crystalline poly(lactic acid) backbone establishes the fundamental melting regime; however, the substantial plasticizer loading is the dominant factor influencing the specific thermal behavior, qualitatively driving the Tm lower relative to neat PLA through melting point depression despite the stabilizing effect of the observed crystallinity."
    },
    "analysis_without_hierarchical_structure": {
      "descriptive_text": "The sample comprises a poly(lactic acid) homopolymer matrix incorporating a dual-plasticizer system consisting of Triacetin (TAC) and Poly(1,3-butylene glycol adipate) (PBGA) at a total concentration of 17 wt% with a 1:1 weight ratio. The material was prepared via solution casting from a chloroform solution (100 mg/ml), followed by solvent evaporation at 100°C for 10 hours to ensure complete removal of volatile components. Thermal properties were characterized using differential scanning calorimetry (Perkin–Elmer DSC 7), wherein the sample was heated to 200°C, quenched to -40°C, and reheated at 10°C/min to 200°C, with the melting temperature recorded from the second heating scan to eliminate prior thermal history.",
      "reasoning_analysis": "Increasing Factors: The poly(lactic acid) backbone contains ester linkages and methyl side groups that facilitate dipole-dipole interactions and chain packing, providing the intrinsic structural rigidity and crystalline potential necessary to establish a defined melting temperature. Additionally, the use of PBGA, a polymeric additive with chemical similarity to the backbone, may promote compatibility and interfacial stability within the matrix, potentially supporting the integrity of crystalline domains compared to incompatible small molecules. Decreasing Factors: The incorporation of 17 wt% total plasticizers (TAC and PBGA) introduces significant free volume and acts as a thermodynamic diluent within the polymer matrix. According to melting point depression theory, these additives reduce the chemical potential of the polymer in the melt phase relative to the crystal phase, thereby lowering the equilibrium melting temperature. Furthermore, the solution casting processing history likely ensures homogeneous dispersion of the plasticizers, maximizing the enhanced segmental mobility that weakens the intermolecular forces stabilizing the crystalline lamellae and facilitates melting at lower temperatures. Dominant Factor: While the inherent chemistry of the poly(lactic acid) backbone dictates the fundamental ability of the material to crystallize, the substantial loading of plasticizers is the dominant factor influencing the final Tm behavior. The thermodynamic dilution effect and increased chain mobility provided by the 17 wt% additive content will qualitatively depress the melting temperature significantly relative to neat poly(lactic acid), overriding the baseline crystalline stability established by the homopolymer structure."
    }
  },
  {
    "doi": null,
    "title": "All-polymer nanocomposites with nanofibrillar inclusions generated in situ during compounding",
    "year": 2013,
    "chemical_composition": {
      "repeat_unit_psmiles": "[*]C(F)(F)C(F)(F)[*]",
      "monomers": [
        {
          "name": "Tetrafluoroethylene",
          "smiles": "FC(F)=C(F)F",
          "ratio_value": null,
          "ratio_unit": null
        }
      ],
      "additives": [],
      "is_homopolymer": true
    },
    "processing_history": "PTFE powder 7C (Teflon 7C). DSC heating to 400 °C and cooling to room temperature, heating and cooling rate 10 °C/min under nitrogen flow. Tm determined from first heating scan (virgin/as-polymerized state).",
    "hierarchical_structure": "Nascent/as-polymerized crystals, chain-extended fashion, high crystallinity (94.7%).",
    "properties": {
      "Tm": {
        "value": [
          345.7
        ],
        "unit": "°C"
      }
    },
    "analysis_with_hierarchical_structure": {
      "descriptive_text": "The sample comprises a polytetrafluoroethylene (PTFE) homopolymer, specifically designated as PTFE powder 7C (Teflon 7C), without the inclusion of additives. Hierarchically, the material features nascent, as-polymerized crystals organized in a chain-extended conformation, exhibiting a high crystallinity of 94.7%. Thermal characterization was performed via differential scanning calorimetry (DSC) under a nitrogen flow, involving a heating cycle to 400 °C and subsequent cooling to room temperature at 10 °C/min, wherein the melting temperature was derived from the first heating scan to capture the virgin, as-polymerized state.",
      "reasoning_analysis": "Increasing Factors: The carbon-fluorine backbone possesses exceptional bond strength and steric protection from the fluorine sheath, creating a high energy barrier for chain mobility and melting. Crucially, the hierarchical structure describes nascent, chain-extended crystals; according to the Thomson-Gibbs equation, this extended chain morphology results in significantly thicker lamellae compared to folded-chain crystals, drastically elevating the melting temperature. The extremely high crystallinity further indicates a highly ordered lattice with minimal amorphous defects, supporting higher thermal stability. Decreasing Factors: Theoretically, the melting temperature is depressed relative to the equilibrium melting point of an infinite crystal due to the finite thickness of the lamellae, even in the chain-extended state. Additionally, any minor structural irregularities or chain ends inherent to the polymerization process, which are not eliminated by prior melt-processing, could introduce slight lattice imperfections that marginally reduce thermal stability compared to an ideal infinite crystal. Dominant Factor: The dominant factor is the unique nascent chain-extended morphology preserved by measuring the first heating scan of the virgin powder. This structural feature, combined with the intrinsically rigid fluorocarbon backbone, overrides finite size effects, resulting in a qualitatively higher Tm compared to standard melt-crystallized PTFE samples where chain folding would occur."
    },
    "analysis_without_hierarchical_structure": {
      "descriptive_text": "The sample comprises a polytetrafluoroethylene (PTFE) homopolymer, specifically identified as PTFE powder 7C (Teflon 7C). Thermal characterization was performed via differential scanning calorimetry under a nitrogen atmosphere with heating and cooling rates set at 10 °C/min. The thermal protocol included heating the virgin, as-polymerized powder to 400 °C followed by cooling to room temperature, wherein the melting temperature was derived from the first heating scan to reflect the initial crystalline state established during polymerization.",
      "reasoning_analysis": "Increasing Factors: The chemical composition consists of a fully fluorinated carbon backbone, where the strong carbon-fluorine bonds and the large van der Waals radius of fluorine atoms force the polymer chain into a rigid helical conformation. This intrinsic chain stiffness, combined with the high symmetry of the homopolymer structure, facilitates dense packing and high crystallinity, significantly driving the melting temperature upward by increasing the energy required to disrupt the crystal lattice. Decreasing Factors: The sample is analyzed in its virgin, as-polymerized state without prior thermal annealing or sintering. While highly crystalline, the extremely high molecular weight typical of virgin PTFE powder can restrict chain mobility during the initial crystallization process, potentially resulting in lamellar thicknesses that are slightly less than the thermodynamic equilibrium maximum, which may qualitatively depress the melting point relative to a perfectly annealed bulk sample. Dominant Factor: The overwhelming influence of the perfluorinated backbone structure, characterized by exceptional bond strength and steric rigidity, dominates the thermal behavior. Despite potential variations in crystal perfection due to the virgin powder morphology and lack of pre-conditioning, the intrinsic chemical architecture ensures a fundamentally high melting temperature compared to non-fluorinated polymers."
    }
  },
  {
    "doi": null,
    "title": "All-polymer nanocomposites with nanofibrillar inclusions generated in situ during compounding",
    "year": 2013,
    "chemical_composition": {
      "repeat_unit_psmiles": "[*]C(F)(F)C(F)(F)[*]",
      "monomers": [
        {
          "name": "Tetrafluoroethylene",
          "smiles": "FC(F)=C(F)F",
          "ratio_value": null,
          "ratio_unit": null
        }
      ],
      "additives": [],
      "is_homopolymer": true
    },
    "processing_history": "PTFE powder F4-RB (Fluoroplast-4 Reactor Bead). DSC heating to 400 °C and cooling to room temperature, heating and cooling rate 10 °C/min under nitrogen flow. Tm determined from second heating scan (recrystallized state).",
    "hierarchical_structure": "Melt-crystallized, chain-folded crystals, lower crystallinity (42.3%) due to entanglements.",
    "properties": {
      "Tm": {
        "value": [
          327.6
        ],
        "unit": "°C"
      }
    },
    "analysis_with_hierarchical_structure": {
      "descriptive_text": "The sample consists of a polytetrafluoroethylene (PTFE) homopolymer synthesized from tetrafluoroethylene monomers, supplied as PTFE powder F4-RB (Fluoroplast-4 Reactor Bead). Thermal characterization was performed using differential scanning calorimetry under a nitrogen flow with a heating and cooling rate of 10 °C/min, where the sample was heated to 400 °C and cooled to room temperature prior to determining the melting temperature from the second heating scan of the recrystallized state. Structurally, the material exhibits melt-crystallized morphology featuring chain-folded crystals, with a reported crystallinity of 42.3% attributed to limitations imposed by chain entanglements.",
      "reasoning_analysis": "Increasing Factors: The chemical composition consists of a carbon backbone fully substituted with fluorine atoms, creating strong C-F bonds and significant steric hindrance that forces the chain into a rigid helical conformation. This intrinsic chain stiffness and high intermolecular cohesion require substantial thermal energy to disrupt the crystal lattice, fundamentally driving the Tm to high values. Additionally, the moderate cooling rate of 10 °C/min during processing allows for sufficient time for chain segments to organize into stable crystalline domains compared to rapid quenching. Decreasing Factors: The hierarchical structure indicates lower crystallinity (42.3%) caused by chain entanglements, which restrict the ability of polymer chains to fold into thick, perfect lamellae during melt-crystallization. According to the Gibbs-Thomson effect, these thinner or less perfect crystals formed in the recrystallized state possess a lower thermal stability than equilibrium crystals, thereby depressing the observed Tm. Furthermore, the thermal history involving melting to 400 °C erases the original reactor bead morphology, leading to a melt-crystallized structure that is typically less perfect than the virgin powder. Dominant Factor: The intrinsic rigidity of the fluorinated backbone establishes the fundamental high-temperature melting regime; however, for this specific sample, the entanglement-limited lamellar thickness resulting from the melt-crystallization history is the dominant factor determining the precise Tm observed relative to the theoretical equilibrium value, qualitatively suppressing the melting point below its maximum potential."
    },
    "analysis_without_hierarchical_structure": {
      "descriptive_text": "The sample comprises a polytetrafluoroethylene (PTFE) homopolymer derived from tetrafluoroethylene monomers. The material was supplied as PTFE powder F4-RB, also known as Fluoroplast-4 Reactor Bead. Thermal analysis was conducted using differential scanning calorimetry under a nitrogen flow with a heating and cooling rate of 10 °C/min, involving a cycle up to 400 °C followed by cooling to room temperature. The melting temperature was subsequently determined from the second heating scan to characterize the recrystallized state of the polymer.",
      "reasoning_analysis": "Increasing Factors: The high symmetry and linearity of the polytetrafluoroethylene backbone, combined with the steric bulk of the fluorine atoms, create a rigid chain conformation that packs efficiently into a stable crystalline lattice. The strong carbon-fluorine bonds and significant interchain interactions require substantial thermal energy to disrupt, intrinsically driving the Tm to elevated values. Furthermore, the processing history involving melting and controlled recrystallization allows for the formation of thermodynamically stable crystals during the cooling phase, stabilizing the melting transition. Decreasing Factors: While the material is chemically pure, the specific cooling rate of 10 °C/min during the thermal cycle may result in lamellar thicknesses that are slightly less than those achieved under equilibrium crystallization conditions, potentially preventing the Tm from reaching the theoretical equilibrium melting point of infinite crystal thickness. Dominant Factor: The dominant factor is the intrinsic chemical architecture of the PTFE homopolymer. The exceptional chain stiffness and intermolecular cohesion provided by the fluorine sheath establish a very high baseline melting temperature that overshadows minor variations induced by the standard thermal cycling protocol."
    }
  },
  {
    "doi": null,
    "title": "Effects of recycling on the microstructure and the mechanical properties of isotactic polypropylene",
    "year": 2001,
    "chemical_composition": {
      "repeat_unit_psmiles": "[*]CC(C)[*]",
      "monomers": [
        {
          "name": "Propylene",
          "smiles": "CC=C",
          "ratio_value": null,
          "ratio_unit": null
        }
      ],
      "additives": [],
      "is_homopolymer": true
    },
    "processing_history": "Virgin isotactic polypropylene (PP-R0) pellets injection moulded at 200°C, 594 bar, cooling time 20 s. Microtomed sections of tensile specimens used. Melting temperature (Tm) measured by DSC (Perkin-Elmer DSC7) under N2. Dynamic heating scan at 10°C/min.",
    "hierarchical_structure": "α-form structure. Single melting peak. Lower crystallinity compared to recycled samples.",
    "properties": {
      "Tm": {
        "value": [
          164
        ],
        "unit": "°C"
      }
    },
    "analysis_with_hierarchical_structure": {
      "descriptive_text": "The sample comprises virgin isotactic polypropylene (PP-R0) homopolymer synthesized from propylene monomers, characterized by an α-form crystalline structure exhibiting a single melting peak. Virgin pellets were subjected to injection moulding at 200°C and 594 bar with a cooling time of 20 seconds to fabricate tensile specimens, from which microtomed sections were prepared for thermal analysis. The melting temperature was determined using a Perkin-Elmer DSC7 under a nitrogen atmosphere with a dynamic heating scan rate of 10°C/min, indicating a crystallinity level lower than that typically observed in recycled samples.",
      "reasoning_analysis": "Increasing Factors: The high stereoregularity of the isotactic polypropylene backbone facilitates efficient chain packing into the thermodynamically stable α-form crystal lattice, which intrinsically supports a distinct melting transition. Additionally, the homopolymer composition ensures the absence of comonomer defects that would otherwise disrupt crystal continuity and lower lattice energy. Decreasing Factors: The injection moulding process involved a cooling time of 20 seconds, which may limit the duration available for crystal growth and lamellar thickening, leading to thinner crystallites that melt at lower temperatures according to the Gibbs-Thomson equation. Furthermore, the noted lower crystallinity compared to recycled samples suggests a less perfect crystalline morphology, which can contribute to a depression in the observed melting temperature. Dominant Factor: While the isotactic chemical structure establishes the fundamental capability for crystallization, the thermal history imposed during injection moulding is the dominant factor governing the final Tm behavior, as the specific cooling rate directly dictates the lamellar thickness and crystal perfection that determine the actual melting point relative to the equilibrium value."
    },
    "analysis_without_hierarchical_structure": {
      "descriptive_text": "The sample consists of virgin isotactic polypropylene (PP-R0) homopolymer. It was processed via injection moulding at 200°C under 594 bar pressure with a 20-second cooling cycle to form pellets. Microtomed sections derived from tensile specimens were utilized for characterization, with the melting temperature measured by differential scanning calorimetry using a Perkin-Elmer DSC7 under a nitrogen atmosphere during a dynamic heating scan at 10°C/min.",
      "reasoning_analysis": "Increasing Factors: The homopolymer composition consisting of isotactic polypropylene ensures high stereoregularity, facilitating efficient chain packing and the formation of stable crystalline lamellae, which intrinsically establishes a high melting baseline. Furthermore, the high injection moulding pressure of 594 bar promotes denser packing and may stabilize thicker crystallites, driving the Tm upward. Decreasing Factors: The relatively short cooling time of 20 seconds during processing limits the time available for crystal growth and perfection, likely resulting in thinner lamellae compared to slow-cooled samples, which depresses the Tm according to the Thomson-Gibbs equation. Additionally, the absence of post-moulding annealing prevents the reorganization of crystals into more thermodynamically stable forms. Dominant Factor: The thermal history imposed during the cooling phase of injection moulding is the dominant factor; while the isotactic composition provides the capability for crystallization, the specific cooling rate directly dictates the final lamellar thickness and crystal perfection, thereby qualitatively determining the observed Tm relative to the equilibrium melting point."
    }
  },
  {
    "doi": "10.1080/03602559.2012.699576",
    "title": "Semicrystalline Polyamide Engineering Thermoplastics Based on the Renewable Monomer, 1,9-Nonane Diamine: Thermal Properties and Water Absorption",
    "year": 2012,
    "chemical_composition": {
      "repeat_unit_psmiles": null,
      "monomers": [
        {
          "name": "Caprolactam",
          "smiles": "O=C1CCCCCN1",
          "ratio_value": 100,
          "ratio_unit": "mol%"
        }
      ],
      "additives": [],
      "is_homopolymer": true
    },
    "processing_history": "Commercial sample purchased from Sigma-Aldrich. Dried in vacuum oven at 100 °C overnight. Tm measured by DSC (TA Q1000) at 20 °C/min heating rate under N2 atmosphere.",
    "hierarchical_structure": "Semicrystalline.",
    "properties": {
      "Tm": {
        "value": [
          218.8
        ],
        "unit": "°C"
      }
    },
    "analysis_with_hierarchical_structure": {
      "descriptive_text": "The investigated material is a semicrystalline homopolymer synthesized from caprolactam monomers, chemically identified as Nylon 6. Obtained as a commercial sample from Sigma-Aldrich, the specimen underwent thermal conditioning via vacuum oven drying at 100 °C overnight to eliminate residual moisture prior to analysis. The melting temperature was characterized using differential scanning calorimetry on a TA Q1000 instrument with a heating rate of 20 °C/min under a nitrogen atmosphere.",
      "reasoning_analysis": "Increasing Factors: The regular arrangement of amide linkages along the polymer backbone enables strong intermolecular hydrogen bonding, which significantly enhances cohesive energy density and lattice stability, thereby driving the Tm upward. Additionally, the processing history involving vacuum drying at 100 °C removes absorbed water, preventing plasticization and allowing for optimal hydrogen bond formation and potential crystal perfection during the thermal treatment. Decreasing Factors: The presence of flexible aliphatic methylene sequences between the amide groups introduces conformational freedom that reduces the stiffness of the chain relative to aromatic polyamides, inherently limiting the maximum achievable Tm. Furthermore, as a commercial sample, the presence of any unlisted end-groups or minor structural irregularities from the polymerization process could introduce defects into the crystal lattice that lower the melting point. Dominant Factor: The extensive hydrogen bonding network intrinsic to the polyamide chemical composition is the dominant factor establishing the high thermal stability of the material. While the flexible aliphatic segments modulate this value, the removal of plasticizing moisture through the specified drying history ensures that the intrinsic intermolecular forces dictated by the composition primarily govern the final Tm behavior."
    },
    "analysis_without_hierarchical_structure": {
      "descriptive_text": "The sample consists of a polyamide 6 homopolymer derived exclusively from caprolactam monomers. A commercial grade material sourced from Sigma-Aldrich was subjected to drying in a vacuum oven at 100 °C overnight to eliminate residual moisture before characterization. The melting temperature was subsequently measured using differential scanning calorimetry on a TA Q1000 instrument at a heating rate of 20 °C/min under a nitrogen atmosphere.",
      "reasoning_analysis": "Increasing Factors: The chemical composition consists of polyamide 6, where the regular arrangement of amide linkages along the backbone facilitates strong intermolecular hydrogen bonding, significantly increasing lattice energy and thermal stability. The homopolymer architecture ensures high structural regularity, promoting efficient chain packing and crystallinity which elevates the Tm. Furthermore, the processing history involves vacuum drying at 100 °C, which removes absorbed moisture that would otherwise act as a plasticizer and disrupt hydrogen bonds, thereby maintaining the polymer's intrinsic high melting capability. Decreasing Factors: There are no additives such as plasticizers or comonomers present in the chemical composition to intentionally disrupt chain packing or reduce intermolecular forces. However, as a commercial sample, there may be a broader molecular weight distribution or minor end-group variations compared to a strictly controlled laboratory synthesis, which could introduce slight lattice imperfections that qualitatively lower the Tm relative to a perfect crystal. Dominant Factor: The strong intermolecular hydrogen bonding network inherent to the polyamide 6 chemistry is the dominant factor governing the Tm. This intrinsic structural feature is effectively preserved and maximized by the vacuum drying processing history, which eliminates moisture-induced plasticization, ensuring the observed Tm reflects the high thermal stability of the dry crystalline phase."
    }
  },
  {
    "doi": "10.1134/S1990793118020227",
    "title": "Effect of the Concentration of the Spinning Solution on the Morphology and Properties of Nonwoven Poly-3-Hydroxybutyrate Fibers",
    "year": 2018,
    "chemical_composition": {
      "repeat_unit_psmiles": "[*]OC(C)CC(=O)[*]",
      "monomers": [
        {
          "name": "3-hydroxybutyric acid",
          "smiles": "CC(O)CC(=O)O",
          "ratio_value": null,
          "ratio_unit": null
        }
      ],
      "additives": [
        {
          "name": "Tetrabutylammonium iodide",
          "type": "conductivity agent",
          "amount_value": 1,
          "amount_unit": "g/L"
        },
        {
          "name": "Formic acid",
          "type": "electrolyte",
          "amount_value": null,
          "amount_unit": "ratio 1:10 to chloroform"
        }
      ],
      "is_homopolymer": true
    },
    "processing_history": "Electrospinning from 5 wt% PHB chloroform solution with Formic acid (1:10 to chloroform) and TBAI (1 g/L). Fibers collected on receiving cylinder. Tm measured by DSC using DSC 204 F1 (Netzsch, Germany) in inert argon medium at 10 deg/min heating rate.",
    "hierarchical_structure": "Nonwoven fibrous material. Crystallinity 70% calculated from DSC melting heat.",
    "properties": {
      "Tm": {
        "value": [
          176.5
        ],
        "unit": "°C"
      }
    },
    "analysis_with_hierarchical_structure": {
      "descriptive_text": "The sample comprises a poly(3-hydroxybutyrate) homopolymer fabricated into a nonwoven fibrous material through electrospinning. The precursor solution consisted of 5 wt% polymer in chloroform, modified with formic acid as an electrolyte at a 1:10 ratio relative to the solvent and tetrabutylammonium iodide as a conductivity agent at a concentration of 1 g/L. Following collection on a receiving cylinder, the resulting fibers exhibited a hierarchical structure with a crystallinity of 70% derived from DSC melting heat measurements. The melting temperature was characterized using differential scanning calorimetry on a Netzsch 204 F1 instrument under an inert argon atmosphere with a heating rate of 10 °C/min.",
      "reasoning_analysis": "Increasing Factors: The homopolymer nature of the poly(3-hydroxybutyrate) backbone ensures high structural regularity, facilitating efficient chain packing and crystal formation. Furthermore, the electrospinning process induces significant chain orientation and extensional flow, which promotes the development of thick lamellae and a high degree of crystallinity, both of which thermodynamically stabilize the crystal phase and drive the Tm upward. Decreasing Factors: The incorporation of low-molecular-weight additives, specifically tetrabutylammonium iodide and formic acid, introduces impurities into the polymer matrix that can disrupt lattice perfection and cause melting point depression. Additionally, any residual chloroform or formic acid trapped within the fibrous structure following rapid solvent evaporation may act as a plasticizer, increasing free volume and segmental mobility, thereby lowering the observed Tm. Dominant Factor: The intrinsic crystallizability of the PHB backbone combined with the high crystallinity induced by the electrospinning process qualitatively dominates the thermal behavior, establishing a well-defined melting transition; however, the presence of ionic and acidic additives imposes a thermodynamic penalty that moderates the Tm relative to a pristine, additive-free system."
    },
    "analysis_without_hierarchical_structure": {
      "descriptive_text": "The sample comprises a poly(3-hydroxybutyrate) homopolymer fabricated via electrospinning. The polymer was dissolved in chloroform to form a 5 wt% solution, into which formic acid was added as an electrolyte at a 1:10 ratio relative to chloroform and tetrabutylammonium iodide was included as a conductivity agent at 1 g/L. The resulting fibers were collected on a receiving cylinder, and the melting temperature was determined by differential scanning calorimetry under an inert argon atmosphere at a heating rate of 10 °C/min.",
      "reasoning_analysis": "Increasing Factors: The electrospinning technique imposes high extensional stress on the polymer jets, inducing significant molecular orientation along the fiber axis which can promote the formation of oriented crystallites and potentially increase the thermal energy required for melting. Additionally, the homopolymer architecture ensures chemical regularity along the backbone, facilitating intrinsic crystallization capability. Decreasing Factors: The inclusion of low molecular weight species, specifically formic acid and tetrabutylammonium iodide, introduces impurities into the polymer matrix that disrupt intermolecular cohesive forces and lattice packing efficiency. Moreover, the rapid solvent evaporation characteristic of electrospinning restricts the time available for crystal growth, likely resulting in thinner lamellae that exhibit melting point depression. Dominant Factor: Although chain orientation provides a stabilizing influence, the thermodynamic disruption caused by the ionic and acidic additives combined with the kinetic limitations on crystal perfection during rapid fiber solidification qualitatively dominates, leading to a net reduction in Tm compared to a pristine, bulk-crystallized reference."
    }
  },
  {
    "doi": null,
    "title": "All-polymer nanocomposites with nanofibrillar inclusions generated in situ during compounding",
    "year": 2013,
    "chemical_composition": {
      "repeat_unit_psmiles": "[*]C(F)(F)C(F)(F)[*]",
      "monomers": [
        {
          "name": "Tetrafluoroethylene",
          "smiles": "FC(F)=C(F)F",
          "ratio_value": null,
          "ratio_unit": null
        }
      ],
      "additives": [],
      "is_homopolymer": true
    },
    "processing_history": "PTFE powder 7C (Teflon 7C). DSC heating to 400 °C and cooling to room temperature, heating and cooling rate 10 °C/min under nitrogen flow. Tm determined from second heating scan (recrystallized state).",
    "hierarchical_structure": "Melt-crystallized, chain-folded crystals, lower crystallinity (47.6%) due to entanglements.",
    "properties": {
      "Tm": {
        "value": [
          327.8
        ],
        "unit": "°C"
      }
    },
    "analysis_with_hierarchical_structure": {
      "descriptive_text": "The sample comprises a polytetrafluoroethylene (PTFE) homopolymer, specifically identified as PTFE powder 7C, characterized by a carbon backbone fully substituted with fluorine atoms. The material exhibits a melt-crystallized morphology consisting of chain-folded crystals, with a crystallinity of 47.6% limited by chain entanglements. Thermal analysis was conducted via differential scanning calorimetry under nitrogen flow, involving a cycle of heating to 400 °C followed by cooling to room temperature at 10 °C/min, with the melting temperature determined from the second heating scan of the recrystallized state.",
      "reasoning_analysis": "Increasing Factors: The chemical composition features a stiff helical backbone resulting from the steric bulk and high electronegativity of the fluorine substituents, which significantly restricts chain conformational freedom in the melt state. This reduction in the entropy of fusion thermodynamically drives the melting temperature to high values. Additionally, the homopolymer regularity facilitates efficient packing into crystalline lattices, supporting a stable crystalline phase. Decreasing Factors: The hierarchical structure reveals chain-folded crystals rather than extended-chain configurations, meaning the lamellar thickness is finite and subject to surface free energy effects that depress the melting point relative to the equilibrium value. Furthermore, the processing history and resulting structure indicate that chain entanglements restrict reorganization during the cooling phase, limiting lamellar thickening and resulting in lower crystallinity, which correlates with less thermally stable crystals. Dominant Factor: The intrinsic rigidity of the fluorinated backbone is the dominant factor governing the thermal behavior. While the chain-folded morphology and entanglements prevent the material from reaching its theoretical equilibrium melting temperature, the fundamental chemical structure imposes a high energy barrier for chain mobility and fusion, ensuring the observed melting temperature remains elevated compared to flexible hydrocarbon polymers."
    },
    "analysis_without_hierarchical_structure": {
      "descriptive_text": "The sample comprises a polytetrafluoroethylene (PTFE) homopolymer, specifically designated as PTFE powder 7C (Teflon 7C). Thermal characterization was performed using differential scanning calorimetry under a nitrogen flow, involving a cycle of heating to 400 °C followed by cooling to room temperature at a rate of 10 °C/min. The melting temperature was subsequently determined from the second heating scan to evaluate the material in its recrystallized state.",
