Repository: hhtrick/HHT-code

# HHT training framework

This directory contains model training, embedding precomputation, inference, article-level baselines and the curated datasets. All commands below assume that the working directory is `train_code/`.

## 3. Datasets and fixed partitions

Each main dataset is a JSON array at `dataset/{property}/{property}.json`. Entries contain source metadata, `chemical_composition`, `processing_history`, `hierarchical_structure`, `properties`, and two generated-analysis objects. Targets are stored as `properties[property]["value"]`; source metadata and target values are not predictive input fields.

| Property | Train | Validation | Test | Total |
|---|---:|---:|---:|---:|

File: train_code/dataset/Tm/Tm.json (part 53 of 200)
[
      "reasoning_analysis": "Increasing Factors: The chemical composition consists of a carbon backbone fully substituted with fluorine atoms, creating a stiff, rod-like chain conformation due to the steric bulk of fluorine and the high energy of C-F bonds. This structural rigidity significantly restricts chain mobility and requires substantial thermal energy to disrupt the crystalline lattice. Furthermore, the high symmetry of the tetrafluoroethylene repeat unit facilitates dense packing and high crystallinity, while the absence of additives ensures no disruption of the intermolecular forces holding the crystal lattice together. Decreasing Factors: Regarding processing history, the cooling rate of 10 °C/min during the thermal cycle, while moderate, may not allow sufficient time for the formation of the thickest, most thermodynamically stable lamellae compared to extremely slow cooling rates, potentially resulting in a measured Tm slightly below the equilibrium melting temperature. Additionally, any inherent chain ends or structural defects from the polymerization process, though not explicitly quantified, act as impurities within the crystal lattice that can depress the melting point relative to an infinite molecular weight ideal. Dominant Factor: The dominant factor governing the Tm behavior is the intrinsic chemical structure of the polytetrafluoroethylene backbone. The exceptional stiffness and intermolecular cohesion derived from the fluorine substitution establish a fundamentally high melting baseline that overshadows the subtle variations introduced by the specific thermal cooling rate or the absence of additives, ensuring the material exhibits a characteristically high Tm regardless of the standardized recrystallization protocol."
    }
  },
  {
    "doi": null,
    "title": "All-polymer nanocomposites with nanofibrillar inclusions generated in situ during compounding",
    "year": 2013,
    "chemical_composition": {
      "repeat_unit_psmiles": "[*]C(F)(F)C(F)(F)[*]",
      "monomers": [
        {
          "name": "Tetrafluoroethylene",
          "smiles": "FC(F)=C(F)F",
          "ratio_value": null,
          "ratio_unit": null
        }
      ],
      "additives": [],
      "is_homopolymer": true
    },
    "processing_history": "PTFE 7C bulk sample prepared by melting PTFE crystals at 360 °C for 3 h under 2x10^7 Pa, and solidified by subsequent non-isothermal crystallization. Tm measured by DSC.",
    "hierarchical_structure": "Melt-crystallized, crystallinity 46.2%.",
    "properties": {
      "Tm": {
        "value": [
          331.7
        ],
        "unit": "°C"
      }
    },
    "analysis_with_hierarchical_structure": {
      "descriptive_text": "The sample is a polytetrafluoroethylene (PTFE) homopolymer synthesized from tetrafluoroethylene monomers. This bulk material was prepared by melting PTFE crystals at 360 °C for 3 hours under a high pressure of 2x10^7 Pa, followed by solidification through non-isothermal crystallization. The resulting hierarchical structure is melt-crystallized with a crystallinity of 46.2%, and the melting temperature was characterized by differential scanning calorimetry (DSC).",
      "reasoning_analysis": "Increasing Factors: The polytetrafluoroethylene backbone consists of strong carbon-fluorine bonds and bulky fluorine atoms that enforce a stiff helical conformation, significantly restricting chain mobility and requiring substantial thermal energy to disrupt the crystal lattice. Additionally, the processing history involving melting under high pressure (2x10^7 Pa) favors the formation of thicker lamellae and denser packing during solidification, which thermodynamically stabilizes the crystalline phase and elevates the observed Tm. Decreasing Factors: The solidification via non-isothermal crystallization limits the time available for polymer chains to organize into perfect crystals, potentially resulting in a distribution of lamellar thicknesses where thinner lamellae melt at lower temperatures according to the Gibbs-Thomson effect. Furthermore, the melt-crystallized structure inherently contains defects compared to solution-grown single crystals, which can depress the melting point relative to the equilibrium melting temperature. Dominant Factor: The intrinsic rigidity and high symmetry of the fluorinated backbone establish a fundamentally high baseline Tm that defines the material's thermal behavior; however, the high-pressure processing history is the dominant specific variable for this sample, likely maximizing the observed Tm relative to standard ambient-pressure processed PTFE by promoting superior crystalline stability."
    },
    "analysis_without_hierarchical_structure": {
      "descriptive_text": "The sample consists of a polytetrafluoroethylene (PTFE) homopolymer derived from tetrafluoroethylene monomers. The bulk material was prepared by melting PTFE crystals at 360 °C for 3 hours under a high pressure of 2x10^7 Pa, followed by solidification through non-isothermal crystallization. The melting temperature was subsequently characterized using differential scanning calorimetry (DSC).",
      "reasoning_analysis": "Increasing Factors: The chemical composition features a carbon backbone fully substituted with fluorine atoms, creating strong C-F bonds and a stiff helical chain conformation that facilitates tight packing and high crystalline stability, intrinsically driving the Tm higher. Additionally, the processing history involves melting and solidification under high pressure (2x10^7 Pa), which thermodynamically stabilizes the crystalline phase and promotes the formation of thicker lamellae, thereby increasing the thermal energy required for melting. Decreasing Factors: The solidification via non-isothermal crystallization, as opposed to extended isothermal annealing, may result in a broader distribution of lamellar thicknesses including less perfect crystalline regions that melt at lower temperatures, potentially depressing the observed onset of melting relative to a perfectly annealed standard. Dominant Factor: The intrinsic structural rigidity provided by the perfluorinated backbone combined with the stabilizing effect of high-pressure processing qualitatively dominates the thermal behavior, ensuring a high Tm despite potential kinetic limitations introduced by the non-isothermal cooling protocol."
    }
  },
  {
    "doi": "10.1134/S1990793118020227",
    "title": "Effect of the Concentration of the Spinning Solution on the Morphology and Properties of Nonwoven Poly-3-Hydroxybutyrate Fibers",
    "year": 2018,
    "chemical_composition": {
      "repeat_unit_psmiles": "[*]OC(C)CC(=O)[*]",
      "monomers": [
        {
          "name": "3-hydroxybutyric acid",
          "smiles": "CC(O)CC(=O)O",
          "ratio_value": null,
          "ratio_unit": null
        }
      ],
      "additives": [
        {
          "name": "Tetrabutylammonium iodide",
          "type": "conductivity agent",
          "amount_value": 1,
          "amount_unit": "g/L"
        },
        {
          "name": "Formic acid",
          "type": "electrolyte",
          "amount_value": null,
          "amount_unit": "ratio 1:10 to chloroform"
        }
      ],
      "is_homopolymer": true
    },
    "processing_history": "Electrospinning from 9 wt% PHB chloroform solution with Formic acid (1:10 to chloroform) and TBAI (1 g/L). Fibers collected on receiving cylinder. Tm measured by DSC using DSC 204 F1 (Netzsch, Germany) in inert argon medium at 10 deg/min heating rate.",
    "hierarchical_structure": "Nonwoven fibrous material. Crystallinity 72% calculated from DSC melting heat.",
    "properties": {
      "Tm": {
        "value": [
          176
        ],
        "unit": "°C"
      }
    },
    "analysis_with_hierarchical_structure": {
      "descriptive_text": "The sample comprises a poly(3-hydroxybutyrate) homopolymer fabricated into a nonwoven fibrous material through electrospinning. The spinning dope consisted of a 9 wt% polymer solution in chloroform, modified with formic acid at a 1:10 ratio relative to chloroform and tetrabutylammonium iodide at a concentration of 1 g/L to function as electrolyte and conductivity agents. Fibers were collected on a receiving cylinder, yielding a hierarchical structure with a crystallinity of 72% derived from DSC melting heat measurements. The melting temperature was evaluated using differential scanning calorimetry under an inert argon atmosphere at a heating rate of 10 °C/min.",
      "reasoning_analysis": "Increasing Factors: The exceptionally high crystallinity of 72% indicates a substantial volume fraction of ordered lamellar structures, which requires significant thermal energy to disrupt. Furthermore, the electrospinning process induces high molecular orientation along the fiber axis, which can stabilize the crystalline phase and resist melting compared to isotropic bulk samples. The inherent dipole-dipole interactions between ester groups in the PHB backbone also contribute to lattice energy. Decreasing Factors: The incorporation of low molecular weight additives, specifically formic acid and tetrabutylammonium iodide, introduces impurities into the system that may reside in interlamellar regions or act as plasticizers, potentially disrupting crystal perfection and lowering the equilibrium melting temperature. Additionally, the rapid solvent evaporation inherent to electrospinning may limit the time available for crystal thickening, resulting in thinner lamellae that melt at lower temperatures according to the Gibbs-Thomson equation. Dominant Factor: The structural ordering induced by the electrospinning process, evidenced by the high crystallinity and fiber orientation, is the dominant factor. While the additives introduce defects that theoretically depress the melting point, the extensive molecular alignment achieved during fiber formation likely stabilizes the crystalline phase sufficiently to define the final thermal response."
    },
    "analysis_without_hierarchical_structure": {
      "descriptive_text": "The sample comprises a poly(3-hydroxybutyrate) homopolymer fabricated via electrospinning. The polymer was dissolved in chloroform at a concentration of 9 wt% and supplemented with formic acid at a 1:10 ratio relative to chloroform and tetrabutylammonium iodide at a concentration of 1 g/L to function as electrolyte and conductivity agents, respectively. The solution was electrospun to yield fibers collected on a receiving cylinder, and the melting temperature was characterized using differential scanning calorimetry under an inert argon atmosphere with a heating rate of 10 °C/min.",
      "reasoning_analysis": "Increasing Factors: The inherent chemical regularity of the poly(3-hydroxybutyrate) homopolymer backbone facilitates efficient chain packing and crystallization, establishing a baseline capacity for a defined melting transition. Furthermore, the electrospinning processing history induces significant molecular orientation along the fiber axis, which can promote the formation of oriented crystallites that may exhibit enhanced thermal stability compared to isotropic bulk samples. Decreasing Factors: The incorporation of tetrabutylammonium iodide and formic acid introduces low molecular weight species that act as impurities within the polymer matrix. According to thermodynamic melting point depression theory, these additives disrupt the regularity of the crystal lattice and reduce the stability of the crystalline phase. Additionally, the rapid solvent evaporation inherent to the electrospinning process may limit crystal growth time, resulting in smaller crystallite sizes that melt at lower temperatures due to the Gibbs-Thomson effect. Dominant Factor: The impurity effect from the added conductivity and electrolyte agents, combined with the potential limitation on crystal size due to rapid processing, qualitatively dominates over the orientational effects. Consequently, the presence of these additives is expected to depress the observed Tm relative to a pristine, bulk-crystallized poly(3-hydroxybutyrate) sample."
    }
  },
  {
    "doi": null,
    "title": "All-polymer nanocomposites with nanofibrillar inclusions generated in situ during compounding",
    "year": 2013,
    "chemical_composition": {
      "repeat_unit_psmiles": "[*]C(F)(F)C(F)(F)[*]",
      "monomers": [
        {
          "name": "Tetrafluoroethylene",
          "smiles": "FC(F)=C(F)F",
          "ratio_value": null,
          "ratio_unit": null
        }
      ],
      "additives": [],
      "is_homopolymer": true
    },
    "processing_history": "PTFE powder M-200 (Microdispers-200). DSC heating to 400 °C and cooling to room temperature, heating and cooling rate 10 °C/min under nitrogen flow. Tm determined from first heating scan (virgin state).",
    "hierarchical_structure": "Chain-folded crystals, crystallinity 89.1%.",
    "properties": {
      "Tm": {
        "value": [
          325.1
        ],
        "unit": "°C"
      }
    },
    "analysis_with_hierarchical_structure": {
      "descriptive_text": "The sample comprises a polytetrafluoroethylene (PTFE) homopolymer synthesized from tetrafluoroethylene monomers, provided commercially as PTFE powder M-200 (Microdispers-200). Morphological analysis indicates a highly ordered semi-crystalline structure characterized by chain-folded crystals and a high crystallinity of 89.1%. Thermal characterization was performed via differential scanning calorimetry (DSC) under a nitrogen atmosphere with heating and cooling rates of 10 °C/min, cycling between room temperature and 400 °C, with the melting temperature extracted from the first heating scan to reflect the virgin thermal history of the powder.",
      "reasoning_analysis": "Increasing Factors: The carbon-fluorine bonds provide exceptional backbone stiffness and chemical stability, while the high symmetry of the tetrafluoroethylene repeat unit facilitates dense packing and strong intermolecular interactions, intrinsically elevating the equilibrium melting temperature. The high crystallinity of 89.1% indicates a substantial volume fraction of ordered regions, and the virgin state measurement captures the crystal perfection achieved during the initial powder manufacturing process, potentially preserving thicker lamellae formed during slow cooling or sintering. Decreasing Factors: The presence of chain-folded crystals introduces surface free energy at the lamellar interfaces, which depresses the observed melting point relative to the equilibrium melting temperature of extended chain crystals according to the Thomson-Gibbs equation. Additionally, if the powder processing involved mechanical comminution or rapid solidification prior to the DSC measurement, this could introduce crystal defects or limit lamellar thickness, thereby reducing the thermal stability of the crystalline phase. Dominant Factor: The intrinsic rigidity and symmetry of the PTFE backbone dominate the thermal behavior, establishing a fundamentally high melting temperature baseline. While the chain-folded morphology imposes a thermodynamic penalty relative to extended chains, the high degree of crystallinity and the preservation of the virgin manufacturing history likely maintain the observed Tm close to the characteristic value for high-quality PTFE, with the chemical structure outweighing morphological defects."
    },
    "analysis_without_hierarchical_structure": {
      "descriptive_text": "The sample consists of a polytetrafluoroethylene (PTFE) homopolymer derived from tetrafluoroethylene. The material was supplied as PTFE powder M-200 (Microdispers-200) and analyzed in its virgin state. Thermal characterization was performed using differential scanning calorimetry (DSC) under a nitrogen flow, employing a heating and cooling rate of 10 °C/min up to 400 °C and back to room temperature, with the melting temperature determined from the initial heating scan.",
      "reasoning_analysis": "Increasing Factors: The fully fluorinated carbon backbone imposes significant steric hindrance and strong intermolecular forces, forcing the chain into a rigid helical conformation that promotes high crystallinity and lattice energy. The homopolymer architecture ensures maximum structural regularity, facilitating efficient chain packing within the crystal lattice. Additionally, the use of a nitrogen atmosphere during processing prevents oxidative degradation, preserving the molecular weight and thermal stability. Decreasing Factors: The utilization of the virgin powder state implies that the crystalline lamellae thickness is determined by the original manufacturing conditions rather than an optimized annealing process, potentially resulting in less perfect crystals compared to a slowly cooled melt. Additionally, the finite heating rate of 10 °C/min may introduce minor thermal lag effects during the transition. Dominant Factor: The intrinsic chemical rigidity and strong intermolecular interactions inherent to the polytetrafluoroethylene backbone qualitatively dominate the thermal behavior, establishing a high melting temperature baseline that overshadows minor variations induced by the specific thermal history or measurement protocol."
    }
  },
  {
    "doi": "10.1080/03602559.2012.699576",
    "title": "Semicrystalline Polyamide Engineering Thermoplastics Based on the Renewable Monomer, 1,9-Nonane Diamine: Thermal Properties and Water Absorption",
    "year": 2012,
    "chemical_composition": {
      "repeat_unit_psmiles": "[*]NCCCCCCCCCNC(=O)CCCCC(=O)[*]",
      "monomers": [
        {
          "name": "1,9-Nonane diamine",
          "smiles": "NCCCCCCCCCN",
          "ratio_value": 50,
          "ratio_unit": "mol%"
        },
        {
          "name": "Adipic acid",
          "smiles": "OC(=O)CCCCC(=O)O",
          "ratio_value": 50,
          "ratio_unit": "mol%"
        }
      ],
      "additives": [],
      "is_homopolymer": true
    },
    "processing_history": "Synthesized by melt polycondensation of NDA adipate salt. Analogous to Nylon 6,6 synthesis (max temp 275 °C). Dried in vacuum oven at 100 °C overnight. Tm measured by DSC (TA Q1000) at 20 °C/min heating rate under N2 atmosphere.",
    "hierarchical_structure": "Semicrystalline, c-form crystal structure (hexagonal unit cell), isomorphic.",
    "properties": {
      "Tm": {
        "value": [
          231.5
        ],
        "unit": "°C"
      }
    },
    "analysis_with_hierarchical_structure": {
      "descriptive_text": "The sample is a semicrystalline polyamide synthesized via melt polycondensation of 1,9-nonane diamine and adipic acid monomers in equimolar ratios. The material exhibits an isomorphic c-form crystal structure with a hexagonal unit cell. Processing involved synthesis analogous to Nylon 6,6 protocols with a maximum temperature of 275 °C, followed by vacuum drying at 100 °C overnight to eliminate residual moisture. The melting temperature was characterized by differential scanning calorimetry at a heating rate of 20 °C/min under a nitrogen atmosphere.",
      "reasoning_analysis": "Increasing Factors: The presence of regular amide linkages facilitates strong intermolecular hydrogen bonding, which significantly increases the lattice energy and thermal stability required to disrupt the crystalline phase. The formation of a semicrystalline morphology with a defined c-form hexagonal unit cell indicates efficient chain packing that supports a robust melting transition. Additionally, the vacuum drying history removes absorbed water, preventing plasticization of the amorphous regions that would otherwise depress the Tm. Decreasing Factors: The long methylene sequences inherent to the 1,9-nonane diamine and adipic acid units increase chain flexibility and reduce the density of hydrogen bonds per unit mass compared to shorter-chain aliphatic polyamides, qualitatively lowering the Tm. Furthermore, the Odd-Even combination of the monomers may lead to less efficient hydrogen bonding alignment within the crystal lattice compared to Even-Even counterparts, reducing thermal stability. Dominant Factor: While the strong hydrogen bonding network establishes a high baseline Tm characteristic of polyamides, the reduced hydrogen bond density due to the long methylene sequences and the Odd-Even monomer symmetry are the dominant structural factors that qualitatively modulate the Tm downward relative to shorter-chain Even-Even analogs, with the drying history ensuring the measured value reflects the intrinsic dry polymer state."
    },
    "analysis_without_hierarchical_structure": {
      "descriptive_text": "The polymer sample consists of a polyamide synthesized via melt polycondensation of a salt derived from 1,9-nonane diamine and adipic acid in equimolar proportions. The synthesis protocol mirrored Nylon 6,6 production methods, utilizing a maximum temperature of 275 °C to drive the reaction. Following synthesis, the material underwent vacuum drying at 100 °C overnight to eliminate residual moisture. Thermal characterization was performed using differential scanning calorimetry on a TA Q1000 instrument, applying a heating rate of 20 °C/min under a nitrogen atmosphere to determine the melting behavior.",
      "reasoning_analysis": "Increasing Factors: The presence of regular amide linkages facilitates strong intermolecular hydrogen bonding, which significantly stabilizes the crystal lattice and drives the Tm upward. Additionally, the melt polycondensation synthesis likely achieved high molecular weight, enhancing crystallite stability, while the vacuum drying history removes absorbed water that would otherwise act as a plasticizer and depress the melting point. Decreasing Factors: The long methylene sequence within the 1,9-nonane diamine component introduces greater chain flexibility compared to polyamides with shorter diamine segments, which lowers the energy required for lattice disruption. Furthermore, the odd number of carbon atoms in the diamine segment paired with the even number in the adipic acid segment may introduce slight packing inefficiencies relative to even-even polyamide structures, potentially reducing crystalline perfection. Dominant Factor: The extensive hydrogen bonding network inherent to the polyamide chemistry qualitatively dominates the thermal behavior by establishing a high-energy barrier for melting, although the specific aliphatic chain length modulates this value; the rigorous drying history ensures the measured Tm reflects this intrinsic structural stability rather than moisture-induced depression."
    }
  },
  {
    "doi": "10.1080/03602559.2012.699576",
    "title": "Semicrystalline Polyamide Engineering Thermoplastics Based on the Renewable Monomer, 1,9-Nonane Diamine: Thermal Properties and Water Absorption",
    "year": 2012,
    "chemical_composition": {
      "repeat_unit_psmiles": "[*]NCCCCCCNC(=O)CCCCC(=O)[*]",
      "monomers": [
        {
          "name": "1,6-Hexamethylene diamine",
          "smiles": "NCCCCCCN",
          "ratio_value": 50,
          "ratio_unit": "mol%"
        },
        {
          "name": "Adipic acid",
          "smiles": "OC(=O)CCCCC(=O)O",
          "ratio_value": 50,
          "ratio_unit": "mol%"
        }
      ],
      "additives": [],
      "is_homopolymer": true
    },
    "processing_history": "Synthesized by melt polycondensation of HMDA adipate salt. Heated to 220 °C for 2 h, then 275 °C under vacuum for 2 h. Dried in vacuum oven at 100 °C overnight. Tm measured by DSC (TA Q1000) at 20 °C/min heating rate under N2 atmosphere.",
    "hierarchical_structure": "Semicrystalline.",
    "properties": {
      "Tm": {
        "value": [
          261.3
        ],
        "unit": "°C"
      }
    },
    "analysis_with_hierarchical_structure": {
      "descriptive_text": "The sample comprises a semicrystalline polyamide 6,6 formed from the polycondensation of 1,6-hexamethylene diamine and adipic acid in equimolar ratios (50 mol% each). Synthesis was achieved via melt polycondensation of the HMDA adipate salt, involving heating to 220 °C for 2 hours followed by 275 °C under vacuum for 2 hours, and final drying in a vacuum oven at 100 °C overnight. The melting temperature was subsequently measured by differential scanning calorimetry using a TA Q1000 instrument at a heating rate of 20 °C/min under a nitrogen atmosphere.",
      "reasoning_analysis": "Increasing Factors: The regular alternation of amide groups along the backbone enables dense intermolecular hydrogen bonding, which significantly elevates the enthalpy of fusion and stabilizes the crystal lattice against thermal disruption. The high-temperature vacuum processing history likely ensured high molecular weight and stoichiometric balance, minimizing chain-end defects that typically depress melting points in step-growth polymers. Decreasing Factors: The presence of flexible aliphatic methylene segments between the rigid amide linkages increases the conformational entropy of the melt state, which thermodynamically lowers the Tm compared to fully aromatic polyamides. Additionally, the hygroscopic nature of the polyamide implies that any incomplete removal of moisture during the 100 °C drying step could introduce plasticization effects or crystal defects that reduce the observed melting temperature. Dominant Factor: The strong cohesive energy density derived from the hydrogen bonding network is the dominant factor, dictating a high thermal stability for the crystalline phase that overrides the flexibility of the aliphatic spacers, resulting in a robust melting transition characteristic of high-performance semi-crystalline polyamides."
    },
    "analysis_without_hierarchical_structure": {
      "descriptive_text": "The sample comprises a polyamide homopolymer synthesized from equimolar quantities of 1,6-hexamethylene diamine and adipic acid. Preparation involved melt polycondensation of the HMDA adipate salt, initiated at 220 °C for 2 hours and concluded at 275 °C under vacuum for 2 hours to facilitate chain extension. Following synthesis, the material was dried in a vacuum oven at 100 °C overnight to ensure moisture removal. Thermal characterization was performed using differential scanning calorimetry on a TA Q1000 system at a heating rate of 20 °C/min under a nitrogen atmosphere.",
      "reasoning_analysis": "Increasing Factors: The regular alternating structure of amide linkages and methylene spacers facilitates efficient chain packing, while the strong intermolecular hydrogen bonding between amide groups significantly stabilizes the crystalline lattice, requiring substantial thermal energy to disrupt. Additionally, the high-temperature vacuum processing stage promotes high molecular weight, minimizing chain end defects that could otherwise destabilize crystallites. Decreasing Factors: The aliphatic nature of the methylene segments introduces conformational flexibility compared to rigid aromatic systems, which inherently limits the maximum achievable thermal stability of the crystal phase. Furthermore, despite the drying protocol, the hygroscopic nature of polyamides means any residual moisture acts as a plasticizer that increases free volume and lowers the energy required for melting. Dominant Factor: The dense network of hydrogen bonds inherent to the stoichiometric polyamide chemistry qualitatively dominates the thermal behavior, establishing a robust crystalline stability that outweighs the flexibility provided by the aliphatic spacers, assuming the vacuum drying history successfully mitigated moisture-induced plasticization."
    }
  },
  {
    "doi": null,
    "title": "All-polymer nanocomposites with nanofibrillar inclusions generated in situ during compounding",
    "year": 2013,
    "chemical_composition": {
      "repeat_unit_psmiles": "[*]C(F)(F)C(F)(F)[*]",
      "monomers": [
        {
          "name": "Tetrafluoroethylene",
          "smiles": "FC(F)=C(F)F",
          "ratio_value": null,
          "ratio_unit": null
        }
      ],
      "additives": [],
      "is_homopolymer": true
    },
    "processing_history": "PTFE powder M-200 (Microdispers-200). DSC heating to 400 °C and cooling to room temperature, heating and cooling rate 10 °C/min under nitrogen flow. Tm determined from second heating scan (recrystallized state).",
    "hierarchical_structure": "Recrystallized, crystallinity 78.8%.",
    "properties": {
      "Tm": {
        "value": [
          325.9
        ],
        "unit": "°C"
      }
    },
    "analysis_with_hierarchical_structure": {
      "descriptive_text": "The sample comprises a polytetrafluoroethylene (PTFE) homopolymer derived from tetrafluoroethylene monomers, supplied as PTFE powder M-200 (Microdispers-200). The material underwent thermal processing involving heating to 400 °C and cooling to room temperature at a rate of 10 °C/min under nitrogen flow, with the melting temperature determined from the second heating scan to ensure a recrystallized state. Hierarchical characterization indicates the sample is recrystallized with a crystallinity of 78.8%.",
      "reasoning_analysis": "Increasing Factors: The chemical composition consists of a carbon backbone fully substituted with fluorine atoms, creating strong C-F bonds and significant steric hindrance that forces the chain into a stiff helical conformation, inherently requiring substantial thermal energy to disrupt the crystalline lattice. Additionally, the hierarchical structure shows a high crystallinity of 78.8%, indicating the formation of stable, thick lamellae during the cooling phase, which elevates the observed Tm. The homopolymer nature ensures regular chain packing without comonomer defects. Decreasing Factors: The processing history involves a cooling rate of 10 °C/min from the melt; while controlled, this rate is faster than equilibrium cooling, which may limit the perfection and thickness of the crystalline lamellae compared to slow annealing, potentially depressing the Tm slightly relative to a maximally annealed sample. Dominant Factor: The intrinsic rigidity of the fluorinated backbone and the strong intermolecular forces associated with the C-F bonds are the dominant factors, establishing a fundamentally high Tm baseline. This intrinsic property is reinforced by the high crystallinity achieved during the recrystallization process, ensuring that the thermal stability of the crystalline phase remains the primary determinant of the melting behavior."
    },
    "analysis_without_hierarchical_structure": {
      "descriptive_text": "The sample comprises a polytetrafluoroethylene (PTFE) homopolymer, specifically designated as PTFE powder M-200 (Microdispers-200). Thermal characterization was conducted using differential scanning calorimetry, wherein the material underwent a heating cycle to 400 °C followed by cooling to room temperature at a rate of 10 °C/min under a nitrogen atmosphere. The melting temperature was subsequently determined from the second heating scan, reflecting the thermal behavior of the recrystallized polymer state.",
      "reasoning_analysis": "Increasing Factors: The fully fluorinated carbon backbone creates a stiff helical conformation due to steric repulsion between fluorine atoms, significantly reducing the entropy of fusion. Additionally, the high symmetry and linearity of the polytetrafluoroethylene chains facilitate tight packing and high crystallinity, maximizing the enthalpy of fusion, while the strong carbon-fluorine bond energy contributes to overall thermal stability. Decreasing Factors: The processing history involves a cooling rate of 10 °C/min during the DSC cycle, which, while allowing for recrystallization, is not an infinitesimally slow annealing process; thus, the resulting crystallites in the recrystallized state may possess slightly less perfection or smaller lamellar thickness compared to samples crystallized under extremely slow cooling conditions, potentially limiting the observed Tm relative to the thermodynamic equilibrium melting point. Dominant Factor: The intrinsic chemical architecture, specifically the rigid fluorinated backbone and high structural regularity, qualitatively dominates the thermal behavior. These structural features impose a fundamentally high melting temperature baseline that overshadows the minor variations introduced by the moderate cooling rate used during the thermal characterization protocol."
    }
  },
  {
    "doi": "10.1080/03602559.2012.699576",
    "title": "Semicrystalline Polyamide Engineering Thermoplastics Based on the Renewable Monomer, 1,9-Nonane Diamine: Thermal Properties and Water Absorption",
    "year": 2012,
    "chemical_composition": {
      "repeat_unit_psmiles": null,
      "monomers": [
        {
          "name": "1,9-Nonane diamine",
          "smiles": "NCCCCCCCCCN",
          "ratio_value": 50,
          "ratio_unit": "mol%"
        },
        {
          "name": "Adipic acid",
          "smiles": "OC(=O)CCCCC(=O)O",
          "ratio_value": 45,
          "ratio_unit": "mol%"
        },
        {
          "name": "Terephthalic acid",
          "smiles": "OC(=O)c1ccc(C(=O)O)cc1",
          "ratio_value": 5,
          "ratio_unit": "mol%"
        }
      ],
      "additives": [],
      "is_homopolymer": false
    },
    "processing_history": "Synthesized by melt polycondensation of NDA adipate and NDA terephthalate salts. Analogous to Nylon 6,6 synthesis (max temp 275 °C). Dried in vacuum oven at 100 °C overnight. Tm measured by DSC (TA Q1000) at 20 °C/min heating rate under N2 atmosphere.",
    "hierarchical_structure": "Semicrystalline, c-form crystal structure (hexagonal unit cell), isomorphic.",
    "properties": {
      "Tm": {
        "value": [
          232.6
        ],
        "unit": "°C"
      }
    },
    "analysis_with_hierarchical_structure": {
      "descriptive_text": "The sample is a semicrystalline copolyamide synthesized via melt polycondensation of 1,9-nonane diamine adipate and 1,9-nonane diamine terephthalate salts, analogous to Nylon 6,6 synthesis protocols with a maximum temperature of 275 °C. The chemical composition consists of 50 mol% 1,9-nonane diamine, 45 mol% adipic acid, and 5 mol% terephthalic acid. Following synthesis, the material was dried in a vacuum oven at 100 °C overnight to remove residual moisture. Structural characterization reveals a c-form crystal structure with a hexagonal unit cell exhibiting isomorphic behavior. The melting temperature was subsequently measured using differential scanning calorimetry (DSC) on a TA Q1000 instrument at a heating rate of 20 °C/min under a nitrogen atmosphere.",
      "reasoning_analysis": "Increasing Factors: The inclusion of 5 mol% terephthalic acid introduces rigid aromatic rings into the polymer backbone, significantly increasing chain stiffness and intermolecular cohesive energy, which drives the Tm upward. Additionally, the formation of an isomorphic c-form crystal structure with a hexagonal unit cell indicates highly efficient chain packing that maximizes hydrogen bonding density between amide groups. The processing history involving vacuum drying at 100 °C ensures the removal of absorbed moisture, preventing water-induced plasticization that would otherwise lower the Tm. Decreasing Factors: The use of 1,9-nonane diamine introduces a long aliphatic segment (nine methylene units) which increases chain flexibility and free volume compared to shorter diamine analogues, thereby reducing the thermal energy required for lattice disruption. Furthermore, the copolymer nature of the sample introduces configurational entropy into the system; although mitigated by isomorphism, the presence of two different diacid units inherently creates some lattice disorder compared to a perfect homopolymer crystal. Dominant Factor: The isomorphic incorporation of the rigid terephthalic acid units into the hexagonal lattice qualitatively dominates the thermal behavior. This structural feature allows the material to retain the stiffness benefits of the aromatic component without suffering the severe melting point depression typically associated with copolymerization defects, thereby sustaining a higher Tm relative to a non-isomorphic aliphatic copolyamide of similar composition."
    },
    "analysis_without_hierarchical_structure": {
      "descriptive_text": "The sample is a copolyamide synthesized via melt polycondensation utilizing 1,9-nonane diamine (50 mol%) reacted with a dicarboxylic acid mixture comprising adipic acid (45 mol%) and terephthalic acid (5 mol%). The synthesis proceeded through NDA adipate and NDA terephthalate salts analogous to Nylon 6,6 production, reaching a maximum temperature of 275 °C. Post-synthesis, the material was subjected to vacuum drying at 100 °C overnight to eliminate residual volatiles. The melting temperature was characterized using differential scanning calorimetry on a TA Q1000 instrument at a heating rate of 20 °C/min under a nitrogen atmosphere.",
      "reasoning_analysis": "Increasing Factors: The primary driver for elevated Tm is the strong intermolecular hydrogen bonding network inherent to the polyamide backbone, which significantly restricts chain mobility upon heating. Additionally, the incorporation of rigid aromatic terephthalic acid units introduces backbone stiffness, and the high-temperature melt polycondensation ensures high molecular weight, both of which support higher thermal stability. The vacuum drying process also removes absorbed moisture, preventing plasticization that would otherwise depress the Tm. Decreasing Factors: The use of 1,9-nonane diamine introduces a long aliphatic methylene sequence compared to shorter diamines like hexamethylene, which dilutes the hydrogen bonding density per unit volume and generally lowers the Tm relative to shorter-chain analogs. Furthermore, the copolymerization of terephthalic acid into the adipic acid matrix introduces structural irregularity and lattice defects that disrupt crystalline perfection, typically reducing the melting point compared to a perfectly ordered homopolymer. Dominant Factor: The intrinsic cohesive energy density provided by the polyamide hydrogen bonding network is the dominant factor establishing the high-temperature melting behavior; however, the crystalline perfection modulated by the methylene sequence length and comonomer disruption qualitatively dictates the specific position of the Tm relative to standard aliphatic nylon homopolymers."
    }
  },
  {
    "doi": null,
    "title": "Preparation and Characterization of Poly(δ-Valerolactone)/TiO2 Nanohybrid Material with Pores Interconnected for Potential Use in Tissue Engineering",
    "year": 2019,
    "chemical_composition": {
      "repeat_unit_psmiles": "[*]OC(=O)CCCC[*]",
      "monomers": [
        {
          "name": "δ-Valerolactone",
          "smiles": "O=C1OCCCC1",
          "ratio_value": null,
          "ratio_unit": null
        }
      ],
      "additives": [],
      "is_homopolymer": true
    },
    "processing_history": "Pδ-VL synthesized by ring-opening polymerization of δ-VL at 40 °C with HCl, precipitated in hexane, dried 30 °C. Film prepared by polymer melting: heated at 63 °C until melted, stirred 20 min, cooled to ambient. Tm measured by DSC (Shimadzu DSC 60A), -100 to 200 °C, 20 °C/min, N2, first scan.",
    "hierarchical_structure": "Semicrystalline, orthorhombic cell structure. Polymer melting resulted in dense surface devoid of pores.",
    "properties": {
      "Tm": {
        "value": [
          56
        ],
        "unit": "°C"
      }
    },
    "analysis_with_hierarchical_structure": {
