Repository: hhtrick/HHT-code

# HHT training framework

This directory contains model training, embedding precomputation, inference, article-level baselines and the curated datasets. All commands below assume that the working directory is `train_code/`.

## 3. Datasets and fixed partitions

Each main dataset is a JSON array at `dataset/{property}/{property}.json`. Entries contain source metadata, `chemical_composition`, `processing_history`, `hierarchical_structure`, `properties`, and two generated-analysis objects. Targets are stored as `properties[property]["value"]`; source metadata and target values are not predictive input fields.

| Property | Train | Validation | Test | Total |
|---|---:|---:|---:|---:|

File: train_code/dataset/Tm/Tm.json (part 54 of 200)
[
      "descriptive_text": "The sample comprises a poly(δ-valerolactone) homopolymer synthesized via ring-opening polymerization of δ-valerolactone at 40 °C using HCl as a catalyst. Following precipitation in hexane and drying at 30 °C, a film was prepared by melting the polymer at 63 °C, stirring for 20 minutes, and cooling to ambient temperature, yielding a semicrystalline material with an orthorhombic cell structure and a dense surface devoid of pores. Thermal analysis was conducted using DSC during the first heating scan from -100 to 200 °C at a rate of 20 °C/min under a nitrogen atmosphere.",
      "reasoning_analysis": "Increasing Factors: The homopolymer nature ensures high chemical regularity, facilitating efficient chain packing into the observed orthorhombic crystalline lattice. Additionally, the polar ester groups within the backbone contribute to intermolecular dipole-dipole interactions, increasing the enthalpy of fusion and stabilizing the crystal phase against thermal disruption. Decreasing Factors: The presence of four methylene units in the repeat unit imparts significant backbone flexibility, which increases the entropy of fusion and inherently lowers the melting temperature relative to stiffer polyesters. Furthermore, the processing history involves melting at a relatively low temperature prior to cooling, which may limit the thickness and perfection of the crystalline lamellae formed, thereby reducing the thermal stability of the crystals observed during the DSC scan. Dominant Factor: The dominant factor is the interplay between the chemical regularity enabling orthorhombic crystallization and the high backbone flexibility; while the crystalline structure establishes the melting transition, the flexible methylene sequences qualitatively dominate the final behavior by restricting the Tm to a lower temperature regime compared to rigid-chain polyesters."
    },
    "analysis_without_hierarchical_structure": {
      "descriptive_text": "The sample consists of a poly(δ-valerolactone) homopolymer synthesized via ring-opening polymerization of δ-valerolactone at 40 °C utilizing HCl as a catalyst. Following synthesis, the polymer was purified by precipitation in hexane and dried at 30 °C. A film specimen was subsequently prepared by melting the polymer at 63 °C, stirring for 20 minutes, and cooling to ambient temperature. The melting temperature was characterized using differential scanning calorimetry on a Shimadzu DSC 60A instrument during the first heating scan from -100 to 200 °C at a rate of 20 °C/min under a nitrogen atmosphere.",
      "reasoning_analysis": "Increasing Factors: The chemical composition identifies the material as a homopolymer of δ-valerolactone, ensuring a high degree of structural regularity that facilitates efficient chain packing and crystallization, thereby supporting a defined melting transition. Additionally, the presence of ester linkages within the backbone introduces dipole-dipole interactions between chains, which energetically stabilizes the crystal lattice and contributes to raising the Tm. Decreasing Factors: The aliphatic nature of the polymer backbone, characterized by flexible methylene sequences, reduces chain stiffness compared to aromatic counterparts, inherently lowering the energy required for the solid-to-liquid transition. Furthermore, the processing history involves acid-catalyzed synthesis and thermal stirring at 63 °C for 20 minutes, which poses a risk of molecular weight reduction via hydrolysis or thermal degradation; according to polymer thermodynamics, a decrease in molecular weight typically depresses the equilibrium melting temperature. Dominant Factor: The intrinsic flexibility of the aliphatic polyester backbone serves as the dominant factor qualitatively defining the thermal behavior, establishing a baseline Tm that is generally lower than rigid polymers, while the processing conditions primarily influence the degree of crystallinity and crystal perfection observed during the DSC first scan rather than fundamentally altering the chemical potential driving the melting transition."
    }
  },
  {
    "doi": null,
    "title": "Preparation and Characterization of Poly(δ-Valerolactone)/TiO2 Nanohybrid Material with Pores Interconnected for Potential Use in Tissue Engineering",
    "year": 2019,
    "chemical_composition": {
      "repeat_unit_psmiles": "[*]OC(=O)CCCC[*]",
      "monomers": [
        {
          "name": "δ-Valerolactone",
          "smiles": "O=C1OCCCC1",
          "ratio_value": null,
          "ratio_unit": null
        }
      ],
      "additives": [],
      "is_homopolymer": true
    },
    "processing_history": "Pδ-VL synthesized by ring-opening polymerization of δ-VL at 40 °C with HCl, precipitated in hexane, dried 30 °C. Film prepared by solvent casting: dissolved in THF at 80 °C, cast in Teflon dish, dried 25 °C 24h + 50 °C vacuum 1 day. Tm measured by DSC (Shimadzu DSC 60A), -100 to 200 °C, 20 °C/min, N2, first scan.",
    "hierarchical_structure": "Semicrystalline, orthorhombic cell structure. Solvent casting resulted in nanopores in the polymer matrix.",
    "properties": {
      "Tm": {
        "value": [
          52
        ],
        "unit": "°C"
      }
    },
    "analysis_with_hierarchical_structure": {
      "descriptive_text": "The sample comprises a poly(δ-valerolactone) homopolymer synthesized via ring-opening polymerization at 40 °C using HCl, followed by precipitation in hexane and drying at 30 °C. Films were fabricated by solvent casting from a tetrahydrofuran solution at 80 °C into a Teflon dish, subjected to drying at 25 °C for 24 hours and subsequently under vacuum at 50 °C for one day. The material exhibits a semicrystalline hierarchical structure with an orthorhombic unit cell, although the solvent casting process induced nanopores within the polymer matrix. Thermal analysis was conducted using differential scanning calorimetry under nitrogen flow at a heating rate of 20 °C/min during the first scan.",
      "reasoning_analysis": "Increasing Factors: The chemical regularity of the homopolymer backbone facilitates efficient chain packing into an orthorhombic crystalline lattice, which stabilizes the solid phase and supports a defined melting transition. Additionally, the vacuum drying step at 50 °C aids in the removal of residual casting solvent, mitigating potential plasticization effects that would otherwise reduce thermal stability. Decreasing Factors: The aliphatic nature of the polymer chain, characterized by flexible methylene sequences between ester linkages, results in high chain mobility and a higher entropy of fusion, inherently limiting the melting temperature relative to rigid aromatic systems. Furthermore, the presence of nanopores represents structural defects that disrupt crystal continuity and reduce lamellar thickness, while the solvent casting history may yield less thermally stable crystallites compared to melt-crystallized counterparts. The use of a first-scan DSC protocol captures this initial, potentially less perfect morphology. Dominant Factor: While the intrinsic chemical structure establishes the capacity for crystallization, the dominant factor influencing the final Tm behavior is the morphological quality dictated by the solvent casting processing history; specifically, the formation of nanopores and the specific thermal conditions during film drying constrain the crystal perfection and lamellar stability, thereby qualitatively determining the observed melting transition."
    },
    "analysis_without_hierarchical_structure": {
      "descriptive_text": "The sample consists of a poly(δ-valerolactone) homopolymer synthesized via ring-opening polymerization of δ-valerolactone at 40 °C using HCl as a catalyst. Following synthesis, the polymer was precipitated in hexane and initially dried at 30 °C. For characterization, a film was prepared by solvent casting, wherein the polymer was dissolved in tetrahydrofuran at 80 °C and cast into a Teflon dish. The resulting film underwent a two-stage drying process involving ambient drying at 25 °C for 24 hours followed by vacuum drying at 50 °C for one day. The melting temperature was subsequently determined using differential scanning calorimetry on the first heating scan from -100 to 200 °C at a rate of 20 °C/min under a nitrogen atmosphere.",
      "reasoning_analysis": "Increasing Factors: The homopolymer nature of the poly(δ-valerolactone) ensures high structural regularity, which facilitates chain packing and crystallization, thereby establishing a defined melting transition. Additionally, the processing history includes a prolonged vacuum drying step, which aids in the removal of residual THF and hexane, minimizing solvent-induced lattice disruptions that would otherwise depress the melting temperature. Decreasing Factors: The chemical composition features a flexible aliphatic backbone with four methylene units between ester linkages, which inherently lowers chain stiffness and reduces the thermal energy required to disrupt the crystalline phase compared to rigid aromatic polyesters. Furthermore, the use of HCl catalysis during synthesis may limit molecular weight, introducing chain ends that act as defects within the crystal lattice, while the relatively low drying temperature may restrict lamellar thickening. Dominant Factor: The intrinsic flexibility of the aliphatic polyester backbone qualitatively dominates the final Tm behavior, as it fundamentally sets the baseline thermal stability of the crystalline regions, rendering the material susceptible to melting at lower thermal energies regardless of the crystallinity enhancements provided by the solvent casting process."
    }
  },
  {
    "doi": null,
    "title": "Preparation and Characterization of Poly(δ-Valerolactone)/TiO2 Nanohybrid Material with Pores Interconnected for Potential Use in Tissue Engineering",
    "year": 2019,
    "chemical_composition": {
      "repeat_unit_psmiles": "[*]OC(=O)CCCC[*]",
      "monomers": [
        {
          "name": "δ-Valerolactone",
          "smiles": "O=C1OCCCC1",
          "ratio_value": null,
          "ratio_unit": null
        }
      ],
      "additives": [
        {
          "name": "Titanium dioxide",
          "type": "filler",
          "amount_value": 3.0,
          "amount_unit": "wt%"
        }
      ],
      "is_homopolymer": true
    },
    "processing_history": "Pδ-VL synthesized by ring-opening polymerization of δ-VL at 40 °C with HCl. Nanocomposite prepared by solvent casting: Pδ-VL dissolved in THF at 80 °C, 3 wt% TiO2 added, stirred 3h, sonicated 20min, cast in Teflon dish, dried 25 °C 24h + 50 °C vacuum 1 day. Tm measured by DSC (Shimadzu DSC 60A), -100 to 200 °C, 20 °C/min, N2, first scan.",
    "hierarchical_structure": "Semicrystalline, orthorhombic cell structure. TiO2 nanoparticles uniformly dispersed. Solvent casting resulted in nanopores in the polymer matrix.",
    "properties": {
      "Tm": {
        "value": [
          52
        ],
        "unit": "°C"
      }
    },
    "analysis_with_hierarchical_structure": {
      "descriptive_text": "The sample comprises a semicrystalline poly(δ-valerolactone) (Pδ-VL) homopolymer nanocomposite containing 3.0 wt% titanium dioxide (TiO2) nanoparticles. Synthesized via ring-opening polymerization at 40 °C with HCl, the polymer was processed into a nanocomposite by dissolving in THF at 80 °C, incorporating the filler through stirring and sonication, and solvent casting followed by sequential drying at 25 °C and 50 °C under vacuum. Hierarchical characterization indicates an orthorhombic cell structure with uniformly dispersed TiO2 nanoparticles, though the solvent casting method introduced nanopores within the polymer matrix, and thermal properties were assessed via DSC during the first heating scan under nitrogen.",
      "reasoning_analysis": "Increasing Factors: The incorporation of 3.0 wt% TiO2 nanoparticles serves as a nucleating agent that can promote crystallization, and the strong interfacial interactions between the polymer matrix and the uniformly dispersed filler may restrict chain mobility at the crystal surface, thereby stabilizing the crystalline phase and potentially elevating the Tm. Additionally, the established orthorhombic cell structure indicates a defined crystalline lattice capable of sustaining a distinct melting transition. Decreasing Factors: The aliphatic polyester backbone of Pδ-VL possesses significant conformational flexibility due to the methylene sequences, which increases the entropy of fusion and intrinsically lowers the Tm compared to rigid aromatic polyesters. Furthermore, the processing history involving solvent casting at relatively low drying temperatures (25 °C and 50 °C) likely limits crystal perfection and lamellar thickness, while the presence of processing-induced nanopores acts as structural defects that disrupt crystalline continuity, both contributing to a depression in Tm via the Gibbs-Thomson effect. Dominant Factor: While the TiO2 filler provides some structural reinforcement, the intrinsic flexibility of the aliphatic backbone establishes a fundamentally low baseline for the melting temperature; however, the processing-induced morphological defects, specifically the nanopores and limited thermal history during drying, are the dominant factors preventing the formation of highly perfect crystals, thereby qualitatively suppressing the Tm relative to a theoretically perfect bulk Pδ-VL crystal."
    },
    "analysis_without_hierarchical_structure": {
      "descriptive_text": "The sample consists of a poly(δ-valerolactone) homopolymer synthesized via ring-opening polymerization of δ-valerolactone at 40 °C using HCl as a catalyst. A nanocomposite was subsequently prepared through solvent casting, wherein the polymer was dissolved in tetrahydrofuran at 80 °C and mixed with 3.0 wt% titanium dioxide filler. The mixture was stirred for 3 hours and sonicated for 20 minutes before being cast into a Teflon dish and dried at 25 °C for 24 hours followed by vacuum drying at 50 °C for one day. The melting temperature was characterized using differential scanning calorimetry on a Shimadzu DSC 60A instrument under a nitrogen atmosphere, employing a heating rate of 20 °C/min from -100 to 200 °C during the first scan.",
      "reasoning_analysis": "Increasing Factors: The inherent semi-crystalline nature of the poly(δ-valerolactone) backbone allows for efficient chain packing, while the addition of 3.0 wt% titanium dioxide nanoparticles can serve as heterogeneous nucleating agents to promote crystallization and restrict chain mobility at the interface. Furthermore, the vacuum drying step at 50 °C acts as a thermal annealing treatment, facilitating lamellar thickening and crystal perfection which thermodynamically elevates the melting temperature. Decreasing Factors: Incomplete removal of the tetrahydrofuran solvent during drying could result in residual plasticization, increasing free volume and depressing the melting temperature. Additionally, potential aggregation of the titanium dioxide filler despite sonication might disrupt the crystalline lattice continuity, and low molecular weight chains from the polymerization process could increase chain end defects that exclude from crystallites. Dominant Factor: The thermal history imposed during the vacuum drying stage is the dominant factor, as the drying temperature of 50 °C provides sufficient thermal energy for chain reorganization and crystallization kinetics, thereby defining the lamellar thickness and crystal perfection that primarily determine the observed melting temperature relative to the filler effects or residual solvent."
    }
  },
  {
    "doi": null,
    "title": "Preparation and Characterization of Poly(δ-Valerolactone)/TiO2 Nanohybrid Material with Pores Interconnected for Potential Use in Tissue Engineering",
    "year": 2019,
    "chemical_composition": {
      "repeat_unit_psmiles": "[*]OC(=O)CCCC[*]",
      "monomers": [
        {
          "name": "δ-Valerolactone",
          "smiles": "O=C1OCCCC1",
          "ratio_value": null,
          "ratio_unit": null
        }
      ],
      "additives": [
        {
          "name": "Titanium dioxide",
          "type": "filler",
          "amount_value": 3.0,
          "amount_unit": "wt%"
        }
      ],
      "is_homopolymer": true
    },
    "processing_history": "Pδ-VL synthesized by ring-opening polymerization of δ-VL at 40 °C with HCl. Nanocomposite prepared by polymer melting: Pδ-VL heated at 63 °C until melted, 3 wt% TiO2 added, stirred 20 min, sonicated, cooled to ambient. Tm measured by DSC (Shimadzu DSC 60A), -100 to 200 °C, 20 °C/min, N2, first scan.",
    "hierarchical_structure": "Semicrystalline, orthorhombic cell structure. TiO2 nanoparticles uniformly dispersed. Polymer melting resulted in dense surface devoid of pores.",
    "properties": {
      "Tm": {
        "value": [
          57
        ],
        "unit": "°C"
      }
    },
    "analysis_with_hierarchical_structure": {
      "descriptive_text": "The sample comprises a poly(δ-valerolactone) (Pδ-VL) homopolymer synthesized via ring-opening polymerization at 40 °C using HCl, subsequently formulated into a nanocomposite containing 3.0 wt% titanium dioxide. The composite was prepared by melting the polymer at 63 °C, incorporating the filler with stirring and sonication, and cooling to ambient temperature to form a dense, pore-free surface. Structural characterization reveals a semicrystalline morphology with an orthorhombic unit cell and uniformly dispersed TiO2 nanoparticles. The thermal properties were evaluated using differential scanning calorimetry during the first heating scan from -100 to 200 °C at a rate of 20 °C/min under a nitrogen atmosphere.",
      "reasoning_analysis": "Increasing Factors: The uniform dispersion of TiO2 nanoparticles within the polymer matrix can restrict segmental chain mobility at the filler-polymer interface, potentially stabilizing the crystalline phase and requiring higher thermal energy for melting. Additionally, the identified orthorhombic cell structure indicates an efficient packing arrangement of the polymer chains, which enhances lattice stability. The DSC heating rate of 20 °C/min may also introduce thermal lag, qualitatively shifting the observed melting onset to higher temperatures relative to equilibrium conditions. Decreasing Factors: The aliphatic nature of the δ-valerolactone repeat unit introduces significant backbone flexibility due to the methylene sequences, which intrinsically lowers the energy required to disrupt the crystalline lattice compared to rigid aromatic polyesters. Furthermore, the processing history involving cooling to ambient temperature likely resulted in rapid crystallization kinetics, limiting the time for crystal perfection and growth, thereby producing less stable crystallites. The use of HCl during synthesis may also limit molecular weight compared to other methods, increasing chain end concentration which destabilizes crystals. Dominant Factor: The intrinsic flexibility of the aliphatic polyester backbone fundamentally establishes a low baseline melting temperature regime for this material. While the uniform nanoparticle dispersion and orthorhombic packing provide structural stabilization, the inherent chain mobility and the thermal history-induced crystal imperfections qualitatively dominate the final Tm behavior, keeping it within the characteristic low-temperature range of aliphatic polyesters."
    },
    "analysis_without_hierarchical_structure": {
      "descriptive_text": "The sample comprises a poly(δ-valerolactone) homopolymer initially synthesized via ring-opening polymerization of δ-valerolactone at 40 °C using HCl. A nanocomposite was subsequently fabricated using a polymer melting method where the poly(δ-valerolactone) was heated to 63 °C until melted, blended with 3.0 wt% titanium dioxide filler, stirred for 20 minutes, sonicated, and cooled to ambient temperature. The melting temperature was evaluated by differential scanning calorimetry on a Shimadzu DSC 60A during the first heating scan from -100 to 200 °C at 20 °C/min under a nitrogen atmosphere.",
      "reasoning_analysis": "Increasing Factors: The polar ester linkages in the poly(δ-valerolactone) backbone enable dipole-dipole interactions that stabilize the crystalline phase relative to non-polar polymers. Additionally, the well-dispersed titanium dioxide nanoparticles introduced during processing likely act as heterogeneous nucleating agents, potentially enhancing crystallinity and restricting chain mobility at the polymer-filler interface, which contributes to a higher Tm. Decreasing Factors: The presence of four flexible methylene groups in the repeat unit imparts significant chain flexibility, reducing the thermal energy required for melting compared to rigid aromatic polyesters. Furthermore, the processing history involves cooling to ambient temperature after melting, a relatively rapid thermal quench that may produce less perfect crystals with thinner lamellae, thereby depressing the Tm, while residual HCl from synthesis could act as impurities disrupting lattice packing. Dominant Factor: The intrinsic chemical architecture of the aliphatic polyester backbone, defined by the flexible methylene sequences, is the dominant factor establishing the baseline melting behavior. While the titanium dioxide filler and specific thermal history modify crystal perfection and nucleation density, the inherent chain flexibility dictated by the monomer structure qualitatively outweighs the secondary perturbations introduced by the low-loading nanocomposite processing."
    }
  },
  {
    "doi": "10.1080/03602559.2012.699576",
    "title": "Semicrystalline Polyamide Engineering Thermoplastics Based on the Renewable Monomer, 1,9-Nonane Diamine: Thermal Properties and Water Absorption",
    "year": 2012,
    "chemical_composition": {
      "repeat_unit_psmiles": null,
      "monomers": [
        {
          "name": "1,9-Nonane diamine",
          "smiles": "NCCCCCCCCCN",
          "ratio_value": 50,
          "ratio_unit": "mol%"
        },
        {
          "name": "Adipic acid",
          "smiles": "OC(=O)CCCCC(=O)O",
          "ratio_value": 30,
          "ratio_unit": "mol%"
        },
        {
          "name": "Terephthalic acid",
          "smiles": "OC(=O)c1ccc(C(=O)O)cc1",
          "ratio_value": 20,
          "ratio_unit": "mol%"
        }
      ],
      "additives": [],
      "is_homopolymer": false
    },
    "processing_history": "Synthesized by melt polycondensation of NDA adipate and NDA terephthalate salts. Analogous to Nylon 6,6 synthesis (max temp 275 °C). Dried in vacuum oven at 100 °C overnight. Tm measured by DSC (TA Q1000) at 20 °C/min heating rate under N2 atmosphere.",
    "hierarchical_structure": "Semicrystalline, c-form crystal structure (hexagonal unit cell), isomorphic.",
    "properties": {
      "Tm": {
        "value": [
          247.5
        ],
        "unit": "°C"
      }
    },
    "analysis_with_hierarchical_structure": {
      "descriptive_text": "The sample is a semicrystalline copolyamide synthesized via melt polycondensation of 1,9-nonane diamine (50 mol%), adipic acid (30 mol%), and terephthalic acid (20 mol%) salts, analogous to Nylon 6,6 processing with a maximum temperature of 275 °C. Following synthesis, the material was dried in a vacuum oven at 100 °C overnight to remove residual moisture or volatiles. Structural characterization reveals a c-form crystal structure with a hexagonal unit cell that exhibits isomorphic behavior. The melting temperature was subsequently measured using differential scanning calorimetry (DSC) at a heating rate of 20 °C/min under a nitrogen atmosphere.",
      "reasoning_analysis": "Increasing Factors: The incorporation of terephthalic acid introduces rigid aromatic rings into the polymer backbone, significantly increasing chain stiffness and restricting segmental mobility within the crystal lattice. Additionally, the polyamide chemistry facilitates strong interchain hydrogen bonding, which enhances cohesive energy density and thermal stability. The vacuum drying process further ensures the removal of absorbed water, preventing plasticization that would otherwise depress the melting temperature. Decreasing Factors: The copolymerization of adipic acid with terephthalic acid introduces chemical irregularity along the chain compared to a homopolymer, which can disrupt crystal perfection and reduce lamellar thickness according to Flory's theory of melting point depression. Furthermore, the use of 1,9-nonane diamine introduces a long aliphatic sequence, which lowers the density of hydrogen bonds per unit length compared to shorter-chain diamines, thereby reducing the overall cohesive energy relative to shorter-chain analogs. Dominant Factor: The intrinsic rigidity provided by the aromatic terephthalic acid units combined with the dense hydrogen bonding network qualitatively dominates the final Tm behavior, establishing a high thermal stability baseline characteristic of semi-aromatic polyamides. Although copolymerization introduces some lattice disorder, the reported isomorphic crystal structure suggests the lattice accommodates the comonomers effectively, preventing severe melting point depression and allowing the rigidifying effects of the aromatic component to dictate the high-temperature performance."
    },
    "analysis_without_hierarchical_structure": {
      "descriptive_text": "The sample is a copolyamide synthesized via melt polycondensation using 1,9-nonane diamine (50 mol%), adipic acid (30 mol%), and terephthalic acid (20 mol%). The polymerization proceeded through the corresponding diamine-dicarboxylate salts at a maximum temperature of 275 °C, analogous to standard Nylon 6,6 synthesis protocols. Following synthesis, the material was dried in a vacuum oven at 100 °C overnight to remove residual moisture. The melting temperature was subsequently characterized using differential scanning calorimetry (DSC) on a TA Q1000 instrument at a heating rate of 20 °C/min under a nitrogen atmosphere.",
      "reasoning_analysis": "Increasing Factors: The incorporation of terephthalic acid introduces rigid aromatic rings into the polymer backbone, significantly increasing chain stiffness and restricting segmental mobility, which inherently drives the Tm higher compared to fully aliphatic polyamides. Additionally, the vacuum drying process at 100 °C effectively removes residual moisture, preventing water molecules from acting as plasticizers that would otherwise depress the melting temperature. Decreasing Factors: The use of 1,9-nonane diamine introduces a long aliphatic spacer with nine methylene units, which increases chain flexibility and free volume relative to shorter diamine analogues, thereby lowering the Tm. Furthermore, the copolymerization of adipic acid and terephthalic acid creates structural irregularity along the chain, disrupting the crystalline lattice perfection required for maximum thermal stability compared to a corresponding homopolymer. Dominant Factor: The intrinsic chain rigidity imparted by the aromatic terephthalic acid units is the dominant factor governing the thermal behavior, establishing a high Tm baseline characteristic of semi-aromatic polyamides; however, the crystallinity disruption caused by the random copolymer structure qualitatively limits the Tm from reaching the theoretical maximum of the pure Nylon 9,T homopolymer."
    }
  },
  {
    "doi": "10.1080/03602559.2012.699576",
    "title": "Semicrystalline Polyamide Engineering Thermoplastics Based on the Renewable Monomer, 1,9-Nonane Diamine: Thermal Properties and Water Absorption",
    "year": 2012,
    "chemical_composition": {
      "repeat_unit_psmiles": null,
      "monomers": [
        {
          "name": "1,9-Nonane diamine",
          "smiles": "NCCCCCCCCCN",
          "ratio_value": 50,
          "ratio_unit": "mol%"
        },
        {
          "name": "Adipic acid",
          "smiles": "OC(=O)CCCCC(=O)O",
          "ratio_value": 25,
          "ratio_unit": "mol%"
        },
        {
          "name": "Terephthalic acid",
          "smiles": "OC(=O)c1ccc(C(=O)O)cc1",
          "ratio_value": 25,
          "ratio_unit": "mol%"
        }
      ],
      "additives": [],
      "is_homopolymer": false
    },
    "processing_history": "Synthesized by melt polycondensation of NDA adipate and NDA terephthalate salts. Analogous to Nylon 6,6 synthesis (max temp 275 °C). Dried in vacuum oven at 100 °C overnight. Tm measured by DSC (TA Q1000) at 20 °C/min heating rate under N2 atmosphere.",
    "hierarchical_structure": "Semicrystalline, c-form crystal structure (hexagonal unit cell), isomorphic.",
    "properties": {
      "Tm": {
        "value": [
          260.4
        ],
        "unit": "°C"
      }
    },
    "analysis_with_hierarchical_structure": {
      "descriptive_text": "The sample is a semicrystalline copolymer synthesized via melt polycondensation of 1,9-nonane diamine paired with adipic acid and terephthalic acid in a molar ratio of 50:25:25. This polyamide system adopts an isomorphic c-form crystal structure characterized by a hexagonal unit cell. The material was prepared analogous to Nylon 6,6 synthesis with a maximum temperature of 275 °C, followed by vacuum drying at 100 °C overnight to remove residual moisture. Thermal characterization was performed using differential scanning calorimetry on a TA Q1000 instrument at a heating rate of 20 °C/min under a nitrogen atmosphere to determine the melting temperature.",
      "reasoning_analysis": "Increasing Factors: The incorporation of rigid terephthalic acid units introduces aromaticity into the backbone, significantly restricting chain mobility and increasing the enthalpy of fusion through strong pi-pi stacking and symmetry. Additionally, the polyamide linkages facilitate robust intermolecular hydrogen bonding networks that enhance cohesive energy density, while the vacuum drying process eliminates moisture that would otherwise act as a plasticizer and depress the melting point. The formation of a defined semicrystalline c-form hexagonal lattice indicates high structural order, which is prerequisite for a distinct melting transition. Decreasing Factors: The copolymerization with adipic acid introduces aliphatic segments alongside the aromatic units, creating structural irregularity that reduces crystal perfection compared to a pure aromatic polyamide homopolymer, thereby lowering the thermodynamic stability of the crystal lattice according to copolymer melting point depression theory. Furthermore, the long methylene sequence in the 1,9-nonane diamine increases chain flexibility relative to shorter diamine analogues, which increases the entropy of fusion and consequently reduces the melting temperature. Dominant Factor: The rigid aromatic content from the terephthalic acid combined with the strong hydrogen bonding capability of the amide linkages qualitatively dominates the thermal behavior, establishing a high melting temperature baseline characteristic of semi-aromatic polyamides, although the copolymer composition and long diamine chain length serve to modulate this value downward relative to the highest-melting homopolymer constituent to balance thermal performance with processability."
    },
    "analysis_without_hierarchical_structure": {
      "descriptive_text": "The sample comprises a copolymer polyamide synthesized from 1,9-nonane diamine, adipic acid, and terephthalic acid with a molar composition of 50% diamine and 25% for each dicarboxylic acid. The material was prepared via melt polycondensation of the corresponding 1,9-nonane diamine adipate and terephthalate salts, following a protocol analogous to Nylon 6,6 synthesis with a maximum processing temperature of 275 °C. Prior to characterization, the polymer was dried in a vacuum oven at 100 °C overnight, and the melting temperature was subsequently measured using differential scanning calorimetry on a TA Q1000 instrument at a heating rate of 20 °C/min under a nitrogen atmosphere.",
      "reasoning_analysis": "Increasing Factors: The incorporation of terephthalic acid introduces rigid aromatic rings into the polymer backbone, significantly restricting chain rotation and enhancing intermolecular packing efficiency, which drives the Tm upward. Additionally, the dense network of hydrogen bonds formed between the amide linkages contributes strongly to lattice energy, while the vacuum drying history removes residual moisture that would otherwise act as a plasticizer and depress the melting point. Decreasing Factors: The use of 1,9-nonane diamine introduces a long aliphatic segment consisting of nine methylene groups which increases chain flexibility and free volume compared to shorter diamine analogs, thereby lowering the Tm. Furthermore, the copolymerization of adipic acid with terephthalic acid creates structural irregularity along the chain, disrupting the crystalline lattice perfection relative to a homopolymer and reducing the thermal energy required for melting. Dominant Factor: While the long aliphatic diamine and copolymer disorder act to reduce crystallinity and thermal stability, the intrinsic chain stiffness provided by the aromatic terephthalic acid units combined with the strong intermolecular hydrogen bonding network qualitatively dominates the thermal behavior, establishing a high Tm baseline that is only moderately attenuated by the aliphatic components and processing-induced structural variations."
    }
  },
  {
    "doi": "10.1080/03602559.2012.699576",
    "title": "Semicrystalline Polyamide Engineering Thermoplastics Based on the Renewable Monomer, 1,9-Nonane Diamine: Thermal Properties and Water Absorption",
    "year": 2012,
    "chemical_composition": {
      "repeat_unit_psmiles": null,
      "monomers": [
        {
          "name": "1,9-Nonane diamine",
          "smiles": "NCCCCCCCCCN",
          "ratio_value": 50,
          "ratio_unit": "mol%"
        },
        {
          "name": "Adipic acid",
          "smiles": "OC(=O)CCCCC(=O)O",
          "ratio_value": 40,
          "ratio_unit": "mol%"
        },
        {
          "name": "Terephthalic acid",
          "smiles": "OC(=O)c1ccc(C(=O)O)cc1",
          "ratio_value": 10,
          "ratio_unit": "mol%"
        }
      ],
      "additives": [],
      "is_homopolymer": false
    },
    "processing_history": "Synthesized by melt polycondensation of NDA adipate and NDA terephthalate salts. Analogous to Nylon 6,6 synthesis (max temp 275 °C). Dried in vacuum oven at 100 °C overnight. Tm measured by DSC (TA Q1000) at 20 °C/min heating rate under N2 atmosphere.",
    "hierarchical_structure": "Semicrystalline, c-form crystal structure (hexagonal unit cell), isomorphic.",
    "properties": {
      "Tm": {
        "value": [
          233.8
        ],
        "unit": "°C"
      }
    },
    "analysis_with_hierarchical_structure": {
      "descriptive_text": "The sample is a semicrystalline copolyamide synthesized via melt polycondensation of 1,9-nonane diamine adipate and terephthalate salts, composed of 50 mol% 1,9-nonane diamine, 40 mol% adipic acid, and 10 mol% terephthalic acid. The material exhibits an isomorphic c-form crystal structure characterized by a hexagonal unit cell. Processing involved heating to a maximum temperature of 275 °C analogous to Nylon 6,6 synthesis, followed by vacuum drying at 100 °C overnight to remove residual volatiles. The melting temperature was subsequently characterized using differential scanning calorimetry at a heating rate of 20 °C/min under a nitrogen atmosphere.",
      "reasoning_analysis": "Increasing Factors: The presence of regular amide linkages facilitates strong intermolecular hydrogen bonding, which significantly restricts chain mobility and elevates the melting temperature. Additionally, the incorporation of rigid terephthalic acid units introduces aromatic stiffness into the backbone, enhancing lattice energy, while the vacuum drying process removes absorbed moisture that would otherwise act as a plasticizer and depress the Tm. Decreasing Factors: The long methylene sequence within the 1,9-nonane diamine monomer increases chain flexibility and reduces the density of hydrogen bonds per unit mass compared to shorter-chain diamines, inherently lowering the Tm. Furthermore, the copolymerization with adipic acid introduces chemical irregularity compared to a homopolymer, which creates entropic penalties during crystallization that can depress the melting point relative to the highest-melting homopolymer component. Dominant Factor: The dominant factor governing the final Tm behavior is the synergy between the strong hydrogen bonding network inherent to the polyamide chemistry and the isomorphic crystallization of the rigid terephthalic units. While the long aliphatic segments introduce flexibility, the ability of the aromatic units to reinforce the crystal lattice without exclusion, combined with the elimination of plasticizing moisture during vacuum drying, ensures that the rigidifying contributions effectively counterbalance the flexibility of the aliphatic segments."
    },
    "analysis_without_hierarchical_structure": {
      "descriptive_text": "This copolyamide sample was synthesized via melt polycondensation utilizing 1,9-nonane diamine, adipic acid, and terephthalic acid precursors. The chemical composition comprises 50 mol% 1,9-nonane diamine paired with 40 mol% adipic acid and 10 mol% terephthalic acid. The synthesis was conducted analogous to Nylon 6,6 production via the reaction of NDA adipate and NDA terephthalate salts with a maximum processing temperature of 275 °C. Post-synthesis, the material was subjected to vacuum drying at 100 °C overnight to remove residual volatiles. Thermal characterization was performed using differential scanning calorimetry (TA Q1000) at a heating rate of 20 °C/min under a nitrogen atmosphere to determine the melting temperature.",
      "reasoning_analysis": "Increasing Factors: The polyamide backbone facilitates strong intermolecular hydrogen bonding between amide groups, which significantly increases the enthalpy of fusion and drives the Tm upward. Additionally, the incorporation of 10 mol% terephthalic acid introduces rigid aromatic rings into the chain, restricting segmental rotation and further elevating the melting temperature. The vacuum drying process at 100 °C removes absorbed moisture, preventing water molecules from acting as plasticizers that would otherwise depress the Tm. Decreasing Factors: The copolymerization of adipic acid and terephthalic acid introduces structural irregularity along the polymer chain, which disrupts the perfection of the crystalline lattice compared to a homopolymer, thereby lowering the equilibrium melting point. Furthermore, the long aliphatic sequence provided by the 1,9-nonane diamine increases chain flexibility and the entropy of fusion relative to shorter diamine analogs, contributing to a reduction in Tm. Dominant Factor: The strong intermolecular hydrogen bonding network inherent to the polyamide chemistry, reinforced by the rigidity of the aromatic terephthalic units, qualitatively dominates the thermal behavior by enforcing chain stiffness and lattice energy, outweighing the melting point depression expected from the aliphatic chain flexibility and copolymer structural defects."
    }
  },
  {
    "doi": null,
    "title": "Structure and physical properties of dried Tetra-PEG gel",
    "year": 2011,
    "chemical_composition": {
      "repeat_unit_psmiles": "*CCO*",
      "monomers": [
        {
          "name": "Ethylene oxide",
          "smiles": "C1CO1",
          "ratio_value": null,
          "ratio_unit": null
        }
      ],
