Repository: hhtrick/HHT-code

# HHT training framework

This directory contains model training, embedding precomputation, inference, article-level baselines and the curated datasets. All commands below assume that the working directory is `train_code/`.

## 3. Datasets and fixed partitions

Each main dataset is a JSON array at `dataset/{property}/{property}.json`. Entries contain source metadata, `chemical_composition`, `processing_history`, `hierarchical_structure`, `properties`, and two generated-analysis objects. Targets are stored as `properties[property]["value"]`; source metadata and target values are not predictive input fields.

| Property | Train | Validation | Test | Total |
|---|---:|---:|---:|---:|

File: train_code/dataset/Tm/Tm.json (part 55 of 200)
[
      "additives": [],
      "is_homopolymer": true
    },
    "processing_history": "Tetra-NHS-glutarate-terminated PEG (TNPEG) prepared from tetrahydroxyl-terminated PEG (THPEG). DSC measured by Rigaku DSC8230, sample weight approx. 10.0 mg. First heated to 80 °C at 10 °C/min, held for 10 min. Cooled to 10 °C at 5 °C/min, held for 10 min. 2nd heating scan 10-80 °C at 1 °C/min.",
    "hierarchical_structure": "Semi-crystalline, crystallinity 45.2%.",
    "properties": {
      "Tm": {
        "value": [
          43.8
        ],
        "unit": "°C"
      }
    },
    "analysis_with_hierarchical_structure": {
      "descriptive_text": "The sample is a semi-crystalline poly(ethylene oxide) homopolymer, specifically identified as Tetra-NHS-glutarate-terminated PEG (TNPEG) synthesized from a tetrahydroxyl-terminated PEG precursor, exhibiting a crystallinity of 45.2%. Thermal characterization was performed using a Rigaku DSC8230 with a sample weight of approximately 10.0 mg, employing a standard heat-cool-heat protocol where the material was initially heated to 80 °C, cooled to 10 °C at 5 °C/min, and subsequently reheated from 10 to 80 °C at 1 °C/min to determine thermal transitions.",
      "reasoning_analysis": "Increasing Factors: The high chemical regularity of the ethylene oxide repeat units facilitates efficient chain packing and lamellar formation, which is supported by the controlled cooling rate of 5 °C/min during the thermal cycle that allowed sufficient time for crystallization to reach 45.2%. Decreasing Factors: The tetra-functional star architecture and the presence of bulky Tetra-NHS-glutarate end groups introduce topological constraints and steric hindrance at the chain termini, which disrupt lattice perfection and restrict the growth of thick crystallites compared to linear, hydroxyl-terminated analogs. Dominant Factor: While the intrinsic crystallizability of the poly(ethylene oxide) backbone establishes the baseline melting transition, the topological constraints imposed by the tetra-star architecture and functional end-groups are the dominant factors qualitatively reducing the Tm relative to linear, unmodified high-molecular-weight PEG standards."
    },
    "analysis_without_hierarchical_structure": {
      "descriptive_text": "The sample comprises a polyethylene glycol homopolymer backbone synthesized from ethylene oxide monomers, specifically functionalized as Tetra-NHS-glutarate-terminated PEG prepared from a tetrahydroxyl-terminated precursor. No external additives or fillers were incorporated into the material matrix. Thermal characterization was performed using differential scanning calorimetry with a sample mass of approximately 10.0 mg. The thermal protocol involved an initial heating cycle to 80 °C followed by a hold period, subsequent cooling to 10 °C at a rate of 5 °C/min with a 10-minute isothermal hold, and a final second heating scan from 10 to 80 °C at a slow rate of 1 °C/min to assess the melting behavior.",
      "reasoning_analysis": "Increasing Factors: The high structural regularity of the polyethylene oxide backbone facilitates efficient chain packing and lamellar formation, intrinsically establishing a baseline melting transition. Furthermore, the processing history employs a very slow second heating rate, which minimizes thermal lag and allows for crystal reorganization during the scan, thereby shifting the observed Tm towards the equilibrium melting point of the formed crystallites. Decreasing Factors: The chemical modification of the chain termini with bulky NHS-glutarate groups introduces structural defects at the chain ends that disrupt the crystal lattice integrity compared to unfunctionalized hydroxyl termini. Additionally, the tetra-functional architecture implies branch points that act as non-crystallizable defects, restricting chain folding and reducing the overall crystallinity, thereby depressing the melting temperature. Dominant Factor: While the end-group functionality introduces lattice defects that thermodynamically lower the equilibrium melting point, the specific thermal history defined by the controlled cooling and slow second heating scan dominates the final observed Tm behavior by dictating the degree of crystal perfection and lamellar thickness achieved prior to measurement."
    }
  },
  {
    "doi": "10.1080/03602559.2012.699576",
    "title": "Semicrystalline Polyamide Engineering Thermoplastics Based on the Renewable Monomer, 1,9-Nonane Diamine: Thermal Properties and Water Absorption",
    "year": 2012,
    "chemical_composition": {
      "repeat_unit_psmiles": null,
      "monomers": [
        {
          "name": "1,9-Nonane diamine",
          "smiles": "NCCCCCCCCCN",
          "ratio_value": 50,
          "ratio_unit": "mol%"
        },
        {
          "name": "Adipic acid",
          "smiles": "OC(=O)CCCCC(=O)O",
          "ratio_value": 35,
          "ratio_unit": "mol%"
        },
        {
          "name": "Terephthalic acid",
          "smiles": "OC(=O)c1ccc(C(=O)O)cc1",
          "ratio_value": 15,
          "ratio_unit": "mol%"
        }
      ],
      "additives": [],
      "is_homopolymer": false
    },
    "processing_history": "Synthesized by melt polycondensation of NDA adipate and NDA terephthalate salts. Analogous to Nylon 6,6 synthesis (max temp 275 °C). Dried in vacuum oven at 100 °C overnight. Tm measured by DSC (TA Q1000) at 20 °C/min heating rate under N2 atmosphere.",
    "hierarchical_structure": "Semicrystalline, c-form crystal structure (hexagonal unit cell), isomorphic.",
    "properties": {
      "Tm": {
        "value": [
          240.3
        ],
        "unit": "°C"
      }
    },
    "analysis_with_hierarchical_structure": {
      "descriptive_text": "The sample is a semicrystalline copolyamide synthesized via melt polycondensation of 1,9-nonane diamine salts with adipic acid (35 mol%) and terephthalic acid (15 mol%), maintaining a diamine content of 50 mol%. The material exhibits an isomorphic c-form crystal structure characterized by a hexagonal unit cell. Processing involved synthesis at temperatures up to 275 °C followed by vacuum drying at 100 °C overnight to remove residual moisture or volatiles. The melting temperature was subsequently characterized using differential scanning calorimetry on a TA Q1000 instrument at a heating rate of 20 °C/min under a nitrogen atmosphere.",
      "reasoning_analysis": "Increasing Factors: The presence of amide linkages enables strong interchain hydrogen bonding, significantly increasing the enthalpy of fusion required for melting. Additionally, the incorporation of rigid terephthalic acid units introduces aromatic stiffness into the backbone, reducing the entropy of fusion and driving the Tm upward. The isomorphic crystal structure allows the copolymer components to pack efficiently within a hexagonal lattice, preserving crystallinity that might otherwise be disrupted by copolymerization, while the vacuum drying process removes absorbed water that would otherwise plasticize the matrix and disrupt hydrogen bonds. Decreasing Factors: The long aliphatic segments provided by the 1,9-nonane diamine and adipic acid increase chain flexibility, which raises the entropy of the melt state and lowers the Tm relative to fully aromatic polyamides. Furthermore, the copolymerization inherently introduces compositional disorder compared to a homopolymer lattice, typically resulting in melting point depression, and the specific hexagonal unit cell may possess lower packing density compared to the triclinic alpha-form often found in aliphatic nylons. Dominant Factor: The strong hydrogen bonding network combined with the backbone rigidity imparted by the terephthalic acid units qualitatively dominates the thermal behavior, establishing a high energy barrier for lattice disruption; however, the aliphatic content and copolymer nature modulate this effect, preventing the Tm from reaching the theoretical maximum of a fully aromatic homopolymer while ensuring it remains elevated relative to purely aliphatic counterparts."
    },
    "analysis_without_hierarchical_structure": {
      "descriptive_text": "The sample consists of a semi-aromatic copolyamide derived from 1,9-nonane diamine, adipic acid, and terephthalic acid with molar compositions of 50%, 35%, and 15%, respectively. The material was synthesized via melt polycondensation of 1,9-nonane diamine adipate and 1,9-nonane diamine terephthalate salts, following a protocol analogous to Nylon 6,6 production with a maximum reaction temperature of 275 °C. Post-synthesis, the polymer was dried in a vacuum oven at 100 °C overnight to ensure moisture removal. Thermal characterization was performed using differential scanning calorimetry on a TA Q1000 instrument at a heating rate of 20 °C/min under a nitrogen atmosphere.",
      "reasoning_analysis": "Increasing Factors: The incorporation of terephthalic acid introduces rigid aromatic rings into the polymer backbone, significantly increasing chain stiffness and intermolecular cohesive energy density compared to purely aliphatic polyamides. Additionally, the vacuum drying process removes absorbed moisture, which otherwise acts as a plasticizer that disrupts hydrogen bonding networks and lowers the thermal stability of the crystal lattice. The high molecular weight achieved through melt polycondensation at 275 °C also supports a stable crystalline phase. Decreasing Factors: The copolymerization of adipic acid with terephthalic acid introduces structural irregularity along the chain, which disrupts the periodicity required for efficient crystal packing, thereby depressing the Tm relative to a corresponding homopolymer. Furthermore, the use of 1,9-nonane diamine introduces a longer aliphatic segment compared to shorter diamines like hexamethylene diamine, increasing chain flexibility and free volume within the amorphous regions, which can facilitate earlier melting. Dominant Factor: The presence of the rigid aromatic terephthalic acid units is the dominant factor, as the substantial increase in backbone stiffness and intermolecular interactions provided by the benzene rings qualitatively outweighs the melting point depression caused by the aliphatic comonomer irregularity, establishing a high-temperature performance profile characteristic of semi-aromatic polyamides."
    }
  },
  {
    "doi": null,
    "title": "Structure and physical properties of dried Tetra-PEG gel",
    "year": 2011,
    "chemical_composition": {
      "repeat_unit_psmiles": "*CCO*",
      "monomers": [
        {
          "name": "Ethylene oxide",
          "smiles": "C1CO1",
          "ratio_value": null,
          "ratio_unit": null
        }
      ],
      "additives": [],
      "is_homopolymer": true
    },
    "processing_history": "Tetra-amine-terminated PEG (TAPEG) prepared from tetrahydroxyl-terminated PEG (THPEG). DSC measured by Rigaku DSC8230, sample weight approx. 10.0 mg. First heated to 80 °C at 10 °C/min, held for 10 min. Cooled to 10 °C at 5 °C/min, held for 10 min. 2nd heating scan 10-80 °C at 1 °C/min.",
    "hierarchical_structure": "Semi-crystalline, crystallinity 66.1%.",
    "properties": {
      "Tm": {
        "value": [
          49.9
        ],
        "unit": "°C"
      }
    },
    "analysis_with_hierarchical_structure": {
      "descriptive_text": "The sample is a semi-crystalline polyethylene oxide homopolymer, specifically identified as tetra-amine-terminated polyethylene glycol (TAPEG) synthesized from a tetrahydroxyl-terminated PEG precursor. The material exhibits a crystallinity of 66.1%. Thermal characterization was performed using a Rigaku DSC8230 with a sample weight of approximately 10.0 mg, employing a standard heat-cool-heat protocol where the sample was initially heated to 80 °C, cooled to 10 °C at 5 °C/min, and subsequently reheated from 10 to 80 °C at 1 °C/min to determine thermal transitions.",
      "reasoning_analysis": "Increasing Factors: The high degree of crystallinity (66.1%) indicates substantial formation of ordered lamellar structures, which stabilizes the crystalline phase. Additionally, the controlled cooling rate of 5 °C/min during the thermal cycle allows sufficient time for chain reorganization and lamellar thickening, which elevates the observed melting temperature relative to quenched samples. The chemical regularity of the ethylene oxide repeat unit further facilitates efficient packing within the crystal lattice. Decreasing Factors: The intrinsic flexibility of the C-O-C ether linkage in the backbone results in a lower energy barrier for segmental motion compared to rigid carbon backbones, inherently limiting the maximum theoretical melting temperature. Furthermore, the tetra-amine termination implies a branched architecture where topological constraints at the core may disrupt perfect crystal lattice formation compared to linear analogs, potentially depressing the melting point. Dominant Factor: The controlled thermal history, specifically the moderate cooling rate enabling lamellar thickening, combined with the inherent crystallizability of the polyether backbone, qualitatively dominates the final Tm behavior. While the flexible backbone sets a moderate baseline, the ability of the chains to reorganize into thick lamellae during the prescribed cooling step determines the final observed melting temperature, overriding minor disruptions from the terminal amine groups."
    },
    "analysis_without_hierarchical_structure": {
      "descriptive_text": "The sample consists of a tetra-amine-terminated polyethylene glycol (TAPEG) homopolymer derived from ethylene oxide monomers, synthesized via the functionalization of a tetrahydroxyl-terminated PEG precursor. Thermal characterization was performed using a Rigaku DSC8230 instrument with a sample mass of approximately 10.0 mg. The thermal protocol involved an initial heating cycle to 80 °C at 10 °C/min followed by a 10-minute isothermal hold to erase thermal history, subsequent cooling to 10 °C at 5 °C/min with a 10-minute hold to induce crystallization, and finally a second heating scan from 10 to 80 °C at a rate of 1 °C/min to characterize the melting behavior.",
      "reasoning_analysis": "Increasing Factors: The high stereoregularity of the polyethylene oxide backbone facilitates efficient chain packing into crystalline lamellae, which intrinsically drives the Tm higher. The controlled cooling rate of 5 °C/min during the DSC protocol provides sufficient time for crystal nucleation and growth, resulting in thicker and more perfect crystals that melt at higher temperatures. Additionally, the amine end-groups may participate in hydrogen bonding networks that stabilize the crystal surfaces. Decreasing Factors: The flexibility of the ether linkages within the backbone lowers the cohesive energy density compared to rigid backbone polymers, fundamentally limiting the thermal stability of the crystal lattice. The presence of functionalized end-groups acts as chemical defects within the crystal structure, particularly significant if the molecular weight is low, which disrupts lattice periodicity and depresses the Tm. Dominant Factor: The intrinsic crystallizability of the linear polyethylene oxide backbone is the dominant factor establishing the baseline Tm, as the regularity allows for significant crystalline domain formation; however, the specific thermal processing history, particularly the controlled cooling and second heating scan, ensures that the measured Tm reflects the equilibrium melting behavior of these crystals rather than kinetically trapped metastable states."
    }
  },
  {
    "doi": "10.1080/03602559.2012.699576",
    "title": "Semicrystalline Polyamide Engineering Thermoplastics Based on the Renewable Monomer, 1,9-Nonane Diamine: Thermal Properties and Water Absorption",
    "year": 2012,
    "chemical_composition": {
      "repeat_unit_psmiles": null,
      "monomers": [
        {
          "name": "1,9-Nonane diamine",
          "smiles": "NCCCCCCCCCN",
          "ratio_value": 50,
          "ratio_unit": "mol%"
        },
        {
          "name": "Adipic acid",
          "smiles": "OC(=O)CCCCC(=O)O",
          "ratio_value": 20,
          "ratio_unit": "mol%"
        },
        {
          "name": "Terephthalic acid",
          "smiles": "OC(=O)c1ccc(C(=O)O)cc1",
          "ratio_value": 30,
          "ratio_unit": "mol%"
        }
      ],
      "additives": [],
      "is_homopolymer": false
    },
    "processing_history": "Synthesized by melt polycondensation of NDA adipate and NDA terephthalate salts. Max temperature raised to 290 °C due to molar excess of 9T units. Dried in vacuum oven at 100 °C overnight. Tm measured by DSC (TA Q1000) at 20 °C/min heating rate under N2 atmosphere.",
    "hierarchical_structure": "Semicrystalline, c-form crystal structure (hexagonal unit cell), isomorphic.",
    "properties": {
      "Tm": {
        "value": [
          270.7
        ],
        "unit": "°C"
      }
    },
    "analysis_with_hierarchical_structure": {
      "descriptive_text": "This sample comprises a semicrystalline copolyamide synthesized via melt polycondensation of 1,9-nonane diamine adipate and 1,9-nonane diamine terephthalate salts. The chemical composition consists of 50 mol% 1,9-nonane diamine paired with a mixture of diacids comprising 20 mol% adipic acid and 30 mol% terephthalic acid. Processing involved raising the maximum temperature to 290 °C to accommodate the molar excess of terephthalate units, followed by vacuum drying at 100 °C overnight. Structural characterization reveals an isomorphic c-form crystal structure with a hexagonal unit cell. The melting temperature was subsequently measured using differential scanning calorimetry at a heating rate of 20 °C/min under a nitrogen atmosphere.",
      "reasoning_analysis": "Increasing Factors: The incorporation of terephthalic acid introduces rigid aromatic rings into the polymer backbone, significantly enhancing chain stiffness and intermolecular interactions through pi-pi stacking, which drives the Tm upward. Additionally, the isomorphic c-form crystal structure indicates that the comonomers co-crystallize within a hexagonal unit cell rather than phase separating, allowing the material to maintain a coherent crystalline lattice capable of sustaining a defined melting transition. The vacuum drying process removes residual moisture, preventing water-induced plasticization that would otherwise lower the thermal transition. Decreasing Factors: The copolymerization with adipic acid introduces aliphatic segments that disrupt the regularity and packing efficiency compared to a pure poly(nonane terephthalamide) homopolymer, leading to melting point depression due to comonomer inclusion defects. The long methylene sequence (C9) in the 1,9-nonane diamine increases chain flexibility relative to shorter diamines, reducing the energy required for lattice disruption. Furthermore, the random distribution of adipate and terephthalate units along the chain reduces the overall cohesive energy density compared to a fully aromatic system. Dominant Factor: The high concentration of rigid terephthalic acid units establishes a fundamentally high Tm baseline characteristic of semi-aromatic polyamides; however, the specific final Tm behavior is dominantly governed by the copolymerization effect, where the inclusion of adipic acid units qualitatively depresses the melting point relative to the pure aromatic homopolymer despite the stabilizing influence of the isomorphic crystal structure."
    },
    "analysis_without_hierarchical_structure": {
      "descriptive_text": "The sample is a copolyamide synthesized via melt polycondensation using 1,9-nonane diamine, adipic acid, and terephthalic acid with molar ratios of 50 mol%, 20 mol%, and 30 mol%, respectively. The synthesis involved the reaction of NDA adipate and NDA terephthalate salts, where the maximum temperature was raised to 290 °C to accommodate the molar excess of 9T units. Following synthesis, the material was dried in a vacuum oven at 100 °C overnight. The melting temperature was subsequently measured using differential scanning calorimetry (TA Q1000) at a heating rate of 20 °C/min under a nitrogen atmosphere.",
      "reasoning_analysis": "Increasing Factors: The presence of rigid terephthalic aromatic rings within the polymer backbone significantly restricts chain rotation and enhances structural stiffness, intrinsically driving the Tm higher. Additionally, the strong intermolecular hydrogen bonding between amide groups and the high molecular weight achieved through melt polycondensation contribute to increased thermal stability. The vacuum drying process removes residual moisture, preventing water-induced plasticization that would otherwise lower the Tm. Decreasing Factors: The copolymerization of adipic acid with terephthalic acid introduces structural irregularity and lattice defects compared to a pure PA9T homopolymer, which disrupts crystalline perfection and tends to depress the Tm. Furthermore, the long methylene sequence in the 1,9-nonane diamine reduces the density of amide groups per unit length compared to shorter diamine analogs, potentially lowering cohesive energy density. Dominant Factor: The intrinsic rigidity provided by the aromatic terephthalic units combined with the effective removal of plasticizing moisture during vacuum drying qualitatively dominates the final Tm behavior, establishing a high-temperature baseline characteristic of semi-aromatic polyamides that persists despite the crystalline disruption caused by the adipic acid comonomer."
    }
  },
  {
    "doi": "10.1080/03602559.2012.699576",
    "title": "Semicrystalline Polyamide Engineering Thermoplastics Based on the Renewable Monomer, 1,9-Nonane Diamine: Thermal Properties and Water Absorption",
    "year": 2012,
    "chemical_composition": {
      "repeat_unit_psmiles": null,
      "monomers": [
        {
          "name": "1,9-Nonane diamine",
          "smiles": "NCCCCCCCCCN",
          "ratio_value": 50,
          "ratio_unit": "mol%"
        },
        {
          "name": "Adipic acid",
          "smiles": "OC(=O)CCCCC(=O)O",
          "ratio_value": 15,
          "ratio_unit": "mol%"
        },
        {
          "name": "Terephthalic acid",
          "smiles": "OC(=O)c1ccc(C(=O)O)cc1",
          "ratio_value": 35,
          "ratio_unit": "mol%"
        }
      ],
      "additives": [],
      "is_homopolymer": false
    },
    "processing_history": "Synthesized by melt polycondensation of NDA adipate and NDA terephthalate salts. Max temperature raised to 290 °C due to molar excess of 9T units. Dried in vacuum oven at 100 °C overnight. Tm measured by DSC (TA Q1000) at 20 °C/min heating rate under N2 atmosphere.",
    "hierarchical_structure": "Semicrystalline, c-form crystal structure (hexagonal unit cell), isomorphic.",
    "properties": {
      "Tm": {
        "value": [
          276.8
        ],
        "unit": "°C"
      }
    },
    "analysis_with_hierarchical_structure": {
      "descriptive_text": "The sample is a semicrystalline copolyamide synthesized via melt polycondensation of 1,9-nonanediamine adipate and 1,9-nonanediamine terephthalate salts. The chemical composition consists of 50 mol% 1,9-nonanediamine paired with a dicarboxylic acid mixture comprising 15 mol% adipic acid and 35 mol% terephthalic acid. Following synthesis, where the maximum temperature was raised to 290 °C to accommodate the processing requirements of the terephthalate units, the material was dried in a vacuum oven at 100 °C overnight. Structural characterization reveals an isomorphic c-form crystal structure with a hexagonal unit cell, and the melting behavior was subsequently evaluated using differential scanning calorimetry at a heating rate of 20 °C/min under a nitrogen atmosphere.",
      "reasoning_analysis": "Increasing Factors: The incorporation of rigid terephthalic acid units introduces aromatic rings into the polymer backbone, significantly enhancing chain stiffness and intermolecular pi-pi stacking interactions, which drives the Tm upward. Additionally, the vacuum drying process removes residual moisture that typically acts as a plasticizer in polyamides, thereby preventing a depression in Tm. The formation of an isomorphic c-form crystal structure indicates efficient packing despite copolymerization, preserving lattice energy. Decreasing Factors: The use of 1,9-nonane diamine introduces a long aliphatic spacer with nine methylene groups, which increases chain flexibility and free volume compared to shorter diamine analogs, lowering the Tm. Furthermore, the inclusion of flexible adipic acid comonomers disrupts the regularity of the rigid aromatic sequences, and while isomorphism mitigates this, the dilution of aromatic content generally reduces the melting point relative to a pure poly(nonamethylene terephthalamide) homopolymer. Dominant Factor: The dominant factor governing the Tm is the rigid aromatic content from the terephthalic acid units stabilized by the isomorphic crystallization mechanism. While the long aliphatic diamine and adipic acid comonomer introduce flexibility that qualitatively lowers the Tm relative to the homopolymer, the ability of the system to maintain an ordered hexagonal crystal lattice ensures that the high thermal stability conferred by the aromatic rings remains the defining characteristic of the melting behavior."
    },
    "analysis_without_hierarchical_structure": {
      "descriptive_text": "The sample is a copolyamide synthesized via melt polycondensation using 1,9-nonane diamine (50 mol%), adipic acid (15 mol%), and terephthalic acid (35 mol%). The polymerization proceeded through the corresponding NDA adipate and NDA terephthalate salts, with the maximum temperature raised to 290 °C to accommodate the molar excess of 9T units. Following synthesis, the material was dried in a vacuum oven at 100 °C overnight to remove residual volatiles. The melting temperature was subsequently characterized using differential scanning calorimetry (TA Q1000) at a heating rate of 20 °C/min under a nitrogen atmosphere.",
      "reasoning_analysis": "Increasing Factors: The incorporation of terephthalic acid introduces aromatic rigidity into the polymer backbone, restricting chain rotation and increasing lattice energy, while the amide linkages provide strong interchain hydrogen bonding that stabilizes the crystalline phase. Additionally, the high processing temperature of 290 °C likely facilitated high molecular weight formation, and the vacuum drying step eliminated moisture that could otherwise act as a plasticizer. Decreasing Factors: The presence of adipic acid creates a copolymer system that disrupts the structural regularity of the polyamide 9,T crystal lattice compared to a homopolymer, reducing crystalline perfection. Furthermore, the long aliphatic sequence in the 1,9-nonane diamine increases chain flexibility relative to shorter diamine analogs. Dominant Factor: The intrinsic backbone rigidity provided by the terephthalic acid units and the strong interchain hydrogen bonding dominate the thermal behavior by establishing a high Tm baseline, although the copolymer composition serves as the critical modulator that prevents the realization of the maximum theoretical homopolymer melting point."
    }
  },
  {
    "doi": null,
    "title": "Structure and physical properties of dried Tetra-PEG gel",
    "year": 2011,
    "chemical_composition": {
      "repeat_unit_psmiles": "*CCO*",
      "monomers": [
        {
          "name": "TAPEG",
          "smiles": null,
          "ratio_value": 50,
          "ratio_unit": "mol%"
        },
        {
          "name": "TNPEG",
          "smiles": null,
          "ratio_value": 50,
          "ratio_unit": "mol%"
        }
      ],
      "additives": [],
      "is_homopolymer": false
    },
    "processing_history": "Tetra-PEG gel prepared by mixing TAPEG and TNPEG solutions in phosphate buffers (pH 7.4 and 5.8), gelified 12 h, immersed in water 1 day, dried 2 days in air, heated in vacuum at 70 °C. Polymer volume fraction at preparation (phi0) = 0.0531. DSC measured by Rigaku DSC8230, sample weight approx. 10.0 mg. First heated to 80 °C at 10 °C/min, held for 10 min. Cooled to 10 °C at 5 °C/min, held for 10 min. 2nd heating scan 10-80 °C at 1 °C/min.",
    "hierarchical_structure": "Semi-crystalline, monoclinic crystal structure, crystallinity 44.9%.",
    "properties": {
      "Tm": {
        "value": [
          44.6
        ],
        "unit": "°C"
      }
    },
    "analysis_with_hierarchical_structure": {
      "descriptive_text": "The sample is a semi-crystalline Tetra-PEG gel network synthesized from an equimolar composition of TAPEG and TNPEG monomers. Prepared by mixing precursor solutions in phosphate buffers at pH 7.4 and 5.8 with an initial polymer volume fraction of 0.0531, the material was gelified for 12 hours, immersed in water for one day, and dried in air for two days prior to vacuum heating at 70 °C. The resulting hierarchical structure exhibits a monoclinic crystal lattice with a crystallinity degree of 44.9%. Thermal properties were characterized using a Rigaku DSC8230 involving an initial heating cycle to 80 °C, followed by cooling to 10 °C and a second heating scan from 10 to 80 °C at a rate of 1 °C/min.",
      "reasoning_analysis": "Increasing Factors: The high degree of crystallinity (44.9%) indicates substantial formation of ordered lamellar structures, which stabilizes the crystalline phase and supports a well-defined melting transition. The presence of a monoclinic crystal structure suggests the formation of the thermodynamically stable polymorph for polyether chains, which typically correlates with a higher equilibrium melting point. Additionally, the processing history includes vacuum heating at 70 °C and a slow second heating scan (1 °C/min) in the DSC protocol, both of which promote crystal perfection and annealing, thereby driving the Tm upward. Decreasing Factors: The formation of a crosslinked network structure (Tetra-PEG gel) imposes topological constraints on the polymer chains, restricting their ability to fold into thick lamellae, which inherently depresses the Tm compared to linear high-molecular-weight counterparts. The initial preparation at a very low polymer volume fraction (phi0 = 0.0531) establishes a network topology with long strands that may contain entanglements or defects hindering optimal packing. Furthermore, any residual moisture from the water immersion step could act as a plasticizer, lowering the thermal stability of the crystals. Dominant Factor: While the network topology introduces constraints that limit chain folding, the intrinsic crystallizability of the PEG backbone combined with the significant crystallinity achieved during processing qualitatively dominates the thermal behavior. The thermal history, specifically the annealing effects during vacuum drying and the slow DSC heating rate, likely ensures that the observed Tm reflects a reorganized, stable crystalline state despite the crosslinked nature of the gel."
    },
    "analysis_without_hierarchical_structure": {
      "descriptive_text": "The sample consists of a Tetra-PEG gel network formed from an equimolar copolymerization of TAPEG and TNPEG monomers, featuring a poly(ethylene glycol)-like backbone. The material was prepared by mixing precursor solutions in phosphate buffers at pH 7.4 and 5.8, followed by a 12-hour gelation period and one-day immersion in water. Subsequent processing involved air drying for two days and vacuum heating at 70 °C, starting from a low initial polymer volume fraction of 0.0531. Thermal properties were evaluated via a Rigaku DSC8230 using a protocol that included an initial heat to 80 °C, cooling to 10 °C, and a second heating scan from 10 to 80 °C at 1 °C/min.",
      "reasoning_analysis": "Increasing Factors: The poly(ethylene glycol) backbone provides a regular chemical structure capable of forming crystalline domains, which inherently supports a defined melting transition. The specific thermal history involving controlled cooling at 5 °C/min prior to the second heating scan facilitates chain reorganization and recrystallization, potentially enhancing crystal perfection and stability. Additionally, the vacuum heating step at 70 °C during preparation aids in the removal of volatile components that might otherwise disrupt lattice energy. Decreasing Factors: The formation of a chemically crosslinked Tetra-PEG gel network introduces topological constraints that limit the ability of polymer chains to fold into thick lamellae, typically depressing the melting temperature relative to linear analogs. The extremely low polymer volume fraction during preparation (phi0 = 0.0531) establishes a network topology with fixed junction points that act as defects during crystallization. Furthermore, the aqueous processing history involving phosphate buffers and water immersion raises the possibility of residual moisture acting as a plasticizer if not completely eliminated during drying. Dominant Factor: The topological constraints imposed by the chemical crosslinking in the Tetra-PEG gel architecture qualitatively dominate the thermal behavior. While the PEG backbone favors crystallization, the fixed network junctions prevent the extensive chain reorganization and lamellar thickening required for higher melting temperatures, leading to a net depression of Tm compared to unconstrained linear poly(ethylene glycol)."
    }
  },
  {
    "doi": null,
    "title": "Structure and physical properties of dried Tetra-PEG gel",
    "year": 2011,
    "chemical_composition": {
      "repeat_unit_psmiles": "*CCO*",
      "monomers": [
        {
          "name": "Ethylene oxide",
          "smiles": "C1CO1",
          "ratio_value": null,
          "ratio_unit": null
        }
      ],
      "additives": [],
      "is_homopolymer": true
    },
    "processing_history": "Commercial linear PEG (Mw = 10000, Sigma-Aldrich). DSC measured by Rigaku DSC8230, sample weight approx. 10.0 mg. First heated to 80 °C at 10 °C/min, held for 10 min. Cooled to 10 °C at 5 °C/min, held for 10 min. 2nd heating scan 10-80 °C at 1 °C/min.",
    "hierarchical_structure": "Semi-crystalline, crystallinity 91.6%.",
    "properties": {
      "Tm": {
        "value": [
          62.9
        ],
        "unit": "°C"
      }
    },
    "analysis_with_hierarchical_structure": {
      "descriptive_text": "The sample comprises a commercial linear poly(ethylene oxide) homopolymer with a molecular weight of 10,000 g/mol sourced from Sigma-Aldrich. Structurally, the material exhibits a semi-crystalline morphology with a high degree of crystallinity quantified at 91.6%. Thermal characterization was conducted using a Rigaku DSC8230 with an approximate sample mass of 10.0 mg, employing a protocol that included an initial heating to 80 °C at 10 °C/min with a 10-minute hold, followed by cooling to 10 °C at 5 °C/min with a 10-minute hold, and concluding with a second heating scan from 10 to 80 °C at a rate of 1 °C/min.",
      "reasoning_analysis": "Increasing Factors: The high structural regularity of the poly(ethylene oxide) homopolymer backbone facilitates efficient chain packing and lamellar formation, inherently supporting a stable crystalline phase. Additionally, the processing history includes an isothermal hold at 10 °C during cooling, which promotes crystal perfection and lamellar thickening, thereby elevating the melting temperature according to the Gibbs-Thomson equation. The very slow heating rate of 1 °C/min in the second scan also minimizes thermal lag and may allow for reorganization into more stable crystals prior to melting. Decreasing Factors: The inherent flexibility of the ether linkages within the polymer backbone reduces the energy barrier for segmental motion, resulting in a lower baseline melting temperature compared to polymers with rigid aromatic or bulky side groups. Furthermore, the finite molecular weight of 10,000 g/mol introduces chain end defects that slightly depress the equilibrium melting point relative to an infinite molecular weight chain. Dominant Factor: The thermal history, specifically the controlled cooling and isothermal crystallization step, qualitatively dominates the final Tm behavior by dictating the lamellar thickness and crystal perfection, as evidenced by the exceptionally high crystallinity of 91.6%, which overrides the modest depression caused by chain ends."
    },
    "analysis_without_hierarchical_structure": {
      "descriptive_text": "The sample consists of a commercial linear polyethylene glycol homopolymer with a molecular weight of 10,000 g/mol sourced from Sigma-Aldrich. Thermal analysis was conducted using a Rigaku DSC8230 instrument with a sample mass of approximately 10.0 mg. The thermal protocol involved an initial heating scan to 80 °C at 10 °C/min followed by a 10-minute isothermal hold to erase thermal history, subsequent cooling to 10 °C at 5 °C/min with a 10-minute hold to induce crystallization, and finally a second heating scan from 10 to 80 °C at a rate of 1 °C/min to characterize the melting behavior.",
      "reasoning_analysis": "Increasing Factors: The high stereoregularity of the polyethylene oxide backbone facilitates efficient chain packing and crystallization, intrinsically supporting a defined melting transition. Additionally, the linear architecture maximizes the potential for lamellar thickening, and the slow heating rate of 1 °C/min during the second scan allows for crystal reorganization or perfection during the measurement, which can shift the observed endotherm to higher temperatures. Decreasing Factors: The flexible ether linkages in the backbone result in a high entropy of fusion, which thermodynamically lowers the melting temperature compared to polymers with rigid backbones. Furthermore, the finite molecular weight of 10,000 g/mol introduces chain ends that act as defects within the crystal lattice, slightly depressing the Tm relative to the infinite molecular weight limit, while the cooling rate of 5 °C/min may kinetically limit the formation of the most thermodynamically stable crystal thickness. Dominant Factor: The high structural regularity of the linear polyethylene oxide chain is the dominant factor, as it is the fundamental prerequisite for establishing a crystalline phase and a distinct melting transition, overriding the moderate depressions caused by chain end defects or standard thermal processing rates."
    }
  },
  {
    "doi": null,
    "title": "Mechanisms behind the Faceting of Catanionic Vesicles by Polycations: Chain Crystallization and Segregation",
    "year": 2006,
    "chemical_composition": {
      "repeat_unit_psmiles": null,
      "monomers": [
        {
          "name": "LM200 (Hydrophobically modified cationic hydroxyethyl cellulose)",
          "smiles": null,
          "ratio_value": 3,
          "ratio_unit": "wt%"
        }
      ],
      "additives": [
        {
          "name": "SDS/DDAB mixture",
          "type": "surfactant",
          "amount_value": 3,
          "amount_unit": "mM"
        }
      ],
      "is_homopolymer": false
    },
    "processing_history": "Sample L3S3 prepared by mixing solid polymer and vesicle solution, vortexed, heated to 50 °C for 30 min, revortexed, centrifuged. Tm measured by DSC (Setaram microDSCIII) at 1 K/min heating rate, upscan.",
    "hierarchical_structure": "Vesicles with net negative charge, faceted shape below Tm, spheroidal above Tm. Gel-like structure.",
    "properties": {
      "Tm": {
        "value": [
          23.7
        ],
        "unit": "°C"
      }
    },
    "analysis_with_hierarchical_structure": {
