Repository: hhtrick/HHT-code

# HHT training framework

This directory contains model training, embedding precomputation, inference, article-level baselines and the curated datasets. All commands below assume that the working directory is `train_code/`.

## 3. Datasets and fixed partitions

Each main dataset is a JSON array at `dataset/{property}/{property}.json`. Entries contain source metadata, `chemical_composition`, `processing_history`, `hierarchical_structure`, `properties`, and two generated-analysis objects. Targets are stored as `properties[property]["value"]`; source metadata and target values are not predictive input fields.

| Property | Train | Validation | Test | Total |
|---|---:|---:|---:|---:|

File: train_code/dataset/Tm/Tm.json (part 56 of 200)
[
      "descriptive_text": "The sample comprises a supramolecular complex formed from LM200, a hydrophobically modified cationic hydroxyethyl cellulose at 3 wt%, and an SDS/DDAB surfactant mixture at 3 mM. Designated as Sample L3S3, the material was prepared by mixing the solid polymer with a vesicle solution, followed by vortexing, heating to 50 °C for 30 minutes, revortexing, and centrifugation. The resulting hierarchical structure manifests as a gel-like assembly of vesicles carrying a net negative charge, which exhibit a faceted morphology below the melting temperature and transition to a spheroidal shape above it. Thermal analysis was conducted using a Setaram microDSCIII at a heating rate of 1 K/min during an upscan.",
      "reasoning_analysis": "Increasing Factors: The electrostatic complexation between the cationic LM200 polymer and the anionic SDS surfactant creates strong physical crosslinks within the vesicle membrane, significantly restricting chain mobility and stabilizing the ordered faceted phase. Additionally, the hydrophobic modifications on the cellulose backbone promote aggregation into dense hydrophobic domains, while the thermal annealing at 50 °C during processing may enhance the crystallinity or packing order of these domains, thereby elevating the Tm. Decreasing Factors: The aqueous environment inherent to the vesicle solution acts as a plasticizer for the hydroxyethyl cellulose backbone, disrupting interchain hydrogen bonding and facilitating segmental motion at lower energies. Furthermore, the presence of the surfactant mixture introduces fluidity to the membrane structure compared to a bulk polymer crystal, and the low polymer concentration limits extensive polymer-polymer crystallization, both of which serve to depress the Tm. Dominant Factor: The stability of the supramolecular vesicle assembly governed by electrostatic and hydrophobic interactions is the dominant factor determining the Tm. While the aqueous medium provides a plasticizing effect, the strong associative interactions required to maintain the rigid faceted morphology dictate the energy barrier for the transition to the disordered spheroidal phase, making the dissociation or melting of these supramolecular assemblies the primary determinant of the observed thermal behavior."
    },
    "analysis_without_hierarchical_structure": {
      "descriptive_text": "The sample, designated L3S3, comprises a composite system formed from 3 wt% LM200, identified as a hydrophobically modified cationic hydroxyethyl cellulose, blended with a 3 mM mixture of SDS and DDAB surfactants. The material was prepared by mixing the solid polymer component with a vesicle solution, followed by vortexing and heating at 50 °C for 30 minutes to facilitate interaction. Subsequent processing included revortexing and centrifugation to isolate the complex. Thermal analysis was conducted using a Setaram microDSCIII, where the melting temperature was measured during an upscan at a heating rate of 1 K/min.",
      "reasoning_analysis": "Increasing Factors: The hydrophobic modifications on the cellulose backbone promote intermolecular associative interactions that can form ordered physical networks or crystalline-like domains, potentially increasing the thermal energy required to disrupt the solid structure. Additionally, the centrifugation step concentrates the polymer-surfactant complex, which may enhance packing density and intermolecular forces. Decreasing Factors: The multifunctional substitution pattern (hydroxyethyl, hydrophobic, and cationic groups) on the cellulose backbone significantly reduces chain regularity and symmetry, inherently depressing crystallinity and the melting temperature relative to native cellulose. Furthermore, the intercalation of SDS/DDAB surfactant molecules disrupts polymer chain packing, and any residual solvent from the vesicle solution processing may act as a plasticizer, lowering the Tm. Dominant Factor: The structural disorder arising from the complex chemical substitution and the disruption of chain packing by the surfactant molecules qualitatively dominates the thermal behavior. While hydrophobic associations provide some structural stability, the reduction in crystalline perfection and the presence of surfactant-induced free volume drive the Tm lower relative to a pure, highly crystalline polymer reference."
    }
  },
  {
    "doi": null,
    "title": "Mechanisms behind the Faceting of Catanionic Vesicles by Polycations: Chain Crystallization and Segregation",
    "year": 2006,
    "chemical_composition": {
      "repeat_unit_psmiles": null,
      "monomers": [
        {
          "name": "LM200 (Hydrophobically modified cationic hydroxyethyl cellulose)",
          "smiles": null,
          "ratio_value": 2,
          "ratio_unit": "wt%"
        }
      ],
      "additives": [
        {
          "name": "SDS/DDAB mixture",
          "type": "surfactant",
          "amount_value": 2.5,
          "amount_unit": "mM"
        }
      ],
      "is_homopolymer": false
    },
    "processing_history": "Sample L2S2.5 prepared by mixing solid polymer and vesicle solution, vortexed, heated to 50 °C for 30 min, revortexed, centrifuged. Tm measured by DSC (Setaram microDSCIII) at 1 K/min heating rate, upscan.",
    "hierarchical_structure": "Vesicles with net negative charge, faceted shape below Tm, spheroidal above Tm. Gel-like structure.",
    "properties": {
      "Tm": {
        "value": [
          23.9
        ],
        "unit": "°C"
      }
    },
    "analysis_with_hierarchical_structure": {
      "descriptive_text": "The sample consists of a complex colloidal system comprising 2 wt% LM200, a hydrophobically modified cationic hydroxyethyl cellulose, combined with a 2.5 mM SDS/DDAB surfactant mixture. Designated as sample L2S2.5, the material was prepared by mixing the solid polymer with a vesicle solution, followed by vortexing, thermal annealing at 50 °C for 30 minutes, revortexing, and centrifugation. This processing yields a gel-like hierarchical structure composed of vesicles possessing a net negative charge, which exhibit a faceted morphology below the melting temperature and transition to a spheroidal shape above it. The thermal properties were characterized using a Setaram microDSCIII at a heating rate of 1 K/min.",
      "reasoning_analysis": "Increasing Factors: The hydrophobic modifications on the cationic hydroxyethyl cellulose facilitate insertion into the surfactant bilayer, while the electrostatic attraction between the cationic polymer and the net negatively charged vesicles creates strong interfacial constraints that restrict chain mobility and stabilize the ordered faceted phase. Additionally, the thermal annealing during processing at 50 °C promotes structural reorganization and packing efficiency within the gel-like network, which typically elevates the thermal stability of the ordered state. Decreasing Factors: The use of a mixed surfactant system introduces molecular packing defects compared to pure single-component surfactant vesicles, which can disrupt lattice coherence and lower the melting temperature. Furthermore, the aqueous environment inherent to the vesicle solution hydrates the headgroups, increasing free volume and chain mobility relative to a dry state, thereby depressing the Tm. Dominant Factor: The strong electrostatic and hydrophobic coupling between the polymer and the vesicle bilayer qualitatively dominates the thermal behavior; this complexation rigidifies the interface and stabilizes the faceted morphology, likely resulting in a Tm that is elevated relative to uncomplexed vesicles despite the disordering effects of the mixed surfactant composition."
    },
    "analysis_without_hierarchical_structure": {
      "descriptive_text": "The sample, designated L2S2.5, consists of a composite system comprising 2 wt% LM200, a hydrophobically modified cationic hydroxyethyl cellulose, dispersed within a 2.5 mM mixture of SDS and DDAB surfactants. Preparation involved mixing the solid polymer directly with a pre-formed vesicle solution, followed by vortexing and thermal treatment at 50 °C for 30 minutes to ensure homogeneity. The mixture was subsequently revortexed and centrifuged prior to characterization. The melting temperature was determined using differential scanning calorimetry on a Setaram microDSCIII instrument with a heating rate of 1 K/min during the upscan.",
      "reasoning_analysis": "Increasing Factors: The hydrophobic modification on the cellulose backbone facilitates hydrophobic associations between polymer chains and the surfactant tails, potentially creating physical crosslinks that stabilize ordered domains and resist thermal disruption. Additionally, the slow DSC heating rate of 1 K/min allows for thermal equilibration and potential reorganization of crystalline regions during the upscan, which can manifest as a higher observed Tm. Decreasing Factors: The chemical substitution of the cellulose backbone with hydroxyethyl and cationic groups disrupts the extensive interchain hydrogen bonding network inherent to native cellulose, significantly reducing crystalline perfection and lowering the Tm. Furthermore, the incorporation of the SDS/DDAB surfactant mixture acts as an internal plasticizer, increasing free volume and chain mobility within the polymer matrix, while the moderate thermal treatment at 50 °C may be insufficient to fully anneal large crystalline domains. Dominant Factor: The disruption of the rigid hydrogen-bonding network due to the chemical modification of the cellulose backbone is the dominant structural factor establishing the baseline Tm, as this fundamental loss of crystalline order inherently dictates a lower melting temperature range compared to unmodified cellulose, an effect that outweighs the ordering potential of the hydrophobic associations and surfactant interactions."
    }
  },
  {
    "doi": null,
    "title": "Mechanisms behind the Faceting of Catanionic Vesicles by Polycations: Chain Crystallization and Segregation",
    "year": 2006,
    "chemical_composition": {
      "repeat_unit_psmiles": null,
      "monomers": [
        {
          "name": "LM200 (Hydrophobically modified cationic hydroxyethyl cellulose)",
          "smiles": null,
          "ratio_value": 3,
          "ratio_unit": "wt%"
        }
      ],
      "additives": [
        {
          "name": "SDS/DDAB mixture",
          "type": "surfactant",
          "amount_value": 2.5,
          "amount_unit": "mM"
        }
      ],
      "is_homopolymer": false
    },
    "processing_history": "Sample L3S2.5 prepared by mixing solid polymer and vesicle solution, vortexed, heated to 50 °C for 30 min, revortexed, centrifuged. Tm measured by DSC (Setaram microDSCIII) at 1 K/min heating rate, upscan.",
    "hierarchical_structure": "Vesicles with net negative charge, faceted shape below Tm, spheroidal above Tm. Gel-like structure.",
    "properties": {
      "Tm": {
        "value": [
          23.9
        ],
        "unit": "°C"
      }
    },
    "analysis_with_hierarchical_structure": {
      "descriptive_text": "The sample, designated L3S2.5, is a composite system comprising 3 wt% LM200, a hydrophobically modified cationic hydroxyethyl cellulose, dispersed within a 2.5 mM mixture of SDS and DDAB surfactants. The material was prepared by mixing the solid polymer with the vesicle solution, followed by vortexing, heating to 50 °C for 30 minutes, revortexing, and centrifugation to yield a gel-like structure containing vesicles with a net negative charge. Hierarchical characterization reveals a morphology transition where the vesicles exhibit a faceted shape below the melting temperature and become spheroidal above it. The melting behavior was subsequently characterized using differential scanning calorimetry on a Setaram microDSCIII instrument at a heating rate of 1 K/min during an upscan.",
      "reasoning_analysis": "Increasing Factors: The electrostatic complexation between the cationic LM200 polymer and the anionic SDS surfactant components condenses the vesicle headgroup region, reducing electrostatic repulsion and potentially allowing for tighter packing of the surfactant alkyl chains, which drives the Tm upward. Additionally, the formation of a macroscopic gel-like structure implies a networked state that restricts large-scale segmental mobility, contributing to thermal stability. Decreasing Factors: The hydrophobic modifications on the cellulose backbone intercalate into the surfactant bilayer, acting as structural defects within the crystalline lattice of the alkyl chains. This disruption of van der Waals interactions between the surfactant tails reduces the cooperativity of the phase transition and qualitatively lowers the Tm. Furthermore, the aqueous processing environment inherently plasticizes the headgroup region compared to dry states. Dominant Factor: The dominant factor governing the Tm behavior is the disruption of the surfactant chain packing by the intercalated hydrophobic polymer groups. While electrostatic interactions stabilize the vesicle interface, the introduction of bulky hydrophobic anchors into the bilayer core primarily dictates the energy required for the chain melting transition, qualitatively depressing the Tm relative to pure surfactant vesicles, although the thermal treatment at 50 °C ensures the measured transition reflects the equilibrium morphology of the faceted-to-spheroidal transformation."
    },
    "analysis_without_hierarchical_structure": {
      "descriptive_text": "The sample, designated L3S2.5, comprises a composite system consisting of 3 wt% LM200, a hydrophobically modified cationic hydroxyethyl cellulose, combined with a 2.5 mM mixture of SDS and DDAB surfactants. Preparation involved mixing the solid polymer directly with a vesicle solution, followed by vortexing and heating at 50 °C for 30 minutes to ensure homogeneity and interaction. The mixture was subsequently revortexed and centrifuged, and the melting temperature was characterized using differential scanning calorimetry on a Setaram microDSCIII instrument at a heating rate of 1 K/min during an upscan.",
      "reasoning_analysis": "Increasing Factors: The hydrophobic modification on the cellulose backbone facilitates strong hydrophobic associations between side chains, which can form physical crosslinks or ordered domains that require significant thermal energy to dissociate. Additionally, electrostatic complexation between the cationic polymer groups and the anionic SDS component of the surfactant mixture may create ionic clusters that restrict chain mobility and stabilize the ordered structure. The thermal treatment at 50 °C during processing could also serve as an annealing step, promoting the perfection of these hydrophobic aggregates. Decreasing Factors: The chemical substitution of the hydroxyethyl cellulose backbone disrupts the extensive inter- and intra-molecular hydrogen bonding network inherent to native cellulose, significantly reducing crystalline perfection and lattice energy. Furthermore, the intercalation of surfactant molecules acts as an impurity within the polymer matrix, increasing free volume and disrupting the efficient packing of polymer chains necessary for high-temperature melting. Dominant Factor: The disruption of the native crystalline hydrogen bonding network by the hydrophobic and cationic modifications qualitatively dominates the thermal behavior, as the loss of regular backbone symmetry and strong hydrogen bonds typically exerts a stronger influence on depressing the Tm than the stabilizing effects of hydrophobic associations or mild thermal annealing."
    }
  },
  {
    "doi": "10.1088/1757-899X/78/1/012023",
    "title": "Influence of Carbon Nano Tubes on the Thermo-Mechanical Properties of Unsaturated Polyester Nanocomposite",
    "year": 2015,
    "chemical_composition": {
      "repeat_unit_psmiles": null,
      "monomers": [],
      "additives": [
        {
          "name": "Methyl Ethyl keton peroxide",
          "type": "initiator",
          "amount_value": 1,
          "amount_unit": "wt%"
        }
      ],
      "is_homopolymer": false
    },
    "processing_history": "Neat unsaturated polyester resin (UPR) cured with 1 wt% MEKP at room temperature. Tm measured by DSC (TA/Q1000) heated from 30 to 400 °C at 10 °C/min in N2 atmosphere, reporting Tm1 peak.",
    "hierarchical_structure": "Amorphous behavior confirmed by DSC.",
    "properties": {
      "Tm": {
        "value": [
          369
        ],
        "unit": "°C"
      }
    },
    "analysis_with_hierarchical_structure": {
      "descriptive_text": "The sample comprises a neat unsaturated polyester resin (UPR) system initiated with 1 wt% Methyl Ethyl Ketone Peroxide (MEKP) and cured at room temperature. Characterized by DSC heating from 30 to 400 °C at 10 °C/min under N2 atmosphere, the material is classified as a non-homopolymer with a hierarchical structure confirmed to exhibit amorphous behavior, despite the processing history noting the reporting of a Tm1 peak.",
      "reasoning_analysis": "Increasing Factors: The chemical backbone of unsaturated polyesters contains rigid ester linkages and unsaturated sites which typically enhance intermolecular interactions and chain stiffness, factors that would intrinsically drive a melting temperature higher in a crystalline analog. Decreasing Factors: The confirmed amorphous hierarchical structure indicates a lack of long-range crystalline order required for a defined melting transition. Additionally, the curing process with MEKP generates a crosslinked thermoset network that restricts chain mobility and prevents the chain alignment necessary for crystallization, while the room temperature curing history provides insufficient thermal energy to promote structural ordering. Dominant Factor: The formation of a crosslinked amorphous network is the dominant factor, as it fundamentally precludes the existence of a crystalline phase, thereby suppressing any true melting temperature and suggesting the reported thermal peak likely corresponds to degradation or relaxation rather than crystalline melting."
    },
    "analysis_without_hierarchical_structure": {
      "descriptive_text": "The sample comprises a neat unsaturated polyester resin (UPR) system containing 1 wt% Methyl Ethyl Ketone Peroxide (MEKP) as an initiator. The material was processed by curing at room temperature to form a solid network. Thermal analysis was conducted using differential scanning calorimetry (DSC) on a TA/Q1000 instrument, heating from 30 to 400 °C at 10 °C/min under a nitrogen atmosphere, with the first melting peak (Tm1) reported.",
      "reasoning_analysis": "Increasing Factors: The inherent chemical structure of the unsaturated polyester backbone, characterized by polar ester linkages and potential rigid unsaturated or aromatic segments, restricts chain flexibility and promotes intermolecular interactions that intrinsically drive the melting temperature higher. Decreasing Factors: The processing history involves curing with MEKP at room temperature, which generates a crosslinked network structure; these covalent crosslinks disrupt long-range crystalline order and restrict the chain mobility required for melting, thereby depressing the Tm relative to a linear polyester analog. Dominant Factor: The formation of the crosslinked network via MEKP initiation is the dominant factor, as the topological constraints imposed by the cured thermoset structure qualitatively override the backbone's inherent melting potential by inhibiting the crystallization necessary for a distinct melting transition."
    }
  },
  {
    "doi": "10.1088/1757-899X/78/1/012023",
    "title": "Influence of Carbon Nano Tubes on the Thermo-Mechanical Properties of Unsaturated Polyester Nanocomposite",
    "year": 2015,
    "chemical_composition": {
      "repeat_unit_psmiles": null,
      "monomers": [],
      "additives": [
        {
          "name": "Multi Walled Carbon Nanotubes",
          "type": "filler",
          "amount_value": 0.1,
          "amount_unit": "wt%"
        },
        {
          "name": "Methyl Ethyl keton peroxide",
          "type": "initiator",
          "amount_value": 1,
          "amount_unit": "wt%"
        }
      ],
      "is_homopolymer": false
    },
    "processing_history": "0.1 wt% MWCNT dispersed in THF (1:25), stirred 15 min, sonicated 1 h. Mixed with UPR, stirred 15 min, sonicated 2 h. Solvent evaporated at 66 °C for 5 minutes. Cooled to room temperature. 1 wt% MEKP added, cured at room temperature. Tm measured by DSC (TA/Q1000) heated from 30 to 400 °C at 10 °C/min in N2 atmosphere, reporting Tm2 peak.",
    "hierarchical_structure": "Micro-crystallinity increased with CNT content. Double-melting peaks observed indicating bond formation between MWCNT and UPR.",
    "properties": {
      "Tm": {
        "value": [
          376
        ],
        "unit": "°C"
      }
    },
    "analysis_with_hierarchical_structure": {
      "descriptive_text": "The sample consists of an Unsaturated Polyester Resin (UPR) composite reinforced with 0.1 wt% Multi-Walled Carbon Nanotubes (MWCNT) and initiated by 1 wt% Methyl Ethyl Ketone Peroxide (MEKP). Preparation involved dispersing the MWCNTs in THF via stirring and sonication, followed by mixing with the UPR precursor, solvent evaporation at 66 °C, and subsequent curing at room temperature after MEKP addition. Hierarchical structural analysis revealed increased micro-crystallinity correlated with CNT content and the presence of double-melting peaks indicative of interfacial bond formation between the nanotubes and the matrix, with thermal properties evaluated by DSC using a TA/Q1000 instrument heated from 30 to 400 °C at 10 °C/min under nitrogen atmosphere to report the Tm2 peak.",
      "reasoning_analysis": "Increasing Factors: The dispersion of Multi-Walled Carbon Nanotubes acts as heterogeneous nucleation sites, promoting increased micro-crystallinity which stabilizes the crystalline phase and drives the melting temperature higher. Furthermore, the specific bond formation between the MWCNTs and the polymer matrix restricts segmental mobility at the interface, enhancing the thermal stability of the crystalline lamellae. Decreasing Factors: The processing history specifies curing at room temperature, which limits the thermal energy available for chain reorganization into perfect crystals, potentially resulting in less stable crystalline domains. Additionally, residual THF from the rapid solvent evaporation or unreacted initiator residues may act as impurities within the lattice, depressing the melting point. Dominant Factor: The nucleating effect of the MWCNTs and the interfacial bonding interactions qualitatively dominate the thermal behavior, as evidenced by the observed double-melting peaks and increased crystallinity, indicating that the filler-matrix interactions exert a stronger influence on the Tm than the kinetic limitations of the ambient curing process."
    },
    "analysis_without_hierarchical_structure": {
      "descriptive_text": "The sample comprises an Unsaturated Polyester Resin (UPR) matrix composite containing 0.1 wt% Multi-Walled Carbon Nanotubes (MWCNT) as a filler and 1 wt% Methyl Ethyl Ketone Peroxide (MEKP) as an initiator. The preparation began by dispersing the MWCNTs in tetrahydrofuran (THF) at a 1:25 ratio, followed by stirring for 15 minutes and sonication for 1 hour. This dispersion was subsequently mixed with the UPR, stirred for 15 minutes, and sonicated for 2 hours to ensure uniform distribution. The solvent was evaporated at 66 °C for 5 minutes, and the mixture was cooled to room temperature before the addition of MEKP and curing at ambient conditions. The melting temperature was characterized using Differential Scanning Calorimetry (DSC) on a TA/Q1000 instrument, heating from 30 to 400 °C at a rate of 10 °C/min under a nitrogen atmosphere, with the Tm2 peak reported.",
      "reasoning_analysis": "Increasing Factors: The incorporation of Multi-Walled Carbon Nanotubes acts as a heterogeneous nucleating agent, which can promote the formation of crystalline domains within the polymer matrix and restrict segmental chain mobility through interfacial interactions, theoretically stabilizing the crystal lattice and driving the Tm upward. Additionally, the confinement effects imposed by the high aspect ratio nanotubes may reduce the entropy of the molten state, further contributing to a potential increase in the melting temperature. Decreasing Factors: The crosslinking reaction initiated by MEKP creates a three-dimensional network structure that restricts the ability of polymer chains to reorganize into large, perfect crystals, often leading to smaller crystallite sizes which depress the Tm according to the Thomson-Gibbs equation. Furthermore, the room temperature curing process may result in a less thermodynamically relaxed network compared to heat-cured systems, potentially introducing structural defects or free volume that disrupt crystalline perfection and lower the observed melting point. Dominant Factor: The crosslinking density established by the MEKP initiator within the UPR matrix is the dominant factor influencing the Tm behavior. While the MWCNTs provide nucleation sites, the covalent network fundamentally constrains the chain mobility and crystal growth capacity of the crystallizable segments, meaning the network architecture dictates the thermal transition limits more significantly than the low-loading nanofiller reinforcement."
    }
  },
  {
    "doi": "10.1088/1757-899X/78/1/012023",
    "title": "Influence of Carbon Nano Tubes on the Thermo-Mechanical Properties of Unsaturated Polyester Nanocomposite",
    "year": 2015,
    "chemical_composition": {
      "repeat_unit_psmiles": null,
      "monomers": [],
      "additives": [
        {
          "name": "Multi Walled Carbon Nanotubes",
          "type": "filler",
          "amount_value": 0.1,
          "amount_unit": "wt%"
        },
        {
          "name": "Methyl Ethyl keton peroxide",
          "type": "initiator",
          "amount_value": 1,
          "amount_unit": "wt%"
        }
      ],
      "is_homopolymer": false
    },
    "processing_history": "0.1 wt% MWCNT dispersed in THF (1:25), stirred 15 min, sonicated 1 h. Mixed with UPR, stirred 15 min, sonicated 2 h. Solvent evaporated at 66 °C for 5 minutes. Cooled to room temperature. 1 wt% MEKP added, cured at room temperature. Tm measured by DSC (TA/Q1000) heated from 30 to 400 °C at 10 °C/min in N2 atmosphere, reporting Tm1 peak.",
    "hierarchical_structure": "Micro-crystallinity increased with CNT content. Double-melting peaks observed indicating bond formation between MWCNT and UPR.",
    "properties": {
      "Tm": {
        "value": [
          371
        ],
        "unit": "°C"
      }
    },
    "analysis_with_hierarchical_structure": {
      "descriptive_text": "The sample comprises an Unsaturated Polyester Resin (UPR) matrix composite reinforced with 0.1 wt% Multi-Walled Carbon Nanotubes (MWCNT) and initiated with 1 wt% Methyl Ethyl Ketone Peroxide (MEKP). Preparation involved dispersing the MWCNTs in tetrahydrofuran (THF) at a 1:25 ratio via stirring and sonication, followed by mixing with the UPR precursor and further sonication. The solvent was evaporated at 66 °C for 5 minutes, and the mixture was cooled to room temperature before the addition of MEKP and subsequent curing at ambient conditions. Hierarchical characterization revealed increased micro-crystallinity correlated with CNT content, and differential scanning calorimetry performed from 30 to 400 °C at 10 °C/min under nitrogen atmosphere exhibited double-melting peaks reporting a Tm1 peak, suggestive of interfacial bond formation between the nanotubes and the polymer matrix.",
      "reasoning_analysis": "Increasing Factors: The incorporation of Multi-Walled Carbon Nanotubes serves as a heterogeneous nucleating agent, promoting increased micro-crystallinity within the polymer matrix, which generally enhances the thermal stability of crystalline lamellae and drives the Tm upward. Additionally, the specific bond formation between the MWCNTs and the UPR matrix restricts segmental chain mobility at the interface, further stabilizing the crystalline domains against thermal disruption. Decreasing Factors: The crosslinking network established by the MEKP-initiated curing of the UPR restricts the long-range chain rearrangement required for the growth of large, perfect crystals, which can suppress the melting temperature relative to a linear analog. Furthermore, curing at room temperature rather than elevated temperatures may limit the thermodynamic equilibrium of the crystalline phases, potentially resulting in less perfect crystals with lower thermal stability compared to annealed samples. Dominant Factor: The nucleating effect and specific interfacial bonding provided by the MWCNTs appear to be the dominant factors, as evidenced by the increased micro-crystallinity and the emergence of double-melting peaks, suggesting that the filler-matrix interactions qualitatively override the crystal-perfection limitations imposed by the crosslinked network and ambient curing history."
    },
    "analysis_without_hierarchical_structure": {
      "descriptive_text": "The sample consists of an Unsaturated Polyester Resin (UPR) matrix reinforced with 0.1 wt% Multi-Walled Carbon Nanotubes (MWCNT) and initiated with 1 wt% Methyl Ethyl Ketone Peroxide (MEKP). Preparation involved dispersing the MWCNTs in tetrahydrofuran (THF) at a 1:25 ratio, followed by stirring for 15 minutes and sonication for 1 hour. This dispersion was mixed with the UPR, stirred for 15 minutes, and sonicated for an additional 2 hours. The solvent was evaporated at 66 °C for 5 minutes, and the mixture was cooled to room temperature before the addition of MEKP and subsequent curing at room temperature. The melting temperature was characterized using DSC (TA/Q1000) with a heating ramp from 30 to 400 °C at 10 °C/min under a nitrogen atmosphere, reporting the Tm1 peak.",
      "reasoning_analysis": "Increasing Factors: The presence of rigid Multi-Walled Carbon Nanotubes introduces strong interfacial interactions that restrict polymer chain mobility, potentially stabilizing crystalline regions and requiring higher thermal energy to induce melting. Additionally, the crosslinking reaction initiated by MEKP creates a network structure that limits segmental motion, which can contribute to elevated thermal transition temperatures. Decreasing Factors: The rapid solvent evaporation process at 66 °C for only 5 minutes may result in residual THF remaining within the matrix, acting as a plasticizer that increases free volume and depresses the melting temperature. Furthermore, curing at room temperature may lead to a lower degree of structural order or crosslinking density compared to thermal curing protocols, potentially reducing the thermal stability of crystalline domains. Dominant Factor: The formation of the crosslinked network via the MEKP-initiated cure is the dominant factor, as the resulting covalent architecture fundamentally constrains chain mobility and defines the thermal behavior of the UPR system, outweighing the secondary effects of the low-loading nanotube filler or potential residual solvent."
    }
  },
  {
    "doi": "10.1088/1757-899X/78/1/012023",
    "title": "Influence of Carbon Nano Tubes on the Thermo-Mechanical Properties of Unsaturated Polyester Nanocomposite",
    "year": 2015,
    "chemical_composition": {
      "repeat_unit_psmiles": null,
      "monomers": [],
      "additives": [
        {
          "name": "Multi Walled Carbon Nanotubes",
          "type": "filler",
          "amount_value": 0.3,
          "amount_unit": "wt%"
        },
        {
          "name": "Methyl Ethyl keton peroxide",
          "type": "initiator",
          "amount_value": 1,
          "amount_unit": "wt%"
        }
      ],
      "is_homopolymer": false
    },
    "processing_history": "0.3 wt% MWCNT dispersed in THF (1:25), stirred 15 min, sonicated 1 h. Mixed with UPR, stirred 15 min, sonicated 2 h. Solvent evaporated at 66 °C for 5 minutes. Cooled to room temperature. 1 wt% MEKP added, cured at room temperature. Tm measured by DSC (TA/Q1000) heated from 30 to 400 °C at 10 °C/min in N2 atmosphere, reporting Tm1 peak.",
    "hierarchical_structure": "Micro-crystallinity increased with CNT content. Greater degree of micro crystallinity reflected in higher enthalpy. Double-melting peaks observed.",
    "properties": {
      "Tm": {
        "value": [
          371
        ],
        "unit": "°C"
      }
    },
    "analysis_with_hierarchical_structure": {
      "descriptive_text": "The sample comprises an Unsaturated Polyester Resin (UPR) based composite system incorporating 0.3 wt% Multi-Walled Carbon Nanotubes (MWCNT) as a filler and 1 wt% Methyl Ethyl Ketone Peroxide (MEKP) as an initiator. The processing history involved dispersing the MWCNTs in tetrahydrofuran via stirring and sonication, followed by integration with the UPR matrix, solvent evaporation at 66 °C, and ambient curing after initiator addition. Hierarchical structural analysis reveals increased micro-crystallinity associated with the CNT content, characterized by higher enthalpy values and the presence of double-melting peaks observed during DSC heating from 30 to 400 °C at 10 °C/min under N2 atmosphere, specifically reporting the Tm1 peak.",
      "reasoning_analysis": "Increasing Factors: The incorporation of Multi-Walled Carbon Nanotubes serves as heterogeneous nucleation sites, promoting the formation of micro-crystalline domains within the polymer matrix. This filler-induced crystallization restricts chain mobility at the interface and enhances the thermal stability of the crystalline regions, thereby driving the melting temperature upward. Additionally, the observation of double-melting peaks suggests the existence of distinct crystal populations, where the more stable crystals formed near the nanotube surface contribute to a higher temperature melting endotherm. Decreasing Factors: The curing process conducted at room temperature limits the thermal energy available for polymer chains to rearrange into highly perfect crystalline lattices compared to elevated temperature curing protocols, potentially resulting in crystallites with lower thermal stability. Furthermore, the rapid solvent evaporation step at 66 °C may leave trace amounts of tetrahydrofuran within the matrix, which could act as a plasticizer in the amorphous regions and facilitate earlier chain mobilization leading to melting. Dominant Factor: The nucleating effect of the MWCNTs is the dominant factor influencing the Tm behavior. The explicit correlation between CNT content and increased micro-crystallinity enthalpy indicates that the filler's ability to organize the polymer chains into ordered structures overrides the disordering effects of the ambient curing history, fundamentally defining the thermal stability and melting characteristics of the composite."
    },
    "analysis_without_hierarchical_structure": {
      "descriptive_text": "The sample comprises an Unsaturated Polyester Resin (UPR) matrix composite containing 0.3 wt% Multi-Walled Carbon Nanotubes (MWCNT) as a filler and 1 wt% Methyl Ethyl Ketone Peroxide (MEKP) as an initiator. The MWCNTs were dispersed in tetrahydrofuran (THF) at a 1:25 ratio, stirred for 15 minutes, and sonicated for 1 hour before being mixed with the UPR, stirred for 15 minutes, and sonicated for an additional 2 hours. Following solvent evaporation at 66 °C for 5 minutes and cooling to room temperature, the MEKP was added, and the system was cured at room temperature. The melting temperature was evaluated via differential scanning calorimetry using a TA/Q1000 instrument, heating from 30 to 400 °C at 10 °C/min under nitrogen, with the Tm1 peak reported.",
      "reasoning_analysis": "Increasing Factors: The incorporation of Multi-Walled Carbon Nanotubes acts as a heterogeneous nucleating agent, which can promote the formation of more perfect crystalline domains within the polymer matrix, thereby potentially elevating the melting temperature. Additionally, the processing history specifies solvent evaporation at 66 °C, which removes the THF solvent; eliminating this volatile component prevents plasticization effects that would otherwise increase free volume and depress the Tm. Decreasing Factors: The addition of Methyl Ethyl Ketone Peroxide initiates a crosslinking reaction during the room temperature cure, creating a three-dimensional network that restricts polymer chain mobility and inhibits the reorganization required for large crystal growth, which typically lowers the observed Tm compared to a linear analog. Furthermore, curing at room temperature rather than elevated temperatures may result in a less ordered network structure or incomplete crystallization, further contributing to a reduction in thermal transition temperatures. Dominant Factor: The crosslinking density induced by the MEKP initiator and the subsequent curing process is the dominant factor governing the thermal behavior; while the nanotubes provide nucleation sites, the topological constraints imposed by the chemical network formation fundamentally limit the chain mobility and crystal perfection required for melting, defining the Tm behavior more significantly than the filler content or solvent removal."
    }
  },
  {
    "doi": null,
    "title": "Mechanisms behind the Faceting of Catanionic Vesicles by Polycations: Chain Crystallization and Segregation",
    "year": 2006,
    "chemical_composition": {
      "repeat_unit_psmiles": null,
      "monomers": [
        {
          "name": "LM200 (Hydrophobically modified cationic hydroxyethyl cellulose)",
          "smiles": null,
          "ratio_value": 2.5,
          "ratio_unit": "wt%"
        }
      ],
      "additives": [
        {
          "name": "SDS/DDAB mixture",
          "type": "surfactant",
          "amount_value": 8,
          "amount_unit": "mM"
        }
      ],
      "is_homopolymer": false
    },
    "processing_history": "Sample L2.5S8 prepared by mixing solid polymer and vesicle solution, vortexed, heated to 50 °C for 30 min, revortexed, centrifuged. Tm measured by DSC (Setaram microDSCIII) at 1 K/min heating rate, upscan.",
    "hierarchical_structure": "Vesicles with net negative charge, faceted shape below Tm, spheroidal above Tm. Gel-like structure.",
    "properties": {
      "Tm": {
        "value": [
          23.7
        ],
        "unit": "°C"
      }
    },
    "analysis_with_hierarchical_structure": {
      "descriptive_text": "The sample, designated L2.5S8, comprises a gel-like system formed from hydrophobically modified cationic hydroxyethyl cellulose (LM200) at a concentration of 2.5 wt% combined with an SDS/DDAB surfactant mixture at 8 mM. Preparation involved mixing the solid polymer with a vesicle solution, followed by vortexing, heating to 50 °C for 30 minutes, revortexing, and centrifugation. The resulting hierarchical structure consists of vesicles possessing a net negative charge, which exhibit a faceted morphology below the melting temperature and transition to a spheroidal shape above it, with thermal characterization performed via DSC upscan at a heating rate of 1 K/min.",
