Repository: hhtrick/HHT-code

# HHT training framework

This directory contains model training, embedding precomputation, inference, article-level baselines and the curated datasets. All commands below assume that the working directory is `train_code/`.

## 3. Datasets and fixed partitions

Each main dataset is a JSON array at `dataset/{property}/{property}.json`. Entries contain source metadata, `chemical_composition`, `processing_history`, `hierarchical_structure`, `properties`, and two generated-analysis objects. Targets are stored as `properties[property]["value"]`; source metadata and target values are not predictive input fields.

| Property | Train | Validation | Test | Total |
|---|---:|---:|---:|---:|

File: train_code/dataset/Tm/Tm.json (part 57 of 200)
[
      "reasoning_analysis": "Increasing Factors: The hydrophobic modifications on the hydroxyethyl cellulose backbone facilitate intermolecular associations that act as physical crosslinks within the gel-like structure, restricting chain mobility and stabilizing the ordered phase. Furthermore, the electrostatic complexation between the cationic polymer and the net negative surfactant vesicles creates a rigid interfacial layer that resists thermal disruption, qualitatively driving the Tm upward. Decreasing Factors: The presence of the aqueous vesicle solution acts as a plasticizer for the cellulose derivative, enhancing segmental mobility and lowering the thermal energy required for transition. Additionally, the incorporation of the polymer into the surfactant assembly may introduce packing defects within the surfactant tails compared to pure surfactant vesicles, reducing the cooperativity of the melting transition. Dominant Factor: The dominant factor is the strong electrostatic and hydrophobic complexation between the LM200 polymer and the SDS/DDAB vesicles. This interaction dictates the stability of the faceted morphology; while the aqueous environment provides a plasticizing effect, the energy required to disrupt the polymer-stabilized vesicle interface and transition from the faceted to the spheroidal shape qualitatively governs the Tm, likely resulting in a transition temperature defined by the strength of these supramolecular interactions rather than pure component crystallinity."
    },
    "analysis_without_hierarchical_structure": {
      "descriptive_text": "The sample, designated L2.5S8, comprises a system containing LM200, a hydrophobically modified cationic hydroxyethyl cellulose, at a concentration of 2.5 wt%, combined with an SDS/DDAB surfactant mixture at 8 mM. Preparation involved mixing the solid polymer with a vesicle solution, followed by vortexing and heating to 50 °C for 30 minutes to facilitate interaction and homogeneity. The mixture was subsequently revortexed and centrifuged prior to characterization. The melting temperature was determined using differential scanning calorimetry on a Setaram microDSCIII instrument, employing a heating rate of 1 K/min during the upscan.",
      "reasoning_analysis": "Increasing Factors: The cationic nature of the LM200 cellulose derivative facilitates strong electrostatic complexation with the anionic SDS component, creating physical crosslinks that stabilize supramolecular order and require higher thermal energy to dissociate. Additionally, the processing history involving heating to 50 °C serves as a thermal annealing step that may improve crystalline perfection, while the slow DSC heating rate of 1 K/min permits thermal reorganization during the upscan, both contributing to a higher observed Tm. Decreasing Factors: The incorporation of hydroxyethyl and hydrophobic substituents on the cellulose backbone disrupts the extensive inter-chain hydrogen bonding network inherent to native cellulose, reducing crystalline perfection and lowering the energy required for melting. Furthermore, the intercalation of surfactant alkyl chains between polymer segments acts as an internal plasticizer, increasing free volume and chain mobility, which depresses the melting temperature. Dominant Factor: The strong electrostatic interactions forming the polymer-surfactant complex dominate the thermal behavior; while the chemical substitutions and surfactant presence reduce native crystallinity, the energy required to overcome the cohesive electrostatic network formed during the thermal processing steps dictates the stability of the ordered phase, thereby establishing the primary determinant for the observed Tm."
    }
  },
  {
    "doi": "10.1088/1757-899X/78/1/012023",
    "title": "Influence of Carbon Nano Tubes on the Thermo-Mechanical Properties of Unsaturated Polyester Nanocomposite",
    "year": 2015,
    "chemical_composition": {
      "repeat_unit_psmiles": null,
      "monomers": [],
      "additives": [
        {
          "name": "Multi Walled Carbon Nanotubes",
          "type": "filler",
          "amount_value": 0.3,
          "amount_unit": "wt%"
        },
        {
          "name": "Methyl Ethyl keton peroxide",
          "type": "initiator",
          "amount_value": 1,
          "amount_unit": "wt%"
        }
      ],
      "is_homopolymer": false
    },
    "processing_history": "0.3 wt% MWCNT dispersed in THF (1:25), stirred 15 min, sonicated 1 h. Mixed with UPR, stirred 15 min, sonicated 2 h. Solvent evaporated at 66 °C for 5 minutes. Cooled to room temperature. 1 wt% MEKP added, cured at room temperature. Tm measured by DSC (TA/Q1000) heated from 30 to 400 °C at 10 °C/min in N2 atmosphere, reporting Tm2 peak.",
    "hierarchical_structure": "Micro-crystallinity increased with CNT content. Greater degree of micro crystallinity reflected in higher enthalpy. Double-melting peaks observed.",
    "properties": {
      "Tm": {
        "value": [
          382
        ],
        "unit": "°C"
      }
    },
    "analysis_with_hierarchical_structure": {
      "descriptive_text": "The sample is an Unsaturated Polyester Resin (UPR) based composite containing 0.3 wt% Multi-Walled Carbon Nanotubes (MWCNT) as filler and 1 wt% Methyl Ethyl Ketone Peroxide (MEKP) as an initiator. The material was prepared by dispersing MWCNTs in tetrahydrofuran (THF) via stirring and sonication, followed by mixing with the UPR matrix and further sonication. After solvent evaporation at 66 °C and cooling to room temperature, the initiator was added and the system was cured at ambient conditions. Hierarchical characterization reveals increased micro-crystallinity associated with the CNT content, manifested by higher melting enthalpy and the presence of double-melting peaks during DSC analysis under nitrogen atmosphere.",
      "reasoning_analysis": "Increasing Factors: The incorporation of Multi-Walled Carbon Nanotubes serves as heterogeneous nucleating agents, which promote the formation of micro-crystalline regions and can stabilize crystal lamellae, thereby requiring higher thermal energy to disrupt the ordered structure and increasing the Tm. Additionally, the confinement of polymer chains near the nanotube surface restricts segmental mobility, contributing to thermal stability. Decreasing Factors: The curing process conducted at room temperature may limit the degree of crystal perfection compared to elevated temperature curing, potentially resulting in less stable crystallites. Furthermore, the rapid solvent evaporation step at 66 °C might leave residual THF within the matrix, which could act as a plasticizer and depress the melting temperature. Dominant Factor: The nucleating effect of the MWCNTs leading to enhanced micro-crystallinity is the dominant factor governing the thermal behavior. This is evidenced by the reported increase in melting enthalpy and the observation of double-melting peaks, suggesting that the structural ordering induced by the nanofillers outweighs the disordering effects of ambient curing or potential residual solvent."
    },
    "analysis_without_hierarchical_structure": {
      "descriptive_text": "The composite material comprises an Unsaturated Polyester Resin (UPR) matrix incorporated with 0.3 wt% Multi-Walled Carbon Nanotubes (MWCNT) and 1 wt% Methyl Ethyl Ketone Peroxide (MEKP) initiator. The MWCNTs were initially dispersed in tetrahydrofuran (THF) at a 1:25 ratio via stirring and sonication for one hour before being mixed with the UPR and subjected to further stirring and sonication for two hours. Following solvent evaporation at 66 °C for five minutes and cooling to room temperature, the MEKP was added to cure the system under ambient conditions. The melting temperature was characterized using Differential Scanning Calorimetry under a nitrogen atmosphere, heating from 30 to 400 °C at a rate of 10 °C/min, with the Tm2 peak reported for analysis.",
      "reasoning_analysis": "Increasing Factors: The incorporation of Multi-Walled Carbon Nanotubes acts as a heterogeneous nucleating agent, promoting the formation of more stable crystalline domains within the polyester matrix which typically elevates the melting temperature. Furthermore, the physical confinement of polymer chains at the nanotube interface restricts segmental mobility, requiring additional thermal energy to disrupt the ordered crystalline structure. Decreasing Factors: The curing process initiated by Methyl Ethyl Ketone Peroxide introduces crosslinks into the polymer network, which disrupts chain regularity and inhibits the perfection of crystalline lamellae, thereby potentially depressing the melting temperature. Additionally, incomplete removal of the THF solvent during evaporation could result in residual plasticization, increasing free volume and lowering the Tm. Dominant Factor: The nucleating effect and interfacial confinement provided by the Multi-Walled Carbon Nanotubes qualitatively dominate the thermal behavior. While crosslinking introduces disorder, the high aspect ratio and surface energy of the nanotubes enforce local chain ordering and stability in the crystalline regions, establishing the primary determinant for the observed melting transition relative to the neat resin."
    }
  },
  {
    "doi": "10.1002/mame.202000770",
    "title": "Tuning the Properties of Shape-Memory Polyurethanes via the Nature of the Polyester Switching Segment",
    "year": 2021,
    "chemical_composition": {
      "repeat_unit_psmiles": "[*]OC(=O)CCCCCCCCCC(=O)OCCCCCCO[*]",
      "monomers": [
        {
          "name": "1,6-hexanediol",
          "smiles": "OCCCCCCO",
          "ratio_value": null,
          "ratio_unit": null
        },
        {
          "name": "Dodecanedioic acid",
          "smiles": "OC(=O)CCCCCCCCCC(=O)O",
          "ratio_value": null,
          "ratio_unit": null
        }
      ],
      "additives": [],
      "is_homopolymer": false
    },
    "processing_history": "Synthesized by two-stage melt-polycondensation of 1,6-hexanediol and dodecanedioic acid. Mn = 7.6 kg/mol (NMR). Tm measured by DSC at 10 °C/min (2nd heating).",
    "hierarchical_structure": "Semicrystalline.",
    "properties": {
      "Tm": {
        "value": [
          75
        ],
        "unit": "°C"
      }
    },
    "analysis_with_hierarchical_structure": {
      "descriptive_text": "The investigated sample is a semicrystalline aliphatic polyester synthesized through a two-stage melt-polycondensation reaction between 1,6-hexanediol and dodecanedioic acid. Characterization by nuclear magnetic resonance spectroscopy established a number-average molecular weight (Mn) of 7.6 kg/mol for the additive-free material. The melting temperature was subsequently determined via differential scanning calorimetry during a second heating scan at a rate of 10 °C/min to eliminate prior thermal history.",
      "reasoning_analysis": "Increasing Factors: The alternating chemical structure ensures high regularity, facilitating efficient chain packing into a crystalline lattice. Additionally, the long methylene sequences inherent to both the dodecanedioic acid and 1,6-hexanediol monomers maximize intermolecular van der Waals interactions within the crystal phase, thermodynamically stabilizing the solid state and driving the Tm upward. Decreasing Factors: The relatively low number-average molecular weight (7.6 kg/mol) results in a significant concentration of chain ends that act as defects excluded from the crystal lattice, reducing crystal stability according to Flory theory. Furthermore, the flexible aliphatic backbone contributes to a high entropy of fusion, which inherently limits the melting temperature compared to rigid-rod polymers. Dominant Factor: While the structural regularity and methylene length enable the formation of a semicrystalline morphology, the low molecular weight is the dominant factor qualitatively depressing the observed Tm relative to the equilibrium melting temperature expected for an infinite molecular weight chain of this composition."
    },
    "analysis_without_hierarchical_structure": {
      "descriptive_text": "The material under investigation is an aliphatic polyester derived from the step-growth polymerization of 1,6-hexanediol and dodecanedioic acid. Synthesis was achieved through a two-stage melt-polycondensation process, yielding a polymer with a number-average molecular weight (Mn) of 7.6 kg/mol confirmed by NMR spectroscopy. The melting temperature was subsequently characterized using Differential Scanning Calorimetry (DSC) during the second heating scan at a ramp rate of 10 °C/min.",
      "reasoning_analysis": "Increasing Factors: The chemical composition is characterized by long aliphatic methylene sequences, specifically the twelve-carbon segment from dodecanedioic acid and the six-carbon segment from 1,6-hexanediol. These extended flexible spacers facilitate efficient chain packing and maximize van der Waals interactions within the crystal lattice, thereby stabilizing the crystalline phase and driving the Tm upward. The regular alternating architecture inherent to the step-growth synthesis further promotes structural periodicity required for crystallization. Decreasing Factors: The processing history reveals a relatively low number-average molecular weight (Mn = 7.6 kg/mol). A lower molecular weight increases the concentration of chain ends, which act as thermodynamic defects within the crystal lamellae, destabilizing the lattice and qualitatively depressing the melting temperature compared to high-molecular-weight analogs. Additionally, the absence of rigid aromatic units in the backbone reduces chain stiffness, which generally lowers Tm relative to semi-aromatic polyesters. Dominant Factor: The intrinsic chemical structure, particularly the length of the methylene sequences, is the dominant factor governing the final Tm behavior. While the low molecular weight introduces defects that reduce the thermal stability of the crystals, the fundamental lattice energy derived from the long aliphatic segments dictates the primary magnitude of the melting transition, establishing a crystalline framework that persists despite the molecular weight limitations."
    }
  },
  {
    "doi": null,
    "title": "Mechanisms behind the Faceting of Catanionic Vesicles by Polycations: Chain Crystallization and Segregation",
    "year": 2006,
    "chemical_composition": {
      "repeat_unit_psmiles": null,
      "monomers": [
        {
          "name": "JR400 (Cationic hydroxyethyl cellulose derivative)",
          "smiles": null,
          "ratio_value": 2,
          "ratio_unit": "wt%"
        }
      ],
      "additives": [
        {
          "name": "SDS/DDAB mixture",
          "type": "surfactant",
          "amount_value": 10,
          "amount_unit": "mM"
        }
      ],
      "is_homopolymer": true
    },
    "processing_history": "Sample J2S10 prepared by mixing solid polymer and vesicle solution, vortexed, heated to 50 °C for 30 min, revortexed, centrifuged. Tm measured by DSC (Setaram microDSCIII) at 1 K/min heating rate, upscan.",
    "hierarchical_structure": "Vesicles with net negative charge, faceted shape below and above Tm. Gel-like structure.",
    "properties": {
      "Tm": {
        "value": [
          14.6
        ],
        "unit": "°C"
      }
    },
    "analysis_with_hierarchical_structure": {
      "descriptive_text": "The sample, designated J2S10, comprises a cationic hydroxyethyl cellulose derivative (JR400) formulated at 2 wt% within a SDS/DDAB surfactant mixture at a concentration of 10 mM. This system self-assembles into vesicles exhibiting a net negative charge and a faceted shape that persists both below and above the melting transition, resulting in an overall gel-like hierarchical structure. The material was prepared by mixing the solid polymer with the vesicle solution, followed by vortexing, heating to 50 °C for 30 minutes, revortexing, and centrifugation. Thermal characterization was performed using differential scanning calorimetry on a Setaram microDSCIII instrument with a heating rate of 1 K/min during the upscan.",
      "reasoning_analysis": "Increasing Factors: The electrostatic complexation between the cationic JR400 polymer chains and the anionic components of the surfactant mixture restricts segmental mobility at the vesicle interface, thereby stabilizing the ordered phase. Additionally, the thermal annealing step at 50 °C during processing may promote further ordering of the surfactant tails within the bilayer, while the faceted morphology suggests a rigidified membrane structure that requires additional thermal energy to disrupt. Decreasing Factors: The aqueous environment inherent to the vesicle solution acts as a plasticizer for the cellulose derivative, enhancing chain mobility and lowering the transition temperature. Furthermore, the incorporation of bulky polymer chains into the surfactant lattice can introduce structural defects and disrupt the packing efficiency of the surfactant tails, which tends to depress the melting temperature. Dominant Factor: The strong electrostatic confinement and rigidification of the surfactant headgroups by the adsorbed polyelectrolyte layer qualitatively dominate the thermal behavior, likely resulting in a net stabilization of the ordered phase relative to the pure surfactant system, despite the plasticizing effects of the solvent."
    },
    "analysis_without_hierarchical_structure": {
      "descriptive_text": "The sample, designated J2S10, consists of a cationic hydroxyethyl cellulose derivative (JR400) at a concentration of 2 wt% combined with a SDS/DDAB surfactant mixture at 10 mM. The material was prepared by mixing the solid polymer with a vesicle solution, followed by vortexing and heating to 50 °C for 30 minutes to ensure interaction, then revortexed and centrifuged to isolate the complex. The melting temperature was subsequently characterized using differential scanning calorimetry on a Setaram microDSCIII instrument at a heating rate of 1 K/min during an upscan.",
      "reasoning_analysis": "Increasing Factors: The inherent rigidity of the glucopyranose backbone in the cellulose derivative provides a structurally robust foundation that resists chain mobility, inherently supporting a higher melting temperature. Additionally, the processing history includes a centrifugation step which removes excess solvent and unbound surfactant, thereby minimizing solvent plasticization effects that would otherwise depress the melting point. Decreasing Factors: The chemical modification of the cellulose backbone into a cationic hydroxyethyl derivative disrupts the extensive interchain hydrogen bonding network found in native cellulose, reducing crystalline perfection. Furthermore, the intercalation of the SDS/DDAB surfactant mixture within the polymer matrix acts as an internal plasticizer, increasing free volume and shielding polymer-polymer interactions, which significantly lowers the thermal energy required to disrupt the crystalline lattice. Dominant Factor: The disruption of the hydrogen bonding network due to chemical substitution combined with the plasticizing effect of the surfactant additives qualitatively dominates the intrinsic backbone rigidity, resulting in a melting temperature behavior that is reduced relative to pristine, unmodified cellulose crystals."
    }
  },
  {
    "doi": null,
    "title": "Semicrystalline Polymers with High Dielectric Constant, Melting Temperature, and Charge-Discharge Efficiency",
    "year": null,
    "chemical_composition": {
      "repeat_unit_psmiles": null,
      "monomers": [
        {
          "name": "Tetrafluoroethylene",
          "smiles": "FC(F)=C(F)F",
          "ratio_value": 59,
          "ratio_unit": "wt%"
        },
        {
          "name": "Hexafluoropropylene",
          "smiles": "FC(F)=C(F)C(F)(F)F",
          "ratio_value": 22,
          "ratio_unit": "wt%"
        },
        {
          "name": "Vinylidene fluoride",
          "smiles": "C=C(F)F",
          "ratio_value": 19,
          "ratio_unit": "wt%"
        }
      ],
      "additives": [],
      "is_homopolymer": false
    },
    "processing_history": "Commercial resin from 3M. Capacitor films produced using single screw CW Brabender extruder with film blown die. Tm measured by DSC (TA DSC 100) at 10 °C/min (1st heating cycle).",
    "hierarchical_structure": "Semicrystalline, broad melting process, heterogeneous composition distribution.",
    "properties": {
      "Tm": {
        "value": [
          174
        ],
        "unit": "°C"
      }
    },
    "analysis_with_hierarchical_structure": {
      "descriptive_text": "The sample consists of a fluorinated terpolymer composed of tetrafluoroethylene (59 wt%), hexafluoropropylene (22 wt%), and vinylidene fluoride (19 wt%). Sourced as a commercial resin from 3M, the material was processed into capacitor films using a single screw CW Brabender extruder equipped with a film blown die. Structural characterization reveals a semicrystalline morphology exhibiting a broad melting process and a heterogeneous composition distribution. The melting temperature was subsequently measured via differential scanning calorimetry (DSC) during the first heating cycle at a rate of 10 °C/min.",
      "reasoning_analysis": "Increasing Factors: The high weight fraction of tetrafluoroethylene (59 wt%) provides a backbone with strong carbon-fluorine bonds and high chain stiffness, which inherently supports a higher thermal stability and melting point compared to purely aliphatic polymers. Additionally, the extrusion process involving shear flow may induce some molecular orientation, potentially facilitating the formation of crystalline domains that contribute to the observed semicrystalline structure. Decreasing Factors: The incorporation of hexafluoropropylene and vinylidene fluoride comonomers introduces steric bulk and structural asymmetry into the polymer chain, which disrupts the regularity of the crystal lattice compared to a pure polytetrafluoroethylene homopolymer. The heterogeneous composition distribution and the broad melting process indicate a wide variety of crystal sizes and perfection levels, while the film blowing process likely involved cooling rates that limited the growth of large, perfect lamellae, further depressing the melting temperature according to the Thomson-Gibbs relationship. Dominant Factor: The compositional disorder introduced by the terpolymerization is the dominant factor; despite the high TFE content, the random inclusion of bulky HFP and asymmetric VDF units fundamentally prevents the tight chain packing required for the high melting point of pure PTFE, qualitatively resulting in a lower Tm governed by the reduced crystalline perfection and lattice energy."
    },
    "analysis_without_hierarchical_structure": {
      "descriptive_text": "The sample consists of a fluorinated terpolymer composed of tetrafluoroethylene (59 wt%), hexafluoropropylene (22 wt%), and vinylidene fluoride (19 wt%). Sourced as a commercial resin from 3M, the material was processed into capacitor films using a single screw CW Brabender extruder equipped with a film blown die. The melting temperature was subsequently characterized using differential scanning calorimetry on a TA DSC 100 instrument during the first heating cycle at a rate of 10 °C/min.",
      "reasoning_analysis": "Increasing Factors: The high weight fraction of tetrafluoroethylene provides a backbone rich in stiff carbon-fluorine bonds and linear segments capable of forming stable crystalline lamellae, intrinsically driving the melting temperature upward. Furthermore, the film blowing process involves extensional flow which may induce molecular orientation, potentially stabilizing crystalline domains and contributing to a higher observed melting point. Decreasing Factors: The incorporation of hexafluoropropylene introduces bulky trifluoromethyl side groups that create steric hindrance and disrupt chain packing efficiency, significantly depressing crystallinity and melting temperature relative to pure polytetrafluoroethylene. Additionally, the presence of vinylidene fluoride units and the random terpolymer architecture break the structural regularity required for high-temperature melting, while the thermal history inherent to extrusion and film blowing may result in varying crystallite sizes that melt at lower temperatures compared to annealed samples. Dominant Factor: The dominant factor is the comonomer-induced disruption of lattice regularity; while the tetrafluoroethylene content provides thermal stability, the substantial combined fraction of hexafluoropropylene and vinylidene fluoride prevents the formation of the highly perfect crystals found in homopolymers, qualitatively setting the melting temperature lower than that of pure polytetrafluoroethylene despite the orientational effects of processing."
    }
  },
  {
    "doi": "10.1088/1757-899X/78/1/012023",
    "title": "Influence of Carbon Nano Tubes on the Thermo-Mechanical Properties of Unsaturated Polyester Nanocomposite",
    "year": 2015,
    "chemical_composition": {
      "repeat_unit_psmiles": null,
      "monomers": [],
      "additives": [
        {
          "name": "Multi Walled Carbon Nanotubes",
          "type": "filler",
          "amount_value": 0.5,
          "amount_unit": "wt%"
        },
        {
          "name": "Methyl Ethyl keton peroxide",
          "type": "initiator",
          "amount_value": 1,
          "amount_unit": "wt%"
        }
      ],
      "is_homopolymer": false
    },
    "processing_history": "0.5 wt% MWCNT dispersed in THF (1:25), stirred 15 min, sonicated 1 h. Mixed with UPR, stirred 15 min, sonicated 2 h. Solvent evaporated at 66 °C for 5 minutes. Cooled to room temperature. 1 wt% MEKP added, cured at room temperature. Tm measured by DSC (TA/Q1000) heated from 30 to 400 °C at 10 °C/min in N2 atmosphere, reporting Tm2 peak.",
    "hierarchical_structure": "Micro-crystallinity increased with CNT content. CNT agglomeration observed at high concentration. Double-melting peaks observed.",
    "properties": {
      "Tm": {
        "value": [
          382
        ],
        "unit": "°C"
      }
    },
    "analysis_with_hierarchical_structure": {
      "descriptive_text": "The sample comprises an Unsaturated Polyester Resin (UPR) matrix composite containing 0.5 wt% Multi-Walled Carbon Nanotubes (MWCNT) as a filler and 1 wt% Methyl Ethyl Ketone Peroxide (MEKP) as an initiator. The fabrication process involved dispersing the MWCNTs in THF via stirring and sonication, mixing with the UPR, followed by solvent evaporation at 66 °C and room temperature curing upon initiator addition. Thermal characterization by DSC under nitrogen atmosphere revealed double-melting peaks, while structural analysis indicated that micro-crystallinity increased with CNT content despite observations of CNT agglomeration at higher concentrations.",
      "reasoning_analysis": "Increasing Factors: The incorporation of Multi-Walled Carbon Nanotubes serves as heterogeneous nucleation sites, which is evidenced by the reported increase in micro-crystallinity; this enhanced crystalline order typically stabilizes the lattice structure and drives the Tm upward. Additionally, the strong interfacial interaction between the polymer chains and the nanotube surface restricts segmental mobility within the crystalline domains, requiring higher thermal energy to disrupt the ordered structure. Decreasing Factors: The room temperature curing process limits the thermal energy available for polymer chains to reorganize into highly perfect crystals, potentially resulting in less stable crystallites with a lower Tm compared to heat-cured counterparts. Furthermore, the rapid solvent evaporation step may leave residual THF trapped within the matrix, acting as a plasticizer that reduces intermolecular forces and depresses the Tm, while CNT agglomeration introduces structural defects that disrupt crystalline continuity. Dominant Factor: The nucleating effect of the MWCNTs leading to increased micro-crystallinity is the dominant factor, as the formation of crystalline domains in a typically amorphous or crosslinked UPR system fundamentally establishes the melting transition; however, the observed double-melting behavior suggests that recrystallization during the DSC heating scan significantly influences the final reported Tm2 value, overlaying the intrinsic effects of the composite structure."
    },
    "analysis_without_hierarchical_structure": {
      "descriptive_text": "The sample comprises an Unsaturated Polyester Resin (UPR) matrix composite containing 0.5 wt% Multi Walled Carbon Nanotubes and 1 wt% Methyl Ethyl keton peroxide initiator. The preparation process involved dispersing the nanotubes in tetrahydrofuran at a 1:25 ratio followed by stirring and sonication, after which the dispersion was mixed with the UPR and subjected to further stirring and sonication. The solvent was evaporated at 66 °C for 5 minutes, and the mixture was cooled to room temperature before the addition of the initiator and subsequent curing at ambient conditions. Thermal analysis was performed using differential scanning calorimetry under a nitrogen atmosphere, heating from 30 to 400 °C at 10 °C/min to identify the Tm2 peak.",
      "reasoning_analysis": "Increasing Factors: The incorporation of Multi Walled Carbon Nanotubes serves as a heterogeneous nucleating agent within the polyester matrix, which can promote the formation of crystalline domains and potentially stabilize the crystal lattice, thereby driving the melting temperature higher due to improved crystalline perfection and restricted chain mobility at the filler interface. Decreasing Factors: The curing process initiated by Methyl Ethyl keton peroxide introduces crosslinks into the polymer network at room temperature, which disrupts the long-range order required for crystallization and imposes topological constraints on the polymer chains, typically leading to a depression in melting temperature or a suppression of the melting endotherm due to reduced crystal size and increased defect density. Dominant Factor: The crosslinking density generated during the ambient curing process qualitatively dominates the thermal behavior, as the formation of a three-dimensional network fundamentally limits the chain mobility and reorganization necessary for melting, often overriding the nucleating effects of the nanotubes and determining the final observed Tm relative to the uncured resin."
    }
  },
  {
    "doi": "10.1002/mame.202000770",
    "title": "Tuning the Properties of Shape-Memory Polyurethanes via the Nature of the Polyester Switching Segment",
    "year": 2021,
    "chemical_composition": {
      "repeat_unit_psmiles": "[*]OC(=O)CCCCCCCCCC(=O)OCCCCCCO[*]",
      "monomers": [
        {
          "name": "1,6-hexanediol",
          "smiles": "OCCCCCCO",
          "ratio_value": null,
          "ratio_unit": null
        },
        {
          "name": "Dodecanedioic acid",
          "smiles": "OC(=O)CCCCCCCCCC(=O)O",
          "ratio_value": null,
          "ratio_unit": null
        }
      ],
      "additives": [],
      "is_homopolymer": false
    },
    "processing_history": "Synthesized by two-stage melt-polycondensation of 1,6-hexanediol and dodecanedioic acid. Mn = 4.2 kg/mol (NMR). Tm measured by DSC at 10 °C/min (2nd heating).",
    "hierarchical_structure": "Semicrystalline.",
    "properties": {
      "Tm": {
        "value": [
          73
        ],
        "unit": "°C"
      }
    },
    "analysis_with_hierarchical_structure": {
      "descriptive_text": "The sample is a semicrystalline aliphatic polyester synthesized via two-stage melt-polycondensation of 1,6-hexanediol and dodecanedioic acid monomers. Characterization by NMR determined a number-average molecular weight (Mn) of 4.2 kg/mol. The material exhibits a semicrystalline hierarchical structure, and its melting temperature was evaluated using differential scanning calorimetry (DSC) during the second heating cycle at a rate of 10 °C/min.",
      "reasoning_analysis": "Increasing Factors: The regular alternating sequence of diol and diacid units promotes structural symmetry, facilitating efficient chain packing and crystallization. Additionally, the presence of ester linkages introduces dipole-dipole interactions between chains, increasing the lattice energy required for melting, while the long methylene sequences from the dodecanedioic acid component enhance hydrophobic interactions and crystallinity. Decreasing Factors: The relatively low number-average molecular weight (Mn = 4.2 kg/mol) results in a high concentration of chain ends, which act as defects within the crystal lattice and reduce lamellar stability, thereby depressing the Tm according to Flory's theory of melting point depression. Furthermore, the flexible aliphatic backbone inherently possesses lower rotational barriers compared to aromatic polyesters, which generally lowers the thermal stability of the crystalline phase. Dominant Factor: While the chemical regularity and methylene sequence length establish the capacity for crystallization, the low molecular weight is the dominant factor qualitatively limiting the final Tm, as the high density of chain ends significantly destabilizes the crystal lattice relative to high-molecular-weight counterparts of the same chemical composition."
    },
    "analysis_without_hierarchical_structure": {
      "descriptive_text": "The polymer sample consists of a linear aliphatic polyester synthesized via a two-stage melt-polycondensation reaction between 1,6-hexanediol and dodecanedioic acid. Characterization by NMR spectroscopy indicated a number-average molecular weight (Mn) of 4.2 kg/mol. The thermal properties were evaluated using differential scanning calorimetry (DSC) at a heating rate of 10 °C/min, with the melting temperature determined during the second heating cycle to ensure a standardized thermal history.",
      "reasoning_analysis": "Increasing Factors: The chemical composition features a highly regular alternating structure of diol and diacid units, which facilitates efficient chain packing and crystallization. Additionally, the long methylene sequences within both the 1,6-hexanediol and dodecanedioic acid segments enhance interchain van der Waals forces, stabilizing the crystalline lattice. The processing history involving a second heating cycle in DSC erases previous thermal history, allowing for more uniform crystallite formation during cooling, which supports a distinct melting transition. Decreasing Factors: The relatively low number-average molecular weight (Mn = 4.2 kg/mol) results in a high concentration of chain ends that act as defects within the crystal lattice, reducing lamellar stability and thermodynamic melting point. Furthermore, the presence of ester linkages interrupts the cohesive energy density compared to pure hydrocarbon chains, inherently limiting the maximum thermal stability of the crystalline phase. Dominant Factor: While the regular aliphatic structure establishes the fundamental capacity for crystallinity, the low molecular weight is the dominant factor constraining the observed Tm. The high density of chain ends associated with an Mn of 4.2 kg/mol significantly destabilizes the crystalline domains compared to high-molecular-weight analogs, qualitatively depressing the melting temperature below the theoretical plateau expected for this specific chemical composition."
    }
  },
  {
    "doi": null,
    "title": "Mechanisms behind the Faceting of Catanionic Vesicles by Polycations: Chain Crystallization and Segregation",
    "year": 2006,
    "chemical_composition": {
      "repeat_unit_psmiles": null,
      "monomers": [
        {
          "name": "JR400 (Cationic hydroxyethyl cellulose derivative)",
          "smiles": null,
          "ratio_value": 1,
          "ratio_unit": "wt%"
        }
      ],
      "additives": [
        {
          "name": "SDS/DDAB mixture",
          "type": "surfactant",
          "amount_value": 10,
          "amount_unit": "mM"
        }
      ],
      "is_homopolymer": true
    },
    "processing_history": "Sample J1S10 prepared by mixing solid polymer and vesicle solution, vortexed, heated to 50 °C for 30 min, revortexed, centrifuged. Tm measured by DSC (Setaram microDSCIII) at 1 K/min heating rate, upscan.",
    "hierarchical_structure": "Vesicles with net negative charge, faceted shape below and above Tm. Gel-like structure.",
    "properties": {
      "Tm": {
        "value": [
          14.7
        ],
        "unit": "°C"
      }
    },
    "analysis_with_hierarchical_structure": {
      "descriptive_text": "The sample, designated J1S10, consists of a cationic hydroxyethyl cellulose derivative (JR400) at 1 wt% formulated with a 10 mM mixture of SDS and DDAB surfactants. Preparation involved mixing the solid polymer with a vesicle solution, followed by vortexing, heating to 50 °C for 30 minutes, revortexing, and centrifugation to yield a gel-like structure composed of vesicles exhibiting a net negative charge and faceted morphology both below and above the melting transition. The melting temperature was characterized using a Setaram microDSCIII instrument at a heating rate of 1 K/min during an upscan.",
      "reasoning_analysis": "Increasing Factors: The electrostatic complexation between the cationic JR400 polymer chains and the anionic SDS surfactant heads creates physical crosslinks within the matrix, which restricts segmental chain mobility and stabilizes the ordered vesicle structure, thereby driving the Tm higher. Additionally, the formation of a gel-like network with faceted vesicles indicates a high degree of structural organization and packing density that requires significant thermal energy to disrupt. Decreasing Factors: The chemical substitution of the cellulose backbone with hydroxyethyl and cationic groups disrupts the extensive interchain hydrogen bonding network inherent to native cellulose, inherently lowering the thermal stability of crystalline domains. Furthermore, the presence of the surfactant mixture and the aqueous environment required for vesicle formation act as impurities and plasticizers, respectively, increasing free volume and facilitating chain motion at lower temperatures. Dominant Factor: While the chemical modifications and solvent presence fundamentally depress the Tm relative to unmodified polysaccharides, the electrostatic crosslinking density within the polymer-surfactant complex is the dominant factor governing the thermal stability of this specific sample, as it provides the necessary cohesive energy to maintain the faceted vesicle structure up to the observed melting transition."
    },
    "analysis_without_hierarchical_structure": {
      "descriptive_text": "The sample comprises a cationic hydroxyethyl cellulose derivative (JR400) homopolymer incorporated with a SDS/DDAB surfactant mixture at a concentration of 10 mM. Sample J1S10 was prepared by mixing the solid polymer with a vesicle solution, followed by vortexing and heating to 50 °C for 30 minutes. The mixture was subsequently revortexed and centrifuged to finalize the preparation. The melting temperature was determined using differential scanning calorimetry on a Setaram microDSCIII instrument at a heating rate of 1 K/min during an upscan.",
