Repository: hhtrick/HHT-code

# HHT training framework

This directory contains model training, embedding precomputation, inference, article-level baselines and the curated datasets. All commands below assume that the working directory is `train_code/`.

## 3. Datasets and fixed partitions

Each main dataset is a JSON array at `dataset/{property}/{property}.json`. Entries contain source metadata, `chemical_composition`, `processing_history`, `hierarchical_structure`, `properties`, and two generated-analysis objects. Targets are stored as `properties[property]["value"]`; source metadata and target values are not predictive input fields.

| Property | Train | Validation | Test | Total |
|---|---:|---:|---:|---:|

File: train_code/dataset/Tm/Tm.json (part 58 of 200)
[
      "reasoning_analysis": "Increasing Factors: The cationic nature of the hydroxyethyl cellulose derivative facilitates electrostatic interactions with the anionic component of the SDS/DDAB surfactant mixture, potentially forming polyelectrolyte-surfactant complexes that restrict chain mobility and stabilize ordered domains. Additionally, the thermal treatment at 50 °C during processing may facilitate minor annealing of crystalline regions or improve the organization of the surfactant vesicles within the polymer matrix, contributing to thermal stability. Decreasing Factors: The substitution of the cellulose backbone with hydroxyethyl and cationic groups inherently disrupts the strong interchain hydrogen bonding network found in native cellulose, significantly reducing crystallinity and lattice energy. Furthermore, the presence of the surfactant mixture acts as an impurity within the polymer matrix; the intercalation of surfactant molecules between polymer chains increases free volume and disrupts the regular packing required for high-temperature melting transitions. Dominant Factor: The steric hindrance introduced by the chemical substituents and the disruption of crystalline packing by the surfactant additives qualitatively dominate the final Tm behavior by limiting the extent of crystalline ordering and reducing the energy required for the phase transition, outweighing the mobility restrictions imposed by electrostatic interactions."
    }
  },
  {
    "doi": null,
    "title": "Mechanisms behind the Faceting of Catanionic Vesicles by Polycations: Chain Crystallization and Segregation",
    "year": 2006,
    "chemical_composition": {
      "repeat_unit_psmiles": null,
      "monomers": [
        {
          "name": "JR400 (Cationic hydroxyethyl cellulose derivative)",
          "smiles": null,
          "ratio_value": 1.5,
          "ratio_unit": "wt%"
        }
      ],
      "additives": [
        {
          "name": "SDS/DDAB mixture",
          "type": "surfactant",
          "amount_value": 10,
          "amount_unit": "mM"
        }
      ],
      "is_homopolymer": true
    },
    "processing_history": "Sample J1.5S10 prepared by mixing solid polymer and vesicle solution, vortexed, heated to 50 °C for 30 min, revortexed, centrifuged. Tm measured by DSC (Setaram microDSCIII) at 1 K/min heating rate, upscan.",
    "hierarchical_structure": "Vesicles with net negative charge, faceted shape below and above Tm. Gel-like structure.",
    "properties": {
      "Tm": {
        "value": [
          14.5
        ],
        "unit": "°C"
      }
    },
    "analysis_with_hierarchical_structure": {
      "descriptive_text": "The sample comprises a cationic hydroxyethyl cellulose derivative (JR400) formulated at 1.5 wt% in combination with a SDS/DDAB surfactant mixture at a concentration of 10 mM. Designated as Sample J1.5S10, the material was prepared by mixing the solid polymer with a vesicle solution, followed by vortexing, heating to 50 °C for 30 minutes, revortexing, and centrifugation. The resulting hierarchical structure exhibits a gel-like morphology composed of vesicles possessing a net negative charge and a faceted shape that persists both below and above the melting temperature. Thermal analysis was conducted using differential scanning calorimetry on a Setaram microDSCIII instrument at a heating rate of 1 K/min during an upscan.",
      "reasoning_analysis": "Increasing Factors: The formation of a gel-like structure through electrostatic complexation between the cationic hydroxyethyl cellulose and the surfactant mixture introduces physical crosslinks that restrict segmental mobility. Additionally, the thermal annealing at 50 °C during preparation likely promotes the ordering of the vesicular structures, reducing defects and requiring greater thermal energy to disrupt the assembly. Decreasing Factors: The chemical modification of the cellulose backbone with hydroxyethyl and cationic groups disrupts the extensive intermolecular hydrogen bonding network found in native cellulose, inherently lowering the crystallinity. Furthermore, the intercalation of surfactant molecules may act as internal plasticizers, increasing free volume and facilitating chain motion at lower temperatures. Dominant Factor: The supramolecular architecture driven by strong electrostatic interactions and the thermal history dominates the thermal behavior. While the chemical modification reduces intrinsic polymer crystallinity, the energy required to dissociate the physically crosslinked gel network and melt the ordered vesicular assemblies, stabilized by the specific heating protocol, qualitatively dictates the observed Tm."
    },
    "analysis_without_hierarchical_structure": {
      "descriptive_text": "The sample consists of a cationic hydroxyethyl cellulose derivative (JR400) serving as the homopolymer matrix at 1.5 wt%, incorporated with an SDS/DDAB surfactant mixture at a concentration of 10 mM. Sample J1.5S10 was fabricated by mixing the solid polymer with a vesicle solution, followed by vortexing and heating to 50 °C for 30 minutes to promote complexation, then revortexed and centrifuged to isolate the phase. The melting temperature was characterized via differential scanning calorimetry using a Setaram microDSCIII at a heating rate of 1 K/min during an upscan.",
      "reasoning_analysis": "Increasing Factors: The rigid pyranose backbone of the cellulose derivative provides inherent chain stiffness which restricts conformational entropy, theoretically supporting a higher melting temperature for any crystalline domains formed. Additionally, the processing history involving heating to 50 °C may facilitate annealing of polymer-surfactant complexes, potentially stabilizing ordered structures through electrostatic interactions between the cationic polymer and anionic SDS. Decreasing Factors: The hydroxyethyl and quaternary ammonium substitutions on the cellulose backbone disrupt the regularity required for tight crystal packing, inherently lowering the Tm compared to native cellulose. The presence of the SDS/DDAB surfactant mixture acts as an impurity within the polymer lattice, disrupting interchain hydrogen bonding and acting as a plasticizer. Furthermore, if residual solvent from the vesicle solution remains after centrifugation, it would increase free volume and significantly depress the Tm. Dominant Factor: While the backbone rigidity provides a structural baseline, the dominant factor is the disruption of interchain cohesive forces caused by the chemical substitution and the intercalation of surfactant molecules; these factors qualitatively reduce the thermal stability of the crystalline phase, leading to a depressed Tm relative to a pure, unsubstituted crystalline reference."
    }
  },
  {
    "doi": "10.1002/mame.202000770",
    "title": "Tuning the Properties of Shape-Memory Polyurethanes via the Nature of the Polyester Switching Segment",
    "year": 2021,
    "chemical_composition": {
      "repeat_unit_psmiles": "[*]OC(=O)CCCCCCCC(=O)OCCO[*]",
      "monomers": [
        {
          "name": "Ethylene glycol",
          "smiles": "OCCO",
          "ratio_value": null,
          "ratio_unit": null
        },
        {
          "name": "Sebacic acid",
          "smiles": "OC(=O)CCCCCCCC(=O)O",
          "ratio_value": null,
          "ratio_unit": null
        }
      ],
      "additives": [],
      "is_homopolymer": false
    },
    "processing_history": "Synthesized by two-stage melt-polycondensation of ethylene glycol and sebacic acid. Mn = 3.0 kg/mol (NMR). Tm measured by DSC at 10 °C/min (2nd heating).",
    "hierarchical_structure": "Semicrystalline.",
    "properties": {
      "Tm": {
        "value": [
          76
        ],
        "unit": "°C"
      }
    },
    "analysis_with_hierarchical_structure": {
      "descriptive_text": "The sample is a semicrystalline polyester synthesized via the two-stage melt-polycondensation of ethylene glycol and sebacic acid, yielding a number-average molecular weight (Mn) of 3.0 kg/mol as determined by NMR. The material consists of repeating units derived from these two monomers without additional additives. Thermal characterization was performed using differential scanning calorimetry (DSC) during the second heating cycle at a rate of 10 °C/min to evaluate the melting temperature.",
      "reasoning_analysis": "Increasing Factors: The structural regularity of the alternating ethylene glycol and sebacic acid units promotes efficient chain packing into a semicrystalline lattice, while the long methylene sequence in the sebacic acid moiety provides significant van der Waals interactions that stabilize the crystal phase. Furthermore, dipole-dipole interactions between the ester linkages contribute to the cohesive energy density required to maintain the ordered structure. Decreasing Factors: The inherent flexibility of the long aliphatic chains results in a high entropy of fusion, which thermodynamically lowers the Tm compared to rigid aromatic polyesters. Critically, the low number-average molecular weight (3.0 kg/mol) introduces a high concentration of chain ends that act as defects within the crystalline lamellae, significantly depressing the melting point according to Flory's theory of melting point depression. Dominant Factor: While the semicrystalline structure enables a melting transition, the low molecular weight is the dominant factor qualitatively reducing the Tm relative to high-molecular-weight analogs, superimposed on the baseline lowering effect caused by the flexible aliphatic backbone."
    },
    "analysis_without_hierarchical_structure": {
      "descriptive_text": "The sample comprises a linear aliphatic polyester synthesized from ethylene glycol and sebacic acid monomers. It was produced via a two-stage melt-polycondensation process, yielding a number-average molecular weight of 3.0 kg/mol as characterized by NMR. The melting temperature was subsequently evaluated using differential scanning calorimetry during the second heating cycle at a ramp rate of 10 °C/min.",
      "reasoning_analysis": "Increasing Factors: The regular linear architecture derived from the stoichiometric polycondensation of ethylene glycol and sebacic acid facilitates efficient chain packing and crystallinity. The long methylene sequence within the sebacic acid moiety promotes the formation of crystallizable segments akin to polyethylene, while the ester linkages provide dipole-dipole interactions that enhance intermolecular cohesive energy. Decreasing Factors: The notably low number-average molecular weight of 3.0 kg/mol results in a high concentration of chain ends that act as defects within the crystal lattice, reducing lamellar thickness and thermodynamic stability. Additionally, the flexibility inherent in the long aliphatic spacer increases conformational entropy in the melt state, lowering the energy barrier for melting compared to rigid aromatic systems. Dominant Factor: The molecular weight effect qualitatively dominates the thermal behavior; despite the chemical regularity supporting crystallization, the oligomeric chain length limits the formation of thick, stable lamellae, leading to a depressed Tm relative to high molecular weight analogues of the same chemical composition."
    }
  },
  {
    "doi": "10.1002/mame.202000770",
    "title": "Tuning the Properties of Shape-Memory Polyurethanes via the Nature of the Polyester Switching Segment",
    "year": 2021,
    "chemical_composition": {
      "repeat_unit_psmiles": "[*]OC(=O)CCCCCCCCCC(=O)OCCCCCCCCCCCCO[*]",
      "monomers": [
        {
          "name": "1,12-dodecanediol",
          "smiles": "OCCCCCCCCCCCCO",
          "ratio_value": null,
          "ratio_unit": null
        },
        {
          "name": "Dodecanedioic acid",
          "smiles": "OC(=O)CCCCCCCCCC(=O)O",
          "ratio_value": null,
          "ratio_unit": null
        }
      ],
      "additives": [],
      "is_homopolymer": false
    },
    "processing_history": "Synthesized by two-stage melt-polycondensation of 1,12-dodecanediol and dodecanedioic acid. Mn = 2.2 kg/mol (NMR). Tm measured by DSC at 10 °C/min (2nd heating).",
    "hierarchical_structure": "Semicrystalline.",
    "properties": {
      "Tm": {
        "value": [
          81
        ],
        "unit": "°C"
      }
    },
    "analysis_with_hierarchical_structure": {
      "descriptive_text": "The sample is a semicrystalline aliphatic polyester synthesized via the two-stage melt-polycondensation of 1,12-dodecanediol and dodecanedioic acid. Characterization by NMR indicates a number-average molecular weight (Mn) of 2.2 kg/mol. Thermal analysis was performed using Differential Scanning Calorimetry (DSC) during the second heating cycle at a rate of 10 °C/min to characterize the melting behavior following the erasure of thermal history.",
      "reasoning_analysis": "Increasing Factors: The structural regularity arising from the step-growth polymerization of 1,12-dodecanediol and dodecanedioic acid creates a highly symmetric even-even polyester architecture, which facilitates efficient chain packing and stabilizes the crystalline lattice. The use of a second heating cycle in the DSC processing history ensures a standardized thermal history, allowing the intrinsic crystallinity of the polymer to dictate the Tm without interference from prior processing-induced morphologies. Decreasing Factors: The flexible aliphatic methylene sequences in the backbone increase the entropy of fusion, inherently lowering the Tm relative to rigid aromatic counterparts. Furthermore, the low number-average molecular weight (Mn = 2.2 kg/mol) resulting from the melt-polycondensation synthesis results in a high concentration of chain ends that disrupt crystal perfection and thermodynamically depress the melting point according to Flory's equation. Dominant Factor: While the low molecular weight qualitatively suppresses the Tm relative to high-molecular-weight analogs, the chemical symmetry and regularity of the even-even monomer pairing dominate the overall behavior by establishing the fundamental enthalpy of fusion and enabling the formation of the semicrystalline morphology required for a measurable Tm."
    },
    "analysis_without_hierarchical_structure": {
      "descriptive_text": "The polymer sample comprises an aliphatic polyester derived from the step-growth polymerization of 1,12-dodecanediol and dodecanedioic acid monomers. Synthesis was achieved through a two-stage melt-polycondensation process, yielding a material with a number-average molecular weight (Mn) of 2.2 kg/mol as characterized by NMR. The melting behavior was subsequently evaluated using differential scanning calorimetry (DSC) at a heating rate of 10 °C/min during the second heating cycle to ensure a standardized thermal history.",
      "reasoning_analysis": "Increasing Factors: The chemical composition features long aliphatic methylene sequences (C12) from both the diol and diacid monomers, which facilitate efficient chain packing and crystallization akin to polyethylene segments. Additionally, the regular alternating ester linkages provide dipole-dipole interactions that enhance interchain cohesion and lattice energy compared to pure hydrocarbons. The use of a second heating cycle in the processing history eliminates prior thermal history, allowing the polymer to crystallize under standardized conditions that reflect its intrinsic structural capability. Decreasing Factors: The most significant depressant is the low number-average molecular weight (Mn = 2.2 kg/mol), where the high concentration of chain ends acts as structural defects that disrupt crystal lattice perfection and limit lamellar thickness. Furthermore, the high flexibility imparted by the long methylene spacers reduces the stiffness of the backbone compared to aromatic polyesters, potentially lowering the energy required for the phase transition. Dominant Factor: The low molecular weight serves as the dominant factor influencing the Tm behavior. While the regular aliphatic structure promotes crystallinity, the thermodynamic penalty associated with the high density of chain ends in this oligomeric range severely restricts crystal growth and stability, qualitatively depressing the melting temperature relative to high-molecular-weight analogs of the same chemical composition."
    }
  },
  {
    "doi": "10.1002/mame.202000770",
    "title": "Tuning the Properties of Shape-Memory Polyurethanes via the Nature of the Polyester Switching Segment",
    "year": 2021,
    "chemical_composition": {
      "repeat_unit_psmiles": "[*]OC(=O)CCCCCCCC(=O)OCCO[*]",
      "monomers": [
        {
          "name": "Ethylene glycol",
          "smiles": "OCCO",
          "ratio_value": null,
          "ratio_unit": null
        },
        {
          "name": "Sebacic acid",
          "smiles": "OC(=O)CCCCCCCC(=O)O",
          "ratio_value": null,
          "ratio_unit": null
        }
      ],
      "additives": [],
      "is_homopolymer": false
    },
    "processing_history": "Synthesized by two-stage melt-polycondensation of ethylene glycol and sebacic acid. Mn = 5.9 kg/mol (NMR). Tm measured by DSC at 10 °C/min (2nd heating).",
    "hierarchical_structure": "Semicrystalline.",
    "properties": {
      "Tm": {
        "value": [
          77
        ],
        "unit": "°C"
      }
    },
    "analysis_with_hierarchical_structure": {
      "descriptive_text": "The sample consists of a semicrystalline polyester synthesized via a two-stage melt-polycondensation reaction between ethylene glycol and sebacic acid monomers. The material exhibits a number-average molecular weight (Mn) of 5.9 kg/mol as determined by NMR spectroscopy. Thermal characterization was performed using differential scanning calorimetry (DSC) during the second heating cycle at a rate of 10 °C/min to evaluate the melting behavior of the resulting polymer structure.",
      "reasoning_analysis": "Increasing Factors: The regular alternating sequence of ester linkages and methylene groups facilitates efficient chain packing into a crystalline lattice, while the polar carbonyl groups contribute to intermolecular dipole-dipole interactions that increase the enthalpy of fusion. The two-stage melt-polycondensation history ensures a linear architecture conducive to crystallization, and the use of the second heating cycle in the DSC measurement eliminates previous thermal history to reveal the intrinsic melting potential of the formed crystals. Decreasing Factors: The long aliphatic methylene sequences within the sebacic acid units introduce significant chain flexibility, which increases the entropy of fusion and inherently lowers the melting temperature compared to rigid aromatic polyesters. Furthermore, the relatively low number-average molecular weight (5.9 kg/mol) results in a high concentration of chain ends that are excluded from the crystal lattice, reducing lamellar thickness and crystal perfection. Dominant Factor: While the chemical regularity enables semicrystallinity, the dominant factor governing the specific Tm behavior for this sample is the combination of the flexible aliphatic backbone and the low molecular weight, which collectively suppress the melting temperature relative to high-molecular-weight or rigid-chain analogues."
    },
    "analysis_without_hierarchical_structure": {
      "descriptive_text": "This polymer sample comprises poly(ethylene sebacate), synthesized via the two-stage melt-polycondensation of ethylene glycol and sebacic acid. The material exhibits a number-average molecular weight (Mn) of 5.9 kg/mol as characterized by NMR. Thermal properties were evaluated using differential scanning calorimetry (DSC) at a heating rate of 10 °C/min, with the melting temperature determined during the second heating cycle to ensure consistent thermal history.",
      "reasoning_analysis": "Increasing Factors: The linear aliphatic backbone containing long methylene sequences from the sebacic acid moiety facilitates efficient chain packing and crystallization, while the polar ester groups provide intermolecular dipole-dipole interactions that stabilize the crystal lattice, both inherently driving the Tm upward. Decreasing Factors: The relatively low number-average molecular weight of 5.9 kg/mol results in a high concentration of chain ends that act as defects within the crystalline domains, significantly depressing the Tm compared to high-molecular-weight analogues. Additionally, the conformational flexibility introduced by the ethylene glycol units may reduce the stiffness of the backbone relative to aromatic polyesters, lowering the energy required for melting. Dominant Factor: Although the regular chemical structure promotes crystallinity, the low molecular weight is the dominant factor limiting the thermal stability of the crystals; the high density of chain ends disrupts lamellar thickness and crystal perfection, qualitatively suppressing the Tm relative to the theoretical maximum for this chemical composition."
    }
  },
  {
    "doi": null,
    "title": "Semicrystalline Polymers with High Dielectric Constant, Melting Temperature, and Charge-Discharge Efficiency",
    "year": null,
    "chemical_composition": {
      "repeat_unit_psmiles": null,
      "monomers": [
        {
          "name": "Tetrafluoroethylene",
          "smiles": "FC(F)=C(F)F",
          "ratio_value": 59,
          "ratio_unit": "wt%"
        },
        {
          "name": "Hexafluoropropylene",
          "smiles": "FC(F)=C(F)C(F)(F)F",
          "ratio_value": 22,
          "ratio_unit": "wt%"
        },
        {
          "name": "Vinylidene fluoride",
          "smiles": "C=C(F)F",
          "ratio_value": 19,
          "ratio_unit": "wt%"
        }
      ],
      "additives": [],
      "is_homopolymer": false
    },
    "processing_history": "Commercial resin from 3M in pellet form. Tm measured by DSC (TA DSC 100) at 10 °C/min (2nd heating cycle).",
    "hierarchical_structure": "Semicrystalline, broad melting process, heterogeneous composition distribution.",
    "properties": {
      "Tm": {
        "value": [
          164
        ],
        "unit": "°C"
      }
    },
    "analysis_with_hierarchical_structure": {
      "descriptive_text": "This material is a semicrystalline fluoropolymer terpolymer composed of tetrafluoroethylene (59 wt%), hexafluoropropylene (22 wt%), and vinylidene fluoride (19 wt%). Obtained as a commercial resin from 3M in pellet form, the material exhibits a heterogeneous composition distribution and a broad melting process. Thermal characterization was performed using differential scanning calorimetry on a TA DSC 100 instrument at a heating rate of 10 °C/min during the second heating cycle to determine the melting temperature.",
      "reasoning_analysis": "Increasing Factors: The high weight fraction of tetrafluoroethylene (59 wt%) provides a backbone rich in carbon-fluorine bonds with high stereoregularity, which inherently supports strong intermolecular interactions and stable crystal lattice formation, driving the melting temperature upward relative to less fluorinated polymers. The semicrystalline hierarchical structure confirms the existence of ordered lamellar regions necessary for a distinct melting transition. Decreasing Factors: The substantial incorporation of hexafluoropropylene (22 wt%) introduces bulky trifluoromethyl side groups that induce steric hindrance, disrupting chain packing and reducing crystal perfection. Additionally, the vinylidene fluoride content (19 wt%) and the reported heterogeneous composition distribution create structural irregularities within the lattice, while the broad melting process indicates a wide distribution of lamellar thicknesses and defect densities, all of which thermodynamically depress the melting temperature. The use of the second heating cycle eliminates thermal history from the commercial pelletizing process, ensuring the measured Tm reflects the inherent crystallinity rather than processing-induced orientation. Dominant Factor: The comonomer-induced disruption of crystallinity dominates the thermal behavior; although the tetrafluoroethylene content establishes a high thermal baseline, the steric interference from hexafluoropropylene and vinylidene fluoride units, compounded by the heterogeneous composition distribution, qualitatively lowers the Tm significantly compared to a pure polytetrafluoroethylene homopolymer."
    },
    "analysis_without_hierarchical_structure": {
      "descriptive_text": "The sample comprises a fluorinated terpolymer resin commercially sourced from 3M in pellet form, consisting of tetrafluoroethylene (59 wt%), hexafluoropropylene (22 wt%), and vinylidene fluoride (19 wt%). The melting temperature was characterized using differential scanning calorimetry (TA DSC 100) at a heating rate of 10 °C/min during the second heating cycle to eliminate prior thermal history effects.",
      "reasoning_analysis": "Increasing Factors: The high content of tetrafluoroethylene provides a backbone with significant stiffness and strong carbon-fluorine bond energies, which intrinsically supports higher thermal stability and crystalline order. The strong dipole interactions associated with the fluorinated structure also contribute to cohesive energy density, driving the melting temperature upward. Decreasing Factors: The incorporation of hexafluoropropylene and vinylidene fluoride comonomers introduces structural irregularities and bulky trifluoromethyl side groups that disrupt the regular packing of the polymer chains within the crystal lattice. This reduction in crystalline perfection and symmetry significantly lowers the thermodynamic stability of the crystalline phase compared to a homopolymer. Dominant Factor: The compositional irregularity introduced by the terpolymer architecture is the dominant factor qualitatively determining the melting temperature, as the disruption of the crystal lattice by comonomer units outweighs the intrinsic bond stiffness of the fluorinated backbone. The processing history involving the second heating cycle serves to standardize the measurement by removing thermal history variations from commercial pelletizing, ensuring the observed melting behavior reflects this intrinsic compositional limit."
    }
  },
  {
    "doi": "10.1088/1757-899X/78/1/012023",
    "title": "Influence of Carbon Nano Tubes on the Thermo-Mechanical Properties of Unsaturated Polyester Nanocomposite",
    "year": 2015,
    "chemical_composition": {
      "repeat_unit_psmiles": null,
      "monomers": [],
      "additives": [
        {
          "name": "Multi Walled Carbon Nanotubes",
          "type": "filler",
          "amount_value": 0.5,
          "amount_unit": "wt%"
        },
        {
          "name": "Methyl Ethyl keton peroxide",
          "type": "initiator",
          "amount_value": 1,
          "amount_unit": "wt%"
        }
      ],
      "is_homopolymer": false
    },
    "processing_history": "0.5 wt% MWCNT dispersed in THF (1:25), stirred 15 min, sonicated 1 h. Mixed with UPR, stirred 15 min, sonicated 2 h. Solvent evaporated at 66 °C for 5 minutes. Cooled to room temperature. 1 wt% MEKP added, cured at room temperature. Tm measured by DSC (TA/Q1000) heated from 30 to 400 °C at 10 °C/min in N2 atmosphere, reporting Tm1 peak.",
    "hierarchical_structure": "Micro-crystallinity increased with CNT content. CNT agglomeration observed at high concentration. Double-melting peaks observed.",
    "properties": {
      "Tm": {
        "value": [
          371
        ],
        "unit": "°C"
      }
    },
    "analysis_with_hierarchical_structure": {
      "descriptive_text": "The sample comprises an Unsaturated Polyester Resin (UPR) matrix composite reinforced with 0.5 wt% Multi-Walled Carbon Nanotubes (MWCNT) and initiated with 1 wt% Methyl Ethyl Ketone Peroxide (MEKP). Preparation involved dispersing the MWCNTs in THF followed by sonication, mixing with the UPR, and further sonication to ensure homogeneity before evaporating the solvent at 66 °C. The composite was subsequently cured at room temperature following the addition of the peroxide initiator. Structural characterization indicates increased micro-crystallinity associated with the CNT content, though agglomeration was noted, and thermal analysis revealed the presence of double-melting peaks during DSC heating scans reporting the Tm1 peak.",
      "reasoning_analysis": "Increasing Factors: The incorporation of Multi-Walled Carbon Nanotubes acts as a nucleating agent, evidenced by the reported increase in micro-crystallinity with CNT content, which promotes the formation of more stable crystalline domains and restricts chain mobility at the polymer-filler interface, thereby driving the Tm higher. Additionally, the crosslinking network formed during the MEKP-initiated cure restricts segmental motion, potentially stabilizing the crystalline regions against melting. Decreasing Factors: The room temperature curing process limits the thermal energy available for crystal perfection and reorganization compared to elevated temperature curing, likely resulting in less thermally stable crystallites. Furthermore, the observation of CNT agglomeration and double-melting peaks suggests the presence of imperfect crystal populations or melting-recrystallization phenomena, which typically manifest as lower temperature endotherms. Residual THF solvent, if not completely removed during evaporation at 66 °C, could also act as a plasticizer to depress the Tm. Dominant Factor: The nucleating effect of the MWCNTs enhancing micro-crystallinity is the dominant factor qualitatively defining the Tm behavior, as the structural data explicitly links CNT content to increased crystallinity, which generally overrides the disordering effects of ambient curing in determining the primary melting transition characteristics."
    },
    "analysis_without_hierarchical_structure": {
      "descriptive_text": "The sample comprises an Unsaturated Polyester Resin (UPR) composite containing 0.5 wt% Multi-Walled Carbon Nanotubes (MWCNT) as a filler and 1 wt% Methyl Ethyl Ketone Peroxide (MEKP) as an initiator. The MWCNTs were dispersed in tetrahydrofuran (THF) at a 1:25 ratio through stirring and sonication for one hour prior to mixing with the UPR matrix, followed by additional stirring and sonication for two hours. The solvent was evaporated at 66 °C for five minutes, and the mixture was cooled to room temperature before the addition of MEKP and subsequent curing at room temperature. The melting temperature was characterized using differential scanning calorimetry (DSC) under a nitrogen atmosphere, heating from 30 to 400 °C at a rate of 10 °C/min to report the Tm1 peak.",
      "reasoning_analysis": "Increasing Factors: The incorporation of Multi-Walled Carbon Nanotubes serves as a heterogeneous nucleating agent, which can promote the formation of more thermally stable crystalline domains within the polyester segments, thereby driving the Tm higher. Additionally, the strong interfacial interactions between the nanotubes and the polymer matrix restrict segmental chain mobility near the filler surface, contributing to an elevation in the melting temperature. Decreasing Factors: The curing process initiated by MEKP creates a crosslinked network structure typical of Unsaturated Polyester Resins, which disrupts chain regularity and packing efficiency required for crystallization, inherently depressing the Tm. Furthermore, the rapid solvent evaporation process may leave residual THF molecules within the matrix, acting as plasticizers that increase free volume and lower the Tm. Dominant Factor: While the MWCNTs provide nucleation sites that stabilize crystalline regions, the formation of the covalently crosslinked network during the room temperature curing process is the dominant factor, as the topological constraints imposed by the thermoset matrix fundamentally limit the extent and perfection of crystallinity, thereby governing the upper limit and behavior of the observed melting transition."
    }
  },
  {
    "doi": null,
    "title": "Mechanisms behind the Faceting of Catanionic Vesicles by Polycations: Chain Crystallization and Segregation",
    "year": 2006,
    "chemical_composition": {
      "repeat_unit_psmiles": null,
      "monomers": [
        {
          "name": "JR400 (Cationic hydroxyethyl cellulose derivative)",
          "smiles": null,
          "ratio_value": 2,
          "ratio_unit": "wt%"
        }
      ],
      "additives": [
        {
          "name": "SDS/DDAB mixture",
          "type": "surfactant",
          "amount_value": 15,
          "amount_unit": "mM"
        }
      ],
      "is_homopolymer": true
    },
    "processing_history": "Sample J2S15 prepared by mixing solid polymer and vesicle solution, vortexed, heated to 50 °C for 30 min, revortexed, centrifuged. Tm measured by DSC (Setaram microDSCIII) at 1 K/min heating rate, upscan.",
    "hierarchical_structure": "Vesicles with net negative charge, faceted shape below and above Tm. Gel-like structure.",
    "properties": {
      "Tm": {
        "value": [
          14.4
        ],
        "unit": "°C"
      }
    },
    "analysis_with_hierarchical_structure": {
      "descriptive_text": "The sample, designated J2S15, comprises a gel-like structure formed from 2 wt% JR400, a cationic hydroxyethyl cellulose derivative, interacting with a 15 mM mixture of SDS and DDAB surfactants. Preparation involved mixing the solid polymer with a vesicle solution, followed by vortexing, heating to 50 °C for 30 minutes, revortexing, and centrifugation to yield faceted vesicles with a net negative charge. The melting behavior was characterized using a Setaram microDSCIII at a heating rate of 1 K/min in upscan mode.",
      "reasoning_analysis": "Increasing Factors: The electrostatic complexation between the cationic hydroxyethyl cellulose derivative and the net negative vesicle surface restricts the conformational freedom of the surfactant alkyl chains, stabilizing the ordered gel phase. Additionally, the thermal processing history involving heating to 50 °C likely anneals the vesicle structure, promoting tighter packing and higher crystallinity within the bilayer, while the observed faceted morphology indicates a high degree of structural order that resists thermal disordering. Decreasing Factors: The use of a mixed surfactant system (SDS/DDAB) introduces compositional heterogeneity and packing defects compared to pure single-component surfactant vesicles, which can broaden the transition and lower the onset of melting. Furthermore, the hydroxyethyl substitution on the cellulose backbone reduces the regularity of the polymer component itself, potentially limiting any contributory crystalline ordering from the polysaccharide chains. Dominant Factor: The electrostatic interactions between the polyelectrolyte and the vesicle interface qualitatively dominate the thermal behavior, as the polymer adsorption imposes significant steric and electrostatic constraints that stabilize the ordered surfactant packing against thermal energy, likely resulting in a higher Tm relative to uncomplexed surfactant vesicles."
    },
    "analysis_without_hierarchical_structure": {
      "descriptive_text": "The sample, designated J2S15, comprises a cationic hydroxyethyl cellulose derivative (JR400) at a concentration of 2 wt% combined with an SDS/DDAB surfactant mixture at 15 mM. Material preparation involved mixing the solid polymer with the vesicle solution, followed by vortexing and thermal treatment at 50 °C for 30 minutes to facilitate interaction, after which the mixture was revortexed and centrifuged. The melting temperature was characterized using differential scanning calorimetry on a Setaram microDSCIII instrument at a heating rate of 1 K/min during an upscan.",
      "reasoning_analysis": "Increasing Factors: The cellulose backbone retains inherent structural rigidity and potential for interchain hydrogen bonding, which establishes a baseline crystalline stability resistant to thermal disruption. Additionally, the electrostatic attraction between the cationic polymer groups and the anionic SDS component of the surfactant mixture may form ionic complexes that act as physical crosslinks, potentially restricting chain mobility and stabilizing ordered domains against melting. Decreasing Factors: The chemical substitution of the cellulose backbone with hydroxyethyl and cationic groups introduces steric bulk and irregularity that disrupts the tight packing required for high-temperature crystalline melting. Furthermore, the presence of the SDS/DDAB surfactant mixture acts as a low-molecular-weight impurity within the polymer matrix; these molecules intercalate between chains, increasing free volume and depressing the melting point through a plasticization effect, while the solution-based processing history risks residual solvent retention that further destabilizes crystalline lattices. Dominant Factor: The disruption of interchain hydrogen bonding and crystal packing efficiency due to chemical derivation and surfactant intercalation qualitatively dominates the thermal behavior. While ionic interactions provide some stabilization, the structural disorder introduced by the substituents and the plasticizing influence of the surfactant additives drive the Tm lower relative to a pristine, unmodified cellulose crystal."
    }
  },
  {
    "doi": null,
    "title": "Semicrystalline Polymers with High Dielectric Constant, Melting Temperature, and Charge-Discharge Efficiency",
    "year": null,
    "chemical_composition": {
      "repeat_unit_psmiles": null,
      "monomers": [
        {
          "name": "Tetrafluoroethylene",
          "smiles": "FC(F)=C(F)F",
          "ratio_value": 76,
          "ratio_unit": "wt%"
        },
        {
          "name": "Hexafluoropropylene",
          "smiles": "FC(F)=C(F)C(F)(F)F",
          "ratio_value": 13,
          "ratio_unit": "wt%"
        },
        {
          "name": "Vinylidene fluoride",
          "smiles": "C=C(F)F",
          "ratio_value": 11,
          "ratio_unit": "wt%"
        }
      ],
      "additives": [],
      "is_homopolymer": false
    },
    "processing_history": "Commercial resin from 3M. Capacitor films produced using single screw CW Brabender extruder with film blown die. Tm measured by DSC (TA DSC 100) at 10 °C/min (1st heating cycle).",
    "hierarchical_structure": "Semicrystalline, broad melting process, heterogeneous composition distribution, exhibits two melting processes.",
    "properties": {
      "Tm": {
        "value": [
          228
        ],
        "unit": "°C"
      }
    },
    "analysis_with_hierarchical_structure": {
      "descriptive_text": "The sample is a semicrystalline fluoropolymer terpolymer composed of tetrafluoroethylene (76 wt%), hexafluoropropylene (13 wt%), and vinylidene fluoride (11 wt%). Sourced as a commercial resin from 3M, the material was processed into capacitor films using a single screw CW Brabender extruder equipped with a film blown die. Structural characterization reveals a heterogeneous composition distribution that exhibits two distinct melting processes and a broad melting range. The melting temperature was determined via differential scanning calorimetry (DSC) during the first heating cycle at a rate of 10 °C/min.",
