Repository: hhtrick/HHT-code

# HHT training framework

This directory contains model training, embedding precomputation, inference, article-level baselines and the curated datasets. All commands below assume that the working directory is `train_code/`.

## 3. Datasets and fixed partitions

Each main dataset is a JSON array at `dataset/{property}/{property}.json`. Entries contain source metadata, `chemical_composition`, `processing_history`, `hierarchical_structure`, `properties`, and two generated-analysis objects. Targets are stored as `properties[property]["value"]`; source metadata and target values are not predictive input fields.

| Property | Train | Validation | Test | Total |
|---|---:|---:|---:|---:|

File: train_code/dataset/Tm/Tm.json (part 59 of 200)
[
      "reasoning_analysis": "Increasing Factors: The high weight fraction of tetrafluoroethylene provides a backbone with significant chain stiffness and strong intermolecular forces characteristic of fluorocarbons, which intrinsically supports a higher equilibrium melting temperature. Additionally, the film blowing process involves extensional flow that can induce molecular orientation and promote the formation of thicker lamellae or more stable crystal morphologies, potentially elevating the observed Tm relative to quiescently cooled samples. Decreasing Factors: The incorporation of hexafluoropropylene and vinylidene fluoride comonomers introduces steric bulk and chemical irregularities into the crystal lattice, acting as defects that disrupt chain packing and significantly depress the Tm according to copolymer melting point depression theory. The observed heterogeneous composition distribution and broad melting process indicate a wide dispersion of crystal perfection and lamellar thickness, while the presence of two melting processes suggests the existence of less stable crystal phases or populations that melt at lower temperatures. Dominant Factor: The structural disruption caused by the terpolymer composition is the dominant factor, as the inclusion of comonomer units within the crystal lattice fundamentally lowers the thermodynamic stability of the crystals compared to a homopolymer, outweighing the potential stabilizing effects of processing-induced orientation on the final melting temperature."
    },
    "analysis_without_hierarchical_structure": {
      "descriptive_text": "This commercial resin from 3M comprises a fluoropolymer terpolymer composed of tetrafluoroethylene (76 wt%), hexafluoropropylene (13 wt%), and vinylidene fluoride (11 wt%). Capacitor films were produced from this resin using a single screw CW Brabender extruder with a film blown die, and the melting temperature was measured by DSC at 10 °C/min during the first heating cycle.",
      "reasoning_analysis": "Increasing Factors: The high mass fraction of tetrafluoroethylene promotes the formation of a stiff carbon-fluorine backbone with strong intermolecular interactions, supporting a highly crystalline structure that inherently resists thermal disruption. Furthermore, the processing history involving extrusion and film blowing induces molecular orientation and shear alignment, which can facilitate the formation of thicker or more stable lamellae, thereby elevating the observed melting temperature during the first heating cycle. Decreasing Factors: The incorporation of hexafluoropropylene and vinylidene fluoride comonomers introduces steric bulk and structural irregularities into the polymer lattice, disrupting chain packing efficiency and reducing the overall degree of crystallinity compared to a pure polytetrafluoroethylene homopolymer. These chemical defects act as impurities within the crystal phase, thermodynamically depressing the equilibrium melting temperature. Dominant Factor: The thermodynamic depression caused by the comonomer-induced lattice defects qualitatively dominates the baseline melting behavior relative to pure PTFE, establishing the fundamental thermal limit, while the extrusion-induced orientation serves as a secondary morphological factor that stabilizes the existing crystalline domains against immediate melting."
    }
  },
  {
    "doi": null,
    "title": "Semicrystalline Polymers with High Dielectric Constant, Melting Temperature, and Charge-Discharge Efficiency",
    "year": null,
    "chemical_composition": {
      "repeat_unit_psmiles": null,
      "monomers": [
        {
          "name": "Tetrafluoroethylene",
          "smiles": "FC(F)=C(F)F",
          "ratio_value": 67.5,
          "ratio_unit": "wt%"
        },
        {
          "name": "Hexafluoropropylene",
          "smiles": "FC(F)=C(F)C(F)(F)F",
          "ratio_value": 17.5,
          "ratio_unit": "wt%"
        },
        {
          "name": "Vinylidene fluoride",
          "smiles": "C=C(F)F",
          "ratio_value": 15,
          "ratio_unit": "wt%"
        }
      ],
      "additives": [],
      "is_homopolymer": false
    },
    "processing_history": "Commercial resin from 3M. Capacitor films produced using single screw CW Brabender extruder with film blown die. Tm measured by DSC (TA DSC 100) at 10 °C/min (1st heating cycle).",
    "hierarchical_structure": "Semicrystalline, broad melting process, heterogeneous composition distribution.",
    "properties": {
      "Tm": {
        "value": [
          188
        ],
        "unit": "°C"
      }
    },
    "analysis_with_hierarchical_structure": {
      "descriptive_text": "The sample comprises a fluorinated terpolymer consisting of tetrafluoroethylene (67.5 wt%), hexafluoropropylene (17.5 wt%), and vinylidene fluoride (15 wt%). Obtained as a commercial resin from 3M, the material was fabricated into capacitor films utilizing a single screw CW Brabender extruder with a film blown die. Hierarchical characterization indicates a semicrystalline morphology featuring a broad melting process and a heterogeneous composition distribution, with the melting temperature assessed by differential scanning calorimetry during the first heating cycle at 10 °C/min.",
      "reasoning_analysis": "Increasing Factors: The high weight fraction of tetrafluoroethylene provides a predominantly linear and symmetric backbone with strong carbon-fluorine bonds, promoting chain stiffness and facilitating crystalline packing relative to purely amorphous fluoropolymers. Additionally, the film blowing process involved in the processing history may induce molecular orientation and shear-induced crystallization, which can stabilize crystalline domains and potentially elevate the observed melting temperature. Decreasing Factors: The incorporation of hexafluoropropylene and vinylidene fluoride comonomers introduces structural irregularities and bulky trifluoromethyl side groups that disrupt the crystal lattice, leading to melting point depression consistent with Flory's theory for copolymers. The heterogeneous composition distribution and the broad melting process suggest a wide dispersion of lamellar thicknesses and crystal perfection, while the thermal history associated with extrusion and film blowing likely involved cooling rates that prevented the formation of highly perfect, thick crystals. Dominant Factor: The chemical modification via terpolymerization is the dominant factor, as the inclusion of comonomers fundamentally disrupts the high-symmetry lattice of polytetrafluoroethylene, qualitatively lowering the equilibrium melting temperature relative to the homopolymer, while the processing history and structural heterogeneity primarily govern the breadth and specific thermal behavior of the melting transition rather than the baseline thermodynamic potential."
    },
    "analysis_without_hierarchical_structure": {
      "descriptive_text": "The sample consists of a fluorinated terpolymer resin sourced commercially from 3M, composed of tetrafluoroethylene (67.5 wt%), hexafluoropropylene (17.5 wt%), and vinylidene fluoride (15 wt%). Capacitor films were fabricated from this resin using a single screw CW Brabender extruder equipped with a film blown die. The melting temperature was subsequently characterized via differential scanning calorimetry using a TA DSC 100 instrument at a heating rate of 10 °C/min during the first heating cycle.",
      "reasoning_analysis": "Increasing Factors: The high weight fraction of tetrafluoroethylene provides a stiff, fluorinated backbone with strong intermolecular forces and high structural symmetry, which intrinsically supports a high melting temperature. Furthermore, the processing history involving extrusion and film blowing induces shear forces that align polymer chains, potentially promoting orientation-induced crystallization that stabilizes the crystalline phase. Decreasing Factors: The incorporation of hexafluoropropylene and vinylidene fluoride introduces bulky side groups and structural asymmetry relative to a pure polytetrafluoroethylene lattice, acting as defects that reduce lamellar thickness and crystalline perfection. Additionally, the use of the first heating cycle in DSC measurement captures the non-equilibrium thermal history of the film blowing process, where rapid cooling may have limited crystal growth time. Dominant Factor: The chemical composition, specifically the majority presence of tetrafluoroethylene, dictates the fundamental crystal lattice type and thermal stability, serving as the primary determinant of the melting temperature despite the depressant effects of the comonomers and processing-induced morphological constraints."
    }
  },
  {
    "doi": null,
    "title": "Block Copolymers Comprising p-Conjugated and Liquid Crystalline Subunits: Induction of Macroscopic Nanodomain Orientation**",
    "year": 2010,
    "chemical_composition": {
      "repeat_unit_psmiles": "[*]c1sc(CCCCCC)cc1[*]",
      "monomers": [
        {
          "name": "3-hexylthiophene",
          "smiles": "CCCCCc1ccsc1",
          "ratio_value": null,
          "ratio_unit": null
        }
      ],
      "additives": [],
      "is_homopolymer": true
    },
    "processing_history": "Sample P3HT43-Br: P3HT macroinitiator synthesized via previously reported method. Tm measured by DSC on heating.",
    "hierarchical_structure": "Crystalline P3HT chains.",
    "properties": {
      "Tm": {
        "value": [
          206
        ],
        "unit": "°C"
      }
    },
    "analysis_with_hierarchical_structure": {
      "descriptive_text": "The sample comprises a crystalline poly(3-hexylthiophene) (P3HT) homopolymer, designated as P3HT43-Br, which was synthesized via a previously reported method to function as a macroinitiator. The material exhibits a hierarchical structure characterized by crystalline P3HT chains, indicative of sufficient regioregularity to enable ordered packing. Thermal characterization was performed using differential scanning calorimetry (DSC) during the heating cycle to assess the melting behavior.",
      "reasoning_analysis": "Increasing Factors: The rigid conjugated thiophene backbone restricts chain conformational freedom, while the crystalline hierarchical structure indicates strong interchain pi-pi stacking and interdigitation of the hexyl side chains, both of which significantly increase the lattice energy required for melting. Additionally, the homopolymer composition ensures chemical uniformity, preventing comonomer-induced disruption of the crystal lattice. Decreasing Factors: The presence of flexible hexyl side chains introduces aliphatic character that lowers the cohesive energy density compared to unsubstituted polythiophene, potentially reducing the thermal stability of the crystal phase. Furthermore, the designation as a macroinitiator implies specific end-groups and potentially lower molecular weights associated with initiation precursors, which increase the concentration of chain ends that act as defects within the crystalline lamellae, thereby depressing the equilibrium melting temperature. Dominant Factor: The strong intermolecular pi-pi stacking interactions combined with the ordered lamellar packing of the regioregular backbone qualitatively dominate the thermal behavior, establishing a distinct melting transition; however, the specific macroinitiator architecture and side-chain flexibility modulate this value relative to high-molecular-weight, pristine regioregular P3HT."
    },
    "analysis_without_hierarchical_structure": {
      "descriptive_text": "The sample consists of a poly(3-hexylthiophene) (P3HT) homopolymer, specifically designated as sample P3HT43-Br, which was synthesized as a macroinitiator following a previously reported method. The melting temperature was subsequently characterized using differential scanning calorimetry (DSC) during a heating cycle.",
      "reasoning_analysis": "Increasing Factors: The conjugated thiophene backbone provides inherent rigidity and facilitates strong interchain pi-pi stacking interactions, which stabilize the crystalline lattice and drive the Tm upward. Additionally, the hexyl side chains, assuming high regioregularity from the synthesis method, facilitate lamellar packing through side-chain interdigitation, further enhancing thermal stability. Decreasing Factors: The presence of flexible hexyl alkyl side chains increases the free volume relative to an unsubstituted polythiophene backbone, which can lower the energy required for chain mobility and melting compared to rigid rod polymers without solubilizing groups. Furthermore, any structural defects such as head-to-head linkages arising from the synthesis method would disrupt crystalline order and depress the Tm. Dominant Factor: The degree of regioregularity and the resulting ability of the hexyl side chains to form ordered lamellar structures is the dominant factor. While the flexible side chains introduce free volume, their capacity to interdigitate and crystallize in a highly regioregular matrix typically dictates the magnitude of the melting transition more significantly than the backbone rigidity alone."
    }
  },
  {
    "doi": null,
    "title": "Mechanisms behind the Faceting of Catanionic Vesicles by Polycations: Chain Crystallization and Segregation",
    "year": 2006,
    "chemical_composition": {
      "repeat_unit_psmiles": null,
      "monomers": [
        {
          "name": "LM200 (Hydrophobically modified cationic hydroxyethyl cellulose)",
          "smiles": null,
          "ratio_value": 3,
          "ratio_unit": "wt%"
        }
      ],
      "additives": [
        {
          "name": "SDS/DDAB mixture",
          "type": "surfactant",
          "amount_value": 8,
          "amount_unit": "mM"
        }
      ],
      "is_homopolymer": false
    },
    "processing_history": "Sample L3S8 prepared by mixing solid polymer and vesicle solution, vortexed, heated to 50 °C for 30 min, revortexed, centrifuged. Tm measured by DSC (Setaram microDSCIII) at 1 K/min heating rate, upscan. Second peak at 38.1 °C observed.",
    "hierarchical_structure": "Vesicles with net negative charge, faceted shape below Tm, spheroidal above Tm. Gel-like structure. Close to precipitation boundary.",
    "properties": {
      "Tm": {
        "value": [
          22.6
        ],
        "unit": "°C"
      }
    },
    "analysis_with_hierarchical_structure": {
      "descriptive_text": "The sample, designated L3S8, comprises a complex colloidal system consisting of 3 wt% LM200, a hydrophobically modified cationic hydroxyethyl cellulose, combined with an 8 mM mixture of SDS and DDAB surfactants. Preparation involved mixing the solid polymer with a vesicle solution, followed by vortexing, heating to 50 °C for 30 minutes, revortexing, and centrifugation to yield a gel-like structure situated close to the precipitation boundary. Hierarchical characterization indicates the formation of vesicles with a net negative charge that exhibit a morphological transition from a faceted shape below the melting temperature to a spheroidal geometry above it. Thermal analysis was conducted using differential scanning calorimetry (DSC) on a Setaram microDSCIII instrument at a heating rate of 1 K/min during an upscan, where a second peak was observed in the thermogram.",
      "reasoning_analysis": "Increasing Factors: The strong electrostatic complexation between the cationic hydroxyethyl cellulose backbone and the anionic SDS surfactant headgroups restricts interfacial mobility, thereby stabilizing the ordered vesicle structure and driving the Tm higher. Additionally, the hydrophobic modifications on the polymer anchor into the surfactant bilayer, increasing the cohesive energy density of the assembly, while the thermal annealing at 50 °C during processing may have enhanced the lateral packing order of the surfactant chains. Decreasing Factors: The use of a mixed surfactant system (SDS/DDAB) introduces packing defects and non-ideal mixing within the bilayer compared to pure single-component surfactants, which typically depresses the chain melting temperature. Furthermore, the steric bulk of the polymer backbone at the vesicle interface disrupts the crystalline packing of the surfactant tails, and the high hydration level inherent to the gel-like structure plasticizes the headgroup region, facilitating earlier transition. Dominant Factor: The dominant factor governing the Tm behavior is the strong electrostatic and hydrophobic association between the polymer and the surfactants, which stabilizes the faceted vesicle phase against thermal disruption; however, this stabilization is modulated by the inherent packing disorder introduced by the mixed surfactant composition and polymer intercalation, defining the specific transition temperature observed."
    },
    "analysis_without_hierarchical_structure": {
      "descriptive_text": "The sample, designated L3S8, consists of a mixture containing 3 wt% LM200, a hydrophobically modified cationic hydroxyethyl cellulose, combined with an 8 mM SDS/DDAB surfactant mixture. Preparation involved mixing the solid polymer with a vesicle solution, followed by vortexing and heating to 50 °C for 30 minutes to ensure homogeneity, after which the mixture was revortexed and centrifuged. The thermal properties were subsequently characterized using differential scanning calorimetry on a Setaram microDSCIII instrument at a heating rate of 1 K/min during an upscan, where a thermal transition peak was observed.",
      "reasoning_analysis": "Increasing Factors: The hydrophobic modification on the hydroxyethyl cellulose backbone introduces associative domains that function as physical crosslinks or crystallizable units, requiring significant thermal energy to disrupt and thereby intrinsically driving the Tm higher relative to the unmodified polymer. Additionally, the organized structure of the SDS/DDAB vesicles may interact with the polymer chains to form stable complexes that resist thermal dissociation. Decreasing Factors: The presence of the surfactant mixture and the aqueous vesicle solution environment acts as a plasticizing medium, increasing free volume and chain mobility which tends to depress the melting temperature. Furthermore, the dilute polymer concentration limits the density of intermolecular crystalline contacts compared to a bulk solid, potentially lowering the thermal stability of the ordered domains. Dominant Factor: While the hydrophobic associations provide the fundamental structural basis for the melting transition, the dominant factor influencing the final Tm behavior is the polymer-surfactant interaction within the aqueous medium; the competitive binding and solvation effects from the SDS/DDAB mixture and water likely modulate the stability of the hydrophobic domains, qualitatively determining the transition temperature relative to the pure polymer state."
    }
  },
  {
    "doi": "10.1002/mame.202000770",
    "title": "Tuning the Properties of Shape-Memory Polyurethanes via the Nature of the Polyester Switching Segment",
    "year": 2021,
    "chemical_composition": {
      "repeat_unit_psmiles": null,
      "monomers": [
        {
          "name": "4,4'-methylenediphenyl diisocyanate",
          "smiles": "O=C=Nc1ccc(Cc2ccc(N=C=O)cc2)cc1",
          "ratio_value": null,
          "ratio_unit": null
        },
        {
          "name": "1,4-butanediol",
          "smiles": "OCCCCO",
          "ratio_value": null,
          "ratio_unit": null
        },
        {
          "name": "Poly(1,12-dodecylene dodecanoate) diol",
          "smiles": null,
          "ratio_value": null,
          "ratio_unit": null
        }
      ],
      "additives": [],
      "is_homopolymer": false
    },
    "processing_history": "Solution polymerization of MDI, PDD diol, and BD. HS/SS molar ratio = 4. As-produced state. Tm measured by DSC at 10 °C/min (2nd heating).",
    "hierarchical_structure": "Semicrystalline segmented polyurethane.",
    "properties": {
      "Tm": {
        "value": [
          74
        ],
        "unit": "°C"
      }
    },
    "analysis_with_hierarchical_structure": {
      "descriptive_text": "The sample is a semicrystalline segmented polyurethane synthesized via solution polymerization using 4,4'-methylenediphenyl diisocyanate and 1,4-butanediol as hard segment precursors coupled with Poly(1,12-dodecylene dodecanoate) diol as the soft segment. The material was prepared with a hard segment to soft segment molar ratio of 4 and utilized in its as-produced state without further thermal treatment. Structural characterization confirms a semicrystalline morphology, and the melting temperature was determined using differential scanning calorimetry at a heating rate of 10 °C/min during the second heating cycle to erase prior thermal history.",
      "reasoning_analysis": "Increasing Factors: The incorporation of rigid aromatic 4,4'-methylenediphenyl diisocyanate units and short 1,4-butanediol extenders facilitates strong intermolecular hydrogen bonding and pi-pi stacking within the hard domains, significantly driving the Tm upward. Additionally, the high hard segment to soft segment molar ratio of 4 promotes hard segment continuity and crystallinity, further elevating the melting transition. Decreasing Factors: The presence of long aliphatic chains in the Poly(1,12-dodecylene dodecanoate) soft segments introduces conformational flexibility and free volume, which can disrupt hard segment ordering if phase mixing occurs during solution polymerization. Furthermore, the as-produced state implies a lack of thermal annealing, resulting in less perfect crystalline lamellae compared to annealed samples, while the solution processing method may limit molecular weight or trap residual solvent acting as a plasticizer. Dominant Factor: The high concentration of rigid hard segments and their inherent capacity to form strongly hydrogen-bonded crystalline domains qualitatively dominate the thermal behavior, establishing a high Tm baseline that outweighs the disordering effects of the flexible soft segments and the lack of post-synthesis annealing."
    },
    "analysis_without_hierarchical_structure": {
      "descriptive_text": "The sample comprises a segmented copolymer synthesized via solution polymerization of 4,4'-methylenediphenyl diisocyanate and 1,4-butanediol acting as hard segment precursors, combined with Poly(1,12-dodecylene dodecanoate) diol as the soft segment. The material was formulated with a hard segment to soft segment molar ratio of 4 and analyzed in its as-produced state. Thermal characterization was performed using differential scanning calorimetry at a heating rate of 10 °C/min during the second heating cycle.",
      "reasoning_analysis": "Increasing Factors: The chemical composition features rigid aromatic rings within the 4,4'-methylenediphenyl diisocyanate units and strong intermolecular hydrogen bonding capability within the urethane linkages, both of which significantly increase lattice energy and chain stiffness, driving the Tm upward. Furthermore, the processing history specifies a high hard segment to soft segment molar ratio of 4, which promotes the formation of extensive, continuous hard domains with high crystallinity, further elevating the melting temperature. Decreasing Factors: The solution polymerization method may result in less optimal chain packing efficiency compared to melt polymerization, and the as-produced state indicates a lack of thermal annealing that would otherwise perfect the crystalline structure. Additionally, any potential phase mixing where soft segment chains infiltrate hard domains would disrupt lattice regularity and depress the Tm. Dominant Factor: The high concentration of rigid hard segments combined with the strong directional hydrogen bonding interactions qualitatively dominates the thermal behavior, establishing a high baseline Tm associated with the hard phase melting that outweighs the disordering effects of the non-annealed processing history."
    }
  },
  {
    "doi": "10.1002/mame.202000770",
    "title": "Tuning the Properties of Shape-Memory Polyurethanes via the Nature of the Polyester Switching Segment",
    "year": 2021,
    "chemical_composition": {
      "repeat_unit_psmiles": null,
      "monomers": [
        {
          "name": "4,4'-methylenediphenyl diisocyanate",
          "smiles": "O=C=Nc1ccc(Cc2ccc(N=C=O)cc2)cc1",
          "ratio_value": null,
          "ratio_unit": null
        },
        {
          "name": "1,4-butanediol",
          "smiles": "OCCCCO",
          "ratio_value": null,
          "ratio_unit": null
        },
        {
          "name": "Poly(1,6-hexylene dodecanoate) diol (PHD1)",
          "smiles": null,
          "ratio_value": null,
          "ratio_unit": null
        }
      ],
      "additives": [],
      "is_homopolymer": false
    },
    "processing_history": "Solution polymerization of MDI, PHD1 diol, and BD. HS/SS molar ratio = 4. As-produced state. Tm measured by DSC at 10 °C/min (2nd heating).",
    "hierarchical_structure": "Semicrystalline segmented polyurethane.",
    "properties": {
      "Tm": {
        "value": [
          70
        ],
        "unit": "°C"
      }
    },
    "analysis_with_hierarchical_structure": {
      "descriptive_text": "The sample consists of a semicrystalline segmented polyurethane synthesized via solution polymerization of 4,4'-methylenediphenyl diisocyanate and 1,4-butanediol hard segment precursors with Poly(1,6-hexylene dodecanoate) diol soft segments. Prepared with a hard segment to soft segment molar ratio of 4, the material was analyzed in its as-produced state using differential scanning calorimetry during the second heating cycle at 10 °C/min to evaluate the melting temperature.",
      "reasoning_analysis": "Increasing Factors: The presence of rigid aromatic 4,4'-methylenediphenyl diisocyanate units within the hard segments enhances chain stiffness and facilitates pi-pi stacking, significantly stabilizing the crystal lattice against thermal disruption. Additionally, the high hard segment to soft segment molar ratio of 4 promotes extensive microphase separation and hard domain continuity, while the strong intermolecular hydrogen bonding inherent to the urethane linkages increases the energy required to melt the crystalline regions. Decreasing Factors: The inclusion of flexible aliphatic Poly(1,6-hexylene dodecanoate) diol soft segments introduces structural irregularity that can disrupt the packing efficiency of the hard segments, potentially reducing overall crystallinity. Furthermore, the solution polymerization method may limit molecular weight compared to bulk processes, restricting crystal growth, and the use of the as-produced state without thermal annealing may result in less perfect crystallites compared to optimized thermal histories. Dominant Factor: The high concentration of rigid hard segments dictated by the HS/SS molar ratio of 4, combined with the strong cohesive energy density from hydrogen bonding and aromatic interactions, qualitatively dominates the thermal behavior, establishing a robust melting transition associated with the hard phase despite the diluting effect of the soft segments."
    },
    "analysis_without_hierarchical_structure": {
      "descriptive_text": "The sample is a segmented polyurethane copolymer synthesized via solution polymerization using 4,4'-methylenediphenyl diisocyanate and 1,4-butanediol as hard segment precursors, combined with Poly(1,6-hexylene dodecanoate) diol (PHD1) as the soft segment. The formulation was prepared with a hard segment to soft segment molar ratio of 4 and tested in the as-produced state. The melting temperature was characterized using differential scanning calorimetry at a heating rate of 10 °C/min during the second heating cycle.",
      "reasoning_analysis": "Increasing Factors: The exceptionally high hard segment to soft segment molar ratio of 4 significantly promotes the formation of extensive hard domain ordering and crystallinity, as the rigid aromatic 4,4'-methylenediphenyl diisocyanate and short 1,4-butanediol chain extender facilitate tight packing and strong intermolecular hydrogen bonding, intrinsically driving the Tm higher. Decreasing Factors: The solution polymerization method may introduce structural irregularities or limit the degree of microphase separation compared to bulk polymerization, while the presence of the flexible Poly(1,6-hexylene dodecanoate) diol (PHD1) soft segments acts as defects within the hard phase lattice, potentially disrupting crystal perfection and depressing the Tm. Dominant Factor: The volumetric dominance of the hard segment phase due to the high molar ratio qualitatively overrides the disruptive effects of the soft segment, establishing the melting behavior as primarily driven by the dissociation of the highly ordered, rigid hard segment domains, thus dominating the final Tm behavior."
    }
  },
  {
    "doi": null,
    "title": "Mechanisms behind the Faceting of Catanionic Vesicles by Polycations: Chain Crystallization and Segregation",
    "year": 2006,
    "chemical_composition": {
      "repeat_unit_psmiles": null,
      "monomers": [
        {
          "name": "HMHEC (Hydrophobically modified hydroxyethyl cellulose)",
          "smiles": null,
          "ratio_value": 3,
          "ratio_unit": "wt%"
        }
      ],
      "additives": [
        {
          "name": "SDS/DDAB mixture",
          "type": "surfactant",
          "amount_value": 8,
          "amount_unit": "mM"
        }
      ],
      "is_homopolymer": false
    },
    "processing_history": "Sample H3S8 prepared by mixing solid polymer and vesicle solution, vortexed, heated to 50 °C for 30 min, revortexed, centrifuged. Tm measured by DSC (Setaram microDSCIII) at 1 K/min heating rate, upscan.",
    "hierarchical_structure": "Vesicles with net negative charge. Gel-like structure.",
    "properties": {
      "Tm": {
        "value": [
          17.8
        ],
        "unit": "°C"
      }
    },
    "analysis_with_hierarchical_structure": {
      "descriptive_text": "The sample, designated H3S8, comprises hydrophobically modified hydroxyethyl cellulose (HMHEC) at 3 wt% integrated with an 8 mM mixture of SDS and DDAB surfactants. This system was fabricated by mixing the solid polymer with a vesicle solution, followed by vortexing, heating to 50 °C for 30 minutes, revortexing, and centrifugation to produce a gel-like structure consisting of vesicles with a net negative charge. Thermal analysis was conducted using a Setaram microDSCIII at a heating rate of 1 K/min during an upscan to determine the melting temperature.",
      "reasoning_analysis": "Increasing Factors: The hydrophobic modification of the cellulose backbone introduces physical crosslinking points through hydrophobic associations, which require substantial thermal energy to dissociate, thereby driving the Tm higher. Additionally, the ordered packing of alkyl chains within the surfactant vesicle structure contributes to the thermal stability of the supramolecular assembly. Decreasing Factors: The presence of the SDS/DDAB surfactant mixture can intercalate between polymer chains, disrupting intrinsic polymer crystallinity and acting as a lubricant that facilitates chain mobility. Furthermore, the gel-like nature implies a hydrated state where water molecules act as potent plasticizers for the cellulose derivative, significantly reducing the energy required for chain mobilization and domain melting, while electrostatic repulsion from the net negative charge may prevent dense packing. Dominant Factor: The dominant factor is the supramolecular interaction between the hydrophobically modified polymer and the surfactant vesicles. While the hydrophobic associations provide structural integrity, the aqueous environment and surfactant-induced disruption of polymer crystallinity qualitatively dictate a Tm governed by the dissociation of the physical network and surfactant phase transition rather than the melting of pristine polymer crystals."
    },
    "analysis_without_hierarchical_structure": {
      "descriptive_text": "The sample, designated H3S8, comprises hydrophobically modified hydroxyethyl cellulose (HMHEC) at 3 wt% blended with an 8 mM mixture of sodium dodecyl sulfate (SDS) and dimethyldioctadecylammonium bromide (DDAB) surfactants. Preparation involved mixing the solid polymer with a vesicle solution, followed by vortexing and heating to 50 °C for 30 minutes to promote interaction. The mixture was subsequently revortexed and centrifuged before characterization. The melting temperature was measured using differential scanning calorimetry on a Setaram microDSCIII instrument at a heating rate of 1 K/min during an upscan.",
      "reasoning_analysis": "Increasing Factors: The formation of hydrophobic associations between the HMHEC grafts and the surfactant tails can act as physical crosslinks, potentially restricting chain mobility and stabilizing ordered domains. Additionally, the thermal treatment at 50 °C during processing may facilitate slight annealing of existing crystalline regions, theoretically supporting a higher melting transition. Decreasing Factors: The hydrophobic modification of the cellulose backbone inherently disrupts the extensive interchain hydrogen bonding network required for high crystallinity, lowering the energy required for melting. Furthermore, the incorporation of the SDS/DDAB surfactant mixture introduces molecular impurities that disrupt chain packing and lamellar thickness, while any residual water from the vesicle solution processing would act as a plasticizer to depress the transition. Dominant Factor: The structural irregularity introduced by the hydrophobic modification combined with the impurity effect of the surfactant mixture qualitatively dominates the thermal behavior, likely resulting in a depressed Tm compared to the unmodified parent polymer due to reduced crystalline perfection and lattice disruption."
    }
  },
  {
    "doi": null,
    "title": "Semicrystalline Polymers with High Dielectric Constant, Melting Temperature, and Charge-Discharge Efficiency",
    "year": null,
    "chemical_composition": {
      "repeat_unit_psmiles": "[*]C(F)(F)C[*]",
      "monomers": [
        {
          "name": "Vinylidene fluoride",
          "smiles": "C=C(F)F",
          "ratio_value": null,
          "ratio_unit": null
        }
      ],
      "additives": [],
      "is_homopolymer": true
    },
    "processing_history": "Commercial capacitor film produced with melt extrusion and biaxial orientation. Tm measured by DSC (TA DSC 100) at 10 °C/min (1st heating cycle).",
    "hierarchical_structure": "Semicrystalline, narrow melting process.",
    "properties": {
      "Tm": {
        "value": [
          174
        ],
        "unit": "°C"
      }
    },
    "analysis_with_hierarchical_structure": {
      "descriptive_text": "The sample comprises a semicrystalline poly(vinylidene fluoride) homopolymer characterized by a narrow melting process. Manufactured as a commercial capacitor film, the material was subjected to melt extrusion followed by biaxial orientation to achieve structural alignment. Thermal analysis was conducted using differential scanning calorimetry on a TA DSC 100 instrument during the first heating cycle at a rate of 10 °C/min.",
      "reasoning_analysis": "Increasing Factors: The vinylidene fluoride repeat units contain highly electronegative fluorine atoms that generate strong intermolecular dipole-dipole interactions, requiring substantial thermal energy to disrupt the crystal lattice. The homopolymer composition ensures high chain regularity which promotes efficient packing, while the biaxial orientation processing history aligns the polymer chains, likely increasing lamellar thickness and crystalline perfection. Decreasing Factors: The melting temperature is inherently limited by the finite thickness of the crystalline lamellae according to the Thomson-Gibbs relationship, preventing it from reaching the equilibrium melting point of an infinite crystal. Additionally, the thermal history associated with the initial melt extrusion cooling may kinetically trap less stable polymorphic forms or thinner lamellae before the orientation step occurs. Dominant Factor: The intense dipole interactions arising from the fluorinated backbone combined with the high stereochemical regularity of the homopolymer serve as the primary drivers for the melting behavior, outweighing the depressant effects of finite crystal size and processing-induced kinetic constraints."
    },
    "analysis_without_hierarchical_structure": {
      "descriptive_text": "The sample comprises a poly(vinylidene fluoride) homopolymer configured as a commercial capacitor film. Processing involved melt extrusion followed by biaxial orientation to establish the final film morphology. Characterization of the melting temperature was performed using differential scanning calorimetry on a TA DSC 100 instrument, utilizing a heating rate of 10 °C/min during the first heating cycle.",
      "reasoning_analysis": "Increasing Factors: The chemical composition features a highly fluorinated backbone where the strong electronegativity of fluorine atoms creates substantial dipole-dipole interactions between chains, significantly increasing the cohesive energy density and lattice stability required for melting. Furthermore, the processing history involving biaxial orientation aligns the polymer chains, promoting higher crystallinity and potentially thicker lamellae, which thermodynamically stabilizes the crystal phase against melting. Decreasing Factors: The melt extrusion process may involve rapid cooling rates that could result in the formation of thinner lamellae or metastable crystal phases with lower thermal stability compared to equilibrium crystals. Additionally, measuring during the first heating cycle captures any processing-induced thermal history or structural defects that might depress the observed melting onset relative to a fully annealed standard. Dominant Factor: The intrinsic cohesive energy derived from the strong C-F dipoles in the poly(vinylidene fluoride) backbone is the dominant factor, as it establishes the fundamental thermodynamic baseline for the melting temperature, overriding morphological variations introduced by the processing history."
    }
  },
  {
    "doi": "10.1002/mame.202000770",
    "title": "Tuning the Properties of Shape-Memory Polyurethanes via the Nature of the Polyester Switching Segment",
    "year": 2021,
    "chemical_composition": {
      "repeat_unit_psmiles": null,
      "monomers": [
        {
          "name": "4,4'-methylenediphenyl diisocyanate",
          "smiles": "O=C=Nc1ccc(Cc2ccc(N=C=O)cc2)cc1",
          "ratio_value": null,
          "ratio_unit": null
        },
        {
          "name": "1,4-butanediol",
          "smiles": "OCCCCO",
          "ratio_value": null,
          "ratio_unit": null
        },
        {
          "name": "Poly(1,6-hexylene dodecanoate) diol (PHD1)",
          "smiles": null,
          "ratio_value": null,
          "ratio_unit": null
        }
      ],
      "additives": [],
      "is_homopolymer": false
    },
    "processing_history": "Solution polymerization of MDI, PHD1 diol, and BD. HS/SS molar ratio = 4. Melt-processed (compression-molded at 180 °C). Tm measured by DSC at 10 °C/min (2nd heating).",
    "hierarchical_structure": "Semicrystalline segmented polyurethane.",
    "properties": {
      "Tm": {
        "value": [
          72
        ],
        "unit": "°C"
      }
    },
    "analysis_with_hierarchical_structure": {
