Repository: hhtrick/HHT-code

# HHT training framework

This directory contains model training, embedding precomputation, inference, article-level baselines and the curated datasets. All commands below assume that the working directory is `train_code/`.

## 3. Datasets and fixed partitions

Each main dataset is a JSON array at `dataset/{property}/{property}.json`. Entries contain source metadata, `chemical_composition`, `processing_history`, `hierarchical_structure`, `properties`, and two generated-analysis objects. Targets are stored as `properties[property]["value"]`; source metadata and target values are not predictive input fields.

| Property | Train | Validation | Test | Total |
|---|---:|---:|---:|---:|

File: train_code/dataset/Tm/Tm.json (part 60 of 200)
[
      "descriptive_text": "The sample is a semicrystalline segmented polyurethane synthesized via solution polymerization using 4,4'-methylenediphenyl diisocyanate (MDI) and 1,4-butanediol (BD) as hard segment components, coupled with Poly(1,6-hexylene dodecanoate) diol (PHD1) as the soft segment. The material was formulated with a hard segment to soft segment molar ratio of 4 and subsequently melt-processed via compression molding at 180 °C. Thermal characterization was performed using differential scanning calorimetry (DSC) at a heating rate of 10 °C/min during the second heating cycle to evaluate the melting behavior.",
      "reasoning_analysis": "Increasing Factors: The incorporation of aromatic 4,4'-methylenediphenyl diisocyanate (MDI) units introduces rigid phenyl rings into the polymer backbone, significantly increasing chain stiffness and packing efficiency. Furthermore, the urethane linkages facilitate strong intermolecular hydrogen bonding within the hard segments, which stabilizes the crystal lattice and requires higher thermal energy to disrupt. The high hard segment to soft segment molar ratio of 4 promotes the formation of extensive, continuous hard domain crystallites, while the compression molding at 180 °C allows for sufficient chain mobility and relaxation to optimize crystalline order prior to measurement. Decreasing Factors: The presence of flexible aliphatic chains in the Poly(1,6-hexylene dodecanoate) diol soft segments introduces conformational freedom that can disrupt the regularity of hard segment packing if microphase separation is incomplete. Additionally, the segmented architecture inherently creates structural defects at the hard-soft segment junctions, reducing crystallite perfection compared to a homopolymer, and the use of the second heating cycle in DSC erases any processing-induced orientation that might have otherwise elevated the melting point. Dominant Factor: The dominant factor governing the Tm is the high concentration of hard segments combined with the robust hydrogen bonding network within the MDI-BD domains. Despite the flexibility introduced by the soft segments and the architectural defects inherent to segmented copolymers, the high molar ratio of rigid, hydrogen-bonding capable hard segments ensures the formation of a stable crystalline phase that dictates the overall melting behavior."
    },
    "analysis_without_hierarchical_structure": {
      "descriptive_text": "The sample is a segmented copolymer synthesized via solution polymerization utilizing 4,4'-methylenediphenyl diisocyanate, 1,4-butanediol, and Poly(1,6-hexylene dodecanoate) diol (PHD1) as monomers, formulated with a hard segment to soft segment molar ratio of 4. Following synthesis, the material underwent melt-processing via compression molding at 180 °C, and the melting temperature was characterized by differential scanning calorimetry at a heating rate of 10 °C/min during the second heating cycle.",
      "reasoning_analysis": "Increasing Factors: The presence of 4,4'-methylenediphenyl diisocyanate and 1,4-butanediol creates rigid hard segments capable of strong intermolecular hydrogen bonding and aromatic pi-pi stacking, which inherently increases the lattice energy required for melting. Additionally, the high hard segment to soft segment molar ratio of 4 promotes significant hard domain crystallinity and microphase separation, further driving the Tm upward. Decreasing Factors: The inclusion of flexible Poly(1,6-hexylene dodecanoate) diol soft segments introduces structural discontinuity; if phase mixing occurs, these segments act as impurities within the hard domains, disrupting crystal perfection and depressing the Tm. Furthermore, the thermal history associated with compression molding at 180 °C could induce variations in crystallite size distribution if cooling was not uniform, potentially broadening or slightly lowering the observed onset of melting. Dominant Factor: The high concentration of rigid hard segments dictated by the HS/SS molar ratio qualitatively dominates the thermal behavior, ensuring that the stability of the aromatic urethane crystalline domains governs the melting transition despite the diluting presence of the soft segments."
    }
  },
  {
    "doi": null,
    "title": "Mechanisms behind the Faceting of Catanionic Vesicles by Polycations: Chain Crystallization and Segregation",
    "year": 2006,
    "chemical_composition": {
      "repeat_unit_psmiles": null,
      "monomers": [
        {
          "name": "JR400 (Cationic hydroxyethyl cellulose derivative)",
          "smiles": null,
          "ratio_value": 3,
          "ratio_unit": "wt%"
        }
      ],
      "additives": [
        {
          "name": "SDS/DDAB mixture",
          "type": "surfactant",
          "amount_value": 10,
          "amount_unit": "mM"
        }
      ],
      "is_homopolymer": true
    },
    "processing_history": "Sample J3S10 prepared by mixing solid polymer and vesicle solution, vortexed, heated to 50 °C for 30 min, revortexed, centrifuged. Tm measured by DSC (Setaram microDSCIII) at 1 K/min heating rate, upscan.",
    "hierarchical_structure": "Vesicles with net negative charge, faceted shape below and above Tm. Gel-like structure.",
    "properties": {
      "Tm": {
        "value": [
          14.2
        ],
        "unit": "°C"
      }
    },
    "analysis_with_hierarchical_structure": {
      "descriptive_text": "The sample, designated J3S10, comprises a cationic hydroxyethyl cellulose derivative (JR400) homopolymer at 3 wt% integrated with an SDS/DDAB surfactant mixture at 10 mM concentration. Processing involved mixing the solid polymer with a vesicle solution, followed by vortexing, heating to 50 °C for 30 minutes, revortexing, and centrifugation to produce a gel-like structure consisting of vesicles with a net negative charge and a faceted shape that persists both below and above the melting temperature. Thermal analysis was conducted using a Setaram microDSCIII at a heating rate of 1 K/min during the upscan.",
      "reasoning_analysis": "Increasing Factors: The formation of a gel-like structure with faceted vesicles indicates a high degree of supramolecular order and packing efficiency, which generally stabilizes the ordered phase against thermal disruption. Additionally, the electrostatic interactions between the cationic hydroxyethyl cellulose derivative and the anionic components of the SDS/DDAB mixture create physical crosslinks that restrict chain mobility and enhance thermal stability. The slow DSC heating rate of 1 K/min ensures the measurement captures the equilibrium transition, reflecting the true stability of the ordered domains without kinetic underestimation. Decreasing Factors: The chemical modification of the cellulose backbone with hydroxyethyl and cationic groups disrupts the extensive intermolecular hydrogen bonding network found in native cellulose, inherently reducing crystallinity and lowering the melting temperature. The presence of the surfactant mixture and the likely aqueous environment required for vesicle formation act as plasticizers, increasing free volume and chain mobility within the amorphous regions. Furthermore, the processing history involving heating to only 50 °C may limit the annealing of crystalline defects, potentially resulting in less perfect crystallites compared to higher temperature treatments. Dominant Factor: The dominant factor governing the Tm behavior is the supramolecular architecture formed by the polymer-surfactant complexation. While the chemical substitution reduces the intrinsic crystallinity of the polymer backbone, the strong electrostatic associations and the organized vesicular morphology impose a structural rigidity that stabilizes the system. Consequently, the thermal transition is primarily dictated by the stability of these intermolecular complexes and the surfactant packing rather than the melting of pure polymer crystallites."
    },
    "analysis_without_hierarchical_structure": {
      "descriptive_text": "The sample, designated J3S10, comprises a cationic hydroxyethyl cellulose derivative (JR400) interacting with a mixed surfactant system of sodium dodecyl sulfate (SDS) and didodecyldimethylammonium bromide (DDAB). Preparation involved mixing the solid polymer with a vesicle solution containing the surfactant mixture at a concentration of 10 mM, followed by vortexing and heating to 50 °C for 30 minutes to facilitate interaction. The mixture was revortexed and centrifuged prior to characterization, where the melting temperature was measured by differential scanning calorimetry using a Setaram microDSCIII at a heating rate of 1 K/min during an upscan.",
      "reasoning_analysis": "Increasing Factors: The formation of electrostatic complexes between the cationic quaternary ammonium groups on the JR400 backbone and the anionic SDS surfactant creates physical crosslinks that restrict polymer chain mobility, thereby stabilizing ordered domains and driving the Tm higher. Additionally, the processing history includes a thermal treatment at 50 °C, which acts as an annealing step allowing chains to relax into more thermodynamically stable configurations, potentially enhancing crystalline perfection. Decreasing Factors: The chemical modification of the cellulose backbone with hydroxyethyl and cationic groups inherently disrupts the extensive interchain hydrogen bonding network found in native cellulose, reducing lattice energy and lowering the Tm. Furthermore, the intercalation of surfactant alkyl chains between polymer segments acts as a plasticizer, increasing free volume and disrupting the regular packing required for stable crystallite formation. Dominant Factor: While the chemical substitution reduces the baseline crystallinity compared to native cellulose, the strong electrostatic complexation formed during the specific heated mixing process is the dominant factor governing the thermal behavior of this sample; these ionic interactions impose significant constraints on chain mobility that qualitatively stabilize the existing ordered regions against melting relative to a non-complexed polymer-surfactant physical mixture."
    }
  },
  {
    "doi": "10.3390/ma17010152",
    "title": "Mechanical Properties of 3D-Printed Liquid Crystalline Polymers with Low and High Melting Temperatures",
    "year": 2024,
    "chemical_composition": {
      "repeat_unit_psmiles": null,
      "monomers": [
        {
          "name": "p-hydroxybenzoic acid",
          "smiles": "Oc1ccc(C(=O)O)cc1",
          "ratio_value": 73,
          "ratio_unit": "mol%"
        },
        {
          "name": "2,6-hydroxynaphthoic acid",
          "smiles": "Oc1ccc2cc(C(=O)O)ccc2c1",
          "ratio_value": 27,
          "ratio_unit": "mol%"
        }
      ],
      "additives": [],
      "is_homopolymer": false
    },
    "processing_history": "Virgin granule and filament. DSC 1st heating run (Mettler Toledo DSC 2), -20 to 400 °C, 10 K/min, N2 purge. Peak Tm1.",
    "hierarchical_structure": "Semi-crystalline, nematic mesophase.",
    "properties": {
      "Tm": {
        "value": [
          273
        ],
        "unit": "°C"
      }
    },
    "analysis_with_hierarchical_structure": {
      "descriptive_text": "The sample comprises a semi-crystalline copolymer synthesized from p-hydroxybenzoic acid (73 mol%) and 2,6-hydroxynaphthoic acid (27 mol%), which exhibits a nematic mesophase indicative of liquid crystalline behavior. Processed as virgin granules and filament, the material was characterized by differential scanning calorimetry (DSC) during a first heating run from -20 to 400 °C at 10 K/min under a nitrogen purge to determine the primary melting temperature (Tm1).",
      "reasoning_analysis": "Increasing Factors: The fully aromatic backbone consisting of rigid p-hydroxybenzoic acid and 2,6-hydroxynaphthoic acid units imposes severe restrictions on chain flexibility, necessitating high thermal energy to transition from the ordered solid state to the isotropic melt. The presence of a nematic mesophase signifies strong orientational order and extensive intermolecular pi-pi stacking interactions, which significantly stabilize the crystalline domains and drive the Tm upward. Decreasing Factors: The copolymerization strategy, specifically the inclusion of 27 mol% 2,6-hydroxynaphthoic acid, introduces comonomer irregularities that disrupt the perfect lattice packing found in the poly(p-hydroxybenzoic acid) homopolymer, thereby lowering the Tm to achieve processability. Furthermore, the processing history indicates a first heating run on virgin granules, meaning the measured Tm reflects the specific crystallinity and thermal history imparted during the initial granule and filament formation rather than an equilibrium state erased by prior melting, which could introduce variability based on those initial cooling conditions. Dominant Factor: The dominant factor governing the Tm is the intrinsic rigidity of the aromatic backbone coupled with the liquid crystalline nematic order, which establishes a fundamentally high melting regime; however, the specific comonomer ratio acts as the primary modulator that defines the exact thermal threshold within this high-performance range."
    },
    "analysis_without_hierarchical_structure": {
      "descriptive_text": "The sample comprises a copolyester synthesized from p-hydroxybenzoic acid and 2,6-hydroxynaphthoic acid monomers with a molar composition of 73% and 27%, respectively. Provided in the form of virgin granules and filament without additional additives, the material underwent thermal characterization using a Mettler Toledo DSC 2 instrument. The melting behavior was assessed during the first heating run from -20 to 400 °C at a rate of 10 K/min under a nitrogen purge, recording the peak melting temperature.",
      "reasoning_analysis": "Increasing Factors: The chemical composition features a fully aromatic backbone with a high proportion of linear p-hydroxybenzoic acid units, creating a rigid rod-like polymer architecture that strongly restricts chain mobility and enhances intermolecular cohesive energy density. This structural rigidity, inherent to liquid crystalline polyesters, fundamentally drives the melting temperature upward by stabilizing the crystalline phase against thermal disruption. Decreasing Factors: The incorporation of 2,6-hydroxynaphthoic acid comonomers introduces structural irregularity and steric bulk compared to a pure homopolymer lattice, which disrupts perfect crystalline packing efficiency. This copolymerization effect inherently lowers the melting point relative to the theoretical maximum of the individual homopolymer components due to reduced lattice perfection. Dominant Factor: The intrinsic rigidity of the aromatic backbone serves as the dominant factor governing the thermal stability. While the copolymeric structure introduces defects that reduce crystalline perfection, the high concentration of rigid aromatic units ensures a highly stable crystalline morphology that outweighs the depressive effects of comonomer irregularity, establishing a high baseline melting temperature."
    }
  },
  {
    "doi": null,
    "title": "Mechanisms behind the Faceting of Catanionic Vesicles by Polycations: Chain Crystallization and Segregation",
    "year": 2006,
    "chemical_composition": {
      "repeat_unit_psmiles": null,
      "monomers": [
        {
          "name": "HMHEC (Hydrophobically modified hydroxyethyl cellulose)",
          "smiles": null,
          "ratio_value": 1,
          "ratio_unit": "wt%"
        }
      ],
      "additives": [
        {
          "name": "SDS/DDAB mixture",
          "type": "surfactant",
          "amount_value": 8,
          "amount_unit": "mM"
        }
      ],
      "is_homopolymer": false
    },
    "processing_history": "Sample H1S8 prepared by mixing solid polymer and vesicle solution, vortexed, heated to 50 °C for 30 min, revortexed, centrifuged. Tm measured by DSC (Setaram microDSCIII) at 1 K/min heating rate, upscan.",
    "hierarchical_structure": "Vesicles with net negative charge. Gel-like structure.",
    "properties": {
      "Tm": {
        "value": [
          18.2
        ],
        "unit": "°C"
      }
    },
    "analysis_with_hierarchical_structure": {
      "descriptive_text": "The sample, designated H1S8, comprises a hydrophobically modified hydroxyethyl cellulose (HMHEC) system containing 1 wt% polymer and an 8 mM mixture of SDS and DDAB surfactants. Prepared by mixing the solid polymer with a vesicle solution, the material underwent vortexing, heating to 50 °C for 30 minutes, revortexing, and centrifugation to form a gel-like structure consisting of vesicles with a net negative charge. Thermal analysis was conducted using differential scanning calorimetry (DSC) on a Setaram microDSCIII at a heating rate of 1 K/min during an upscan.",
      "reasoning_analysis": "Increasing Factors: The hydrophobic modification of the cellulose backbone promotes interchain associations and the formation of hydrophobic domains, which can stabilize ordered regions and inherently drive the Tm higher compared to unmodified derivatives. Additionally, the inclusion of DDAB surfactant introduces long alkyl chains that pack within the vesicle bilayers, contributing to a structured phase transition temperature associated with chain melting. Decreasing Factors: The presence of the aqueous vesicle solution acts as a plasticizing medium, significantly increasing free volume and disrupting polymer crystallinity, which lowers the Tm. Furthermore, the surfactant mixture acts as an impurity within the polymer matrix, introducing structural disorder, while the resulting gel-like morphology indicates a less ordered state compared to a bulk crystalline solid, further depressing the thermal transition. Dominant Factor: The dominant factor governing the Tm is the supramolecular organization of the surfactant vesicles within the aqueous medium; the plasticizing effect of the solvent and the specific phase transition temperature of the surfactant alkyl chains likely override the intrinsic thermal stability of the polymer backbone, defining the observed melting behavior primarily through the stability of the vesicle gel network rather than pure polymer crystallinity."
    },
    "analysis_without_hierarchical_structure": {
      "descriptive_text": "The sample, designated H1S8, comprises hydrophobically modified hydroxyethyl cellulose (HMHEC) integrated with an SDS/DDAB surfactant mixture. Preparation involved mixing the solid polymer with a pre-formed vesicle solution, followed by vortexing and heating to 50 °C for 30 minutes to facilitate interaction. The mixture was subsequently revortexed and centrifuged to isolate the complex. Thermal analysis was performed using differential scanning calorimetry on a Setaram microDSCIII instrument at a heating rate of 1 K/min during an upscan to determine the melting temperature.",
      "reasoning_analysis": "Increasing Factors: The chemical composition includes hydrophobic modifications on the cellulose backbone, which promote interchain associative interactions through hydrophobic clustering, thereby stabilizing ordered domains that require additional thermal energy to melt. Furthermore, the processing history involves heating to 50 °C and centrifugation, which may anneal existing crystalline structures and remove excess solvent, respectively, leading to a denser polymer network with restricted chain mobility. Decreasing Factors: The presence of the SDS/DDAB surfactant mixture acts as a significant disruptor; surfactant molecules competitively bind to the hydrophobic modifiers on the polymer, interfering with polymer-polymer contacts essential for crystalline order. Additionally, the incorporation of ionic surfactant heads and alkyl chains increases the free volume within the matrix and introduces electrostatic repulsion, which facilitates chain mobility at lower temperatures. Dominant Factor: Despite the potential annealing effects from the thermal processing, the competitive binding of the surfactant mixture to the hydrophobic associative sites is the dominant factor. This interaction fundamentally disrupts the integrity of the polymer-polymer hydrophobic domains, qualitatively lowering the melting temperature relative to the surfactant-free HMHEC aggregate."
    }
  },
  {
    "doi": null,
    "title": "Mechanisms behind the Faceting of Catanionic Vesicles by Polycations: Chain Crystallization and Segregation",
    "year": 2006,
    "chemical_composition": {
      "repeat_unit_psmiles": null,
      "monomers": [
        {
          "name": "JR400 (Cationic hydroxyethyl cellulose derivative)",
          "smiles": null,
          "ratio_value": 2,
          "ratio_unit": "wt%"
        }
      ],
      "additives": [
        {
          "name": "SDS/DDAB mixture",
          "type": "surfactant",
          "amount_value": 20,
          "amount_unit": "mM"
        }
      ],
      "is_homopolymer": true
    },
    "processing_history": "Sample J2S20 prepared by mixing solid polymer and vesicle solution, vortexed, heated to 50 °C for 30 min, revortexed, centrifuged. Tm measured by DSC (Setaram microDSCIII) at 1 K/min heating rate, upscan.",
    "hierarchical_structure": "Vesicles with net negative charge, faceted shape below and above Tm. Gel-like structure.",
    "properties": {
      "Tm": {
        "value": [
          13.8
        ],
        "unit": "°C"
      }
    },
    "analysis_with_hierarchical_structure": {
      "descriptive_text": "The sample, designated J2S20, comprises a cationic hydroxyethyl cellulose derivative (JR400) present at 2 wt% within a system containing a SDS/DDAB surfactant mixture at a concentration of 20 mM. This composition self-assembles into vesicles exhibiting a net negative charge and a faceted morphology that remains stable both below and above the melting temperature, resulting in a macroscopic gel-like structure. Preparation involved mixing the solid polymer with the vesicle solution, followed by vortexing, thermal treatment at 50 °C for 30 minutes, revortexing, and centrifugation. Thermal characterization was performed via differential scanning calorimetry using a Setaram microDSCIII at a heating rate of 1 K/min during an upscan.",
      "reasoning_analysis": "Increasing Factors: The electrostatic complexation between the cationic JR400 polymer and the anionic SDS surfactant creates physical crosslinks that restrict chain mobility and stabilize the supramolecular assembly, thereby driving the Tm higher. Additionally, the thermal treatment at 50 °C during processing may act as an annealing step, potentially enhancing the ordering of the faceted vesicular structure, while centrifugation could reduce excess solvent content to limit plasticization. Decreasing Factors: The chemical modification of the cellulose backbone with hydroxyethyl and cationic groups disrupts the native interchain hydrogen bonding network, significantly reducing crystallinity compared to unmodified cellulose. Furthermore, the aqueous environment inherent to the vesicle solution acts as a potent plasticizer, increasing free volume and chain mobility, while the intercalation of surfactant molecules may further disrupt polymer packing. Dominant Factor: While electrostatic interactions and thermal annealing provide structural stabilization, the dominant factor influencing the Tm is likely the plasticizing effect of the aqueous medium combined with the reduced crystallinity from chemical substitution, which qualitatively lowers the melting temperature relative to native crystalline cellulose structures."
    },
    "analysis_without_hierarchical_structure": {
      "descriptive_text": "The sample is based on a cationic hydroxyethyl cellulose derivative (JR400) utilized at a concentration of 2 wt% within a formulation containing an SDS/DDAB surfactant mixture additive at 20 mM. Sample J2S20 was prepared by mixing the solid polymer with a vesicle solution, followed by vortexing and heating at 50 °C for 30 minutes, after which the mixture was revortexed and centrifuged. The melting temperature was subsequently characterized using differential scanning calorimetry on a Setaram microDSCIII instrument at a heating rate of 1 K/min during an upscan.",
      "reasoning_analysis": "Increasing Factors: The electrostatic interaction between the cationic polymer backbone and the anionic SDS surfactant component creates physical crosslinks that restrict chain mobility, potentially stabilizing ordered domains and driving the Tm higher. Additionally, the thermal treatment at 50 °C may allow for limited relaxation or annealing of the polymer-surfactant complex, further supporting structural order. Decreasing Factors: The presence of hydroxyethyl and cationic substituents on the cellulose backbone disrupts the interchain hydrogen bonding network essential for crystallinity, inherently lowering the Tm compared to native cellulose. Moreover, the intercalation of surfactant molecules acts as a plasticizer by increasing free volume and disrupting the packing efficiency of polymer chains. Dominant Factor: The structural disruption caused by the chemical substitution and the plasticizing effect of the surfactant additives qualitatively dominates the restrictive electrostatic interactions, resulting in a net depression of the Tm relative to a pristine, unmodified crystalline polymer reference."
    }
  },
  {
    "doi": null,
    "title": "Semicrystalline Polymers with High Dielectric Constant, Melting Temperature, and Charge-Discharge Efficiency",
    "year": null,
    "chemical_composition": {
      "repeat_unit_psmiles": "[*]C(C)C[*]",
      "monomers": [
        {
          "name": "Propylene",
          "smiles": "CC=C",
          "ratio_value": null,
          "ratio_unit": null
        }
      ],
      "additives": [],
      "is_homopolymer": true
    },
    "processing_history": "Commercial capacitor film produced with melt extrusion and biaxial orientation. Tm measured by DSC (TA DSC 100) at 10 °C/min (1st heating cycle).",
    "hierarchical_structure": "Semicrystalline, narrow melting process.",
    "properties": {
      "Tm": {
        "value": [
          170
        ],
        "unit": "°C"
      }
    },
    "analysis_with_hierarchical_structure": {
      "descriptive_text": "This sample comprises a polypropylene homopolymer fabricated as a commercial capacitor film. It was manufactured via melt extrusion followed by biaxial orientation to induce specific structural alignment. The resulting material exhibits a semicrystalline morphology characterized by a narrow melting process. Thermal analysis was conducted using differential scanning calorimetry (DSC) on a TA DSC 100 instrument at a heating rate of 10 °C/min during the first heating cycle to capture the intrinsic thermal properties resulting from the processing history.",
      "reasoning_analysis": "Increasing Factors: The high stereoregularity of the polypropylene homopolymer enables the formation of stable helical crystalline structures, intrinsically stabilizing the solid phase. Furthermore, the processing history involving biaxial orientation aligns the polymer chains and promotes strain-induced crystallization, leading to thicker and more perfect lamellae that require higher thermal energy to melt according to the Gibbs-Thomson relationship. The observed narrow melting process further indicates a uniform distribution of crystal thicknesses, suggesting high crystalline perfection which supports a distinct melting transition. Decreasing Factors: The finite thickness of the crystalline lamellae formed during processing limits the melting temperature relative to a theoretical infinite crystal. Additionally, any minor stereoirregularities or chain ends present in the commercial homopolymer act as defects within the crystal lattice, reducing the overall thermal stability of the crystalline phase, while rapid cooling during the initial extrusion step may have kinetically trapped thinner lamellar regions prior to orientation. Dominant Factor: The biaxial orientation processing combined with the homopolymer structural regularity qualitatively dominates the thermal behavior. This combination ensures a high degree of crystallinity and lamellar stability, establishing a robust melting temperature characteristic of oriented commercial films, outweighing the depressive effects of finite crystal size and minor structural defects."
    },
    "analysis_without_hierarchical_structure": {
      "descriptive_text": "The investigated sample is a polypropylene homopolymer fabricated as a commercial capacitor film. Production involved melt extrusion followed by biaxial orientation to induce molecular alignment within the film structure. The melting temperature was subsequently characterized using differential scanning calorimetry (DSC) on a TA DSC 100 instrument, utilizing a heating rate of 10 °C/min during the initial heating cycle.",
      "reasoning_analysis": "Increasing Factors: The high stereoregularity inherent to commercial capacitor-grade polypropylene facilitates efficient chain packing into stable crystalline lattices, intrinsically driving the Tm upward. Additionally, the biaxial orientation processing step aligns the polymer chains, promoting the development of thicker lamellae and enhancing crystalline perfection, which increases the thermal energy required to disrupt the crystal structure. Decreasing Factors: The presence of methyl side groups introduces steric hindrance and free volume relative to linear polyethylene, inherently limiting the maximum crystalline density. Furthermore, the rapid cooling rates associated with melt extrusion may trap metastable crystal forms or introduce defects within the lamellae, potentially depressing the observed Tm during the first heating cycle compared to slowly crystallized equivalents. Dominant Factor: The synergistic effect of high isotacticity and the chain alignment induced by biaxial orientation dominates the thermal behavior, maximizing crystalline stability and lamellar thickness to establish a robust melting transition that overrides the depressive effects of side-group sterics or processing-induced metastability."
    }
  },
  {
    "doi": "10.1002/mame.202000770",
    "title": "Tuning the Properties of Shape-Memory Polyurethanes via the Nature of the Polyester Switching Segment",
    "year": 2021,
    "chemical_composition": {
      "repeat_unit_psmiles": "[*]OC(=O)CCCCCCCC(=O)OCCO[*]",
      "monomers": [
        {
          "name": "Ethylene glycol",
          "smiles": "OCCO",
          "ratio_value": null,
          "ratio_unit": null
        },
        {
          "name": "Sebacic acid",
          "smiles": "OC(=O)CCCCCCCC(=O)O",
          "ratio_value": null,
          "ratio_unit": null
        }
      ],
      "additives": [],
      "is_homopolymer": false
    },
    "processing_history": "Synthesized by two-stage melt-polycondensation of ethylene glycol and sebacic acid. Mn = 4.2 kg/mol (NMR). Tm measured by DSC at 10 °C/min (2nd heating).",
    "hierarchical_structure": "Semicrystalline.",
    "properties": {
      "Tm": {
        "value": [
          76
        ],
        "unit": "°C"
      }
    },
    "analysis_with_hierarchical_structure": {
      "descriptive_text": "The sample is a semicrystalline poly(ethylene sebacate) synthesized via a two-stage melt-polycondensation reaction between ethylene glycol and sebacic acid monomers. Characterization by NMR determined a number-average molecular weight (Mn) of 4.2 kg/mol. Thermal analysis was conducted using Differential Scanning Calorimetry (DSC) during the second heating cycle at a rate of 10 °C/min to determine the melting temperature.",
      "reasoning_analysis": "Increasing Factors: The alternating chemical structure derived from ethylene glycol and sebacic acid promotes structural regularity, enabling the formation of a semicrystalline morphology necessary for a defined melting transition. Additionally, the long methylene sequence within the sebacic acid unit facilitates intermolecular van der Waals interactions within the crystal lattice, which stabilizes the crystalline phase relative to polyesters with shorter diacid units. Decreasing Factors: The aliphatic nature of both the diol and diacid monomers results in a flexible polymer backbone lacking rigid aromatic rings, which increases chain mobility and lowers the energy required for lattice disruption compared to aromatic polyesters. Furthermore, the relatively low number-average molecular weight (4.2 kg/mol) increases the concentration of chain ends that act as defects within the crystal lattice, reducing lamellar thickness and depressing the Tm. The use of the 2nd heating cycle in the DSC measurement erases any thermal history or annealing effects from the initial processing that might have otherwise increased crystal perfection and elevated the Tm. Dominant Factor: While the structural regularity enables crystallization, the intrinsic flexibility of the aliphatic backbone establishes a moderate baseline Tm, and the low molecular weight qualitatively dominates the suppression of the melting temperature relative to high-molecular-weight poly(ethylene sebacate)."
    },
    "analysis_without_hierarchical_structure": {
      "descriptive_text": "The polymer sample is a polyester derived from ethylene glycol and sebacic acid monomers, synthesized via a two-stage melt-polycondensation process. The material exhibits a number-average molecular weight (Mn) of 4.2 kg/mol as determined by NMR spectroscopy. Thermal analysis was performed using differential scanning calorimetry (DSC) at a heating rate of 10 °C/min, with the melting temperature recorded during the second heating cycle to ensure consistent thermal history.",
      "reasoning_analysis": "Increasing Factors: The alternating sequence of ethylene glycol and sebacic acid units creates a chemically regular backbone that facilitates efficient chain packing and crystallization, thereby establishing a defined melting transition. The long methylene sequence within the sebacic acid moiety enhances intermolecular van der Waals interactions within the crystal lattice, contributing to lattice stability. Decreasing Factors: The low number-average molecular weight of 4.2 kg/mol results in a high concentration of chain ends, which act as defects within the crystal lattice and thermodynamically depress the melting temperature relative to high-molecular-weight analogs. Additionally, the flexible aliphatic nature of the sebacic acid spacer increases the entropy of the melt state compared to rigid aromatic systems, reducing the free energy difference required for melting. Dominant Factor: While the chemical regularity enables the formation of a crystalline phase, the low molecular weight resulting from the synthesis conditions is the dominant factor qualitatively limiting the observed Tm, as the chain end effect in oligomeric species causes a significant reduction from the equilibrium melting temperature expected for high-molecular-weight poly(ethylene sebacate)."
    }
  },
  {
    "doi": null,
    "title": "Block Copolymers Comprising p-Conjugated and Liquid Crystalline Subunits: Induction of Macroscopic Nanodomain Orientation**",
    "year": 2010,
    "chemical_composition": {
      "repeat_unit_psmiles": null,
      "monomers": [
        {
          "name": "3-hexylthiophene",
          "smiles": "CCCCCc1ccsc1",
          "ratio_value": 10,
          "ratio_unit": "wt%"
        },
        {
          "name": "4-[4-(6-methacryloyloxyhexyloxy)benzoate]-4'-hexyloxyazobenzene",
          "smiles": "CCCCCCOc1ccc(N=Nc2ccc(C(=O)OCCCCCCOC(=O)C(=C)C)cc2)cc1",
          "ratio_value": 90,
          "ratio_unit": "wt%"
        }
      ],
      "additives": [],
      "is_homopolymer": false
    },
    "processing_history": "Sample P3HT43-b-PAzoMA120: Block copolymer synthesized via ATRP using P3HT macroinitiator. Tm measured by DSC on heating.",
    "hierarchical_structure": "Microphase separated stripelike nanodomains. P3HT crystalline, PAzoMA in smectic LC phase.",
    "properties": {
      "Tm": {
        "value": [
          180
        ],
        "unit": "°C"
      }
    },
    "analysis_with_hierarchical_structure": {
      "descriptive_text": "The sample is a block copolymer designated as P3HT43-b-PAzoMA120, composed of 10 wt% 3-hexylthiophene and 90 wt% 4-[4-(6-methacryloyloxyhexyloxy)benzoate]-4'-hexyloxyazobenzene monomers. It was synthesized via atom transfer radical polymerization (ATRP) utilizing a poly(3-hexylthiophene) macroinitiator. The resulting material exhibits a hierarchical structure characterized by microphase-separated stripelike nanodomains, wherein the P3HT block forms crystalline regions and the PAzoMA block organizes into a smectic liquid crystalline phase. The melting temperature was subsequently characterized using differential scanning calorimetry (DSC) during a heating cycle.",
      "reasoning_analysis": "Increasing Factors: The presence of regioregular P3HT blocks capable of forming crystalline domains provides a substantial enthalpic barrier to melting. Additionally, the smectic liquid crystalline order in the PAzoMA block suggests strong mesogenic interactions and pi-pi stacking, which may cooperatively stabilize the overall microphase-separated structure. Decreasing Factors: The nanoscale confinement imposed by the stripelike microphase-separated morphology restricts the growth of P3HT crystallites, leading to a Gibbs-Thomson effect that qualitatively depresses the Tm relative to bulk P3HT homopolymer. Furthermore, the high weight fraction of the PAzoMA block (90%) means the crystalline P3HT domains are highly diluted and potentially disrupted by the surrounding LC matrix interface. Dominant Factor: The microphase-separated hierarchical structure is the dominant factor. While the intrinsic crystallinity of P3HT establishes the existence of a melting transition, the confinement within the nanodomains qualitatively dictates the thermal stability of these crystals, likely resulting in a Tm that is distinct from and potentially lower than that of unconstrained P3HT due to finite crystal size effects."
    },
    "analysis_without_hierarchical_structure": {
      "descriptive_text": "The sample is a block copolymer composed of 3-hexylthiophene and 4-[4-(6-methacryloyloxyhexyloxy)benzoate]-4'-hexyloxyazobenzene monomers with weight ratios of 10 wt% and 90 wt%, respectively. Designated as P3HT43-b-PAzoMA120, the material was synthesized via atom transfer radical polymerization using a poly(3-hexylthiophene) macroinitiator. The melting temperature was characterized using differential scanning calorimetry during a heating scan.",
