Repository: hhtrick/HHT-code

# HHT training framework

This directory contains model training, embedding precomputation, inference, article-level baselines and the curated datasets. All commands below assume that the working directory is `train_code/`.

## 3. Datasets and fixed partitions

Each main dataset is a JSON array at `dataset/{property}/{property}.json`. Entries contain source metadata, `chemical_composition`, `processing_history`, `hierarchical_structure`, `properties`, and two generated-analysis objects. Targets are stored as `properties[property]["value"]`; source metadata and target values are not predictive input fields.

| Property | Train | Validation | Test | Total |
|---|---:|---:|---:|---:|

File: train_code/dataset/Tm/Tm.json (part 61 of 200)
[
      "reasoning_analysis": "Increasing Factors: The high weight fraction (90 wt%) of the azobenzene methacrylate monomer introduces rigid mesogenic side groups capable of strong pi-pi stacking and ordered packing, which intrinsically drives the melting temperature higher. Additionally, the synthesis via atom transfer radical polymerization ensures a well-defined block architecture, facilitating microphase separation that allows crystallizable domains to form more effectively than in random copolymer systems, thereby preserving distinct melting transitions. Decreasing Factors: The covalent linkage between the chemically distinct poly(3-hexylthiophene) and poly(azobenzene methacrylate) blocks imposes topological constraints that restrict chain folding and crystal perfection compared to their respective homopolymers, typically resulting in a depression of the melting temperature. Furthermore, the flexible hexyloxy spacers within the azobenzene monomer increase segmental mobility, and the minority poly(3-hexylthiophene) component may act as a defect within the majority matrix if phase separation is incomplete, both of which contribute to lowering the Tm. Dominant Factor: The high concentration of the mesogen-containing monomer combined with the well-defined block architecture is the dominant factor; while covalent linkage imposes confinement effects, the ability of the majority block to microphase separate and order its rigid azobenzene side groups dictates the primary thermal melting behavior, establishing a Tm governed primarily by the ordering energy of the mesogenic domains rather than the confinement-induced depression."
    }
  },
  {
    "doi": "10.1002/mame.202000770",
    "title": "Tuning the Properties of Shape-Memory Polyurethanes via the Nature of the Polyester Switching Segment",
    "year": 2021,
    "chemical_composition": {
      "repeat_unit_psmiles": null,
      "monomers": [
        {
          "name": "4,4'-methylenediphenyl diisocyanate",
          "smiles": "O=C=Nc1ccc(Cc2ccc(N=C=O)cc2)cc1",
          "ratio_value": null,
          "ratio_unit": null
        },
        {
          "name": "1,4-butanediol",
          "smiles": "OCCCCO",
          "ratio_value": null,
          "ratio_unit": null
        },
        {
          "name": "Poly(1,12-dodecylene dodecanoate) diol",
          "smiles": null,
          "ratio_value": null,
          "ratio_unit": null
        }
      ],
      "additives": [],
      "is_homopolymer": false
    },
    "processing_history": "Solution polymerization of MDI, PDD diol, and BD. HS/SS molar ratio = 4. Melt-processed (compression-molded at 180 °C). Tm measured by DSC at 10 °C/min (2nd heating).",
    "hierarchical_structure": "Semicrystalline segmented polyurethane.",
    "properties": {
      "Tm": {
        "value": [
          73
        ],
        "unit": "°C"
      }
    },
    "analysis_with_hierarchical_structure": {
      "descriptive_text": "The sample is a semicrystalline segmented polyurethane synthesized via solution polymerization using 4,4'-methylenediphenyl diisocyanate and 1,4-butanediol as hard segment precursors, coupled with Poly(1,12-dodecylene dodecanoate) diol as the soft segment. The material features a hard segment to soft segment molar ratio of 4 and was subsequently melt-processed via compression molding at 180 °C. Thermal characterization was performed using Differential Scanning Calorimetry at a heating rate of 10 °C/min during the second heating cycle to determine the melting temperature.",
      "reasoning_analysis": "Increasing Factors: The incorporation of 4,4'-methylenediphenyl diisocyanate introduces rigid aromatic rings into the backbone, which restricts chain mobility and enhances thermal stability. Furthermore, the urethane linkages formed between the isocyanate and diol components facilitate strong intermolecular hydrogen bonding, which significantly stabilizes the crystalline lattice and drives the Tm upward. The high hard segment to soft segment molar ratio of 4 promotes extensive hard domain formation and crystallinity, further elevating the melting temperature. Decreasing Factors: The segmented nature of the polyurethane introduces potential microphase mixing, where soft segment intrusion into hard domains can disrupt crystal perfection and lower the Tm. Additionally, the ester linkages within the Poly(1,12-dodecylene dodecanoate) soft segment, while capable of crystallization due to long methylene sequences, generally exhibit weaker intermolecular forces compared to the urethane hard segments, potentially contributing a lower temperature melting endotherm or disrupting the overall thermal transition. The solution polymerization method may also introduce structural irregularities compared to bulk polymerization, slightly reducing crystalline order. Dominant Factor: The dense network of hydrogen bonds within the aromatic hard segments, amplified by the high hard segment content, qualitatively dominates the thermal behavior. This strong intermolecular cohesion within the hard domains establishes a high energy barrier for melting, overriding the disordering effects of the soft segments or the specific thermal history imposed by the compression molding process."
    },
    "analysis_without_hierarchical_structure": {
      "descriptive_text": "The sample consists of a segmented polyurethane copolymer synthesized via solution polymerization from 4,4'-methylenediphenyl diisocyanate, 1,4-butanediol, and Poly(1,12-dodecylene dodecanoate) diol. The formulation was prepared with a hard segment to soft segment molar ratio of 4, followed by melt processing through compression molding at 180 °C. Thermal analysis was conducted using differential scanning calorimetry at a heating rate of 10 °C/min during the second heating cycle to determine the melting temperature.",
      "reasoning_analysis": "Increasing Factors: The incorporation of 4,4'-methylenediphenyl diisocyanate provides rigid aromatic structures and strong hydrogen bonding sites within the hard segments, promoting the formation of thermally stable crystalline domains. Additionally, the Poly(1,12-dodecylene dodecanoate) diol soft segment possesses long aliphatic chains capable of significant crystallization, and the high hard segment to soft segment molar ratio of 4 enhances hard domain continuity and overall crystallinity. The compression molding process facilitates chain rearrangement into ordered structures upon cooling. Decreasing Factors: Incomplete microphase separation between the hard and soft segments during solution polymerization may introduce defects into the crystalline lattice, thereby depressing the melting temperature. Furthermore, the standardization of thermal history via the second heating cycle in DSC removes any processing-induced orientation that might have otherwise elevated the observed melting point. Dominant Factor: The high concentration of rigid aromatic hard segments combined with the elevated hard segment to soft segment ratio qualitatively dominates the thermal behavior, establishing a robust crystalline network that dictates the primary melting transition despite the potential for soft segment crystallization."
    }
  },
  {
    "doi": null,
    "title": "Mechanisms behind the Faceting of Catanionic Vesicles by Polycations: Chain Crystallization and Segregation",
    "year": 2006,
    "chemical_composition": {
      "repeat_unit_psmiles": null,
      "monomers": [
        {
          "name": "JR400 (Cationic hydroxyethyl cellulose derivative)",
          "smiles": null,
          "ratio_value": 2,
          "ratio_unit": "wt%"
        }
      ],
      "additives": [
        {
          "name": "SDS/DDAB mixture",
          "type": "surfactant",
          "amount_value": 30,
          "amount_unit": "mM"
        }
      ],
      "is_homopolymer": true
    },
    "processing_history": "Sample J2S30 prepared by mixing solid polymer and vesicle solution, vortexed, heated to 50 °C for 30 min, revortexed, centrifuged. Tm measured by DSC (Setaram microDSCIII) at 1 K/min heating rate, upscan.",
    "hierarchical_structure": "Vesicles with net negative charge, faceted shape below and above Tm. Gel-like structure.",
    "properties": {
      "Tm": {
        "value": [
          13.2
        ],
        "unit": "°C"
      }
    },
    "analysis_with_hierarchical_structure": {
      "descriptive_text": "The sample, designated J2S30, comprises a cationic hydroxyethyl cellulose derivative (JR400) homopolymer present at 2 wt% within a mixture containing a 30 mM SDS/DDAB surfactant system. The material was prepared by combining the solid polymer with a vesicle solution, followed by vortexing, heating to 50 °C for 30 minutes, revortexing, and centrifugation to yield a gel-like structure composed of vesicles exhibiting a net negative charge. These vesicles maintain a faceted shape both below and above the melting temperature, which was characterized using a Setaram microDSCIII at a heating rate of 1 K/min during an upscan.",
      "reasoning_analysis": "Increasing Factors: The electrostatic complexation between the cationic JR400 polymer chains and the surfactant mixture creates physical crosslinks that restrict segmental mobility and stabilize the ordered vesicle bilayers, thereby increasing the thermal energy required to disrupt the structured phase. Additionally, the formation of a gel-like hierarchical structure imposes confinement effects on the polymer chains within the vesicle network, which can enhance the thermal stability of the organized domains. Decreasing Factors: The solvent environment inherent to the vesicle solution acts as a potent plasticizer for the hydroxyethyl cellulose backbone, reducing intermolecular hydrogen bonding and lowering the energy required for chain mobilization. Furthermore, the chemical modification of the cellulose with hydroxyethyl and cationic groups inherently disrupts the tight crystalline packing found in native cellulose, reducing the intrinsic melting temperature of the polymer domains. Dominant Factor: The strong electrostatic complexation between the polymer and the surfactant mixture, which drives the formation of the stable vesicle gel network, is the dominant factor. This supramolecular organization dictates the thermal transition behavior of the system, overriding the intrinsic thermal properties of the individual components by stabilizing the ordered phase through interfacial interactions and confinement within the faceted vesicle structure."
    },
    "analysis_without_hierarchical_structure": {
      "descriptive_text": "The sample, designated J2S30, comprises a cationic hydroxyethyl cellulose derivative (JR400) homopolymer incorporated with an SDS/DDAB surfactant mixture at a concentration of 30 mM. Preparation involved mixing the solid polymer, utilized at 2 wt%, with a vesicle solution, followed by vortexing and heating at 50 °C for 30 minutes. The mixture was subsequently revortexed and centrifuged to finalize the sample morphology. The melting temperature was characterized using differential scanning calorimetry on a Setaram microDSCIII instrument, employing a heating rate of 1 K/min during the upscan.",
      "reasoning_analysis": "Increasing Factors: The cationic nature of the JR400 backbone facilitates strong electrostatic interactions with the anionic SDS component of the surfactant mixture, potentially forming ordered polyelectrolyte-surfactant complexes that stabilize chain conformations and enhance thermal stability. Additionally, the thermal treatment at 50 °C during processing may promote annealing of existing crystalline domains, improving lattice perfection and driving the Tm upward. Decreasing Factors: The introduction of the SDS/DDAB surfactant mixture and the aqueous vesicle solution disrupts the interchain hydrogen bonding network intrinsic to cellulose derivatives. The intercalation of surfactant molecules between polymer chains increases free volume and reduces crystallite size, functioning as a plasticizing effect that significantly lowers the energy required for the solid-to-liquid transition. Dominant Factor: While electrostatic complexation provides structural stabilization, the dominant factor influencing the Tm is the disruption of the polymer's crystalline lattice by the surfactant additives and solvent medium. The reduction in interchain hydrogen bonding and the plasticizing effect of the solution environment qualitatively outweigh the ordering effects of the electrostatic interactions, leading to a net depression of the melting temperature compared to the pristine, dry homopolymer."
    }
  },
  {
    "doi": "10.1002/mame.202000770",
    "title": "Tuning the Properties of Shape-Memory Polyurethanes via the Nature of the Polyester Switching Segment",
    "year": 2021,
    "chemical_composition": {
      "repeat_unit_psmiles": null,
      "monomers": [
        {
          "name": "4,4'-methylenediphenyl diisocyanate",
          "smiles": "O=C=Nc1ccc(Cc2ccc(N=C=O)cc2)cc1",
          "ratio_value": null,
          "ratio_unit": null
        },
        {
          "name": "1,4-butanediol",
          "smiles": "OCCCCO",
          "ratio_value": null,
          "ratio_unit": null
        },
        {
          "name": "Poly(ethylene sebacate) diol (PES1)",
          "smiles": null,
          "ratio_value": null,
          "ratio_unit": null
        }
      ],
      "additives": [],
      "is_homopolymer": false
    },
    "processing_history": "Solution polymerization of MDI, PES1 diol, and BD. HS/SS molar ratio = 5. As-produced state. Tm measured by DSC at 10 °C/min (2nd heating).",
    "hierarchical_structure": "Semicrystalline segmented polyurethane.",
    "properties": {
      "Tm": {
        "value": [
          55
        ],
        "unit": "°C"
      }
    },
    "analysis_with_hierarchical_structure": {
      "descriptive_text": "The sample is a semicrystalline segmented polyurethane synthesized via solution polymerization using 4,4'-methylenediphenyl diisocyanate and 1,4-butanediol as hard segment components coupled with Poly(ethylene sebacate) diol as the soft segment. The material was prepared with a hard segment to soft segment molar ratio of 5 and examined in the as-produced state. The melting temperature was characterized by differential scanning calorimetry at a heating rate of 10 °C/min during the second heating cycle.",
      "reasoning_analysis": "Increasing Factors: The incorporation of rigid aromatic 4,4'-methylenediphenyl diisocyanate units combined with 1,4-butanediol chain extenders creates hard segments capable of strong intermolecular hydrogen bonding and pi-pi stacking, which significantly stabilizes crystalline domains and elevates the Tm. Furthermore, the high hard segment to soft segment molar ratio of 5 suggests a substantial volume fraction of these rigid domains, promoting phase continuity and enhancing the thermal stability of the crystalline phase. Decreasing Factors: The presence of the flexible Poly(ethylene sebacate) diol soft segments introduces aliphatic chains with higher conformational freedom, which can disrupt the packing efficiency of the hard segments if phase separation is incomplete. Additionally, the solution polymerization method may initially result in less ordered morphologies compared to bulk processes, and the inherent flexibility of the soft segment diol reduces the overall chain stiffness relative to a pure hard segment polymer. Dominant Factor: The high concentration of rigid hard segments and the strong specific interactions within the hard domains qualitatively dominate the thermal behavior. Despite the flexibility of the soft segment, the substantial hard segment content drives the formation of stable crystallites, dictating a higher Tm relative to systems with lower hard segment fractions or purely aliphatic backbones."
    },
    "analysis_without_hierarchical_structure": {
      "descriptive_text": "The sample is a segmented copolymer synthesized via solution polymerization utilizing 4,4'-methylenediphenyl diisocyanate and 1,4-butanediol as hard segment precursors and Poly(ethylene sebacate) diol as the soft segment. The formulation was prepared with a hard segment to soft segment molar ratio of 5 and analyzed in its as-produced state without additional additives. The melting temperature was determined by differential scanning calorimetry at a heating rate of 10 °C/min during the second heating cycle.",
      "reasoning_analysis": "Increasing Factors: The chemical composition features rigid 4,4'-methylenediphenyl diisocyanate and 1,4-butanediol hard segments capable of strong intermolecular hydrogen bonding and efficient packing, which intrinsically promotes crystallinity and drives the Tm higher. Furthermore, the high hard segment to soft segment molar ratio of 5 suggests a substantial hard segment content, facilitating the formation of extensive crystalline hard domains that significantly elevate the melting transition. Decreasing Factors: The incorporation of flexible Poly(ethylene sebacate) diol soft segments introduces structural irregularity that can disrupt the continuity and perfection of the hard segment crystalline lattice, potentially depressing the Tm. Additionally, solution polymerization may result in lower molecular weights or different phase separation kinetics compared to melt processes, which could limit the size and stability of the crystalline domains. Dominant Factor: The high hard segment content combined with the strong hydrogen bonding capacity and symmetry of the MDI-based hard segments qualitatively dominates the thermal behavior, favoring the establishment of a robust crystalline hard phase that defines the melting point despite the disruptive presence of the soft segment."
    }
  },
  {
    "doi": "10.3390/ma17010152",
    "title": "Mechanical Properties of 3D-Printed Liquid Crystalline Polymers with Low and High Melting Temperatures",
    "year": 2024,
    "chemical_composition": {
      "repeat_unit_psmiles": null,
      "monomers": [
        {
          "name": "p-hydroxybenzoic acid",
          "smiles": "Oc1ccc(C(=O)O)cc1",
          "ratio_value": 73,
          "ratio_unit": "mol%"
        },
        {
          "name": "2,6-hydroxynaphthoic acid",
          "smiles": "Oc1ccc2cc(C(=O)O)ccc2c1",
          "ratio_value": 27,
          "ratio_unit": "mol%"
        }
      ],
      "additives": [],
      "is_homopolymer": false
    },
    "processing_history": "Virgin granule and filament. DSC 1st heating run (Mettler Toledo DSC 2), -20 to 400 °C, 10 K/min, N2 purge. Peak Tm2.",
    "hierarchical_structure": "Semi-crystalline, nematic mesophase.",
    "properties": {
      "Tm": {
        "value": [
          290
        ],
        "unit": "°C"
      }
    },
    "analysis_with_hierarchical_structure": {
      "descriptive_text": "The sample comprises a semi-crystalline copolymer synthesized from p-hydroxybenzoic acid (73 mol%) and 2,6-hydroxynaphthoic acid (27 mol%), characterized by a hierarchical structure featuring a nematic mesophase. Supplied as virgin granules and filament, the material underwent thermal characterization via a first heating run on a Mettler Toledo DSC 2, scanning from -20 to 400 °C at 10 K/min under a nitrogen purge, with the analysis focusing on the second melting peak (Tm2).",
      "reasoning_analysis": "Increasing Factors: The incorporation of rigid aromatic monomers, specifically p-hydroxybenzoic acid and 2,6-hydroxynaphthoic acid, creates a stiff polymer backbone with high rotational energy barriers and strong intermolecular interactions such as pi-pi stacking. The presence of a semi-crystalline structure with a nematic mesophase indicates high orientational order and dense packing, requiring substantial thermal energy to disrupt the crystal lattice and transition to the melt. Decreasing Factors: The copolymer nature introduces compositional heterogeneity compared to a homopolymer, which disrupts perfect crystalline periodicity and can lower the melting point relative to the highest-melting homopolymer component. Additionally, the use of a first heating run on virgin granules means the measured Tm reflects the specific thermal history of the initial processing, which may involve cooling rates that limit crystal perfection compared to slowly annealed samples. Dominant Factor: The intrinsic rigidity of the aromatic polyester backbone and the stability of the liquid crystalline nematic phase qualitatively dominate the thermal behavior, enforcing a high energy requirement for melting that overrides the depressive effects of copolymerization and processing-induced crystalline defects."
    },
    "analysis_without_hierarchical_structure": {
      "descriptive_text": "The sample comprises a copolymer synthesized from p-hydroxybenzoic acid (73 mol%) and 2,6-hydroxynaphthoic acid (27 mol%). Provided in the form of virgin granule and filament, the material was analyzed via differential scanning calorimetry using a Mettler Toledo DSC 2 instrument. The thermal protocol involved a first heating run from -20 to 400 °C at a rate of 10 K/min under a nitrogen purge, with the melting behavior characterized by the second melting peak (Tm2).",
      "reasoning_analysis": "Increasing Factors: The rigid aromatic backbone composed of phenyl and naphthyl groups restricts segmental mobility and enhances intermolecular interactions, requiring significant thermal energy to disrupt the crystalline phase. The filament morphology suggests prior orientation during processing, which often aligns polymer chains and improves crystal perfection, thereby elevating the melting temperature. Decreasing Factors: The copolymer nature introduces compositional disorder compared to a homopolymer, specifically the 27 mol% incorporation of 2,6-hydroxynaphthoic acid which disrupts the regular packing of the p-hydroxybenzoic acid segments, logically depressing the Tm relative to the homopolymer. Additionally, the use of a first heating run on virgin material captures the potentially imperfect crystallinity formed during initial manufacturing rather than an optimized thermal history. Dominant Factor: The high molar ratio of p-hydroxybenzoic acid provides a dominant structural framework of linear, rigid units that facilitates strong crystalline ordering, ensuring that despite the comonomer disruption and processing variables, the material retains the high melting temperature characteristic of wholly aromatic liquid crystal polymers."
    }
  },
  {
    "doi": null,
    "title": "Mechanisms behind the Faceting of Catanionic Vesicles by Polycations: Chain Crystallization and Segregation",
    "year": 2006,
    "chemical_composition": {
      "repeat_unit_psmiles": null,
      "monomers": [
        {
          "name": "JR400 (Cationic hydroxyethyl cellulose derivative)",
          "smiles": null,
          "ratio_value": 2,
          "ratio_unit": "wt%"
        }
      ],
      "additives": [
        {
          "name": "SDS/DDAB mixture",
          "type": "surfactant",
          "amount_value": 25,
          "amount_unit": "mM"
        }
      ],
      "is_homopolymer": true
    },
    "processing_history": "Sample J2S25 prepared by mixing solid polymer and vesicle solution, vortexed, heated to 50 °C for 30 min, revortexed, centrifuged. Tm measured by DSC (Setaram microDSCIII) at 1 K/min heating rate, upscan.",
    "hierarchical_structure": "Vesicles with net negative charge, faceted shape below and above Tm. Gel-like structure.",
    "properties": {
      "Tm": {
        "value": [
          13.4
        ],
        "unit": "°C"
      }
    },
    "analysis_with_hierarchical_structure": {
      "descriptive_text": "The sample, designated J2S25, comprises a cationic hydroxyethyl cellulose derivative (JR400) formulated at 2 wt% within a mixed surfactant system containing 25 mM of an SDS/DDAB mixture. The material was prepared by mixing the solid polymer with a vesicle solution, followed by vortexing, heating to 50 °C for 30 minutes, revortexing, and centrifugation to yield a gel-like structure composed of vesicles exhibiting a faceted shape both below and above the melting temperature. These vesicles possess a net negative charge, and the melting behavior was characterized using a Setaram microDSCIII at a heating rate of 1 K/min during an upscan.",
      "reasoning_analysis": "Increasing Factors: The electrostatic complexation between the cationic JR400 polymer and the anionic components of the SDS/DDAB surfactant mixture creates physical crosslinks that restrict polymer chain mobility, thereby stabilizing ordered domains and driving the Tm higher. Additionally, the thermal processing history involving heating to 50 °C likely annealed the supramolecular assembly, perfecting the crystalline or ordered regions within the gel-like network, while the formation of faceted vesicles indicates a high degree of structural rigidity that requires significant thermal energy to disrupt. Decreasing Factors: The hydroxyethyl substitution on the cellulose backbone inherently disrupts the extensive interchain hydrogen bonding network found in native cellulose, reducing crystallinity and lowering the Tm relative to the unsubstituted parent polymer. Furthermore, the intercalation of surfactant molecules within the polymer matrix can act as impurities within the lattice, disrupting packing efficiency and promoting earlier melting. Dominant Factor: The supramolecular organization into a faceted vesicle network driven by strong electrostatic interactions qualitatively dominates the thermal behavior, as the energy required to dissociate the polymer-surfactant complex and melt the ordered gel structure outweighs the reduction in crystallinity caused by the chemical substitution."
    },
    "analysis_without_hierarchical_structure": {
      "descriptive_text": "The sample consists of a cationic hydroxyethyl cellulose derivative (JR400) formulated at 2 wt% within a matrix containing an SDS/DDAB surfactant mixture. Sample J2S25 was prepared by mixing the solid polymer with a vesicle solution containing 25 mM of the surfactant mixture, followed by vortexing and heating to 50 °C for 30 minutes to ensure homogeneity and interaction. The mixture was subsequently revortexed and centrifuged to isolate the complex. The melting temperature was characterized using differential scanning calorimetry on a Setaram microDSCIII instrument at a heating rate of 1 K/min during the upscan.",
      "reasoning_analysis": "Increasing Factors: The cationic nature of the JR400 backbone facilitates strong electrostatic interactions with the anionic SDS component of the surfactant mixture, forming physical crosslinks that restrict chain mobility and stabilize ordered supramolecular domains. Additionally, the thermal treatment at 50 °C during processing may promote slight annealing of these electrostatic complexes, potentially enhancing the thermal stability of the ordered phase. Decreasing Factors: The chemical substitution of the cellulose backbone with hydroxyethyl and cationic groups inherently disrupts the interchain hydrogen bonding network required for high crystallinity, lowering the baseline melting potential. Furthermore, the intercalation of the SDS/DDAB surfactant molecules acts as an impurity within the polymer matrix, disrupting lamellar thickness and increasing free volume, which thermodynamically depresses the melting temperature. Dominant Factor: Although electrostatic complexation provides structural stabilization, the dominant factor influencing the Tm is the disruption of crystalline packing caused by the bulky chemical substituents and the presence of the surfactant mixture acting as a plasticizing impurity, which qualitatively lowers the energy required to disrupt the ordered phase compared to a highly crystalline, unmodified polymer analog."
    }
  },
  {
    "doi": "10.1002/mame.202000770",
    "title": "Tuning the Properties of Shape-Memory Polyurethanes via the Nature of the Polyester Switching Segment",
    "year": 2021,
    "chemical_composition": {
      "repeat_unit_psmiles": null,
      "monomers": [
        {
          "name": "4,4'-methylenediphenyl diisocyanate",
          "smiles": "O=C=Nc1ccc(Cc2ccc(N=C=O)cc2)cc1",
          "ratio_value": null,
          "ratio_unit": null
        },
        {
          "name": "1,4-butanediol",
          "smiles": "OCCCCO",
          "ratio_value": null,
          "ratio_unit": null
        },
        {
          "name": "Poly(1,6-hexylene dodecanoate) diol (PHD2)",
          "smiles": null,
          "ratio_value": null,
          "ratio_unit": null
        }
      ],
      "additives": [],
      "is_homopolymer": false
    },
    "processing_history": "Solution polymerization of MDI, PHD2 diol, and BD. HS/SS molar ratio = 4. As-produced state. Tm measured by DSC at 10 °C/min (2nd heating).",
    "hierarchical_structure": "Semicrystalline segmented polyurethane.",
    "properties": {
      "Tm": {
        "value": [
          69
        ],
        "unit": "°C"
      }
    },
    "analysis_with_hierarchical_structure": {
      "descriptive_text": "The sample comprises a semicrystalline segmented polyurethane synthesized via solution polymerization from 4,4'-methylenediphenyl diisocyanate (MDI) and 1,4-butanediol (BD) hard segments coupled with Poly(1,6-hexylene dodecanoate) diol (PHD2) soft segments. Prepared with a hard segment to soft segment molar ratio of 4, the material was analyzed in its as-produced state using differential scanning calorimetry at a heating rate of 10 °C/min during the second heating cycle.",
      "reasoning_analysis": "Increasing Factors: The incorporation of rigid aromatic 4,4'-methylenediphenyl diisocyanate (MDI) units combined with 1,4-butanediol extenders creates hard segments capable of forming strong intermolecular hydrogen bonds via urethane linkages, which stabilizes the crystal lattice and elevates the Tm. Furthermore, the processing history specifies a hard segment to soft segment molar ratio of 4, indicating a high concentration of crystallizable hard domains that promotes extensive ordering and higher melting transitions. Decreasing Factors: The inclusion of the flexible Poly(1,6-hexylene dodecanoate) diol (PHD2) soft segments introduces aliphatic flexibility that can disrupt hard segment packing if phase separation is incomplete. Additionally, solution polymerization may result in lower molecular weights or less efficient microphase separation compared to bulk techniques, potentially reducing crystal perfection and depressing the Tm. Dominant Factor: The high hard segment content dictated by the molar ratio of 4, combined with the strong hydrogen bonding capability of the MDI-based urethane hard segments, qualitatively dominates the thermal behavior, establishing a robust crystalline framework that defines the melting temperature despite the presence of the flexible soft segment component."
    },
    "analysis_without_hierarchical_structure": {
      "descriptive_text": "The sample comprises a segmented polyurethane copolymer synthesized via solution polymerization using 4,4'-methylenediphenyl diisocyanate and 1,4-butanediol as hard segment precursors coupled with Poly(1,6-hexylene dodecanoate) diol as the soft segment. The formulation was prepared with a hard segment to soft segment molar ratio of 4 and utilized in its as-produced state. The melting temperature was characterized using differential scanning calorimetry at a heating rate of 10 °C/min during the second heating cycle.",
      "reasoning_analysis": "Increasing Factors: The chemical composition relies on 4,4'-methylenediphenyl diisocyanate and 1,4-butanediol to form rigid hard segments capable of strong hydrogen bonding and aromatic stacking, which intrinsically elevates the Tm. Furthermore, the processing history specifies a hard segment to soft segment molar ratio of 4, indicating a high volume fraction of crystallizable hard domains that drives the melting temperature upward by enhancing cohesive energy density and crystalline continuity. Decreasing Factors: The inclusion of the Poly(1,6-hexylene dodecanoate) diol soft segment introduces flexible aliphatic chains that dilute the hard phase purity, potentially disrupting crystalline perfection and lowering the Tm. Additionally, the as-produced state implies a lack of thermal annealing, which may limit crystallite size and perfection compared to heat-treated samples, while solution polymerization can sometimes promote phase mixing that depresses the melting point. Dominant Factor: The high hard segment content dictated by the HS/SS molar ratio of 4 qualitatively dominates the thermal behavior. Despite the softening influence of the polyester diol and the lack of annealing, the overwhelming prevalence of the rigid, hydrogen-bonding MDI-butanediol sequences ensures that the Tm is primarily governed by the melting of these robust hard domains, establishing a high thermal stability baseline relative to soft-segment-rich counterparts."
    }
  },
  {
    "doi": "10.1080/00268976.2014.931605",
    "title": "Solid–liquid equilibria of crystalline and semicrystalline monodisperse polymers, taking into account the molecular architecture by application of the lattice cluster theory",
    "year": 2014,
    "chemical_composition": {
      "repeat_unit_psmiles": "[*]CC[*]",
      "monomers": [
        {
          "name": "Ethylene",
          "smiles": "C=C",
          "ratio_value": null,
          "ratio_unit": null
        }
      ],
      "additives": [],
      "is_homopolymer": true
    },
    "processing_history": "Solution fractionation of high-density polyethylene (HDPE) [58]. Tm measured by differential scanning calorimetry (DSC) [58]. About 5.0 mg of sample sealed in an aluminium pan, scanning procedure conducted from 20 to 170 °C. No heating rate specified.",
    "hierarchical_structure": "Semicrystalline. Mn = 8,039 g/mol, Mw = 13,478 g/mol, Polydispersity Mw/Mn = 1.7. Short-chain branching (SCB) = 12 methyl groups per 1000 carbon atoms.",
    "properties": {
      "Tm": {
        "value": [
          128.2
        ],
        "unit": "°C"
      }
    },
    "analysis_with_hierarchical_structure": {
      "descriptive_text": "The sample consists of a semicrystalline polyethylene homopolymer with a number-average molecular weight (Mn) of 8,039 g/mol and a weight-average molecular weight (Mw) of 13,478 g/mol, resulting in a polydispersity index of 1.7. Structural characterization indicates a short-chain branching density of 12 methyl groups per 1000 carbon atoms. The material was subjected to solution fractionation prior to analysis. Thermal properties were evaluated via differential scanning calorimetry (DSC) using approximately 5.0 mg of sample sealed in an aluminium pan, with a scanning procedure conducted from 20 to 170 °C.",
      "reasoning_analysis": "Increasing Factors: The semicrystalline nature of the polymer enables the formation of ordered lamellar structures, providing the fundamental basis for a melting transition. Furthermore, the solution fractionation processing history likely eliminated low-molecular-weight oligomers and impurities, which can enhance the homogeneity of the crystallizable fraction and stabilize the crystalline domains. Decreasing Factors: The presence of 12 methyl groups per 1000 carbon atoms represents significant short-chain branching, which introduces defects into the crystal lattice, impedes efficient chain packing, and reduces lamellar thickness, thereby thermodynamically lowering the melting temperature. Additionally, the relatively low molecular weight (Mw = 13,478 g/mol) increases the concentration of chain ends that are excluded from the crystal lattice, further destabilizing the crystalline phase. Dominant Factor: The disruption of crystal lattice integrity caused by the high density of short-chain branching is the dominant factor. While fractionation improves homogeneity, the intrinsic steric hindrance and packing inefficiencies introduced by the methyl branches severely limit crystallite perfection, qualitatively driving the Tm lower compared to linear, high-molecular-weight polyethylene."
    },
    "analysis_without_hierarchical_structure": {
      "descriptive_text": "The sample comprises a polyethylene homopolymer, specifically identified as high-density polyethylene (HDPE). The material underwent solution fractionation to isolate specific molecular fractions prior to characterization. Approximately 5.0 mg of the fractionated sample was sealed in an aluminium pan, and the melting temperature was measured using differential scanning calorimetry (DSC) with a scanning procedure conducted from 20 to 170 °C.",
      "reasoning_analysis": "Increasing Factors: The linear chemical architecture of the polyethylene backbone, characteristic of high-density polyethylene, minimizes steric hindrance and branching defects, facilitating tight chain packing and high crystallinity which intrinsically elevates the Tm. Additionally, the solution fractionation processing history likely removed low-molecular-weight species and structural irregularities, selecting for chains with longer crystallizable sequences that contribute to a higher melting temperature. Decreasing Factors: The observed Tm is subject to the Thomson-Gibbs effect where finite lamellar thickness lowers the melting point relative to the equilibrium value; if the crystallization conditions following fractionation did not permit extensive lamellar thickening, the Tm would be depressed. Furthermore, any trace residual solvent remaining from the solution fractionation process could act as an impurity within the crystalline lattice, theoretically lowering the thermal stability. Dominant Factor: The high structural linearity of the HDPE composition combined with the homogenizing effect of solution fractionation qualitatively dominates the thermal behavior; by eliminating low-molecular-weight defects and enhancing structural uniformity, the processing history ensures the formation of more perfect crystals, establishing a robust Tm characteristic of highly crystalline polyethylene fractions."
    }
  },
  {
    "doi": "10.3390/ma17010152",
    "title": "Mechanical Properties of 3D-Printed Liquid Crystalline Polymers with Low and High Melting Temperatures",
    "year": 2024,
    "chemical_composition": {
      "repeat_unit_psmiles": null,
      "monomers": [
        {
          "name": "p-hydroxybenzoic acid",
          "smiles": "Oc1ccc(C(=O)O)cc1",
          "ratio_value": null,
          "ratio_unit": null
        },
        {
          "name": "4,4'-Biphenol",
          "smiles": "Oc1ccc(cc1)c2ccc(O)cc2",
          "ratio_value": null,
          "ratio_unit": null
        },
        {
          "name": "terephthalic acid",
          "smiles": "OC(=O)c1ccc(C(=O)O)cc1",
          "ratio_value": null,
          "ratio_unit": null
        }
      ],
      "additives": [],
      "is_homopolymer": false
    },
    "processing_history": "Virgin sample or annealed at 250 °C. DSC 1st heating run (Mettler Toledo DSC 2), -20 to 400 °C, 10 K/min, N2 purge.",
    "hierarchical_structure": "Semi-crystalline, nematic mesophase.",
    "properties": {
      "Tm": {
        "value": [
          330
        ],
        "unit": "°C"
      }
    },
    "analysis_with_hierarchical_structure": {
