Repository: hhtrick/HHT-code

# HHT training framework

This directory contains model training, embedding precomputation, inference, article-level baselines and the curated datasets. All commands below assume that the working directory is `train_code/`.

## 3. Datasets and fixed partitions

Each main dataset is a JSON array at `dataset/{property}/{property}.json`. Entries contain source metadata, `chemical_composition`, `processing_history`, `hierarchical_structure`, `properties`, and two generated-analysis objects. Targets are stored as `properties[property]["value"]`; source metadata and target values are not predictive input fields.

| Property | Train | Validation | Test | Total |
|---|---:|---:|---:|---:|

File: train_code/dataset/Tm/Tm.json (part 62 of 200)
[
      "descriptive_text": "The investigated material is a semi-crystalline wholly aromatic copolyester composed of p-hydroxybenzoic acid, 4,4'-biphenol, and terephthalic acid monomers, exhibiting a nematic mesophase hierarchical structure. The sample was subjected to thermal history involving either virgin conditions or annealing at 250 °C prior to characterization. Thermal analysis was conducted via differential scanning calorimetry (DSC) during the first heating run from -20 to 400 °C at a rate of 10 K/min under a nitrogen purge atmosphere.",
      "reasoning_analysis": "Increasing Factors: The wholly aromatic backbone consisting of phenylene rings from p-hydroxybenzoic acid, 4,4'-biphenol, and terephthalic acid creates a rigid rod-like structure that strongly resists chain mobility, inherently driving the Tm upward. Additionally, the annealing treatment at 250 °C allows for crystal perfection and lamellar thickening within the semi-crystalline structure, which thermodynamically stabilizes the crystalline phase and increases the observed melting temperature. The presence of a nematic mesophase indicates strong intermolecular ordering, further supporting high thermal stability. Decreasing Factors: The copolymerization of three distinct monomers introduces structural irregularities along the chain compared to a homopolymer, which disrupts the perfect three-dimensional crystalline lattice packing. This compositional disorder acts to lower the Tm relative to a theoretical perfect crystal or homopolymer counterpart. Dominant Factor: The intrinsic rigidity of the aromatic polyester backbone and the high degree of orientational order associated with the nematic mesophase are the dominant factors establishing a high baseline Tm. However, the specific thermal history, particularly the annealing at 250 °C, qualitatively dominates the final observed Tm behavior by maximizing the crystalline stability achievable within the constraints of the copolymer sequence distribution."
    },
    "analysis_without_hierarchical_structure": {
      "descriptive_text": "The polymer sample is a copolymer synthesized from p-hydroxybenzoic acid, 4,4'-Biphenol, and terephthalic acid monomers without the inclusion of additives. The material was processed as either a virgin sample or subjected to annealing at 250 °C prior to characterization. Thermal analysis was performed using a Mettler Toledo DSC 2 instrument during the first heating run, scanning from -20 to 400 °C at a rate of 10 K/min under a nitrogen purge.",
      "reasoning_analysis": "Increasing Factors: The wholly aromatic chemical composition comprising p-hydroxybenzoic acid, 4,4'-Biphenol, and terephthalic acid establishes a rigid rod-like backbone with strong pi-pi stacking interactions, which inherently drives the melting temperature significantly higher. Additionally, the processing history indicates potential annealing at 250 °C, a thermal treatment that enhances crystalline perfection and lamellar thickness, thereby further increasing the observed Tm. Decreasing Factors: The material is defined as a copolymer rather than a homopolymer, meaning the incorporation of three distinct monomer units may introduce structural irregularities that disrupt perfect crystal packing compared to a single-unit system, potentially lowering the equilibrium Tm. Furthermore, if the sample remains in the virgin state without annealing, the lower degree of crystalline order would result in a lower observed melting point compared to the thermally treated condition. Dominant Factor: While the copolymer architecture introduces some packing defects, the intrinsic thermal stability and rigidity provided by the wholly aromatic backbone dominate the baseline thermal behavior, establishing a high Tm range; however, within this specific dataset, the thermal history (annealing versus virgin state) is the dominant variable determining the precise observed Tm, with the annealed condition yielding a higher value due to improved crystallinity."
    }
  },
  {
    "doi": "10.1080/00268976.2014.931605",
    "title": "Solid–liquid equilibria of crystalline and semicrystalline monodisperse polymers, taking into account the molecular architecture by application of the lattice cluster theory",
    "year": 2014,
    "chemical_composition": {
      "repeat_unit_psmiles": "[*]CC[*]",
      "monomers": [
        {
          "name": "Ethylene",
          "smiles": "C=C",
          "ratio_value": null,
          "ratio_unit": null
        }
      ],
      "additives": [],
      "is_homopolymer": true
    },
    "processing_history": "Solution fractionation of high-density polyethylene (HDPE) [58]. Tm measured by differential scanning calorimetry (DSC) [58]. About 5.0 mg of sample sealed in an aluminium pan, scanning procedure conducted from 20 to 170 °C. No heating rate specified.",
    "hierarchical_structure": "Semicrystalline. Mn = 49,154 g/mol, Mw = 263,588 g/mol, Polydispersity Mw/Mn = 5.4. Short-chain branching (SCB) = 24 methyl groups per 1000 carbon atoms.",
    "properties": {
      "Tm": {
        "value": [
          128.5
        ],
        "unit": "°C"
      }
    },
    "analysis_with_hierarchical_structure": {
      "descriptive_text": "The sample consists of a semicrystalline polyethylene homopolymer derived from the solution fractionation of high-density polyethylene. Structural characterization indicates a number-average molecular weight of 49,154 g/mol and a weight-average molecular weight of 263,588 g/mol, yielding a polydispersity index of 5.4, with a short-chain branching density of 24 methyl groups per 1000 carbon atoms. Thermal properties were assessed using differential scanning calorimetry on approximately 5.0 mg of material sealed in an aluminium pan, utilizing a scanning procedure from 20 to 170 °C.",
      "reasoning_analysis": "Increasing Factors: The substantial molecular weight minimizes the concentration of chain ends that act as defects within the crystal lattice, supporting the formation of stable lamellae. Additionally, the solution fractionation processing history likely isolated chains with sufficient length to crystallize effectively, removing low-molecular-weight oligomers that could otherwise depress thermal stability. Decreasing Factors: The presence of short-chain branching, specifically 24 methyl groups per 1000 carbon atoms, introduces structural defects that are excluded from the crystalline phase, reducing lamellar thickness and crystalline perfection which depresses the melting temperature. The broad polydispersity also indicates heterogeneity in chain lengths that may result in less uniform crystal sizes. Dominant Factor: The density of short-chain branches acts as the dominant factor governing the melting behavior; while the high molecular weight and fractionation support crystal stability, the exclusion of branching units from the lattice fundamentally limits the maximum lamellar thickness achievable, qualitatively lowering the Tm relative to linear polyethylene counterparts."
    },
    "analysis_without_hierarchical_structure": {
      "descriptive_text": "The sample comprises a polyethylene homopolymer synthesized from ethylene monomers, specifically identified as high-density polyethylene (HDPE). The material underwent solution fractionation prior to characterization to refine its molecular distribution. For thermal analysis, approximately 5.0 mg of the fractionated sample was sealed in an aluminium pan, and the melting temperature was measured using differential scanning calorimetry (DSC) with a scanning procedure conducted from 20 to 170 °C.",
      "reasoning_analysis": "Increasing Factors: The linear architecture of the high-density polyethylene (HDPE) backbone, characterized by minimal short-chain branching, facilitates efficient chain packing and the formation of thick lamellar crystals, which intrinsically elevates the melting temperature. Furthermore, the solution fractionation process likely narrows the molecular weight distribution and isolates fractions with higher crystallizability, reducing structural defects that would otherwise disrupt the crystal lattice. Decreasing Factors: The finite molecular weight of the polymer chains introduces chain ends that act as defects within the crystal lattice, theoretically depressing the Tm relative to an infinite molecular weight ideal. Additionally, the lack of a specified heating rate introduces experimental variability, though the primary physical mechanism for depression remains the entropic contribution of chain ends within the crystalline lamellae. Dominant Factor: The chemical regularity and linearity inherent to the HDPE composition dominate the thermal behavior. While chain ends and processing history modulate the sharpness and exact position of the endotherm, the high degree of structural order allowed by the unbranched ethylene repeat units establishes the fundamental high-temperature stability of the crystalline phase."
    }
  },
  {
    "doi": "10.1002/mame.202000770",
    "title": "Tuning the Properties of Shape-Memory Polyurethanes via the Nature of the Polyester Switching Segment",
    "year": 2021,
    "chemical_composition": {
      "repeat_unit_psmiles": null,
      "monomers": [
        {
          "name": "4,4'-methylenediphenyl diisocyanate",
          "smiles": "O=C=Nc1ccc(Cc2ccc(N=C=O)cc2)cc1",
          "ratio_value": null,
          "ratio_unit": null
        },
        {
          "name": "1,4-butanediol",
          "smiles": "OCCCCO",
          "ratio_value": null,
          "ratio_unit": null
        },
        {
          "name": "Poly(ethylene sebacate) diol (PES2)",
          "smiles": null,
          "ratio_value": null,
          "ratio_unit": null
        }
      ],
      "additives": [],
      "is_homopolymer": false
    },
    "processing_history": "Solution polymerization of MDI, PES2 diol, and BD. HS/SS molar ratio = 4. As-produced state. Tm measured by DSC at 10 °C/min (2nd heating).",
    "hierarchical_structure": "Semicrystalline segmented polyurethane.",
    "properties": {
      "Tm": {
        "value": [
          60
        ],
        "unit": "°C"
      }
    },
    "analysis_with_hierarchical_structure": {
      "descriptive_text": "The sample is a semicrystalline segmented polyurethane synthesized via solution polymerization using 4,4'-methylenediphenyl diisocyanate (MDI) and 1,4-butanediol (BD) as hard segment precursors, coupled with Poly(ethylene sebacate) diol (PES2) as the soft segment. The material was prepared with a hard segment to soft segment molar ratio of 4 and analyzed in the as-produced state. Thermal characterization was performed using differential scanning calorimetry (DSC) at a heating rate of 10 °C/min during the second heating cycle to determine the melting temperature.",
      "reasoning_analysis": "Increasing Factors: The incorporation of rigid aromatic 4,4'-methylenediphenyl diisocyanate (MDI) units facilitates strong intermolecular hydrogen bonding via urethane linkages and pi-pi stacking, which significantly stabilizes the crystalline lattice required for melting. Furthermore, the high hard segment to soft segment molar ratio of 4 indicates a substantial volume fraction of crystallizable hard domains, promoting extensive microphase separation and crystallinity that drives the Tm upward. Decreasing Factors: The inclusion of the flexible Poly(ethylene sebacate) diol soft segment introduces aliphatic flexibility that disrupts the continuity of the rigid hard segment network, potentially limiting the size and perfection of the crystalline domains. Additionally, the as-produced state implies a lack of post-synthesis thermal annealing, which may result in less thermodynamically stable crystals with lower melting points compared to processed equivalents. Dominant Factor: The high concentration of rigid hard segments and the strong associative interactions within the hard domains qualitatively dominate the thermal behavior. Despite the flexibility introduced by the soft segment, the high HS/SS ratio ensures that the hard segment crystallinity governs the primary melting transition, establishing a robust Tm characteristic of highly segmented aromatic polyurethanes."
    },
    "analysis_without_hierarchical_structure": {
      "descriptive_text": "The polymer sample comprises a segmented copolymer architecture derived from the solution polymerization of 4,4'-methylenediphenyl diisocyanate (MDI) and 1,4-butanediol (BD) reacting with Poly(ethylene sebacate) diol (PES2). The synthesis was conducted with a hard segment to soft segment molar ratio of 4, and the material was analyzed in its as-produced state. Thermal characterization was performed via differential scanning calorimetry (DSC) at a heating rate of 10 °C/min during the second heating scan to determine the melting temperature.",
      "reasoning_analysis": "Increasing Factors: The presence of 4,4'-methylenediphenyl diisocyanate (MDI) introduces rigid aromatic rings that facilitate chain stacking and pi-pi interactions, while the urethane linkages formed between MDI and 1,4-butanediol enable strong intermolecular hydrogen bonding that stabilizes the crystalline lattice. Furthermore, the high hard segment to soft segment molar ratio of 4 promotes extensive hard segment phase separation and crystallinity, which is the primary source of the melting transition in this segmented copolymer. Decreasing Factors: The incorporation of flexible aliphatic spacers via 1,4-butanediol and the poly(ethylene sebacate) soft segments introduces conformational freedom that disrupts perfect packing. The as-produced state indicates a lack of specific thermal annealing, potentially resulting in smaller or less perfect crystallites compared to heat-treated samples, and residual solvent from the solution polymerization process could act as a plasticizer within the amorphous regions. Dominant Factor: The structural rigidity and strong intermolecular forces inherent to the high-content aromatic hard segments qualitatively dominate the thermal behavior. While the soft segments and lack of annealing introduce disorder, the high HS/SS ratio ensures sufficient connectivity and volume fraction of the hard domains to establish a distinct melting transition driven by the dissociation of the hydrogen-bonded hard segment crystallites."
    }
  },
  {
    "doi": "10.1002/mame.202000770",
    "title": "Tuning the Properties of Shape-Memory Polyurethanes via the Nature of the Polyester Switching Segment",
    "year": 2021,
    "chemical_composition": {
      "repeat_unit_psmiles": null,
      "monomers": [
        {
          "name": "4,4'-methylenediphenyl diisocyanate",
          "smiles": "O=C=Nc1ccc(Cc2ccc(N=C=O)cc2)cc1",
          "ratio_value": null,
          "ratio_unit": null
        },
        {
          "name": "1,4-butanediol",
          "smiles": "OCCCCO",
          "ratio_value": null,
          "ratio_unit": null
        },
        {
          "name": "Poly(ethylene sebacate) diol (PES1)",
          "smiles": null,
          "ratio_value": null,
          "ratio_unit": null
        }
      ],
      "additives": [],
      "is_homopolymer": false
    },
    "processing_history": "Solution polymerization of MDI, PES1 diol, and BD. HS/SS molar ratio = 3. As-produced state. Tm measured by DSC at 10 °C/min (2nd heating).",
    "hierarchical_structure": "Semicrystalline segmented polyurethane.",
    "properties": {
      "Tm": {
        "value": [
          58
        ],
        "unit": "°C"
      }
    },
    "analysis_with_hierarchical_structure": {
      "descriptive_text": "The sample is a semicrystalline segmented polyurethane synthesized via solution polymerization using 4,4'-methylenediphenyl diisocyanate (MDI) and 1,4-butanediol (BD) as hard segment precursors, coupled with Poly(ethylene sebacate) diol (PES1) as the soft segment. The material was formulated with a hard segment to soft segment molar ratio of 3 and utilized in its as-produced state. Thermal characterization was performed using differential scanning calorimetry (DSC) during the second heating cycle at a rate of 10 °C/min to determine the melting temperature.",
      "reasoning_analysis": "Increasing Factors: The incorporation of aromatic 4,4'-methylenediphenyl diisocyanate (MDI) units introduces significant chain rigidity and facilitates pi-pi stacking interactions, while the urethane linkages formed with 1,4-butanediol enable strong intermolecular hydrogen bonding, both of which stabilize the crystal lattice and drive the Tm upward. Additionally, the high hard segment to soft segment molar ratio of 3 increases the volume fraction of crystallizable hard domains, further promoting a higher melting transition. Decreasing Factors: The segmented architecture inherently introduces structural disorder at the hard-soft segment interfaces, which disrupts crystal perfection. Furthermore, the solution polymerization method and the as-produced state imply a lack of thermal annealing, resulting in less ordered crystalline regions compared to bulk-polymerized or heat-treated counterparts, thereby depressing the Tm. Dominant Factor: The high concentration of rigid aromatic hard segments and the extensive hydrogen bonding network qualitatively dominate the thermal behavior, establishing a high baseline Tm associated with the hard phase melting, despite the morphological imperfections caused by the absence of thermal annealing."
    },
    "analysis_without_hierarchical_structure": {
      "descriptive_text": "The sample comprises a segmented polyurethane copolymer synthesized via solution polymerization utilizing 4,4'-methylenediphenyl diisocyanate and 1,4-butanediol as hard segment precursors alongside Poly(ethylene sebacate) diol as the soft segment. The formulation was prepared with a hard segment to soft segment molar ratio of 3 and characterized in its as-produced state. The melting temperature was determined by differential scanning calorimetry at a heating rate of 10 °C/min during the second heating cycle.",
      "reasoning_analysis": "Increasing Factors: The high hard segment to soft segment molar ratio of 3 signifies a dominant volume fraction of rigid 4,4'-methylenediphenyl diisocyanate and 1,4-butanediol units, which facilitate dense intermolecular hydrogen bonding and promote the formation of extensive crystalline hard domains that require significant thermal energy to disrupt. Additionally, the aromatic rings within the diisocyanate monomer impart backbone stiffness that stabilizes the crystalline lattice structure. Decreasing Factors: The incorporation of the Poly(ethylene sebacate) diol soft segment introduces chemical irregularities along the polymer chain that can act as defects within the hard segment crystallites, potentially disrupting perfect packing. Furthermore, the solution polymerization method may influence the degree of microphase separation, where any mixing of soft segments into hard domains would dilute the crystalline purity and lower the thermal stability of the domains. Dominant Factor: The exceptionally high hard segment content is the dominant factor governing the thermal behavior, as this high concentration drives robust microphase separation and hard domain crystallinity that outweighs the lattice disruption caused by the soft segments, thereby establishing a melting temperature primarily dictated by the fusion of the hard phase."
    }
  },
  {
    "doi": "10.1088/1757-899X/494/1/012070",
    "title": "Study of Making Implant Plate and Screen of Femur Bone Internal Fictation From Hydroxyapatit Bovine And Polymer Biodegradation Material Using 3D Printers On Mechanical Strength",
    "year": 2019,
    "chemical_composition": {
      "repeat_unit_psmiles": null,
      "monomers": [
        {
          "name": "PLLA",
          "smiles": "CC1OC(=O)C1=O",
          "ratio_value": 50,
          "ratio_unit": "%"
        },
        {
          "name": "PCL",
          "smiles": "O=C1CCCCCO1",
          "ratio_value": 45,
          "ratio_unit": "%"
        },
        {
          "name": "PLA",
          "smiles": "CC1OC(=O)C1=O",
          "ratio_value": 15,
          "ratio_unit": "%"
        }
      ],
      "additives": [
        {
          "name": "Hydroxyapatite Bovine",
          "type": "filler",
          "amount_value": 15,
          "amount_unit": "%"
        },
        {
          "name": "Vinyl silane coupling agent",
          "type": "compatibilizer",
          "amount_value": null,
          "amount_unit": null
        }
      ],
      "is_homopolymer": false
    },
    "processing_history": "PB mixture (PLLA:PCL:PLA at 50:45:15) mixed with vinyl silane (1g to 5g polymer mix). PB mixed with HAb (85:15 ratio for F2). Mixing using hot plate magnetic stirrer at 140°C, 400 rpm. Pelletized (Ø 1.50 mm). Extruded using screw extruder at 160°C for 10 minutes, 100 N pressure, 4 mm/min rate to form Ø 1.75 mm filament. Tm measured by TGA (ASTM E1131-08), sample weight 13.9210 mg, TGA mode 100°C, identified as first step mass reduction temperature.",
    "hierarchical_structure": "Composite filament, porosity 4.208% (F2/100N) to 2.375% (F2/300N).",
    "properties": {
      "Tm": {
        "value": [
          309
        ],
        "unit": "°C"
      }
    },
    "analysis_with_hierarchical_structure": {
      "descriptive_text": "The sample comprises a multi-component composite filament consisting of a polymer blend matrix with 50% poly(L-lactic acid) (PLLA), 45% poly(ε-caprolactone) (PCL), and 15% poly(lactic acid) (PLA), reinforced with 15% bovine hydroxyapatite filler and treated with a vinyl silane coupling agent. Processing involved mixing the polymer blend with the coupling agent at 140°C using a magnetic stirrer, followed by the addition of the hydroxyapatite and pelletization into 1.50 mm pellets. The material was subsequently extruded at 160°C under 100 N pressure at a rate of 4 mm/min to form a 1.75 mm diameter filament. The resulting hierarchical structure exhibits a porosity of 4.208%, and the thermal transition identified as the melting temperature was characterized using thermogravimetric analysis based on the first step of mass reduction.",
      "reasoning_analysis": "Increasing Factors: The incorporation of bovine hydroxyapatite filler serves as a heterogeneous nucleating agent, which can enhance the crystallinity and crystal perfection of the semi-crystalline PLLA and PCL phases, potentially elevating the observed melting temperature. Additionally, the vinyl silane coupling agent improves interfacial adhesion between the filler and the polymer matrix, restricting segmental chain mobility at the interface, while the shear forces and 100 N pressure during extrusion may induce molecular orientation that stabilizes crystalline domains against melting. Decreasing Factors: The complex blend composition introduces significant melting point depression effects; specifically, the high concentration of PCL and PLA acts as a diluent to the crystalline PLLA phase, disrupting lattice perfection and reducing the thermodynamic stability of the crystals. Furthermore, the extrusion temperature of 160°C is relatively low for PLLA processing, which may limit the growth of large, perfect crystals during the thermal history, resulting in a lower observed Tm compared to fully annealed neat polymers. The presence of 4.208% porosity also introduces voids that can disrupt heat transfer and structural continuity. Dominant Factor: The dominant factor influencing the Tm behavior is the blend composition, specifically the dilution effect of the PCL and amorphous PLA components on the crystalline PLLA matrix. While the filler and processing conditions contribute to nucleation and orientation, the thermodynamic disruption caused by mixing multiple polymer phases fundamentally lowers the chemical potential of the crystalline component, qualitatively driving the melting temperature down relative to neat, high-crystallinity PLLA."
    },
    "analysis_without_hierarchical_structure": {
      "descriptive_text": "The sample comprises a ternary polymer blend consisting of 50% poly(L-lactic acid) (PLLA), 45% poly(ε-caprolactone) (PCL), and 15% poly(lactic acid) (PLA), reinforced with 15% bovine hydroxyapatite filler and compatibilized with a vinyl silane coupling agent. The composite fabrication involved mixing the polymer blend with the silane agent using a hot plate magnetic stirrer at 140°C and 400 rpm, followed by incorporation of the hydroxyapatite filler at an 85:15 polymer-to-filler ratio. The mixture was pelletized into 1.50 mm pellets and subsequently extruded via a screw extruder at 160°C under 100 N pressure at a rate of 4 mm/min to yield a 1.75 mm filament. The melting temperature was characterized using thermogravimetric analysis (TGA) according to ASTM E1131-08, where the first step mass reduction temperature of a 13.9210 mg sample was identified as the Tm.",
      "reasoning_analysis": "Increasing Factors: The presence of PLLA, which possesses a rigid backbone and high stereoregularity, inherently promotes a higher melting temperature compared to aliphatic polyesters like PCL. Additionally, the inclusion of bovine hydroxyapatite acts as a heterogeneous nucleating agent, potentially enhancing crystallinity and crystal perfection within the polymer matrix, which drives the Tm upward. The vinyl silane coupling agent improves interfacial adhesion between the filler and the polymer, restricting chain mobility at the interface and further stabilizing the crystalline domains. Decreasing Factors: The significant proportion of PCL introduces a low-melting component that can act as a plasticizer for the PLA/PLLA phases, increasing free volume and chain mobility which typically depresses the melting temperature of the higher-melting phase. Furthermore, the processing temperature of 160°C is relatively close to the melting range of PLLA, which may limit the growth of highly perfect crystals during cooling compared to higher processing temperatures, and prolonged thermal exposure could induce minor chain scission reducing molecular weight. Dominant Factor: While the plasticizing effect of PCL and processing conditions introduce factors that lower thermal transitions, the intrinsic high melting point of the PLLA matrix combined with the nucleating and restricting influence of the hydroxyapatite filler qualitatively dominates the system, sustaining a higher Tm associated with the PLLA crystalline phase relative to the PCL component."
    }
  },
  {
    "doi": "10.1002/mame.202000770",
    "title": "Tuning the Properties of Shape-Memory Polyurethanes via the Nature of the Polyester Switching Segment",
    "year": 2021,
    "chemical_composition": {
      "repeat_unit_psmiles": null,
      "monomers": [
        {
          "name": "4,4'-methylenediphenyl diisocyanate",
          "smiles": "O=C=Nc1ccc(Cc2ccc(N=C=O)cc2)cc1",
          "ratio_value": null,
          "ratio_unit": null
        },
        {
          "name": "1,4-butanediol",
          "smiles": "OCCCCO",
          "ratio_value": null,
          "ratio_unit": null
        },
        {
          "name": "Poly(ethylene sebacate) diol (PES2)",
          "smiles": null,
          "ratio_value": null,
          "ratio_unit": null
        }
      ],
      "additives": [],
      "is_homopolymer": false
    },
    "processing_history": "Solution polymerization of MDI, PES2 diol, and BD. HS/SS molar ratio = 5. As-produced state. Tm measured by DSC at 10 °C/min (2nd heating).",
    "hierarchical_structure": "Semicrystalline segmented polyurethane.",
    "properties": {
      "Tm": {
        "value": [
          60
        ],
        "unit": "°C"
      }
    },
    "analysis_with_hierarchical_structure": {
      "descriptive_text": "The sample is a semicrystalline segmented polyurethane synthesized via solution polymerization using 4,4'-methylenediphenyl diisocyanate (MDI) and 1,4-butanediol (BD) as hard segment components, and Poly(ethylene sebacate) diol (PES2) as the soft segment. The material was prepared with a hard segment to soft segment molar ratio of 5 and utilized in its as-produced state. Thermal characterization was performed using Differential Scanning Calorimetry (DSC) at a heating rate of 10 °C/min during the second heating cycle to determine the melting temperature.",
      "reasoning_analysis": "Increasing Factors: The incorporation of 4,4'-methylenediphenyl diisocyanate (MDI) introduces rigid aromatic rings that facilitate pi-pi stacking and restrict chain mobility within the crystal lattice. Furthermore, the urethane linkages formed between MDI and 1,4-butanediol create strong intermolecular hydrogen bonding networks that significantly stabilize the hard segment domains. The high hard segment to soft segment molar ratio of 5 increases the volume fraction of these crystallizable hard domains, promoting extensive hard segment crystallinity which requires higher thermal energy to melt. Decreasing Factors: The inclusion of the Poly(ethylene sebacate) diol soft segment introduces flexible aliphatic chains that inherently possess lower melting transitions compared to the aromatic hard segments. If microphase separation is incomplete due to the solution polymerization method, the soft segments may disrupt the perfection of the hard segment crystals, acting as defects within the lattice. Additionally, the as-produced state prior to thermal cycling implies the initial crystalline morphology may lack the perfection achieved through specific annealing protocols, potentially limiting the upper bound of crystal stability. Dominant Factor: The strong intermolecular hydrogen bonding and aromatic stacking within the high-content hard segments qualitatively dominate the thermal behavior. Despite the flexibility of the soft segment, the high HS/SS ratio ensures that the hard domain continuity and crystallinity are the primary determinants of the melting temperature, establishing a high Tm characteristic of aromatic segmented polyurethanes with substantial hard segment content."
    },
    "analysis_without_hierarchical_structure": {
      "descriptive_text": "The sample is a segmented polyurethane copolymer synthesized via solution polymerization using 4,4'-methylenediphenyl diisocyanate (MDI) and 1,4-butanediol (BD) as hard segment precursors, and Poly(ethylene sebacate) diol (PES2) as the soft segment. The formulation was prepared with a hard segment to soft segment molar ratio of 5. The material was characterized in its as-produced state, with the melting temperature determined by differential scanning calorimetry (DSC) during the second heating cycle at a rate of 10 °C/min.",
      "reasoning_analysis": "Increasing Factors: The chemical composition incorporates 4,4'-methylenediphenyl diisocyanate (MDI) and 1,4-butanediol (BD), which form rigid hard segments capable of strong intermolecular hydrogen bonding and aromatic pi-pi stacking, inherently driving the Tm higher. Additionally, the processing history specifies a high hard segment to soft segment molar ratio of 5, which promotes hard segment continuity and crystallinity, significantly elevating the melting temperature associated with the hard domains. Decreasing Factors: The incorporation of the Poly(ethylene sebacate) diol soft segment introduces flexible aliphatic chains that can disrupt the regular packing of the hard segments if phase mixing occurs, potentially lowering the Tm. Furthermore, the solution polymerization method and the as-produced state without subsequent thermal annealing may result in kinetically trapped morphologies with less perfect crystalline order compared to melt-processed or annealed samples, which could suppress the observed Tm. Dominant Factor: The high concentration of hard segments combined with the strong specific interactions within the MDI-BD domains qualitatively dominates the thermal behavior. This structural driving force for hard segment crystallization outweighs the disordering influence of the soft segments and the lack of thermal annealing, establishing a robust high-temperature melting transition characteristic of hard-segment-rich polyurethanes."
    }
  },
  {
    "doi": "10.3390/ma17010152",
    "title": "Mechanical Properties of 3D-Printed Liquid Crystalline Polymers with Low and High Melting Temperatures",
    "year": 2024,
    "chemical_composition": {
      "repeat_unit_psmiles": null,
      "monomers": [
        {
          "name": "p-hydroxybenzoic acid",
          "smiles": "Oc1ccc(C(=O)O)cc1",
          "ratio_value": 73,
          "ratio_unit": "mol%"
        },
        {
          "name": "2,6-hydroxynaphthoic acid",
          "smiles": "Oc1ccc2cc(C(=O)O)ccc2c1",
          "ratio_value": 27,
          "ratio_unit": "mol%"
        }
      ],
      "additives": [],
      "is_homopolymer": false
    },
    "processing_history": "FFF printed samples annealed at 260 °C for 72 h under vacuum. DSC 1st heating run (Mettler Toledo DSC 2), -20 to 400 °C, 10 K/min, N2 purge. Peak Tm0.",
    "hierarchical_structure": "Reorganized HBA-rich regions, better molecular order.",
    "properties": {
      "Tm": {
        "value": [
          269
        ],
        "unit": "°C"
      }
    },
    "analysis_with_hierarchical_structure": {
      "descriptive_text": "The sample consists of a copolymer composed of 73 mol% p-hydroxybenzoic acid and 27 mol% 2,6-hydroxynaphthoic acid monomers. The material was processed using fused filament fabrication followed by a thermal treatment involving annealing at 260 °C for 72 hours under vacuum to enhance structural order. Subsequent characterization was performed via differential scanning calorimetry during the first heating run from -20 to 400 °C at a rate of 10 K/min under a nitrogen purge. Hierarchical analysis indicates the formation of reorganized p-hydroxybenzoic acid-rich regions exhibiting improved molecular order.",
      "reasoning_analysis": "Increasing Factors: The extensive annealing at 260 °C for 72 hours facilitates chain relaxation and crystal perfection, leading to thicker lamellae and more stable crystallites which elevates the Tm according to the Thomson-Gibbs equation. The high proportion of p-hydroxybenzoic acid provides rigid rod-like segments that favor strong intermolecular interactions and stacking, while the observed reorganization of HBA-rich regions indicates enhanced crystalline order that stabilizes the solid phase. Decreasing Factors: The incorporation of 2,6-hydroxynaphthoic acid acts as a structural defect within the crystalline lattice of the p-hydroxybenzoic acid sequences, causing copolymer melting point depression relative to a theoretical homopolymer crystal. Additionally, the initial FFF processing may have introduced kinetic traps or disordered regions that, despite annealing, limit the maximum achievable crystallinity compared to idealized melt-crystallized counterparts. Dominant Factor: The thermal history involving prolonged annealing is the dominant factor, as it drives the system toward thermodynamic equilibrium by promoting the segregation and ordering of HBA-rich sequences, thereby maximizing the Tm achievable for this specific copolymer ratio despite the inherent disruptive effect of the HNA comonomer."
    },
    "analysis_without_hierarchical_structure": {
      "descriptive_text": "The sample comprises a copolyester synthesized from p-hydroxybenzoic acid (73 mol%) and 2,6-hydroxynaphthoic acid (27 mol%). The material was processed into samples via Fused Filament Fabrication (FFF) and subsequently subjected to thermal annealing at 260 °C for 72 hours under vacuum conditions. Thermal characterization was performed using a Mettler Toledo DSC 2 instrument during the first heating run from -20 to 400 °C at a rate of 10 K/min under a nitrogen purge to identify the peak melting temperature.",
      "reasoning_analysis": "Increasing Factors: The chemical composition consists of rigid aromatic monomers, p-hydroxybenzoic acid and 2,6-hydroxynaphthoic acid, which form a stiff polyester backbone with strong intermolecular interactions and limited conformational freedom, inherently requiring high thermal energy to disrupt the crystalline lattice. Furthermore, the processing history includes prolonged annealing at 260 °C for 72 hours under vacuum, which facilitates extensive crystal perfection, lamellar thickening, and the relief of processing-induced stresses, thereby stabilizing the crystalline phase and elevating the observed Tm. Decreasing Factors: The copolymer nature of the material introduces sequence irregularity compared to a perfect homopolymer crystal, creating structural defects within the lattice that thermodynamically lower the melting point relative to the highest-melting homopolymer component. Additionally, the initial FFF printing process involves rapid cooling which may initially trap the polymer in a less ordered state, though the subsequent annealing aims to reverse this. Dominant Factor: The rigid rod-like architecture of the aromatic copolyester combined with the extensive thermal annealing treatment qualitatively dominates the behavior; the drive toward liquid crystalline ordering and crystal perfection during the 72-hour anneal outweighs the disordering effect of copolymerization, resulting in a highly stable crystalline structure with a correspondingly elevated melting temperature."
    }
  },
  {
    "doi": "10.3390/ma17010152",
    "title": "Mechanical Properties of 3D-Printed Liquid Crystalline Polymers with Low and High Melting Temperatures",
    "year": 2024,
    "chemical_composition": {
      "repeat_unit_psmiles": null,
      "monomers": [
        {
          "name": "p-hydroxybenzoic acid",
          "smiles": "Oc1ccc(C(=O)O)cc1",
          "ratio_value": 73,
          "ratio_unit": "mol%"
        },
        {
          "name": "2,6-hydroxynaphthoic acid",
          "smiles": "Oc1ccc2cc(C(=O)O)ccc2c1",
          "ratio_value": 27,
          "ratio_unit": "mol%"
        }
      ],
      "additives": [],
      "is_homopolymer": false
    },
    "processing_history": "FFF printed samples annealed at 260 °C for 24 h under vacuum. DSC 1st heating run (Mettler Toledo DSC 2), -20 to 400 °C, 10 K/min, N2 purge. Peak Tm0.",
    "hierarchical_structure": "Reorganized HBA-rich regions, better molecular order.",
    "properties": {
      "Tm": {
        "value": [
          241.5
        ],
        "unit": "°C"
      }
    },
    "analysis_with_hierarchical_structure": {
      "descriptive_text": "The sample consists of a copolymer composed of 73 mol% p-hydroxybenzoic acid and 27 mol% 2,6-hydroxynaphthoic acid monomers. Initially fabricated using fused filament fabrication, the specimens were annealed at 260 °C for 24 hours under vacuum. The hierarchical structure exhibits reorganized p-hydroxybenzoic acid-rich regions accompanied by improved molecular order. Thermal characterization was performed using differential scanning calorimetry during the first heating run from -20 to 400 °C at a rate of 10 K/min under a nitrogen purge to determine the peak melting temperature.",
