Repository: hhtrick/HHT-code

# HHT training framework

This directory contains model training, embedding precomputation, inference, article-level baselines and the curated datasets. All commands below assume that the working directory is `train_code/`.

## 3. Datasets and fixed partitions

Each main dataset is a JSON array at `dataset/{property}/{property}.json`. Entries contain source metadata, `chemical_composition`, `processing_history`, `hierarchical_structure`, `properties`, and two generated-analysis objects. Targets are stored as `properties[property]["value"]`; source metadata and target values are not predictive input fields.

| Property | Train | Validation | Test | Total |
|---|---:|---:|---:|---:|

File: train_code/dataset/Tm/Tm.json (part 63 of 200)
[
      "reasoning_analysis": "Increasing Factors: The incorporation of rigid aromatic monomers, specifically p-hydroxybenzoic acid and 2,6-hydroxynaphthoic acid, creates a stiff backbone that requires significant thermal energy to disrupt the crystalline lattice. The high molar ratio of p-hydroxybenzoic acid favors the formation of stable crystalline domains due to its linear geometry. Furthermore, the processing history involving annealing at 260 °C for 24 hours facilitates crystal perfection and the reorganization of HBA-rich regions, thereby increasing the thermal stability and observed Tm. Decreasing Factors: The copolymer nature of the material introduces structural irregularities compared to a homopolymer; the 27% content of 2,6-hydroxynaphthoic acid disrupts the perfect packing efficiency of the p-hydroxybenzoic acid sequences, which qualitatively lowers the Tm relative to a pure p-hydroxybenzoic acid homopolymer. Additionally, the initial FFF printing process may introduce orientational disorder or internal stresses that, if not fully relieved, could create defects within the crystalline lamellae. Dominant Factor: The dominant factor governing the final Tm behavior is the extensive thermal annealing acting upon the inherently rigid aromatic backbone. While the copolymer composition establishes the baseline thermal range by disrupting perfect homopolymer packing, the annealing process drives the system toward thermodynamic equilibrium by enhancing molecular order and crystallinity, ensuring the observed Tm reflects the stable melting point of the reorganized HBA-rich crystalline domains rather than kinetic traps from the printing process."
    },
    "analysis_without_hierarchical_structure": {
      "descriptive_text": "The sample consists of a copolymer derived from p-hydroxybenzoic acid (73 mol%) and 2,6-hydroxynaphthoic acid (27 mol%). Specimens were manufactured using fused filament fabrication and subsequently annealed at 260 °C for 24 hours under vacuum to relieve internal stresses and enhance crystallinity. Thermal analysis was conducted using a Mettler Toledo DSC 2 during the first heating run from -20 to 400 °C at a rate of 10 K/min under a nitrogen purge to identify the peak melting temperature.",
      "reasoning_analysis": "Increasing Factors: The presence of rigid aromatic rings within both monomeric units creates a stiff polymer backbone that significantly restricts segmental mobility and strengthens intermolecular interactions, inherently driving the melting temperature higher. Furthermore, the extensive thermal annealing at 260 °C allows for crystal perfection and lamellar thickening, while the shear history from FFF printing likely induces chain orientation that facilitates ordered packing. Decreasing Factors: The copolymeric structure introduces sequence irregularity compared to a homopolymer, which disrupts the continuity of the crystalline lattice and reduces the overall degree of crystallinity achievable, thereby exerting a downward pressure on the melting temperature relative to a perfectly ordered analog. Dominant Factor: The intrinsic rigidity of the fully aromatic polyester structure establishes a fundamentally high thermal resistance baseline; however, the prolonged annealing process is the dominant variable for this specific sample, as it enables the reorganization of the FFF-printed morphology into more thermodynamically stable crystallites, maximizing the observed Tm within the limits imposed by the copolymer composition."
    }
  },
  {
    "doi": "10.1088/1757-899X/494/1/012070",
    "title": "Study of Making Implant Plate and Screen of Femur Bone Internal Fictation From Hydroxyapatit Bovine And Polymer Biodegradation Material Using 3D Printers On Mechanical Strength",
    "year": 2019,
    "chemical_composition": {
      "repeat_unit_psmiles": null,
      "monomers": [
        {
          "name": "PLLA",
          "smiles": "CC1OC(=O)C1=O",
          "ratio_value": 50,
          "ratio_unit": "%"
        },
        {
          "name": "PCL",
          "smiles": "O=C1CCCCCO1",
          "ratio_value": 30,
          "ratio_unit": "%"
        },
        {
          "name": "PLA",
          "smiles": "CC1OC(=O)C1=O",
          "ratio_value": 20,
          "ratio_unit": "%"
        }
      ],
      "additives": [
        {
          "name": "Hydroxyapatite Bovine",
          "type": "filler",
          "amount_value": 20,
          "amount_unit": "%"
        },
        {
          "name": "Vinyl silane coupling agent",
          "type": "compatibilizer",
          "amount_value": null,
          "amount_unit": null
        }
      ],
      "is_homopolymer": false
    },
    "processing_history": "PB mixture (PLLA:PCL:PLA at 50:30:20) mixed with vinyl silane (1g to 5g polymer mix). PB mixed with HAb (80:20 ratio for F1). Mixing using hot plate magnetic stirrer at 140°C, 400 rpm. Pelletized (Ø 1.50 mm). Extruded using screw extruder at 160°C for 10 minutes, 100 N pressure, 4 mm/min rate to form Ø 1.75 mm filament. Tm measured by TGA (ASTM E1131-08), sample weight 13.9210 mg, TGA mode 100°C, identified as first step mass reduction temperature.",
    "hierarchical_structure": "Composite filament, porosity 3.708% (F1/100N) to 2.750% (F1/300N).",
    "properties": {
      "Tm": {
        "value": [
          314
        ],
        "unit": "°C"
      }
    },
    "analysis_with_hierarchical_structure": {
      "descriptive_text": "The sample comprises a composite filament based on a ternary polymer blend of 50% poly(L-lactic acid) (PLLA), 30% poly(ε-caprolactone) (PCL), and 20% poly(lactic acid) (PLA), reinforced with 20% bovine hydroxyapatite filler and compatibilized with a vinyl silane coupling agent. Processing involved hot plate mixing at 140°C followed by pelletization and screw extrusion at 160°C under 100 N pressure to yield a 1.75 mm filament. The hierarchical structure is characterized as a composite filament with porosity ranging from 2.750% to 3.708%, and the melting temperature was identified via TGA as the first step mass reduction temperature.",
      "reasoning_analysis": "Increasing Factors: The addition of 20% bovine hydroxyapatite serves as a nucleating agent that enhances crystallinity and crystal perfection in the PLA matrix, inherently driving the Tm higher. Additionally, the shear forces during extrusion promote chain orientation, which stabilizes crystalline regions and increases thermal resistance. Decreasing Factors: The 30% PCL content acts as a diluent and structural impurity within the PLA crystalline lattice, inducing melting point depression through thermodynamic effects and crystal defect formation. The immiscibility between polymer phases and the presence of porosity further disrupt packing density and crystalline continuity, lowering the thermal stability of the melt transition. Dominant Factor: While the filler promotes nucleation, the high loading of the lower-melting PCL phase and the resulting blend morphology qualitatively dominate the system, causing a reduction in the observed Tm relative to pure PLLA due to the significant disruption of crystal lattice perfection."
    },
    "analysis_without_hierarchical_structure": {
      "descriptive_text": "The sample comprises a ternary polymer blend consisting of 50% poly(L-lactic acid) (PLLA), 30% poly(ε-caprolactone) (PCL), and 20% poly(lactic acid) (PLA), reinforced with 20% bovine hydroxyapatite filler and compatibilized with a vinyl silane coupling agent. The composite was fabricated by mixing the polymer blend with the silane agent using a hot plate magnetic stirrer at 140°C and 400 rpm, followed by incorporation of the hydroxyapatite to achieve an 80:20 polymer-to-filler ratio. The mixture was pelletized into 1.50 mm pellets and subsequently extruded using a screw extruder at 160°C under 100 N pressure at a rate of 4 mm/min to form a 1.75 mm filament, with thermal properties characterized via TGA according to ASTM E1131-08.",
      "reasoning_analysis": "Increasing Factors: The high proportion of PLLA within the polymer matrix provides a rigid backbone with significant steric hindrance, intrinsically establishing a higher baseline melting temperature compared to aliphatic polyesters. Additionally, the incorporation of bovine hydroxyapatite acts as a heterogeneous nucleating agent, promoting higher crystallinity and potentially thicker lamellar crystals which require more thermal energy to melt. The shear forces induced during the screw extrusion process at 160°C likely orient the polymer chains, further stabilizing the crystalline domains and increasing thermal resistance. Decreasing Factors: The inclusion of 30% PCL, which possesses a significantly lower melting temperature and high chain flexibility, acts as an internal plasticizer within the blend, potentially disrupting the perfect crystalline lattice of the PLA phases and reducing the overall thermal stability of the crystalline regions. Furthermore, the entropy of mixing in this ternary blend introduces impurities into the crystallizing phases, which thermodynamically depresses the equilibrium melting point relative to the pure homopolymers. Dominant Factor: The structural integrity and high crystallinity of the PLLA phase, significantly reinforced by the nucleating effect of the hydroxyapatite filler, qualitatively dominate the thermal behavior; despite the plasticizing influence of PCL, the rigid PLLA network supported by inorganic filler nucleation dictates the primary high-temperature melting transition of the composite."
    }
  },
  {
    "doi": "10.1002/mame.202000770",
    "title": "Tuning the Properties of Shape-Memory Polyurethanes via the Nature of the Polyester Switching Segment",
    "year": 2021,
    "chemical_composition": {
      "repeat_unit_psmiles": null,
      "monomers": [
        {
          "name": "4,4'-methylenediphenyl diisocyanate",
          "smiles": "O=C=Nc1ccc(Cc2ccc(N=C=O)cc2)cc1",
          "ratio_value": null,
          "ratio_unit": null
        },
        {
          "name": "1,4-butanediol",
          "smiles": "OCCCCO",
          "ratio_value": null,
          "ratio_unit": null
        },
        {
          "name": "Poly(ethylene sebacate) diol (PES2)",
          "smiles": null,
          "ratio_value": null,
          "ratio_unit": null
        }
      ],
      "additives": [],
      "is_homopolymer": false
    },
    "processing_history": "Solution polymerization of MDI, PES2 diol, and BD. HS/SS molar ratio = 5. Melt-processed (compression-molded at 160 °C). Tm measured by DSC at 10 °C/min (2nd heating).",
    "hierarchical_structure": "Semicrystalline segmented polyurethane.",
    "properties": {
      "Tm": {
        "value": [
          60
        ],
        "unit": "°C"
      }
    },
    "analysis_with_hierarchical_structure": {
      "descriptive_text": "The sample is a semicrystalline segmented polyurethane synthesized via solution polymerization using 4,4'-methylenediphenyl diisocyanate (MDI), 1,4-butanediol (BD), and Poly(ethylene sebacate) diol (PES2) as monomers. The hard segment to soft segment molar ratio was maintained at 5 during synthesis. Following polymerization, the material was melt-processed via compression molding at 160 °C. The melting temperature was subsequently characterized using differential scanning calorimetry (DSC) during the second heating cycle at a rate of 10 °C/min.",
      "reasoning_analysis": "Increasing Factors: The high hard segment to soft segment molar ratio of 5 significantly increases the volume fraction of rigid MDI-BD domains, which are capable of strong intermolecular hydrogen bonding and aromatic stacking, thereby stabilizing the crystal lattice and driving the Tm upward. The inherent rigidity of the aromatic diisocyanate further contributes to high lattice energy. Decreasing Factors: The presence of flexible Poly(ethylene sebacate) soft segments can disrupt the perfect periodicity of the hard segment crystallites if microphase separation is incomplete, introducing defects that lower the melting point. Additionally, the compression molding process at 160 °C may limit the time available for extensive crystal perfection compared to slower crystallization methods, potentially resulting in less stable crystallites. Dominant Factor: The high hard segment content is the dominant factor governing the Tm. Given the HS/SS ratio of 5, the material behaves more like a crystallizable hard segment-rich network where the thermal stability of the hydrogen-bonded aromatic domains outweighs the plasticizing effect of the soft segments, establishing a Tm defined primarily by the hard segment melting."
    },
    "analysis_without_hierarchical_structure": {
      "descriptive_text": "The sample comprises a segmented thermoplastic polyurethane synthesized via solution polymerization using 4,4'-methylenediphenyl diisocyanate and 1,4-butanediol as hard segment precursors coupled with Poly(ethylene sebacate) diol as the soft segment. The formulation was prepared with a hard segment to soft segment molar ratio of 5 and subsequently melt-processed via compression molding at 160 °C. The melting temperature was characterized using differential scanning calorimetry at a heating rate of 10 °C/min during the second heating cycle.",
      "reasoning_analysis": "Increasing Factors: The incorporation of 4,4'-methylenediphenyl diisocyanate and 1,4-butanediol creates rigid hard segments capable of strong intermolecular hydrogen bonding and pi-pi stacking interactions, which significantly stabilize the crystalline lattice and drive the Tm upward. Furthermore, the specified hard segment to soft segment molar ratio of 5 indicates a high hard segment content, which promotes the formation of continuous, well-ordered hard domains that require substantial thermal energy to disrupt. Decreasing Factors: The inclusion of the Poly(ethylene sebacate) diol soft segment introduces flexible aliphatic chains that can disrupt the regularity of the hard segment packing if microphase separation is incomplete, potentially lowering the observed Tm. Additionally, the solution polymerization method may result in varying molecular weights or residual solvent effects that could imperfectly initialize the crystalline structure prior to melt processing. Dominant Factor: The high hard segment content combined with the intrinsic rigidity and strong associative interactions of the MDI-based hard domains qualitatively dominates the thermal behavior. Consequently, the Tm is primarily governed by the stability of the hard segment crystallites rather than the softening influence of the polyester soft segments or the processing history."
    }
  },
  {
    "doi": null,
    "title": "Shifting of the melting point for semi-crystalline polymer nanofibers",
    "year": 2011,
    "chemical_composition": {
      "repeat_unit_psmiles": null,
      "monomers": [
        {
          "name": "Ethylene",
          "smiles": "C=C",
          "ratio_value": 85,
          "ratio_unit": "wt%"
        },
        {
          "name": "Vinyl Acetate",
          "smiles": "CC(=O)OC=C",
          "ratio_value": null,
          "ratio_unit": null
        }
      ],
      "additives": [],
      "is_homopolymer": false
    },
    "processing_history": "Purchased from Dupont Co. (Elvax 550). Bulk melting temperature measured by Differential Scanning Calorimetry (DSC) using a Netzsch STA 499C thermal analyzer in air at a heating rate of 5 °C/min.",
    "hierarchical_structure": "Semi-crystalline",
    "properties": {
      "Tm": {
        "value": [
          95.9
        ],
        "unit": "°C"
      }
    },
    "analysis_with_hierarchical_structure": {
      "descriptive_text": "The sample consists of a semi-crystalline ethylene-vinyl acetate copolymer, commercially identified as Elvax 550 and sourced from Dupont Co. The chemical composition is defined by an ethylene content of 85 wt% copolymerized with vinyl acetate monomers, without the inclusion of additional additives. Bulk thermal properties were characterized using Differential Scanning Calorimetry (DSC) on a Netzsch STA 499C thermal analyzer, where the melting temperature was measured in an air atmosphere at a heating rate of 5 °C/min.",
      "reasoning_analysis": "Increasing Factors: The high ethylene content of 85 wt% provides a substantial fraction of regular methylene sequences capable of packing into crystalline lamellae, which inherently supports a higher melting temperature compared to copolymers with lower ethylene fractions. Additionally, the semi-crystalline hierarchical structure confirms the existence of ordered regions that require significant thermal energy to transition to the melt state. Decreasing Factors: The incorporation of vinyl acetate comonomers introduces steric bulk and chemical irregularity along the polymer backbone, which disrupts the crystal lattice and limits lamellar thickness relative to pure polyethylene homopolymers. Furthermore, the commercial processing history implied by the as-received status suggests industrial cooling rates that may result in less perfect crystals compared to slowly annealed samples, and the use of an air atmosphere during DSC measurement could potentially introduce oxidative effects that alter the thermal transition profile. Dominant Factor: The comonomer effect is the dominant factor governing the melting behavior; while the high ethylene ratio enables crystallization, the presence of vinyl acetate units fundamentally depresses the equilibrium melting temperature by preventing the formation of thick, stable crystals typical of high-density polyethylene."
    },
    "analysis_without_hierarchical_structure": {
      "descriptive_text": "The sample consists of a commercial ethylene-vinyl acetate copolymer, specifically Elvax 550 purchased from Dupont Co., composed of 85 wt% ethylene and vinyl acetate comonomers. The bulk melting temperature was characterized using Differential Scanning Calorimetry (DSC) with a Netzsch STA 499C thermal analyzer, employing a heating rate of 5 °C/min under an air atmosphere.",
      "reasoning_analysis": "Increasing Factors: The substantial ethylene fraction (85 wt%) enables the segregation of linear ethylene sequences into crystalline domains, establishing the structural foundation for a melting transition. Decreasing Factors: The vinyl acetate comonomers act as defects within the polyethylene crystal lattice, disrupting chain packing and limiting lamellar thickness, which significantly depresses the melting temperature relative to pure polyethylene; furthermore, the measurement in an air atmosphere rather than inert gas could introduce minor oxidative effects that might perturb the thermal transition. Dominant Factor: The chemical irregularity introduced by the vinyl acetate comonomers is the dominant factor, as it intrinsically limits the crystalline perfection and thermodynamic stability of the polymer phases, overriding the potential for higher melting points suggested by the high ethylene content."
    }
  },
  {
    "doi": null,
    "title": "Shifting of the melting point for semi-crystalline polymer nanofibers",
    "year": 2011,
    "chemical_composition": {
      "repeat_unit_psmiles": null,
      "monomers": [
        {
          "name": "Ethylene",
          "smiles": "C=C",
          "ratio_value": 90,
          "ratio_unit": "wt%"
        },
        {
          "name": "Vinyl Acetate",
          "smiles": "CC(=O)OC=C",
          "ratio_value": null,
          "ratio_unit": null
        }
      ],
      "additives": [],
      "is_homopolymer": false
    },
    "processing_history": "Purchased from Dupont Co. (Elvax 750). Bulk melting temperature measured by Differential Scanning Calorimetry (DSC) using a Netzsch STA 499C thermal analyzer in air at a heating rate of 5 °C/min.",
    "hierarchical_structure": "Semi-crystalline",
    "properties": {
      "Tm": {
        "value": [
          103.9
        ],
        "unit": "°C"
      }
    },
    "analysis_with_hierarchical_structure": {
      "descriptive_text": "The sample is a semi-crystalline ethylene-vinyl acetate copolymer commercially sourced from Dupont Co. under the trade name Elvax 750. The chemical composition is dominated by ethylene monomers at 90 wt%, with the remaining fraction consisting of vinyl acetate units. The bulk melting temperature was characterized using Differential Scanning Calorimetry with a Netzsch STA 499C thermal analyzer operated in air at a heating rate of 5 °C/min.",
      "reasoning_analysis": "Increasing Factors: The high ethylene content (90 wt%) promotes the formation of polyethylene-like crystalline lamellae, establishing a semi-crystalline hierarchical structure that necessitates significant thermal energy to disrupt the ordered lattice. The commercial sourcing implies a standardized thermal history that likely allowed for sufficient chain relaxation during solidification to form stable crystalline domains. Decreasing Factors: The incorporation of vinyl acetate comonomers introduces steric bulk and structural irregularity along the polymer backbone, which disrupts chain packing efficiency and reduces the thickness and perfection of the crystalline lamellae compared to homopolyethylene. Additionally, the DSC measurement conducted in air rather than an inert atmosphere carries a risk of oxidative degradation during heating, which could subtly alter the melting endotherm, while the specific heating rate may introduce minor thermal lag effects. Dominant Factor: The comonomer-induced disruption of the crystal lattice is the dominant factor qualitatively defining the Tm. While the high ethylene concentration ensures the material retains semi-crystallinity, the presence of vinyl acetate units fundamentally depresses the melting temperature relative to pure polyethylene by limiting the thermodynamic stability and size of the crystalline regions formed during processing."
    },
    "analysis_without_hierarchical_structure": {
      "descriptive_text": "The sample consists of an ethylene-vinyl acetate (EVA) copolymer sourced commercially from Dupont Co. under the trade name Elvax 750. The chemical composition is defined by a majority content of 90 wt% ethylene monomers copolymerized with vinyl acetate units. The bulk melting temperature was characterized using Differential Scanning Calorimetry (DSC) with a Netzsch STA 499C thermal analyzer, conducted in an air atmosphere at a heating rate of 5 °C/min.",
      "reasoning_analysis": "Increasing Factors: The high ethylene content (90 wt%) provides long sequences of linear methylene units capable of forming crystalline lamellae, which establishes a baseline melting transition inherent to polyethylene-like structures. Decreasing Factors: The incorporation of vinyl acetate comonomers introduces steric bulk and irregularity into the polymer backbone, disrupting chain packing efficiency and reducing the thickness of crystalline lamellae. According to copolymer melting point depression theory, these structural defects thermodynamically lower the melting temperature relative to a linear polyethylene homopolymer. Additionally, the commercial processing history implies an industrial cooling rate during pelletizing that determines the initial crystalline perfection measured by DSC. Dominant Factor: The disruption of crystalline perfection by the vinyl acetate comonomers is the dominant factor. While the high ethylene ratio ensures the material remains semi-crystalline, the specific Tm is qualitatively defined by the extent of lattice disruption caused by the comonomer inclusion rather than the crystalline potential of the ethylene segments alone or the specific DSC heating rate employed."
    }
  },
  {
    "doi": "10.1002/app.25702",
    "title": "Variation of Inhibited Oxidation Parameters in the Range of Phase Transition",
    "year": 2007,
    "chemical_composition": {
      "repeat_unit_psmiles": "[*]CC(C)[*]",
      "monomers": [
        {
          "name": "Propylene",
          "smiles": "CC=C",
          "ratio_value": null,
          "ratio_unit": null
        }
      ],
      "additives": [
        {
          "name": "2,2'-methylene-bis(4-methyl-6-tert-butylphenol)",
          "type": "antioxidant",
          "amount_value": null,
          "amount_unit": null
        }
      ],
      "is_homopolymer": true
    },
    "processing_history": "IPP prepared by polymerization on metallocene catalyst (Mw = 690,000, Mw/Mn = 3.5, isotacticity 96%). Antioxidant MBP added from alcohol solution with subsequent drying at room temperature. Tm measured by differential scanning calorimetry (DSC).",
    "hierarchical_structure": "Isotactic polypropylene with 96% isotacticity. Crystalline polymer with intercrystalline amorphous substance.",
    "properties": {
      "Tm": {
        "value": [
          163
        ],
        "unit": "°C"
      }
    },
    "analysis_with_hierarchical_structure": {
      "descriptive_text": "The sample consists of an isotactic polypropylene homopolymer synthesized using a metallocene catalyst, exhibiting a weight-average molecular weight (Mw) of 690,000 g/mol with a polydispersity index (Mw/Mn) of 3.5 and a high isotacticity of 96%. The hierarchical structure is defined as a crystalline polymer containing intercrystalline amorphous substances. During processing, the antioxidant 2,2'-methylene-bis(4-methyl-6-tert-butylphenol) was incorporated from an alcohol solution followed by drying at room temperature. The melting temperature was subsequently characterized using differential scanning calorimetry (DSC).",
      "reasoning_analysis": "Increasing Factors: The high isotacticity (96%) enables efficient chain packing into stable helical conformations, facilitating the formation of thick lamellae which directly elevates the Tm according to the Gibbs-Thomson equation. Additionally, the high molecular weight (690,000 g/mol) ensures sufficient chain entanglements and stability within the crystalline phase, preventing premature melting compared to oligomeric species. Decreasing Factors: The presence of the antioxidant additive introduces foreign molecules into the matrix which may reside in the amorphous regions or at crystal boundaries, potentially acting as impurities that disrupt lattice perfection and slightly depress the Tm. Furthermore, the 4% stereo-defects interrupt the regularity of the polymer chain, limiting the maximum achievable crystal thickness and thermodynamic stability. Additionally, the processing history involving additive incorporation from an alcohol solution and drying at room temperature may result in a thermal history that yields less perfect crystals compared to standard melt-crystallization, potentially lowering the observed Tm. Dominant Factor: The high degree of stereoregularity (96% isotacticity) combined with the high molecular weight is the dominant factor, establishing a robust crystalline framework characteristic of isotactic polypropylene. While the antioxidant, stereo-defects, and solution-based processing history introduce slight perturbations, the intrinsic ability of the isotactic chains to form stable crystals dictates the primary melting behavior."
    },
    "analysis_without_hierarchical_structure": {
      "descriptive_text": "The sample consists of an isotactic polypropylene homopolymer synthesized via polymerization using a metallocene catalyst, yielding a high molecular weight material with a polydispersity index of 3.5 and 96% isotacticity. To stabilize the polymer, the antioxidant 2,2'-methylene-bis(4-methyl-6-tert-butylphenol) was incorporated from an alcohol solution, followed by drying at room temperature. The melting temperature was subsequently characterized using differential scanning calorimetry.",
      "reasoning_analysis": "Increasing Factors: The high stereoregularity, specifically the 96% isotacticity achieved through metallocene catalysis, facilitates efficient chain packing into crystalline lamellae, which significantly enhances the thermodynamic stability of the crystal phase and drives the Tm upward. Additionally, the high molecular weight minimizes end-group effects that typically depress melting points in lower molecular weight oligomers, supporting a higher equilibrium melting temperature. Decreasing Factors: The incorporation of the antioxidant additive introduces low molecular weight species that act as impurities within the polymer matrix; these molecules can disrupt intermolecular van der Waals forces between polymer chains or segregate at crystal boundaries, thereby lowering the thermal energy required for melting. Furthermore, the processing history involving drying at room temperature after solution blending risks the retention of residual alcohol solvent, which acts as a plasticizer to increase free volume and depress the Tm. Dominant Factor: The intrinsic crystallinity driven by the high isotacticity of the polypropylene backbone is the dominant factor governing the Tm behavior. While the antioxidant and potential residual solvent introduce defects that qualitatively lower the melting point relative to a pristine crystal, the fundamental ability of the highly stereoregular chains to form stable crystalline domains establishes the primary thermal transition characteristic of isotactic polypropylene."
    }
  },
  {
    "doi": "10.3390/ma17010152",
    "title": "Mechanical Properties of 3D-Printed Liquid Crystalline Polymers with Low and High Melting Temperatures",
    "year": 2024,
    "chemical_composition": {
      "repeat_unit_psmiles": null,
      "monomers": [
        {
          "name": "p-hydroxybenzoic acid",
          "smiles": "Oc1ccc(C(=O)O)cc1",
          "ratio_value": null,
          "ratio_unit": null
        },
        {
          "name": "4,4'-Biphenol",
          "smiles": "Oc1ccc(cc1)c2ccc(O)cc2",
          "ratio_value": null,
          "ratio_unit": null
        },
        {
          "name": "terephthalic acid",
          "smiles": "OC(=O)c1ccc(C(=O)O)cc1",
          "ratio_value": null,
          "ratio_unit": null
        }
      ],
      "additives": [],
      "is_homopolymer": false
    },
    "processing_history": "FFF printed samples annealed at 300 °C for 48 h under vacuum. DSC 1st heating run (Mettler Toledo DSC 2), -20 to 400 °C, 10 K/min, N2 purge.",
    "hierarchical_structure": "Improved packing, higher density, more ordered structure.",
    "properties": {
      "Tm": {
        "value": [
          348
        ],
        "unit": "°C"
      }
    },
    "analysis_with_hierarchical_structure": {
      "descriptive_text": "The sample comprises a wholly aromatic copolyester derived from p-hydroxybenzoic acid, 4,4'-biphenol, and terephthalic acid monomers. Specimens were manufactured using fused filament fabrication (FFF) and subsequently underwent thermal annealing at 300 °C for 48 hours under vacuum to optimize morphological order. The resulting hierarchical structure is characterized by improved packing efficiency, increased density, and a highly ordered arrangement. Thermal properties were evaluated via differential scanning calorimetry (DSC) during the first heating cycle from -20 to 400 °C at a ramp rate of 10 K/min under a nitrogen purge.",
      "reasoning_analysis": "Increasing Factors: The incorporation of rigid aromatic rings from p-hydroxybenzoic acid, 4,4'-biphenol, and terephthalic acid creates a stiff polymer backbone with restricted segmental mobility, inherently demanding higher thermal energy to disrupt the crystalline lattice. Furthermore, the extensive thermal annealing at 300 °C facilitates chain reorganization and crystal perfection, while the observed improved packing and higher density indicate strong intermolecular interactions and reduced free volume, all of which drive the Tm upward. Decreasing Factors: The copolymeric nature of the chain introduces sequence irregularity compared to a corresponding homopolymer, which can disrupt lattice continuity and reduce the overall enthalpy of fusion, potentially depressing the Tm. Additionally, the initial FFF processing may introduce internal stresses or morphological defects that, if not fully resolved by annealing, could act as destabilizing factors for the crystalline phase. Dominant Factor: The intrinsic chain stiffness provided by the wholly aromatic backbone combined with the significant structural ordering achieved through prolonged vacuum annealing qualitatively dominates the thermal behavior. The drive toward higher density and improved packing overrides the entropic penalties of copolymerization, establishing a robust crystalline phase that necessitates a high melting temperature."
    },
    "analysis_without_hierarchical_structure": {
      "descriptive_text": "The polymer sample is a copolyester composed of p-hydroxybenzoic acid, 4,4'-biphenol, and terephthalic acid monomers. Specimens were fabricated using fused filament fabrication and subsequently subjected to thermal annealing at 300 °C for 48 hours under vacuum to enhance structural ordering. Thermal analysis was conducted via differential scanning calorimetry during the first heating run from -20 to 400 °C at a rate of 10 K/min under a nitrogen purge.",
      "reasoning_analysis": "Increasing Factors: The chemical composition features a fully aromatic backbone including p-hydroxybenzoic acid, 4,4'-biphenol, and terephthalic acid, which imposes high chain stiffness and promotes strong intermolecular pi-pi stacking, inherently driving the Tm upward. Additionally, the processing history involving FFF induces shear alignment of the polymer chains, and the subsequent prolonged vacuum annealing at 300 °C facilitates crystal perfection and increases the degree of crystallinity, further stabilizing the crystalline phase. Decreasing Factors: The terpolymer nature of the composition introduces structural irregularity along the chain compared to a homopolymer, disrupting perfect lattice packing and increasing the entropy of fusion, which qualitatively depresses the Tm relative to the highest-melting homopolymer constituent. Dominant Factor: The intrinsic chain stiffness provided by the fully aromatic composition is the dominant factor establishing the high-temperature melting regime; while the copolymerization introduces disorder that limits the maximum theoretical Tm, the extensive thermal history ensures the measured value reflects the fully developed crystalline potential of this specific chemical architecture."
    }
  },
  {
    "doi": "10.1002/mame.202000770",
    "title": "Tuning the Properties of Shape-Memory Polyurethanes via the Nature of the Polyester Switching Segment",
    "year": 2021,
    "chemical_composition": {
      "repeat_unit_psmiles": null,
      "monomers": [
        {
          "name": "4,4'-methylenediphenyl diisocyanate",
          "smiles": "O=C=Nc1ccc(Cc2ccc(N=C=O)cc2)cc1",
          "ratio_value": null,
          "ratio_unit": null
        },
        {
          "name": "1,4-butanediol",
          "smiles": "OCCCCO",
          "ratio_value": null,
          "ratio_unit": null
        },
        {
          "name": "Poly(ethylene sebacate) diol (PES2)",
          "smiles": null,
          "ratio_value": null,
          "ratio_unit": null
        }
      ],
      "additives": [],
      "is_homopolymer": false
    },
    "processing_history": "Solution polymerization of MDI, PES2 diol, and BD. HS/SS molar ratio = 4. Melt-processed (compression-molded at 180 °C). Tm measured by DSC at 10 °C/min (2nd heating).",
    "hierarchical_structure": "Semicrystalline segmented polyurethane.",
    "properties": {
      "Tm": {
        "value": [
          60
        ],
        "unit": "°C"
      }
    },
    "analysis_with_hierarchical_structure": {
      "descriptive_text": "The sample is a semicrystalline segmented polyurethane synthesized via solution polymerization using 4,4'-methylenediphenyl diisocyanate (MDI) and 1,4-butanediol (BD) as hard segment precursors, coupled with Poly(ethylene sebacate) diol (PES2) as the soft segment. The material features a hard segment to soft segment molar ratio of 4 and was subsequently melt-processed via compression molding at 180 °C. Thermal characterization was performed using differential scanning calorimetry (DSC) during the second heating cycle at a rate of 10 °C/min to determine the melting temperature.",
      "reasoning_analysis": "Increasing Factors: The incorporation of aromatic 4,4'-methylenediphenyl diisocyanate (MDI) units introduces significant backbone rigidity and symmetry, facilitating efficient chain packing and crystallization. Additionally, urethane linkages enable extensive intermolecular hydrogen bonding, stabilizing the crystal lattice and driving the Tm upward. The high hard segment to soft segment molar ratio of 4 amplifies this by increasing the volume fraction of rigid, crystallizable domains, while the solution polymerization method likely ensured uniform sequence distribution conducive to hard segment coherence. Decreasing Factors: The presence of flexible Poly(ethylene sebacate) diol (PES2) soft segments and the aliphatic 1,4-butanediol spacer introduces conformational freedom that disrupts the perfect ordering of the hard segments. Incomplete microphase separation between the hard and soft segments can dilute the crystalline hard domains, reducing crystal size and perfection, which logically lowers the Tm. Dominant Factor: The exceptionally high hard segment content (molar ratio of 4) combined with the strong hydrogen bonding capability of the MDI-BD sequences qualitatively dominates the thermal behavior, establishing a robust crystalline network that dictates a higher Tm compared to soft-segment-rich analogues. The use of a DSC second heating cycle further ensures that this intrinsic compositional influence is measured independently of the specific thermal history imparted during compression molding."
    },
    "analysis_without_hierarchical_structure": {
      "descriptive_text": "The sample is a segmented polyurethane copolymer synthesized via solution polymerization utilizing 4,4'-methylenediphenyl diisocyanate and 1,4-butanediol as hard segment components alongside Poly(ethylene sebacate) diol as the soft segment. The formulation was prepared with a hard segment to soft segment molar ratio of 4, followed by melt-processing through compression molding at 180 °C. The melting temperature was characterized using differential scanning calorimetry at a heating rate of 10 °C/min during the second heating cycle.",
