Repository: hhtrick/HHT-code

# HHT training framework

This directory contains model training, embedding precomputation, inference, article-level baselines and the curated datasets. All commands below assume that the working directory is `train_code/`.

## 3. Datasets and fixed partitions

Each main dataset is a JSON array at `dataset/{property}/{property}.json`. Entries contain source metadata, `chemical_composition`, `processing_history`, `hierarchical_structure`, `properties`, and two generated-analysis objects. Targets are stored as `properties[property]["value"]`; source metadata and target values are not predictive input fields.

| Property | Train | Validation | Test | Total |
|---|---:|---:|---:|---:|

File: train_code/dataset/Tm/Tm.json (part 64 of 200)
[
      "reasoning_analysis": "Increasing Factors: The chemical composition features 4,4'-methylenediphenyl diisocyanate (MDI), which provides rigid aromatic structures that enhance chain stiffness and facilitate strong intermolecular hydrogen bonding and pi-pi stacking within the hard segments. Additionally, the specified hard segment to soft segment molar ratio of 4 indicates a very high hard segment content, which promotes the formation of extensive, continuous crystalline hard domains. The melt-processing step further ensures the removal of any residual solvent from the initial solution polymerization, preventing plasticization effects that would otherwise lower the Tm. Decreasing Factors: The incorporation of the flexible Poly(ethylene sebacate) diol soft segments introduces aliphatic chains that can interfere with the perfect packing of the hard segments through phase mixing, potentially reducing crystallite perfection. Additionally, the solution polymerization method may result in a molecular weight distribution or sequence distribution that differs from bulk polymerization, potentially introducing defects that limit the maximum achievable crystallinity compared to an idealized structure. Dominant Factor: The high concentration of rigid aromatic hard segments qualitatively dominates the thermal behavior. Although the processing history involves solution polymerization which could introduce irregularities, the subsequent melt-processing and the standardized 2nd heating DSC protocol isolate the inherent material properties. Thus, the substantial hard segment fraction ensures that the melting transition is governed primarily by the dissociation of the MDI-based hard domains, overriding the plasticizing influence of the soft segments."
    }
  },
  {
    "doi": null,
    "title": "Azopolyesters with Intrinsic Crystallinity and Photoswitchable Reversible Solid-to-Liquid Transitions",
    "year": 2023,
    "chemical_composition": {
      "repeat_unit_psmiles": null,
      "monomers": [
        {
          "name": "Azobenzene-based epoxide 1E",
          "smiles": null,
          "ratio_value": null,
          "ratio_unit": null
        },
        {
          "name": "Phthalic anhydride",
          "smiles": "O=C1OC(=O)c2ccccc12",
          "ratio_value": null,
          "ratio_unit": null
        }
      ],
      "additives": [
        {
          "name": "SalphAlCl",
          "type": "catalyst",
          "amount_value": null,
          "amount_unit": null
        },
        {
          "name": "PPNCl",
          "type": "cocatalyst",
          "amount_value": null,
          "amount_unit": null
        }
      ],
      "is_homopolymer": false
    },
    "processing_history": "Ring-opening copolymerization (ROCOP) using SalphAlCl and PPNCl. Tm measured by DSC.",
    "hierarchical_structure": "Atactic, semicrystalline.",
    "properties": {
      "Tm": {
        "value": [
          63
        ],
        "unit": "°C"
      }
    },
    "analysis_with_hierarchical_structure": {
      "descriptive_text": "The sample consists of an atactic, semicrystalline copolymer prepared through the ring-opening copolymerization (ROCOP) of Azobenzene-based epoxide 1E and Phthalic anhydride. The synthesis was conducted using a SalphAlCl catalyst and PPNCl cocatalyst system. The melting temperature of the resulting material was characterized using differential scanning calorimetry (DSC).",
      "reasoning_analysis": "Increasing Factors: The presence of rigid aromatic rings from the phthalic anhydride and the bulky azobenzene moieties within the backbone enhances chain stiffness and promotes strong intermolecular pi-pi stacking, which increases the thermal energy required to melt the crystalline domains. Decreasing Factors: The atactic configuration creates stereoirregularity that disrupts close chain packing and reduces lattice stability, while the copolymer sequence distribution introduces chemical defects that further depress the melting point relative to a homopolymer. Dominant Factor: The intrinsic backbone rigidity and potential mesogenic ordering of the azobenzene units qualitatively dominate the thermal behavior by enabling semicrystallinity despite the atactic stereochemistry, though the observed Tm is ultimately constrained by the structural disorder inherent to the copolymerization and lack of tacticity."
    },
    "analysis_without_hierarchical_structure": {
      "descriptive_text": "The polymer sample is a copolymer synthesized via ring-opening copolymerization (ROCOP) of Azobenzene-based epoxide 1E and Phthalic anhydride. The reaction was mediated by a catalytic system comprising SalphAlCl and PPNCl. The melting temperature of the resulting material was characterized using differential scanning calorimetry (DSC).",
      "reasoning_analysis": "Increasing Factors: The backbone incorporation of Phthalic anhydride introduces rigid aromatic structures, while the Azobenzene-based epoxide contributes rod-like mesogenic units that significantly enhance chain stiffness. These moieties facilitate strong intermolecular pi-pi stacking interactions and improve structural regularity through the alternating sequence distribution typical of epoxide-anhydride ROCOP, collectively driving the Tm upward. Decreasing Factors: The inherent chemical heterogeneity of the copolymer structure may disrupt the perfection of the crystal lattice compared to a homopolymer, potentially lowering the Tm. Additionally, any residual catalyst species such as SalphAlCl or PPNCl remaining after synthesis could act as impurities that interfere with efficient chain packing and reduce crystallinity. Dominant Factor: The substantial chain rigidity and strong intermolecular associative interactions derived from the azobenzene and aromatic anhydride units qualitatively dominate the thermal behavior. These structural characteristics establish a high energy barrier for lattice disruption, sustaining an elevated Tm despite the potential crystallinity reductions associated with copolymerization or trace impurities."
    }
  },
  {
    "doi": "10.3390/ma17010152",
    "title": "Mechanical Properties of 3D-Printed Liquid Crystalline Polymers with Low and High Melting Temperatures",
    "year": 2024,
    "chemical_composition": {
      "repeat_unit_psmiles": null,
      "monomers": [
        {
          "name": "p-hydroxybenzoic acid",
          "smiles": "Oc1ccc(C(=O)O)cc1",
          "ratio_value": null,
          "ratio_unit": null
        },
        {
          "name": "4,4'-Biphenol",
          "smiles": "Oc1ccc(cc1)c2ccc(O)cc2",
          "ratio_value": null,
          "ratio_unit": null
        },
        {
          "name": "terephthalic acid",
          "smiles": "OC(=O)c1ccc(C(=O)O)cc1",
          "ratio_value": null,
          "ratio_unit": null
        }
      ],
      "additives": [],
      "is_homopolymer": false
    },
    "processing_history": "All samples. DSC 2nd heating run (Mettler Toledo DSC 2), -20 to 400 °C, 10 K/min, N2 purge.",
    "hierarchical_structure": "Molecular superstructure eliminated.",
    "properties": {
      "Tm": {
        "value": [
          316
        ],
        "unit": "°C"
      }
    },
    "analysis_with_hierarchical_structure": {
      "descriptive_text": "The sample comprises a copolyester synthesized from p-hydroxybenzoic acid, 4,4'-biphenol, and terephthalic acid monomers without the inclusion of additional additives. Hierarchical structural analysis indicates that the molecular superstructure has been eliminated, suggesting a lack of higher-order organizational domains in the measured state. Thermal characterization was performed using differential scanning calorimetry during a second heating run from -20 to 400 °C at a rate of 10 K/min under a nitrogen purge, ensuring that prior thermal history was erased before measurement.",
      "reasoning_analysis": "Increasing Factors: The incorporation of wholly aromatic monomers, including p-hydroxybenzoic acid, 4,4'-biphenol, and terephthalic acid, creates a backbone with exceptional rigidity and linearity. This high persistence length restricts segmental mobility and promotes strong intermolecular interactions, intrinsically driving the melting temperature upward. Additionally, the linear arrangement of the ester linkages facilitates efficient chain packing within crystalline domains, further supporting thermal stability. Decreasing Factors: The terpolymer composition introduces structural irregularity compared to a homopolymer, resulting in copolymer melting point depression due to lattice disruption and increased entropy of mixing in the melt state. Furthermore, the elimination of the molecular superstructure indicates a reduction in long-range order and potentially smaller crystallite sizes, which thermodynamically lowers the melting point according to the Gibbs-Thomson effect. The use of a second heating run also implies that the observed crystallinity formed during the unspecified cooling rate of the first cycle, which may not achieve maximum perfection. Dominant Factor: The intrinsic backbone rigidity provided by the aromatic rings is the dominant factor, establishing a fundamentally elevated melting regime relative to aliphatic polyesters. However, the specific melting behavior observed is qualitatively modulated downward from the theoretical maximum by the copolymerization-induced disorder and the absence of higher-order molecular superstructure."
    },
    "analysis_without_hierarchical_structure": {
      "descriptive_text": "The material is a copolyester composed of p-hydroxybenzoic acid, 4,4'-biphenol, and terephthalic acid monomeric units. Thermal analysis was conducted using a Mettler Toledo DSC 2 instrument, where the melting temperature was determined during the second heating run from -20 to 400 °C at a rate of 10 K/min under a nitrogen purge atmosphere.",
      "reasoning_analysis": "Increasing Factors: The chemical composition features fully aromatic monomers with rigid rod-like structures, specifically the phenyl and biphenyl groups, which severely restrict backbone flexibility and promote strong intermolecular pi-pi stacking and dipole interactions, inherently driving the Tm to high values. Decreasing Factors: The terpolymer architecture introduces sequence irregularity compared to a homopolymer, disrupting the long-range order of the crystal lattice and reducing the thermodynamic stability of the crystalline phase, which lowers the Tm relative to the constituent homopolymers. Additionally, the use of a second heating run erases any prior thermal annealing history that might have otherwise perfected the crystallites and elevated the observed melting point. Dominant Factor: The intrinsic stiffness of the aromatic polyester backbone is the dominant factor, establishing a high baseline melting temperature characteristic of liquid crystal polymers, although the copolymerization strategy serves as the primary mechanism to tune this value downward for melt processability."
    }
  },
  {
    "doi": null,
    "title": "Shifting of the melting point for semi-crystalline polymer nanofibers",
    "year": 2011,
    "chemical_composition": {
      "repeat_unit_psmiles": null,
      "monomers": [
        {
          "name": "Ethylene",
          "smiles": "C=C",
          "ratio_value": 72,
          "ratio_unit": "wt%"
        },
        {
          "name": "Vinyl Acetate",
          "smiles": "CC(=O)OC=C",
          "ratio_value": null,
          "ratio_unit": null
        }
      ],
      "additives": [],
      "is_homopolymer": false
    },
    "processing_history": "Purchased from Dupont Co. (Elvax 260). Bulk melting temperature measured by Differential Scanning Calorimetry (DSC) using a Netzsch STA 499C thermal analyzer in air at a heating rate of 5 °C/min.",
    "hierarchical_structure": "Semi-crystalline",
    "properties": {
      "Tm": {
        "value": [
          77.9
        ],
        "unit": "°C"
      }
    },
    "analysis_with_hierarchical_structure": {
      "descriptive_text": "The investigated material is a semi-crystalline ethylene-vinyl acetate copolymer, commercially identified as Elvax 260 and sourced from Dupont Co. The chemical composition is defined by an ethylene content of 72 wt%, with the remaining fraction consisting of vinyl acetate comonomers. The bulk melting temperature was characterized via Differential Scanning Calorimetry using a Netzsch STA 499C thermal analyzer under an air atmosphere at a heating rate of 5 °C/min.",
      "reasoning_analysis": "Increasing Factors: The high ethylene content (72 wt%) facilitates the formation of substantial crystalline lamellae, as the ethylene segments can pack efficiently into an orthorhombic lattice similar to polyethylene. The confirmed semi-crystalline hierarchical structure indicates the presence of ordered regions that require thermal energy to disrupt, establishing a defined melting transition. Additionally, the commercial processing history inherent to the Elvax grade implies an industrial thermal history that established the initial crystalline morphology prior to the DSC measurement. Decreasing Factors: The incorporation of vinyl acetate comonomers introduces steric hindrance and structural irregularities along the backbone, which disrupt the continuity of the crystalline phases and reduce lamellar thickness. According to copolymer melting point depression theory, the presence of these non-crystallizable units lowers the equilibrium melting temperature relative to pure polyethylene. Furthermore, the as-received state without specific annealing steps suggests the crystals reflect a non-equilibrium thermal history, which may limit the maximum observed Tm. Dominant Factor: The comonomer-induced crystal disruption is the dominant factor governing the Tm behavior; while the high ethylene fraction ensures the material remains semi-crystalline, the specific ratio of vinyl acetate qualitatively depresses the melting temperature significantly below that of high-density polyethylene, defining the thermal window characteristic of EVA copolymers."
    },
    "analysis_without_hierarchical_structure": {
      "descriptive_text": "The sample is an ethylene-vinyl acetate copolymer commercially sourced from Dupont Co. under the trade name Elvax 260, composed of 72 wt% ethylene monomers and vinyl acetate units. The bulk melting temperature was characterized using Differential Scanning Calorimetry (DSC) with a Netzsch STA 499C thermal analyzer, conducting the measurement in an air atmosphere at a heating rate of 5 °C/min.",
      "reasoning_analysis": "Increasing Factors: The substantial ethylene content (72 wt%) facilitates the formation of crystallizable polyethylene sequences within the polymer backbone, establishing the fundamental crystalline domains necessary for a distinct melting transition. Decreasing Factors: The inclusion of vinyl acetate comonomers introduces bulky side groups that act as defects within the crystal lattice, disrupting chain packing and reducing lamellar thickness compared to pure polyethylene, which thermodynamically depresses the melting temperature. Additionally, the DSC measurement performed in an air atmosphere rather than an inert environment may introduce slight oxidative degradation during heating, potentially broadening the transition or slightly altering the observed onset. Dominant Factor: The copolymer composition is the dominant factor governing the Tm behavior; the structural disruption caused by the vinyl acetate units inherently limits the crystallinity and lamellar perfection to a degree that outweighs the kinetic effects of the specific heating rate or atmospheric conditions used during characterization."
    }
  },
  {
    "doi": "10.1002/app.23046",
    "title": "Differential Scanning Calorimetry of Copolymer of Isotactic Polypropylene Backbone with Grafted Poly(ethylene-co-propylene) Branches",
    "year": 2006,
    "chemical_composition": {
      "repeat_unit_psmiles": null,
      "monomers": [
        {
          "name": "Propylene",
          "smiles": "CC=C",
          "ratio_value": null,
          "ratio_unit": null
        },
        {
          "name": "Ethylene",
          "smiles": "C=C",
          "ratio_value": null,
          "ratio_unit": null
        }
      ],
      "additives": [],
      "is_homopolymer": false
    },
    "processing_history": "Sample 1 (PP Mn 54.5 kg/mol, EPR Mn 2.6 kg/mol, EPR 7.6 wt%). Synthesis: Two-step polymerization (EPR macromonomer prep + grafting with propylene). DSC (TA Instruments 2910), N2 purge 30 mL/min. Heated to 180-210°C (10 min), cooled at 10°C/min, heated at 10°C/min. Tm measured on 2nd heating.",
    "hierarchical_structure": "Semicrystalline. Multiple melting peaks observed at slow cooling rates due to radial and tangential lamellae.",
    "properties": {
      "Tm": {
        "value": [
          147.2
        ],
        "unit": "°C"
      }
    },
    "analysis_with_hierarchical_structure": {
      "descriptive_text": "The sample is a semicrystalline propylene-ethylene copolymer system synthesized via a two-step polymerization process involving the preparation of an ethylene-propylene rubber (EPR) macromonomer followed by grafting with propylene. The material features a polypropylene (PP) matrix with a number-average molecular weight (Mn) of 54.5 kg/mol and an EPR component with an Mn of 2.6 kg/mol constituting 7.6 wt% of the total mass. Structural analysis indicates the presence of multiple melting peaks attributed to radial and tangential lamellae formations. Thermal characterization was performed using differential scanning calorimetry under a nitrogen purge, where the sample underwent a melt erase at 180-210°C, cooled at 10°C/min, and reheated at 10°C/min to measure the melting temperature on the second heating cycle.",
      "reasoning_analysis": "Increasing Factors: The relatively high number-average molecular weight of the polypropylene matrix (54.5 kg/mol) minimizes the concentration of chain ends, which reduces free volume defects within the crystalline lattice and supports the formation of thermally stable lamellae. Additionally, the standardized thermal protocol involving a controlled cooling rate of 10°C/min prior to the second heating allows for the reorganization of polymer chains into more perfect crystalline structures compared to the as-synthesized state, potentially maximizing the observed melting temperature for this specific composition. Decreasing Factors: The incorporation of ethylene units, both within the ethylene-propylene rubber (EPR) phase and potentially as random defects within the polypropylene sequences, disrupts the stereoregularity required for tight crystal packing, thereby depressing the melting temperature relative to isotactic polypropylene homopolymer. Furthermore, the presence of the amorphous EPR component (7.6 wt%) acts as a diluent within the semicrystalline matrix, and the grafting architecture introduces topological constraints that hinder the growth of thick, stable lamellae, as evidenced by the observation of multiple melting peaks associated with varying lamellar thicknesses. Dominant Factor: The dominant factor influencing the Tm is the chemical and topological disruption of the crystalline phase caused by the ethylene comonomer and the graft copolymer architecture. While the molecular weight and thermal treatment support crystallinity, the intrinsic inability of the ethylene-containing segments to co-crystallize perfectly with the isotactic propylene sequences qualitatively lowers the equilibrium melting temperature compared to a pure polypropylene homopolymer."
    },
    "analysis_without_hierarchical_structure": {
      "descriptive_text": "The sample comprises a polypropylene (PP) matrix grafted with ethylene-propylene rubber (EPR), synthesized via a two-step polymerization process involving EPR macromonomer preparation followed by grafting with propylene. The system features PP with a number-average molecular weight (Mn) of 54.5 kg/mol and EPR with an Mn of 2.6 kg/mol at a concentration of 7.6 wt%. Thermal characterization was performed using differential scanning calorimetry (DSC) under a nitrogen purge of 30 mL/min. The thermal protocol involved heating to 180-210°C for 10 minutes to erase thermal history, cooling at 10°C/min, and reheating at 10°C/min, with the melting temperature determined from the second heating scan.",
      "reasoning_analysis": "Increasing Factors: The high number-average molecular weight of the polypropylene matrix (54.5 kg/mol) reduces the concentration of chain ends, which act as crystal defects, thereby facilitating the formation of thicker lamellae and stabilizing the melting temperature. Additionally, the thermal protocol involving complete melting followed by controlled cooling ensures standardized crystallization conditions, allowing the polymer to achieve its maximum potential crystal perfection under the specific cooling rate. Decreasing Factors: The incorporation of 7.6 wt% ethylene-propylene rubber (EPR) via grafting introduces significant structural irregularities and comonomer defects into the polypropylene lattice. These amorphous EPR segments and ethylene units disrupt the stereoregularity and packing efficiency required for isotactic polypropylene crystallization, reducing lamellar thickness and thermodynamically depressing the melting temperature relative to a pure homopolymer. Dominant Factor: The dominant factor influencing the Tm is the compositional disruption caused by the EPR grafts. While the high molecular weight supports crystal stability, the inclusion of amorphous rubbery segments within the matrix fundamentally limits the maximum achievable crystal thickness and perfection, leading to a qualitative depression of the Tm compared to a pristine isotactic polypropylene homopolymer."
    }
  },
  {
    "doi": null,
    "title": "Thermostimulated crystallization of polylactide stereocomplex",
    "year": 2012,
    "chemical_composition": {
      "repeat_unit_psmiles": "[*]OC(=O)C(C)O[*]",
      "monomers": [
        {
          "name": "D-Lactide",
          "smiles": "C[C@H]1C(=O)O[C@H](C(=O)O1)C",
          "ratio_value": 100,
          "ratio_unit": "mol%"
        }
      ],
      "additives": [],
      "is_homopolymer": true
    },
    "processing_history": "PDLA synthesized by ring-opening polymerization of D-LA. Mn=26800 g/mol. Tm characterization method not explicitly specified.",
    "hierarchical_structure": "Homocrystals of PDLA.",
    "properties": {
      "Tm": {
        "value": [
          177.5
        ],
        "unit": "°C"
      }
    },
    "analysis_with_hierarchical_structure": {
      "descriptive_text": "The investigated sample is a poly(D-lactide) (PDLA) homopolymer synthesized via ring-opening polymerization of D-lactide monomers, yielding a number-average molecular weight (Mn) of 26,800 g/mol. The material adopts a hierarchical structure defined by the formation of PDLA homocrystals.",
      "reasoning_analysis": "Increasing Factors: The high stereoregularity resulting from the use of 100 mol% D-Lactide monomers facilitates efficient chain packing into an ordered crystalline lattice, which is a prerequisite for a distinct melting transition. Additionally, the methyl side groups on the backbone stabilize the 10/3 helical conformation typical of PLA homocrystals, contributing to lattice energy. Decreasing Factors: The formation of homocrystals, inherent to this homopolymer composition, yields a lower thermodynamic stability and consequently lower Tm compared to stereocomplex crystals that form in PLLA/PDLA blends. Furthermore, the finite molecular weight (Mn = 26,800 g/mol) introduces chain ends that act as defects within the crystal lattice, slightly depressing the melting temperature relative to ultra-high molecular weight equivalents according to Flory's theory. Dominant Factor: The specific crystalline polymorph dictated by the homopolymer composition is the dominant factor; while the high optical purity enables crystallization, the intrinsic thermodynamic limit of the PDLA homocrystal structure primarily determines the Tm, with molecular weight effects playing a secondary modifying role."
    },
    "analysis_without_hierarchical_structure": {
      "descriptive_text": "The sample consists of a poly(D-lactide) homopolymer synthesized via the ring-opening polymerization of D-lactide monomers, achieving a number-average molecular weight (Mn) of 26,800 g/mol. The processing history reflects standard synthesis conditions without explicit mention of subsequent thermal treatments or additive incorporation, and the melting temperature was characterized although the specific analytical method was not detailed.",
      "reasoning_analysis": "Increasing Factors: The high stereoregularity inherent to the poly(D-lactide) homopolymer structure facilitates efficient chain packing and crystallization, which is the primary prerequisite for a distinct melting transition. Additionally, the number-average molecular weight of 26,800 g/mol is sufficiently high to minimize the thermodynamic depression of Tm caused by chain ends, supporting the formation of stable crystalline lamellae. Decreasing Factors: The finite molecular weight introduces chain ends that act as defects within the crystal lattice, theoretically lowering the equilibrium melting temperature compared to an infinite chain limit. Furthermore, the absence of specified post-polymerization thermal treatments, such as annealing, suggests that the crystal thickness and perfection may not be maximized, potentially resulting in a lower observed Tm compared to optimally processed samples. Dominant Factor: The stereochemical purity of the D-lactide monomers is the dominant factor, as isotacticity is the fundamental requirement for crystallinity in polylactides; without this regularity, the material would be amorphous and lack a Tm entirely, overshadowing the secondary effects of molecular weight distribution or specific thermal history."
    }
  },
  {
    "doi": "10.1088/1757-899X/494/1/012070",
    "title": "Study of Making Implant Plate and Screen of Femur Bone Internal Fictation From Hydroxyapatit Bovine And Polymer Biodegradation Material Using 3D Printers On Mechanical Strength",
    "year": 2019,
    "chemical_composition": {
      "repeat_unit_psmiles": null,
      "monomers": [
        {
          "name": "PLLA",
          "smiles": "CC1OC(=O)C1=O",
          "ratio_value": 50,
          "ratio_unit": "%"
        },
        {
          "name": "PCL",
          "smiles": "O=C1CCCCCO1",
          "ratio_value": 40,
          "ratio_unit": "%"
        },
        {
          "name": "PLA",
          "smiles": "CC1OC(=O)C1=O",
          "ratio_value": 10,
          "ratio_unit": "%"
        }
      ],
      "additives": [
        {
          "name": "Hydroxyapatite Bovine",
          "type": "filler",
          "amount_value": 10,
          "amount_unit": "%"
        },
        {
          "name": "Vinyl silane coupling agent",
          "type": "compatibilizer",
          "amount_value": null,
          "amount_unit": null
        }
      ],
      "is_homopolymer": false
    },
    "processing_history": "PB mixture (PLLA:PCL:PLA at 50:40:10) mixed with vinyl silane (1g to 5g polymer mix). PB mixed with HAb (90:10 ratio for F3). Mixing using hot plate magnetic stirrer at 140°C, 400 rpm. Pelletized (Ø 1.50 mm). Extruded using screw extruder at 160°C for 10 minutes, 100 N pressure, 4 mm/min rate to form Ø 1.75 mm filament. Tm measured by TGA (ASTM E1131-08), sample weight 13.9210 mg, TGA mode 100°C, identified as first step mass reduction temperature.",
    "hierarchical_structure": "Composite filament, porosity 5.083% (F3/100N) to 2.266% (F3/300N).",
    "properties": {
      "Tm": {
        "value": [
          305
        ],
        "unit": "°C"
      }
    },
    "analysis_with_hierarchical_structure": {
      "descriptive_text": "The sample comprises a composite filament featuring a ternary polymer blend matrix of 50% poly(L-lactic acid) (PLLA), 40% poly(ε-caprolactone) (PCL), and 10% poly(lactic acid) (PLA). This matrix is reinforced with 10% bovine hydroxyapatite filler and treated with a vinyl silane coupling agent to improve interfacial compatibility. Processing involved hot plate mixing at 140°C followed by pelletizing and screw extrusion at 160°C under 100 N pressure to form a 1.75 mm diameter filament. The resulting hierarchical structure exhibits a porosity of 5.083%, and the thermal properties were characterized via thermogravimetric analysis where the initial mass reduction temperature was recorded as the melting point.",
      "reasoning_analysis": "Increasing Factors: The presence of 50% PLLA provides a rigid backbone with significant crystalline potential, establishing a high-temperature melting baseline. Additionally, the 10% bovine hydroxyapatite filler acts as a heterogeneous nucleating agent, which can promote the formation of thicker and more perfect polymer lamellae during cooling, thereby driving the Tm upward. The vinyl silane coupling agent may also restrict chain mobility at the filler-matrix interface, further stabilizing the crystalline regions. Decreasing Factors: The substantial 40% content of PCL, which has a significantly lower intrinsic melting temperature, acts as a flexible component that can plasticize the blend and disrupt the crystalline continuity of the PLLA phase. The 10% PLA component may function as a chemical impurity within the PLLA crystal lattice, causing melting point depression according to colligative properties. Furthermore, the extrusion processing history involves rapid cooling and shear, which may kinetically trap less perfect crystals with thinner lamellae compared to slow-cooled samples, lowering the observed Tm. Dominant Factor: The multiphase nature of the ternary blend is the dominant factor governing the thermal behavior. While the hydroxyapatite filler and PLLA content strive to maintain a high melting transition, the significant proportion of low-melting PCL and the impurity effect of the PLA component qualitatively dominate by depressing the overall crystalline perfection and melting temperature of the primary PLLA phase relative to its homopolymer state."
    },
    "analysis_without_hierarchical_structure": {
      "descriptive_text": "The sample consists of a ternary polymer blend comprising 50% poly(L-lactic acid) (PLLA), 40% poly(ε-caprolactone) (PCL), and 10% poly(lactic acid) (PLA), reinforced with 10% bovine hydroxyapatite (HAb) filler and compatibilized with a vinyl silane coupling agent. The composite was prepared by mixing the polymer blend with the silane agent using a hot plate magnetic stirrer at 140°C and 400 rpm, followed by the incorporation of HAb to achieve a 90:10 polymer-to-filler ratio. The mixture was pelletized to 1.50 mm diameter and subsequently extruded using a screw extruder at 160°C under 100 N pressure at a rate of 4 mm/min to form a 1.75 mm filament, with thermal properties characterized via thermogravimetric analysis identifying the first step mass reduction temperature.",
      "reasoning_analysis": "Increasing Factors: The inclusion of bovine hydroxyapatite (HAb) filler acts as a heterogeneous nucleating agent, potentially promoting the formation of more perfect crystals within the PLLA and PCL phases, which can stabilize or slightly elevate the melting temperature. Additionally, the vinyl silane coupling agent enhances interfacial adhesion between the filler and the polymer matrix, restricting chain mobility at the interface and requiring higher thermal energy to disrupt the ordered crystalline regions. The high proportion of PLLA, which possesses an inherently high melting temperature compared to PCL, establishes a high thermal baseline for the primary phase. Decreasing Factors: The ternary blend composition introduces impurity effects where PCL and PLA components act as diluents within the PLLA crystalline lattice, leading to thermodynamic melting point depression according to phase equilibrium principles. The processing temperature of 160°C is near the melting range of PLLA, which may limit the time available for perfect crystal growth during extrusion and cooling, potentially resulting in less perfect crystals with lower melting temperatures. Furthermore, the presence of the low-melting PCL phase introduces a lower thermal transition component to the bulk material. Dominant Factor: The multiphase blend composition is the dominant factor, as the immiscibility and mutual dilution effects between PLLA, PCL, and PLA phases qualitatively drive the melting behavior towards depression relative to the pure homopolymers, overriding the nucleating influence of the filler on the specific melting point position."
    }
  },
  {
    "doi": "10.1002/mame.202000770",
    "title": "Tuning the Properties of Shape-Memory Polyurethanes via the Nature of the Polyester Switching Segment",
    "year": 2021,
    "chemical_composition": {
      "repeat_unit_psmiles": null,
      "monomers": [
        {
          "name": "4,4'-methylenediphenyl diisocyanate",
          "smiles": "O=C=Nc1ccc(Cc2ccc(N=C=O)cc2)cc1",
          "ratio_value": null,
          "ratio_unit": null
        },
        {
          "name": "1,4-butanediol",
          "smiles": "OCCCCO",
          "ratio_value": null,
          "ratio_unit": null
        },
        {
          "name": "Poly(ethylene sebacate) diol (PES3)",
          "smiles": null,
          "ratio_value": null,
          "ratio_unit": null
        }
      ],
      "additives": [],
      "is_homopolymer": false
    },
    "processing_history": "Solution polymerization of MDI, PES3 diol, and BD. HS/SS molar ratio = 5. As-produced state. Tm measured by DSC at 10 °C/min (2nd heating).",
    "hierarchical_structure": "Semicrystalline segmented polyurethane.",
    "properties": {
      "Tm": {
        "value": [
          63
        ],
        "unit": "°C"
      }
    },
    "analysis_with_hierarchical_structure": {
      "descriptive_text": "The sample is a semicrystalline segmented polyurethane synthesized via solution polymerization using 4,4'-methylenediphenyl diisocyanate and 1,4-butanediol as hard segment precursors coupled with Poly(ethylene sebacate) diol as the soft segment. The material was formulated with a hard segment to soft segment molar ratio of 5 and utilized in its as-produced state. Thermal analysis was conducted using differential scanning calorimetry during the second heating cycle at a rate of 10 °C/min to characterize the melting behavior.",
      "reasoning_analysis": "Increasing Factors: The presence of 4,4'-methylenediphenyl diisocyanate introduces rigid aromatic structures into the polymer backbone, which restricts chain rotation and increases the energy required for lattice disruption. Additionally, the urethane linkages facilitate strong intermolecular hydrogen bonding within the hard domains, significantly stabilizing the crystalline regions. The high hard segment to soft segment molar ratio of 5 suggests a substantial volume fraction of these crystallizable hard segments, promoting robust domain formation. Decreasing Factors: The incorporation of the flexible Poly(ethylene sebacate) diol soft segment introduces aliphatic flexibility that disrupts the long-range order of the hard domains, potentially depressing the melting temperature relative to a pure hard segment polymer. Furthermore, the solution polymerization method and the as-produced state without specific annealing treatments may result in less perfect crystalline packing compared to bulk polymerized or thermally treated samples. Dominant Factor: The high concentration of rigid aromatic hard segments combined with the strong cohesive energy density from hydrogen bonding qualitatively dominates the thermal response. Despite the flexibility introduced by the soft segments and the solution processing history, the substantial hard segment content ensures that the melting transition is primarily governed by the dissociation of the ordered hard domain structure."
    },
    "analysis_without_hierarchical_structure": {
      "descriptive_text": "The sample is a segmented polyurethane copolymer synthesized via solution polymerization using 4,4'-methylenediphenyl diisocyanate and 1,4-butanediol as hard segment precursors alongside Poly(ethylene sebacate) diol (PES3) as the soft segment. The formulation was prepared with a hard segment to soft segment molar ratio of 5 and utilized in its as-produced state. The melting temperature was characterized using differential scanning calorimetry at a heating rate of 10 °C/min during the second heating cycle.",
      "reasoning_analysis": "Increasing Factors: The incorporation of rigid aromatic 4,4'-methylenediphenyl diisocyanate units combined with 1,4-butanediol promotes strong intermolecular hydrogen bonding and aromatic stacking interactions within the hard segments, which enhances crystalline order. Additionally, the processing history indicates a high hard segment to soft segment molar ratio of 5, significantly increasing the volume fraction of the crystallizable hard phase and driving the Tm upward through improved domain connectivity and stability. Decreasing Factors: The Poly(ethylene sebacate) diol soft segment introduces flexible aliphatic chains that may disrupt hard segment continuity if microphase separation is incomplete. Furthermore, the solution polymerization method and the use of the as-produced state without thermal annealing may limit crystallite perfection or leave residual solvent, potentially depressing the observed Tm compared to optimized bulk-polymerized samples. Dominant Factor: The high hard segment content dictated by the HS/SS molar ratio of 5 is the dominant factor, as the excess of rigid, hydrogen-bonding monomers ensures the formation of a robust, crystalline hard phase network that governs the thermal transition, qualitatively establishing a higher Tm relative to systems with lower hard segment content despite the potential disordering influence of the soft segment matrix."
    }
  },
  {
    "doi": "10.1002/mame.202000770",
    "title": "Tuning the Properties of Shape-Memory Polyurethanes via the Nature of the Polyester Switching Segment",
    "year": 2021,
    "chemical_composition": {
      "repeat_unit_psmiles": null,
      "monomers": [
        {
          "name": "4,4'-methylenediphenyl diisocyanate",
          "smiles": "O=C=Nc1ccc(Cc2ccc(N=C=O)cc2)cc1",
          "ratio_value": null,
          "ratio_unit": null
        },
        {
          "name": "1,4-butanediol",
          "smiles": "OCCCCO",
          "ratio_value": null,
          "ratio_unit": null
        },
        {
          "name": "Poly(ethylene sebacate) diol (PES3)",
          "smiles": null,
          "ratio_value": null,
          "ratio_unit": null
        }
      ],
      "additives": [],
      "is_homopolymer": false
    },
    "processing_history": "Solution polymerization of MDI, PES3 diol, and BD. HS/SS molar ratio = 5. Melt-processed (compression-molded at 160 °C). Tm measured by DSC at 10 °C/min (2nd heating).",
    "hierarchical_structure": "Semicrystalline segmented polyurethane.",
    "properties": {
      "Tm": {
        "value": [
          63
        ],
        "unit": "°C"
      }
    },
    "analysis_with_hierarchical_structure": {
