Repository: hhtrick/HHT-code

# HHT training framework

This directory contains model training, embedding precomputation, inference, article-level baselines and the curated datasets. All commands below assume that the working directory is `train_code/`.

## 3. Datasets and fixed partitions

Each main dataset is a JSON array at `dataset/{property}/{property}.json`. Entries contain source metadata, `chemical_composition`, `processing_history`, `hierarchical_structure`, `properties`, and two generated-analysis objects. Targets are stored as `properties[property]["value"]`; source metadata and target values are not predictive input fields.

| Property | Train | Validation | Test | Total |
|---|---:|---:|---:|---:|

File: train_code/dataset/Tm/Tm.json (part 65 of 200)
[
      "descriptive_text": "The sample is a semicrystalline segmented polyurethane synthesized via solution polymerization using 4,4'-methylenediphenyl diisocyanate and 1,4-butanediol as hard segment components coupled with Poly(ethylene sebacate) diol as the soft segment. The material was formulated with a hard segment to soft segment molar ratio of 5 and subsequently melt-processed via compression molding at 160 °C. Thermal characterization was performed using differential scanning calorimetry at a heating rate of 10 °C/min during the second heating cycle to determine the melting temperature.",
      "reasoning_analysis": "Increasing Factors: The incorporation of 4,4'-methylenediphenyl diisocyanate introduces rigid aromatic rings into the backbone which restricts chain rotation and enhances stacking interactions. Furthermore, the urethane linkages formed between the isocyanate and diol components facilitate strong intermolecular hydrogen bonding, significantly increasing the cohesive energy density required to melt the crystalline hard domains. The high hard segment to soft segment molar ratio further supports the formation of extensive hard segment crystallites. Decreasing Factors: The inclusion of the Poly(ethylene sebacate) diol soft segment introduces flexible aliphatic chains that increase overall chain mobility and reduce the overall crystallinity compared to a pure hard segment polymer. Additionally, the solution polymerization and subsequent melt-processing at 160 °C may induce some degree of phase mixing between the hard and soft segments, which disrupts the perfection and size of the hard segment crystallites, thereby lowering the melting temperature. Dominant Factor: The strong intermolecular hydrogen bonding network within the hard segments, reinforced by the rigidity of the aromatic units and the high hard segment content, qualitatively dominates the thermal behavior. While the soft segment introduces flexibility, the stability of the hard domain crystallites primarily dictates the observed Tm."
    },
    "analysis_without_hierarchical_structure": {
      "descriptive_text": "The sample comprises a segmented polyurethane copolymer synthesized via solution polymerization utilizing 4,4'-methylenediphenyl diisocyanate and 1,4-butanediol as hard segment precursors alongside Poly(ethylene sebacate) diol as the soft segment. The formulation was prepared with a hard segment to soft segment molar ratio of 5, followed by melt processing through compression molding at 160 °C. Thermal characterization was performed using differential scanning calorimetry at a heating rate of 10 °C/min during the second heating cycle to determine the melting temperature.",
      "reasoning_analysis": "Increasing Factors: The exceptionally high hard segment to soft segment molar ratio of 5 promotes extensive formation and continuity of hard crystalline domains composed of 4,4'-methylenediphenyl diisocyanate and 1,4-butanediol. The rigid aromatic structures within the hard segments facilitate strong pi-pi stacking and intermolecular hydrogen bonding via urethane linkages, which significantly increases the thermal energy required to disrupt the crystal lattice. Decreasing Factors: The incorporation of flexible Poly(ethylene sebacate) soft segments introduces conformational freedom and structural irregularity that can disrupt the perfect packing of the hard segment crystals. Additionally, if the solution polymerization process resulted in incomplete microphase separation, the inclusion of soft segment chains within the hard domains would act as impurities, thermodynamically depressing the melting point. Dominant Factor: The volumetric dominance of the hard segment phase, driven by the high molar ratio, qualitatively overrides the disruptive influence of the soft segments. Consequently, the melting temperature is primarily governed by the stability and crystallinity of the rigid hard segment domains rather than the flexible soft segment matrix."
    }
  },
  {
    "doi": null,
    "title": "Azopolyesters with Intrinsic Crystallinity and Photoswitchable Reversible Solid-to-Liquid Transitions",
    "year": 2023,
    "chemical_composition": {
      "repeat_unit_psmiles": null,
      "monomers": [
        {
          "name": "Azobenzene-based epoxide 1I",
          "smiles": null,
          "ratio_value": null,
          "ratio_unit": null
        },
        {
          "name": "Phthalic anhydride",
          "smiles": "O=C1OC(=O)c2ccccc12",
          "ratio_value": null,
          "ratio_unit": null
        }
      ],
      "additives": [
        {
          "name": "SalphAlCl",
          "type": "catalyst",
          "amount_value": null,
          "amount_unit": null
        },
        {
          "name": "PPNCl",
          "type": "cocatalyst",
          "amount_value": null,
          "amount_unit": null
        }
      ],
      "is_homopolymer": false
    },
    "processing_history": "Ring-opening copolymerization (ROCOP) using SalphAlCl and PPNCl. Tm measured by DSC at the second heating cycle.",
    "hierarchical_structure": "Atactic, semicrystalline.",
    "properties": {
      "Tm": {
        "value": [
          144
        ],
        "unit": "°C"
      }
    },
    "analysis_with_hierarchical_structure": {
      "descriptive_text": "The sample comprises an atactic, semicrystalline copolymer synthesized via ring-opening copolymerization (ROCOP) of Azobenzene-based epoxide 1I and Phthalic anhydride using SalphAlCl and PPNCl as the catalyst and cocatalyst, respectively. The melting temperature was characterized by differential scanning calorimetry (DSC) during the second heating cycle to standardize thermal history.",
      "reasoning_analysis": "Increasing Factors: The incorporation of rigid aromatic structures from both the phthalic anhydride and azobenzene-based epoxide units significantly increases backbone stiffness and facilitates strong intermolecular pi-pi stacking interactions. Additionally, the ring-opening copolymerization (ROCOP) method typically promotes an alternating sequence distribution, enhancing structural regularity along the backbone. These features stabilize the crystalline phase, requiring greater thermal energy to disrupt the lattice and thus driving the Tm upward. Decreasing Factors: The atactic configuration of the polymer chains introduces stereochemical irregularity that impedes efficient chain packing into a crystalline lattice. This disorder reduces the perfection and thickness of the crystalline lamellae compared to a stereoregular analog, resulting in a depression of the melting temperature. Dominant Factor: The high rigidity and strong intermolecular interactions inherent to the aromatic-rich backbone qualitatively dominate the thermal behavior, enabling the formation of a semicrystalline structure despite the stereochemical disorder; however, the atacticity acts as a limiting constraint on the maximum achievable Tm."
    },
    "analysis_without_hierarchical_structure": {
      "descriptive_text": "The material is a copolymer derived from the ring-opening copolymerization (ROCOP) of Azobenzene-based epoxide 1I and Phthalic anhydride, utilizing SalphAlCl as the catalyst and PPNCl as the cocatalyst. Thermal analysis was conducted via differential scanning calorimetry (DSC), with the melting temperature determined during the second heating cycle to ensure consistent thermal history and eliminate prior processing effects.",
      "reasoning_analysis": "Increasing Factors: The incorporation of Phthalic anhydride introduces rigid aromatic rings into the polymer backbone, significantly increasing chain stiffness and intermolecular interactions. Furthermore, the Azobenzene-based epoxide contributes bulky, rod-like structures capable of pi-pi stacking, which enhances cohesive energy density and lattice stability. The use of ROCOP typically favors an alternating sequence distribution, which improves structural regularity compared to random copolymers, facilitating crystallization. Decreasing Factors: The substantial steric bulk associated with the azobenzene moiety may hinder efficient chain packing into a crystalline lattice compared to simpler aliphatic polyesters. Additionally, as a copolymer, the structural complexity inherently presents more challenges for crystallization than a corresponding homopolymer, potentially broadening the melting transition. Any residual catalyst species remaining after synthesis could act as impurities disrupting crystal perfection. Dominant Factor: The dominant factor is the intrinsic backbone rigidity provided by the aromatic phthalic anhydride and azobenzene units combined with the sequence regularity imposed by the ROCOP mechanism. While steric bulk poses a packing challenge, the strong intermolecular forces and chain stiffness inherent to these aromatic systems qualitatively drive the Tm higher relative to flexible aliphatic analogs, provided the polymer maintains sufficient structural order to crystallize."
    }
  },
  {
    "doi": null,
    "title": "Azopolyesters with Intrinsic Crystallinity and Photoswitchable Reversible Solid-to-Liquid Transitions",
    "year": 2023,
    "chemical_composition": {
      "repeat_unit_psmiles": null,
      "monomers": [
        {
          "name": "Azobenzene-based epoxide 1J",
          "smiles": null,
          "ratio_value": null,
          "ratio_unit": null
        },
        {
          "name": "Phthalic anhydride",
          "smiles": "O=C1OC(=O)c2ccccc12",
          "ratio_value": null,
          "ratio_unit": null
        }
      ],
      "additives": [
        {
          "name": "SalphAlCl",
          "type": "catalyst",
          "amount_value": null,
          "amount_unit": null
        },
        {
          "name": "PPNCl",
          "type": "cocatalyst",
          "amount_value": null,
          "amount_unit": null
        }
      ],
      "is_homopolymer": false
    },
    "processing_history": "Ring-opening copolymerization (ROCOP) using SalphAlCl and PPNCl. Tm measured by DSC.",
    "hierarchical_structure": "Atactic, semicrystalline.",
    "properties": {
      "Tm": {
        "value": [
          139
        ],
        "unit": "°C"
      }
    },
    "analysis_with_hierarchical_structure": {
      "descriptive_text": "This semicrystalline copolymer was synthesized via ring-opening copolymerization (ROCOP) of Azobenzene-based epoxide 1J and Phthalic anhydride, utilizing SalphAlCl as the catalyst and PPNCl as the cocatalyst. The resulting material exhibits an atactic configuration within its hierarchical structure, and its melting temperature was characterized using differential scanning calorimetry (DSC).",
      "reasoning_analysis": "Increasing Factors: The presence of rigid aromatic moieties from both the Phthalic anhydride and the Azobenzene-based epoxide enhances backbone stiffness and promotes strong intermolecular interactions, such as pi-pi stacking, which stabilizes the crystalline phase and drives the Tm upward. Decreasing Factors: The atactic configuration introduces stereochemical irregularities that hinder efficient chain packing into the crystal lattice, typically depressing the Tm relative to stereoregular analogs. Additionally, the copolymer sequence introduces structural heterogeneity compared to homopolymers, which can further disrupt crystalline perfection. Dominant Factor: While the rigid aromatic chemistry establishes a high thermal baseline capable of supporting a semicrystalline morphology, the stereochemical irregularity inherent to the atactic structure is the dominant factor limiting the extent of crystalline order, thereby qualitatively constraining the Tm below the theoretical maximum for a stereoregular version of this rigid backbone."
    },
    "analysis_without_hierarchical_structure": {
      "descriptive_text": "The sample consists of a copolymer synthesized via ring-opening copolymerization (ROCOP) of Azobenzene-based epoxide 1J and Phthalic anhydride, utilizing SalphAlCl as the catalyst and PPNCl as the cocatalyst. The melting temperature of the resulting material was subsequently characterized using differential scanning calorimetry (DSC).",
      "reasoning_analysis": "Increasing Factors: The incorporation of rigid aromatic structures from both the Phthalic anhydride and the Azobenzene-based epoxide significantly restricts chain flexibility. The ROCOP mechanism typically promotes an alternating sequence distribution, which enhances structural regularity and facilitates efficient chain packing and crystallization, thereby driving the Tm upward. Furthermore, potential pi-pi stacking interactions between azobenzene units can strengthen intermolecular cohesion. Decreasing Factors: The copolymer architecture inherently introduces chemical heterogeneity compared to a homopolymer, which can disrupt the crystal lattice perfection and depress the Tm. Additionally, the ether linkages formed during epoxide ring-opening introduce some segmental flexibility compared to fully aromatic backbones, and any residual catalyst species could act as impurities hindering crystallization. Dominant Factor: The dominant factor is the high structural rigidity and regioregularity imparted by the aromatic monomers and the alternating ROCOP mechanism. This strong tendency for ordered packing and restricted chain mobility qualitatively outweighs the disordering effects of copolymerization, suggesting a Tm governed primarily by the stiffness of the aromatic backbone and intermolecular stacking interactions."
    }
  },
  {
    "doi": null,
    "title": "Shifting of the melting point for semi-crystalline polymer nanofibers",
    "year": 2011,
    "chemical_composition": {
      "repeat_unit_psmiles": "[*]CC[*]",
      "monomers": [
        {
          "name": "Ethylene",
          "smiles": "C=C",
          "ratio_value": 100,
          "ratio_unit": "wt%"
        }
      ],
      "additives": [],
      "is_homopolymer": true
    },
    "processing_history": "Purchased from Flint Hills Resources. Bulk melting temperature measured by Differential Scanning Calorimetry (DSC) using a Netzsch STA 499C thermal analyzer in air at a heating rate of 5 °C/min.",
    "hierarchical_structure": "Semi-crystalline",
    "properties": {
      "Tm": {
        "value": [
          113.9
        ],
        "unit": "°C"
      }
    },
    "analysis_with_hierarchical_structure": {
      "descriptive_text": "The sample is a semi-crystalline polyethylene homopolymer composed entirely of ethylene repeat units. Procured commercially from Flint Hills Resources, the material was subjected to bulk thermal analysis to determine its melting behavior. Characterization was performed using Differential Scanning Calorimetry (DSC) on a Netzsch STA 499C thermal analyzer, utilizing a heating rate of 5 °C/min under an air atmosphere.",
      "reasoning_analysis": "Increasing Factors: The high structural symmetry and linearity of the ethylene repeat units facilitate efficient chain packing into stable lamellar crystals, increasing the thermal energy required to disrupt the crystalline lattice. The semi-crystalline hierarchical structure confirms the presence of these ordered domains, which are prerequisites for a defined melting transition. Decreasing Factors: The non-polar nature of the backbone restricts intermolecular forces to weak van der Waals interactions, limiting the cohesive energy density compared to polar polymers. Additionally, the commercial procurement implies an industrial processing history that likely introduced chain defects or branching during polymerization, disrupting crystal perfection and reducing lamellar thickness, thereby lowering the Tm relative to a theoretical infinite crystal. Dominant Factor: The dominant factor is the morphological stability of the crystalline lamellae established during the industrial processing history. While the chemical composition sets the theoretical baseline, the actual melting temperature is predominantly governed by the crystal thickness and perfection resulting from the cooling rates and synthesis conditions employed by the manufacturer."
    },
    "analysis_without_hierarchical_structure": {
      "descriptive_text": "The sample consists of a polyethylene homopolymer synthesized exclusively from ethylene monomers. Sourced commercially from Flint Hills Resources, the material was analyzed in its as-received state. The bulk melting temperature was determined via Differential Scanning Calorimetry (DSC) using a Netzsch STA 499C thermal analyzer, operating at a heating rate of 5 °C/min within an air atmosphere.",
      "reasoning_analysis": "Increasing Factors: The chemical composition features a simple ethylene backbone lacking comonomers or bulky side groups, which facilitates high chain symmetry and efficient packing into crystalline lamellae. This structural regularity maximizes intermolecular interactions within the crystal lattice, inherently driving the equilibrium melting temperature upward. The absence of additives prevents impurity-induced lattice disruptions. Decreasing Factors: The processing history indicates a commercial origin without specified thermal annealing or controlled crystallization, suggesting the presence of thinner lamellae or crystal defects that would lower the observed Tm compared to an optimally annealed sample. Additionally, performing the DSC measurement in an air atmosphere introduces the possibility of thermo-oxidative degradation during the heating scan, which could disrupt chain integrity within the crystalline regions and depress the melting point. Dominant Factor: The intrinsic chemical regularity of the polyethylene homopolymer backbone is the dominant factor. The fundamental capacity of the chains to form stable crystalline regions establishes the primary thermodynamic driver for the melting temperature, rendering the effects of the commercial thermal history and measurement atmosphere as secondary perturbations to the baseline material behavior."
    }
  },
  {
    "doi": "10.1002/app.23046",
    "title": "Differential Scanning Calorimetry of Copolymer of Isotactic Polypropylene Backbone with Grafted Poly(ethylene-co-propylene) Branches",
    "year": 2006,
    "chemical_composition": {
      "repeat_unit_psmiles": null,
      "monomers": [
        {
          "name": "Propylene",
          "smiles": "CC=C",
          "ratio_value": null,
          "ratio_unit": null
        },
        {
          "name": "Ethylene",
          "smiles": "C=C",
          "ratio_value": null,
          "ratio_unit": null
        }
      ],
      "additives": [],
      "is_homopolymer": false
    },
    "processing_history": "Sample 1 (PP Mn 54.5 kg/mol, EPR Mn 2.6 kg/mol, EPR 7.6 wt%). Synthesis: Two-step polymerization (EPR macromonomer prep + grafting with propylene). DSC (TA Instruments 2910), N2 purge 30 mL/min. Heated to 180-210°C (10 min), cooled at 3°C/min, heated at 10°C/min. Tm measured on 2nd heating.",
    "hierarchical_structure": "Semicrystalline. Multiple melting peaks observed at slow cooling rates due to radial and tangential lamellae.",
    "properties": {
      "Tm": {
        "value": [
          148.0
        ],
        "unit": "°C"
      }
    },
    "analysis_with_hierarchical_structure": {
      "descriptive_text": "This semicrystalline propylene-ethylene copolymer system was synthesized via a two-step polymerization involving ethylene-propylene rubber (EPR) macromonomer preparation followed by grafting with propylene. The material features a polypropylene matrix with a number-average molecular weight (Mn) of 54.5 kg/mol and an EPR component (Mn 2.6 kg/mol) constituting 7.6 wt% of the total mass. Thermal analysis was conducted using differential scanning calorimetry under nitrogen purge, involving a melt erase at 180-210°C, cooling at 3°C/min, and a second heating scan at 10°C/min to determine the melting temperature. Structural characterization reveals a semicrystalline morphology exhibiting multiple melting peaks, attributed to the formation of radial and tangential lamellae facilitated by the slow cooling rate.",
      "reasoning_analysis": "Increasing Factors: The semicrystalline nature of the polypropylene segments allows for the formation of ordered lamellar structures, where the relatively slow cooling rate of 3°C/min promotes lamellar thickening and perfection, thereby elevating the observed Tm according to the Gibbs-Thomson equation. Additionally, the high molecular weight of the PP matrix (54.5 kg/mol) minimizes the concentration of chain ends within the crystalline regions, reducing defect-induced melting point depression. Decreasing Factors: The incorporation of ethylene comonomer units and the grafted EPR chains (7.6 wt%) disrupt the stereoregularity and packing efficiency of the polypropylene backbone, acting as structural defects that exclude themselves from the crystal lattice and lower the equilibrium melting temperature relative to isotactic polypropylene homopolymer. The observation of multiple melting peaks further indicates a distribution of crystal stabilities, with less perfect or thinner lamellae contributing to lower temperature melting events. Dominant Factor: While the processing history optimizes lamellar thickness to maximize thermal stability, the chemical composition defined by the ethylene content and EPR grafting architecture qualitatively dominates the final Tm behavior by establishing a lower theoretical ceiling for crystallinity and melting temperature compared to a pure polypropylene homopolymer."
    },
    "analysis_without_hierarchical_structure": {
      "descriptive_text": "The sample is a propylene-ethylene copolymer system synthesized via a two-step polymerization process involving the preparation of an ethylene-propylene rubber (EPR) macromonomer followed by grafting with propylene. The material comprises a polypropylene matrix with a number-average molecular weight of 54.5 kg/mol incorporating 7.6 wt% EPR with a molecular weight of 2.6 kg/mol. Thermal characterization was conducted using differential scanning calorimetry under a nitrogen purge, where the sample was heated to between 180 and 210°C for 10 minutes, cooled at a rate of 3°C/min, and subsequently reheated at 10°C/min, with the melting temperature determined from the second heating cycle.",
      "reasoning_analysis": "Increasing Factors: The polypropylene backbone provides the fundamental crystalline structure required for a distinct melting transition, while the relatively high molecular weight of the PP matrix supports the formation of stable lamellar crystals. Additionally, the controlled cooling rate of 3°C/min during the thermal protocol allows sufficient time for chain reorganization and crystal growth compared to rapid quenching, promoting thicker lamellae which inherently melt at higher temperatures. Decreasing Factors: The incorporation of 7.6 wt% ethylene-propylene rubber introduces comonomer defects and amorphous segments that disrupt the stereoregularity and packing efficiency of the polypropylene crystals. The grafting architecture chemically links these amorphous EPR chains to the crystallizable PP backbone, restricting chain mobility and limiting the maximum achievable lamellar thickness during crystallization. Dominant Factor: While the PP matrix establishes the baseline crystallinity, the structural disruption caused by the grafted EPR phase is the dominant factor; the inclusion of amorphous ethylene-propylene segments within the system qualitatively depresses the melting temperature relative to a pure isotactic polypropylene homopolymer by reducing crystal perfection and stability."
    }
  },
  {
    "doi": null,
    "title": "Thermostimulated crystallization of polylactide stereocomplex",
    "year": 2012,
    "chemical_composition": {
      "repeat_unit_psmiles": "[*]OC(=O)C(C)O[*]",
      "monomers": [
        {
          "name": "L-Lactide",
          "smiles": "C[C@@H]1C(=O)O[C@@H](C(=O)O1)C",
          "ratio_value": 100,
          "ratio_unit": "mol%"
        }
      ],
      "additives": [],
      "is_homopolymer": true
    },
    "processing_history": "PLLA synthesized by ring-opening polymerization of L-LA. Mn=26200 g/mol. Tm characterization method not explicitly specified.",
    "hierarchical_structure": "Homocrystals of PLLA.",
    "properties": {
      "Tm": {
        "value": [
          178.3
        ],
        "unit": "°C"
      }
    },
    "analysis_with_hierarchical_structure": {
      "descriptive_text": "The sample comprises a poly(L-lactic acid) (PLLA) homopolymer synthesized through the ring-opening polymerization of L-lactide monomers. With a number-average molecular weight (Mn) of 26,200 g/mol, the material displays a hierarchical structure defined by the presence of PLLA homocrystals. The chemical composition is pure, lacking any external additives or fillers.",
      "reasoning_analysis": "Increasing Factors: The 100 mol% L-lactide composition ensures high stereoregularity, facilitating efficient chain packing into stable homocrystals which requires significant thermal energy to disrupt. The dipole-dipole interactions arising from the ester linkages in the backbone also contribute to cohesive energy density, supporting a higher Tm. Decreasing Factors: The absence of D-lactide units prevents the formation of stereocomplex crystallites, which typically exhibit a significantly higher Tm than homocrystals. Additionally, while the molecular weight of 26,200 g/mol is sufficient for entanglement, it is not ultra-high; without specific annealing processing history mentioned, the crystal lamellar thickness may be limited, which can depress the observed Tm relative to fully annealed high-MW samples. Dominant Factor: The high stereoregularity of the L-lactide monomers is the dominant factor, as it dictates the fundamental ability of the chains to crystallize into homocrystals; however, the specific identity of these crystals as homocrystals rather than stereocomplexes qualitatively sets the Tm within the standard PLLA homopolymer range."
    },
    "analysis_without_hierarchical_structure": {
      "descriptive_text": "The sample comprises a poly(L-lactide) homopolymer synthesized via the ring-opening polymerization of L-lactide monomers. The material possesses a number-average molecular weight of 26,200 g/mol. Although the melting temperature was characterized, the specific analytical method used was not explicitly detailed in the processing history.",
      "reasoning_analysis": "Increasing Factors: The exclusive use of L-Lactide monomers creates a highly stereoregular isotactic polymer backbone, which facilitates efficient chain packing and the formation of stable crystalline lamellae, intrinsically driving the melting temperature upward. Decreasing Factors: The finite number-average molecular weight of 26,200 g/mol results in a higher concentration of chain ends that act as defects within the crystal lattice, potentially depressing the melting temperature relative to ultra-high molecular weight counterparts. Dominant Factor: The high stereoregularity derived from the 100% L-Lactide composition is the dominant factor determining the thermal behavior. While molecular weight modulates crystallinity, the inherent ability of the isotactic chains to order into a crystalline phase establishes the fundamental thermodynamic baseline for the melting transition."
    }
  },
  {
    "doi": null,
    "title": "Azopolyesters with Intrinsic Crystallinity and Photoswitchable Reversible Solid-to-Liquid Transitions",
    "year": 2023,
    "chemical_composition": {
      "repeat_unit_psmiles": null,
      "monomers": [
        {
          "name": "Azobenzene-based epoxide 1K",
          "smiles": null,
          "ratio_value": null,
          "ratio_unit": null
        },
        {
          "name": "Naphthyl anhydride",
          "smiles": null,
          "ratio_value": null,
          "ratio_unit": null
        }
      ],
      "additives": [
        {
          "name": "SalphAlCl",
          "type": "catalyst",
          "amount_value": null,
          "amount_unit": null
        },
        {
          "name": "PPNCl",
          "type": "cocatalyst",
          "amount_value": null,
          "amount_unit": null
        }
      ],
      "is_homopolymer": false
    },
    "processing_history": "Ring-opening copolymerization (ROCOP) using SalphAlCl and PPNCl. Tm measured by DSC.",
    "hierarchical_structure": "Atactic, semicrystalline.",
    "properties": {
      "Tm": {
        "value": [
          183
        ],
        "unit": "°C"
      }
    },
    "analysis_with_hierarchical_structure": {
      "descriptive_text": "The sample consists of an atactic, semicrystalline copolymer synthesized via ring-opening copolymerization (ROCOP) of Azobenzene-based epoxide 1K and Naphthyl anhydride. The polymerization was mediated by a catalytic system comprising SalphAlCl and PPNCl as a cocatalyst. The thermal properties, specifically the melting temperature, were subsequently characterized using differential scanning calorimetry (DSC).",
      "reasoning_analysis": "Increasing Factors: The incorporation of Azobenzene-based epoxide and Naphthyl anhydride introduces rigid aromatic units into the polymer backbone, significantly increasing chain stiffness and persistence length. These aromatic moieties facilitate strong intermolecular pi-pi stacking interactions that stabilize the crystalline lattice, requiring greater thermal energy to induce melting. Additionally, the ROCOP mechanism typically favors an alternating sequence distribution, which enhances structural regularity and supports crystallization. Decreasing Factors: The atactic stereochemical configuration introduces spatial irregularity along the chain, which disrupts efficient chain packing within the crystal lattice compared to stereoregular analogs, thereby lowering the thermodynamic stability of the crystals. Furthermore, residual SalphAlCl or PPNCl catalyst species, if not completely removed, may act as impurities that defect the crystal structure and depress the melting temperature. Dominant Factor: The intrinsic rigidity and strong intermolecular interactions provided by the aromatic azobenzene and naphthyl moieties are the dominant factors governing the thermal behavior. These features enable the material to maintain semicrystallinity despite the stereochemical irregularity, meaning the backbone stiffness dictates the primary thermal stability profile while the atacticity serves as a limiting constraint on the maximum achievable Tm."
    },
    "analysis_without_hierarchical_structure": {
      "descriptive_text": "The sample consists of a copolymer synthesized via ring-opening copolymerization between Azobenzene-based epoxide 1K and Naphthyl anhydride monomers. This reaction was facilitated by a catalytic system employing SalphAlCl and PPNCl as a cocatalyst. The thermal properties, specifically the melting temperature, were subsequently evaluated using differential scanning calorimetry.",
      "reasoning_analysis": "Increasing Factors: The incorporation of Azobenzene-based epoxide and Naphthyl anhydride introduces significant backbone rigidity due to the bulky aromatic and azo groups. These structures facilitate strong intermolecular pi-pi stacking interactions, which enhance lattice energy and require more thermal energy to disrupt the crystalline phase, thereby driving the Tm upward. Additionally, the ROCOP mechanism often favors alternating sequence distribution, which can maintain chain regularity conducive to crystallization. Decreasing Factors: The statistical nature of copolymerization, if not perfectly alternating, introduces structural irregularities that disrupt crystal lattice packing, inherently lowering the Tm compared to theoretical homopolymer counterparts. Furthermore, any residual catalyst species remaining in the matrix could act as impurities that interfere with chain alignment and crystallite perfection. Dominant Factor: The substantial chain stiffness and strong intermolecular aromatic interactions provided by the azobenzene and naphthyl moieties are the dominant factors. These structural features typically overcome the entropy-driven melting point depression associated with copolymerization, establishing a high thermal stability profile for the crystalline domains."
    }
  },
  {
    "doi": null,
    "title": "Azopolyesters with Intrinsic Crystallinity and Photoswitchable Reversible Solid-to-Liquid Transitions",
    "year": 2023,
    "chemical_composition": {
      "repeat_unit_psmiles": null,
      "monomers": [
        {
          "name": "Azobenzene-based epoxide 1K",
          "smiles": null,
          "ratio_value": null,
          "ratio_unit": null
        },
        {
          "name": "Phthalic anhydride",
          "smiles": "O=C1OC(=O)c2ccccc12",
          "ratio_value": null,
          "ratio_unit": null
        }
      ],
      "additives": [
        {
          "name": "SalphAlCl",
          "type": "catalyst",
          "amount_value": null,
          "amount_unit": null
        },
        {
          "name": "PPNCl",
          "type": "cocatalyst",
          "amount_value": null,
          "amount_unit": null
        }
      ],
      "is_homopolymer": false
    },
    "processing_history": "Ring-opening copolymerization (ROCOP) using SalphAlCl and PPNCl. Tm measured by DSC.",
    "hierarchical_structure": "Atactic, semicrystalline.",
    "properties": {
      "Tm": {
        "value": [
          159
        ],
        "unit": "°C"
      }
    },
    "analysis_with_hierarchical_structure": {
      "descriptive_text": "The sample comprises a semicrystalline copolymer synthesized via ring-opening copolymerization (ROCOP) of Azobenzene-based epoxide 1K and Phthalic anhydride. The chemical composition includes SalphAlCl and PPNCl utilized as catalyst and cocatalyst, respectively. Although the hierarchical structure is defined as atactic, the material maintains semicrystalline morphology. The melting temperature was evaluated using differential scanning calorimetry (DSC).",
      "reasoning_analysis": "Increasing Factors: The presence of rigid aromatic rings within the Phthalic anhydride and Azobenzene-based epoxide repeat units increases chain stiffness and barrier to rotation, thermodynamically elevating the melting temperature. Additionally, the azobenzene groups offer potential for pi-pi stacking interactions, enhancing intermolecular cohesive forces within the crystalline domains. Decreasing Factors: The atactic stereochemistry introduces configurational disorder that disrupts lattice packing efficiency, typically resulting in a lower Tm compared to stereoregular analogs. Furthermore, residual catalyst species (SalphAlCl and PPNCl) acting as impurities within the matrix may induce melting point depression through entropic effects. Dominant Factor: The high backbone rigidity and specific intermolecular interactions from the aromatic and azobenzene moieties dominate the thermal behavior by enabling crystallinity despite the atactic configuration, though the stereochemical irregularity ultimately limits the maximum achievable Tm relative to a tactic counterpart."
    },
    "analysis_without_hierarchical_structure": {
      "descriptive_text": "This copolymer sample was synthesized through the ring-opening copolymerization (ROCOP) of Azobenzene-based epoxide 1K and Phthalic anhydride, utilizing SalphAlCl as the catalyst and PPNCl as the cocatalyst. The thermal properties, specifically the melting temperature, were subsequently evaluated using differential scanning calorimetry (DSC).",
      "reasoning_analysis": "Increasing Factors: The incorporation of Phthalic anhydride and Azobenzene-based epoxide introduces substantial backbone rigidity due to the presence of multiple aromatic rings and the azo linkage. This structural stiffness restricts chain mobility and requires higher thermal energy to disrupt the crystalline lattice, thereby driving the Tm upward. Additionally, the potential for pi-pi stacking interactions between azobenzene moieties may enhance intermolecular cohesion. Decreasing Factors: The copolymer nature of the material inherently introduces structural heterogeneity compared to a homopolymer, which can disrupt perfect crystal packing and lower the Tm relative to a perfectly ordered crystalline homopolymer. Furthermore, any residual catalyst species (SalphAlCl or PPNCl) remaining from the ROCOP process could act as impurities within the crystal lattice, depressing the melting point. Dominant Factor: The intrinsic backbone rigidity imparted by the aromatic and azo functionalities is the dominant factor. While copolymerization introduces some disorder, the high stiffness of the repeat units typically overrides this effect, establishing a relatively high melting temperature baseline compared to flexible aliphatic polyesters."
    }
  },
  {
    "doi": null,
    "title": "Thermostimulated crystallization of polylactide stereocomplex",
    "year": 2012,
    "chemical_composition": {
      "repeat_unit_psmiles": "[*]OC(=O)C(C)O[*]",
      "monomers": [
        {
          "name": "L-Lactide",
          "smiles": "C[C@@H]1C(=O)O[C@@H](C(=O)O1)C",
          "ratio_value": 50,
          "ratio_unit": "mol%"
        },
        {
          "name": "D-Lactide",
          "smiles": "C[C@H]1C(=O)O[C@H](C(=O)O1)C",
          "ratio_value": 50,
          "ratio_unit": "mol%"
        }
      ],
      "additives": [],
      "is_homopolymer": false
    },
    "processing_history": "PLLA and PDLA solution-blended (1:1, v/v) from 10% chloroform solution. First heating run from room temperature to 260 °C. DSC Q100, TA, USA, N2 atmosphere, heating rate 5 °C/min.",
    "hierarchical_structure": "Stereocomplex (sc) crystals.",
    "properties": {
      "Tm": {
        "value": [
          233.8
        ],
        "unit": "°C"
      }
    },
    "analysis_with_hierarchical_structure": {
      "descriptive_text": "This material system comprises a stereocomplex formed from an equimolar blend of poly(L-lactide) and poly(D-lactide), derived from L-lactide and D-lactide monomers each present at 50 mol%. The sample was prepared via solution blending of PLLA and PDLA in a 1:1 volume ratio from a 10% chloroform solution, followed by thermal analysis involving a first heating run from room temperature to 260 °C. Characterization was performed using differential scanning calorimetry under a nitrogen atmosphere at a heating rate of 5 °C/min, confirming a hierarchical structure defined by the formation of stereocomplex crystals.",
