Repository: hhtrick/HHT-code

# HHT training framework

This directory contains model training, embedding precomputation, inference, article-level baselines and the curated datasets. All commands below assume that the working directory is `train_code/`.

## 3. Datasets and fixed partitions

Each main dataset is a JSON array at `dataset/{property}/{property}.json`. Entries contain source metadata, `chemical_composition`, `processing_history`, `hierarchical_structure`, `properties`, and two generated-analysis objects. Targets are stored as `properties[property]["value"]`; source metadata and target values are not predictive input fields.

| Property | Train | Validation | Test | Total |
|---|---:|---:|---:|---:|

File: train_code/dataset/Tm/Tm.json (part 66 of 200)
[
      "reasoning_analysis": "Increasing Factors: The formation of stereocomplex crystals between the enantiomeric PLLA and PDLA chains significantly enhances thermal stability due to dense packing and strong intermolecular interactions between the L and D stereoisomers. The equimolar 50:50 composition provides the optimal stoichiometry for maximizing these heterochiral interactions, while the solution blending process promotes the chain interdigitation required for stereocomplex nucleation. Decreasing Factors: The processing history involves casting from a chloroform solution, where incomplete removal of the solvent could leave residual chloroform acting as a plasticizer in the amorphous regions, potentially lowering the thermal resistance. Additionally, any kinetic limitations during solvent evaporation might result in imperfect crystallinity or minor homocrystalline inclusions that melt at lower temperatures than the stereocomplex. Dominant Factor: The stereocomplexation phenomenon is the qualitatively dominant factor governing the melting behavior. The substantial increase in lattice energy and stability provided by the stereocomplex crystal structure overwhelmingly supersedes the potential depressing effects of residual solvent or minor crystalline defects, leading to a melting temperature significantly elevated relative to homocrystalline polylactide."
    },
    "analysis_without_hierarchical_structure": {
      "descriptive_text": "The polymer sample comprises a polylactide system derived from equimolar amounts of L-Lactide and D-Lactide monomers. Prepared without additives, the material was fabricated by solution blending PLLA and PDLA in a 1:1 volume ratio from a 10% chloroform solution. Thermal analysis was performed via differential scanning calorimetry under a nitrogen atmosphere with a heating rate of 5 °C/min, focusing on the first heating run from room temperature to 260 °C to evaluate the melting behavior of the processed blend.",
      "reasoning_analysis": "Increasing Factors: The equimolar composition of L-Lactide and D-Lactide enables the formation of stereocomplex crystals between the enantiomeric PLLA and PDLA chains, which possess a tighter packing density and stronger intermolecular interactions than homocrystals, inherently driving the Tm higher. Additionally, the solution blending processing history enhances chain mobility in chloroform, facilitating the interdiffusion required for stereocomplex nucleation. Decreasing Factors: Incomplete stereocomplexation during the solvent casting process may leave residual homocrystals of PLLA or PDLA, which exhibit a lower intrinsic Tm than the stereocomplex phase. Furthermore, any residual chloroform solvent trapped within the matrix could act as a plasticizer, increasing free volume and potentially depressing the melting transition. Dominant Factor: The stereocomplexation effect arising from the 1:1 blending of enantiomeric polymers is the dominant factor. This specific supramolecular architecture fundamentally increases the crystal lattice stability compared to isotactic polylactide homopolymers, qualitatively establishing a higher Tm baseline provided the processing conditions favored stereocomplex formation over homocrystallization."
    }
  },
  {
    "doi": "10.1002/app.23046",
    "title": "Differential Scanning Calorimetry of Copolymer of Isotactic Polypropylene Backbone with Grafted Poly(ethylene-co-propylene) Branches",
    "year": 2006,
    "chemical_composition": {
      "repeat_unit_psmiles": null,
      "monomers": [
        {
          "name": "Propylene",
          "smiles": "CC=C",
          "ratio_value": null,
          "ratio_unit": null
        },
        {
          "name": "Ethylene",
          "smiles": "C=C",
          "ratio_value": null,
          "ratio_unit": null
        }
      ],
      "additives": [],
      "is_homopolymer": false
    },
    "processing_history": "Sample 1 (PP Mn 54.5 kg/mol, EPR Mn 2.6 kg/mol, EPR 7.6 wt%). Synthesis: Two-step polymerization (EPR macromonomer prep + grafting with propylene). DSC (TA Instruments 2910), N2 purge 30 mL/min. Heated to 180-210°C (10 min), cooled at 0.2°C/min, heated at 10°C/min. Tm measured on 2nd heating.",
    "hierarchical_structure": "Semicrystalline. Multiple melting peaks observed at slow cooling rates due to radial and tangential lamellae.",
    "properties": {
      "Tm": {
        "value": [
          150.8
        ],
        "unit": "°C"
      }
    },
    "analysis_with_hierarchical_structure": {
      "descriptive_text": "The sample consists of a semicrystalline propylene-ethylene copolymer system synthesized via a two-step polymerization process involving the preparation of an ethylene-propylene rubber (EPR) macromonomer followed by grafting with propylene. The material features a polypropylene (PP) backbone with a number-average molecular weight (Mn) of 54.5 kg/mol and EPR grafts with an Mn of 2.6 kg/mol, constituting 7.6 wt% of the total composition. Thermal characterization was performed using differential scanning calorimetry (DSC) under a nitrogen purge, where the sample was heated to 180-210°C, cooled at a slow rate of 0.2°C/min, and subsequently heated at 10°C/min to measure the melting temperature on the second heating cycle. The hierarchical structure exhibits multiple melting peaks under slow cooling conditions, attributed to the formation of distinct radial and tangential lamellae within the semicrystalline morphology.",
      "reasoning_analysis": "Increasing Factors: The polypropylene backbone provides a highly stereoregular structure capable of forming stable crystalline lamellae, which intrinsically establishes a high melting temperature baseline. Furthermore, the specific processing history involving an extremely slow cooling rate of 0.2°C/min allows for extensive chain rearrangement and the growth of thicker, more thermally stable lamellae according to the Thomson-Gibbs equation, thereby shifting the Tm upward. Decreasing Factors: The incorporation of ethylene monomers within the EPR grafts introduces structural irregularities and comonomer defects relative to the pure polypropylene crystal lattice, which disrupts chain packing efficiency and depresses the melting temperature compared to a homopolymer. Additionally, the graft architecture may impose topological constraints on the crystallizing backbone segments, potentially limiting the maximum achievable crystal thickness. Dominant Factor: While the ethylene comonomer content inherently lowers the theoretical equilibrium melting point, the dominant factor governing the observed Tm behavior is the combination of the crystallizable polypropylene backbone and the rigorous thermal history; the slow cooling rate facilitates the formation of distinct radial and tangential lamellae populations, resulting in multiple melting peaks that reflect a morphology optimized for thermal stability despite the presence of comonomer defects."
    },
    "analysis_without_hierarchical_structure": {
      "descriptive_text": "The sample consists of a polypropylene (PP) matrix modified with ethylene-propylene rubber (EPR) via a two-step polymerization synthesis involving EPR macromonomer preparation followed by grafting with propylene. The formulation comprises PP with a number-average molecular weight of 54.5 kg/mol and EPR with a molecular weight of 2.6 kg/mol at a loading of 7.6 wt%. Thermal analysis was conducted using differential scanning calorimetry under a nitrogen purge, where the material was heated to erase thermal history, cooled at a controlled rate of 0.2°C/min, and subsequently heated at 10°C/min to determine the melting temperature from the second heating scan.",
      "reasoning_analysis": "Increasing Factors: The extremely slow cooling rate of 0.2°C/min employed during the thermal protocol facilitates extensive chain reorganization and secondary crystallization, promoting the formation of thicker lamellae with higher thermodynamic stability which drives the observed Tm upward. Additionally, the moderate to high molecular weight of the PP matrix minimizes the concentration of chain ends, reducing entropic defects that typically depress melting points. Decreasing Factors: The incorporation of ethylene monomers and the EPR phase introduces structural irregularities and amorphous domains within the semi-crystalline matrix. These comonomer units disrupt the stereoregularity of the isotactic propylene sequences, shortening the length of crystallizable runs and reducing the overall lattice stability, which inherently lowers the equilibrium melting temperature. Dominant Factor: The chemical composition, specifically the presence of ethylene units and the grafted EPR phase, is the dominant factor governing the Tm behavior. While the slow cooling history optimizes crystal perfection within the available constraints, the fundamental reduction in crystallizable sequence length caused by the copolymer architecture imposes a thermodynamic ceiling on the melting temperature that is lower than that of a pure isotactic polypropylene homopolymer."
    }
  },
  {
    "doi": null,
    "title": "Thermostimulated crystallization of polylactide stereocomplex",
    "year": 2012,
    "chemical_composition": {
      "repeat_unit_psmiles": "[*]OC(=O)C(C)O[*]",
      "monomers": [
        {
          "name": "L-Lactide",
          "smiles": "C[C@@H]1C(=O)O[C@@H](C(=O)O1)C",
          "ratio_value": 50,
          "ratio_unit": "mol%"
        },
        {
          "name": "D-Lactide",
          "smiles": "C[C@H]1C(=O)O[C@H](C(=O)O1)C",
          "ratio_value": 50,
          "ratio_unit": "mol%"
        }
      ],
      "additives": [],
      "is_homopolymer": false
    },
    "processing_history": "PLLA/PDLA blend held at melting temperature Th = 235 °C, then cooled. Second heating run. DSC Q100, TA, USA, N2 atmosphere, heating rate 5 °C/min.",
    "hierarchical_structure": "Stereocomplex crystals formed via self-nucleation.",
    "properties": {
      "Tm": {
        "value": [
          243.5
        ],
        "unit": "°C"
      }
    },
    "analysis_with_hierarchical_structure": {
      "descriptive_text": "The sample comprises an equimolar system derived from L-lactide and D-lactide monomers, configured as a PLLA/PDLA blend rather than a simple homopolymer. The material underwent a thermal treatment where the blend was held at a melting temperature of 235 °C and subsequently cooled, with thermal properties assessed during a second heating run using differential scanning calorimetry under a nitrogen atmosphere at a rate of 5 °C/min. Hierarchical structural characterization confirms the formation of stereocomplex crystals facilitated by self-nucleation mechanisms.",
      "reasoning_analysis": "Increasing Factors: The equimolar presence of L-lactide and D-lactide chains enables stereocomplexation, where enantiomeric polymer chains pack into a denser crystal lattice with stronger intermolecular interactions compared to homocrystals, intrinsically driving the Tm higher. Additionally, the self-nucleation process promotes the formation of stable crystal nuclei, leading to more perfect crystalline domains that require greater thermal energy to melt. Decreasing Factors: The processing history involves melting at 235 °C followed by cooling; if the cooling rate was sufficiently fast, it may limit the time available for crystal growth and lamellar thickening, which would qualitatively lower the Tm relative to equilibrium crystals according to the Thomson-Gibbs equation. Furthermore, any residual thermal stress or imperfect stereochemical matching during the blend preparation could introduce defects that destabilize the crystal lattice. Dominant Factor: The stereocomplexation effect is the dominant factor governing the thermal behavior. The specific packing interaction between opposite chirality chains creates a crystal structure with significantly higher thermal stability than constituent homopolymers, overwhelmingly dictating an elevated Tm despite potential kinetic limitations imposed by the cooling protocol."
    },
    "analysis_without_hierarchical_structure": {
      "descriptive_text": "The sample comprises a system derived from L-Lactide and D-Lactide monomers, each present at 50 mol%, configured as a PLLA/PDLA blend. The material was subjected to a thermal protocol where the blend was held at a melting temperature of 235 °C and subsequently cooled. Thermal characterization was conducted during a second heating run using a TA Instruments Q100 DSC under a nitrogen atmosphere with a heating rate of 5 °C/min.",
      "reasoning_analysis": "Increasing Factors: The equimolar composition of L-Lactide and D-Lactide facilitates the formation of stereocomplex crystallites between the enantiomeric polymer chains. These stereocomplex structures exhibit tighter chain packing and stronger intermolecular interactions compared to homocrystalline regions, inherently driving the melting temperature significantly higher. Additionally, the thermal treatment involving holding at a high temperature ensures the erasure of previous thermal history, allowing for the potential reorganization into stable crystalline forms during cooling. Decreasing Factors: Any inefficiency in the stereocomplexation process during the cooling phase could result in the presence of homocrystals, which possess lower thermal stability and would contribute to lower temperature melting events. Furthermore, if the cooling rate following the melt was rapid, it might limit the perfection and size of the stereocomplex crystallites, introducing structural defects that could slightly depress the observed melting temperature relative to perfectly annealed samples. Dominant Factor: The stereochemical composition providing the basis for stereocomplex formation is the dominant factor. The specific 50/50 enantiomeric ratio maximizes the probability of intermolecular pairing between L and D chains, creating a crystalline lattice with superior thermal stability that qualitatively overrides the effects of cooling rates or minor homocrystal impurities, establishing a high Tm baseline characteristic of stereocomplex polylactide."
    }
  },
  {
    "doi": "10.1002/app.23046",
    "title": "Differential Scanning Calorimetry of Copolymer of Isotactic Polypropylene Backbone with Grafted Poly(ethylene-co-propylene) Branches",
    "year": 2006,
    "chemical_composition": {
      "repeat_unit_psmiles": null,
      "monomers": [
        {
          "name": "Propylene",
          "smiles": "CC=C",
          "ratio_value": null,
          "ratio_unit": null
        },
        {
          "name": "Ethylene",
          "smiles": "C=C",
          "ratio_value": null,
          "ratio_unit": null
        }
      ],
      "additives": [],
      "is_homopolymer": false
    },
    "processing_history": "Sample 1 (PP Mn 54.5 kg/mol, EPR Mn 2.6 kg/mol, EPR 7.6 wt%). Synthesis: Two-step polymerization (EPR macromonomer prep + grafting with propylene). DSC (TA Instruments 2910), N2 purge 30 mL/min. Heated to 180-210°C (10 min), cooled at 1°C/min, heated at 10°C/min. Tm measured on 2nd heating.",
    "hierarchical_structure": "Semicrystalline. Multiple melting peaks observed at slow cooling rates due to radial and tangential lamellae.",
    "properties": {
      "Tm": {
        "value": [
          149.4
        ],
        "unit": "°C"
      }
    },
    "analysis_with_hierarchical_structure": {
      "descriptive_text": "The sample is a semicrystalline propylene-ethylene copolymer synthesized via a two-step polymerization process involving the preparation of an ethylene-propylene rubber macromonomer followed by grafting with propylene. The material comprises a polypropylene component with a number-average molecular weight (Mn) of 54.5 kg/mol and an ethylene-propylene rubber component with an Mn of 2.6 kg/mol, constituting 7.6 wt% of the total mass. Thermal characterization was performed using differential scanning calorimetry under a nitrogen purge, where the sample was heated to between 180 and 210°C for 10 minutes, cooled at a rate of 1°C/min, and subsequently heated at 10°C/min, with the melting temperature recorded during the second heating cycle. Structural analysis reveals a hierarchical morphology featuring multiple melting peaks attributed to the presence of both radial and tangential lamellae formed during the slow cooling process.",
      "reasoning_analysis": "Increasing Factors: The high molecular weight of the polypropylene component (54.5 kg/mol) minimizes the concentration of chain ends within the crystalline lattice, reducing defect-induced melting point depression. Furthermore, the specific processing history involving a slow cooling rate of 1°C/min during the DSC cycle facilitates extensive chain rearrangement and the growth of thicker, more thermally stable lamellae, which inherently melt at higher temperatures. Decreasing Factors: The incorporation of ethylene units within the ethylene-propylene rubber component (7.6 wt%) introduces structural irregularities and comonomer defects into the crystallizable polypropylene sequences, disrupting chain packing efficiency and lowering the equilibrium melting temperature according to copolymer melting point depression theory. Additionally, the presence of multiple melting peaks indicates a distribution of lamellar thicknesses, where thinner crystals contribute to lower temperature melting events. Dominant Factor: While the slow cooling history promotes lamellar thickening that maximizes the observed Tm for this specific material, the intrinsic chemical composition, specifically the presence of ethylene comonomer defects within the polypropylene backbone, qualitatively dominates the final behavior by establishing a thermodynamic ceiling lower than that of a pure isotactic polypropylene homopolymer."
    },
    "analysis_without_hierarchical_structure": {
      "descriptive_text": "The investigated material is a propylene-ethylene copolymer system synthesized through a two-step polymerization strategy involving the preparation of an ethylene-propylene rubber (EPR) macromonomer followed by grafting with propylene. The composition features a polypropylene backbone (Mn 54.5 kg/mol) incorporating 7.6 wt% EPR (Mn 2.6 kg/mol). Thermal characterization was performed using differential scanning calorimetry under a nitrogen atmosphere with a purge rate of 30 mL/min. The sample underwent a thermal cycle consisting of heating to 180-210°C for 10 minutes to eliminate prior thermal history, cooling at a rate of 1°C/min, and a final heating scan at 10°C/min, with the melting temperature recorded during the second heating run.",
      "reasoning_analysis": "Increasing Factors: The presence of a crystallizable polypropylene backbone provides the fundamental structural basis for melting behavior, where isotactic sequences allow for chain packing into lamellar crystals. Additionally, the processing history specifies a slow cooling rate of 1°C/min during the DSC protocol, which affords sufficient time for polymer chains to reorganize into thicker and more thermally stable lamellae, thereby elevating the observed melting temperature compared to rapidly quenched samples. Decreasing Factors: The incorporation of ethylene units, present within the grafted ethylene-propylene rubber (EPR) phase, disrupts the stereoregularity of the polypropylene matrix when incorporated into the crystal lattice or acts as amorphous defects at the crystal boundaries. This chemical irregularity reduces the overall crystallinity and lattice perfection, inherently depressing the equilibrium melting temperature relative to a pure isotactic polypropylene homopolymer. Dominant Factor: While the slow cooling rate optimizes crystal perfection for this specific material, the chemical composition serves as the dominant factor governing the final Tm behavior; specifically, the presence of the EPR grafts and ethylene units imposes an intrinsic upper limit on crystal stability that qualitatively lowers the Tm relative to pure polypropylene, regardless of the favorable thermal processing conditions."
    }
  },
  {
    "doi": null,
    "title": "Thermostimulated crystallization of polylactide stereocomplex",
    "year": 2012,
    "chemical_composition": {
      "repeat_unit_psmiles": "[*]OC(=O)C(C)O[*]",
      "monomers": [
        {
          "name": "L-Lactide",
          "smiles": "C[C@@H]1C(=O)O[C@@H](C(=O)O1)C",
          "ratio_value": 50,
          "ratio_unit": "mol%"
        },
        {
          "name": "D-Lactide",
          "smiles": "C[C@H]1C(=O)O[C@H](C(=O)O1)C",
          "ratio_value": 50,
          "ratio_unit": "mol%"
        }
      ],
      "additives": [],
      "is_homopolymer": false
    },
    "processing_history": "PLLA and PDLA solution-blended (1:1, v/v) from 10% chloroform solution. First heating run from room temperature to 260 °C. DSC Q100, TA, USA, N2 atmosphere, heating rate 5 °C/min.",
    "hierarchical_structure": "Homocrystals (hc) of PLLA/PDLA.",
    "properties": {
      "Tm": {
        "value": [
          175
        ],
        "unit": "°C"
      }
    },
    "analysis_with_hierarchical_structure": {
      "descriptive_text": "The sample comprises an equimolar blend derived from L-Lactide and D-Lactide monomers, each constituting 50 mol% of the composition. The material was fabricated via solution blending of PLLA and PDLA in a 1:1 volume ratio from a 10% chloroform solution, resulting in a hierarchical structure characterized by homocrystals of PLLA and PDLA. Thermal properties were evaluated using a DSC Q100 instrument under a nitrogen atmosphere with a heating rate of 5 °C/min, utilizing a first heating run from room temperature to 260 °C to assess the initial crystalline morphology.",
      "reasoning_analysis": "Increasing Factors: The formation of homocrystalline domains within the isotactic PLLA and PDLA chains introduces long-range order and lattice energy, requiring significant thermal energy to disrupt the crystalline phase and establish a melting transition. The inherent stiffness of the polyester backbone and the steric bulk of the methyl groups further support the stability of these crystalline regions. Decreasing Factors: Although the 1:1 enantiomeric ratio typically promotes the formation of stereocomplex crystals which possess higher thermal stability, the presence of homocrystals indicates a lower energy crystalline phase, thereby reducing the Tm relative to the stereocomplex potential. Additionally, the solution blending process in chloroform may have kinetically trapped the homocrystalline form or allowed residual solvent to act as a minor plasticizer if not fully evaporated, while the presence of opposite enantiomers within the homocrystal lattice acts as defects that depress the melting point. Dominant Factor: The identity of the crystalline phase is the dominant factor; despite the stoichiometric potential for stereocomplexation, the actual formation of homocrystals dictates a lower thermal stability regime, overriding the compositional advantage and setting the baseline for the observed Tm."
    },
    "analysis_without_hierarchical_structure": {
      "descriptive_text": "The sample comprises a poly(lactic acid) system consisting of L-lactide and D-lactide monomeric units in an equimolar 50:50 ratio. The material was prepared by solution blending of poly(L-lactic acid) and poly(D-lactic acid) in a 1:1 volume ratio from a 10% chloroform solution. Thermal analysis was conducted using a TA Q100 DSC instrument under a nitrogen atmosphere with a heating rate of 5 °C/min, involving a first heating run from room temperature to 260 °C to characterize the melting behavior.",
      "reasoning_analysis": "Increasing Factors: The equimolar composition of L-lactide and D-lactide units enables the formation of stereocomplex crystallites between the enantiomeric PLLA and PDLA chains, which possess a tighter trigonal packing structure and stronger intermolecular interactions compared to homocrystalline forms, inherently driving the Tm higher. Additionally, the solution blending processing history facilitates superior chain interdiffusion and nucleation of these stable stereocomplex crystallites relative to melt blending methods. Decreasing Factors: The use of chloroform as a processing solvent introduces the risk of residual solvent molecules remaining within the matrix, which could act as impurities within the crystal lattice or plasticize the amorphous regions, potentially destabilizing the crystals and depressing the Tm. Furthermore, if the blending kinetics were insufficient to prevent homocrystallization entirely, the presence of lower-stability homocrystallites could manifest as a lower temperature melting endotherm. Dominant Factor: The formation of the stereocomplex structure driven by the specific 1:1 enantiomeric blending strategy is the dominant factor, as the thermodynamic stability of the stereocomplex crystallites qualitatively overrides the baseline melting behavior of the individual homopolymers, establishing a significantly elevated Tm regime for this sample."
    }
  },
  {
    "doi": null,
    "title": "Azopolyesters with Intrinsic Crystallinity and Photoswitchable Reversible Solid-to-Liquid Transitions",
    "year": 2023,
    "chemical_composition": {
      "repeat_unit_psmiles": null,
      "monomers": [
        {
          "name": "Azobenzene-based epoxide 1K",
          "smiles": null,
          "ratio_value": null,
          "ratio_unit": null
        },
        {
          "name": "Dihydro-4,4-dimethyl-2H-pyran-2,6(3H)-dione",
          "smiles": null,
          "ratio_value": null,
          "ratio_unit": null
        }
      ],
      "additives": [
        {
          "name": "SalphAlCl",
          "type": "catalyst",
          "amount_value": null,
          "amount_unit": null
        },
        {
          "name": "PPNCl",
          "type": "cocatalyst",
          "amount_value": null,
          "amount_unit": null
        }
      ],
      "is_homopolymer": false
    },
    "processing_history": "Ring-opening copolymerization (ROCOP) using SalphAlCl and PPNCl. Trans-isomer state. Tm measured by DSC.",
    "hierarchical_structure": "Atactic, semicrystalline, trans-azobenzene side chains.",
    "properties": {
      "Tm": {
        "value": [
          48.4
        ],
        "unit": "°C"
      }
    },
    "analysis_with_hierarchical_structure": {
      "descriptive_text": "The sample comprises a semicrystalline copolymer synthesized via ring-opening copolymerization (ROCOP) of Azobenzene-based epoxide 1K and Dihydro-4,4-dimethyl-2H-pyran-2,6(3H)-dione, utilizing SalphAlCl as a catalyst and PPNCl as a cocatalyst. The material possesses an atactic backbone architecture decorated with trans-azobenzene side chains. Thermal analysis was conducted using differential scanning calorimetry (DSC) to determine the melting temperature of the resulting polymer system.",
      "reasoning_analysis": "Increasing Factors: The incorporation of rigid azobenzene moieties within the side chains enhances chain stiffness and facilitates strong intermolecular pi-pi stacking interactions, which significantly stabilize the crystalline lattice and drive the Tm upward. Additionally, the processing history specifies a trans-isomer state, which adopts a more linear and planar geometry compared to the cis-form, thereby promoting efficient packing density and higher thermal stability of the crystalline domains. Decreasing Factors: The atactic configuration of the polymer backbone introduces stereochemical irregularities that typically disrupt long-range order and limit the perfection of crystalline lamellae, exerting a downward pressure on the Tm. Furthermore, the copolymer nature involving two distinct monomer units introduces sequence heterogeneity, which acts as a structural defect within the crystal lattice compared to a homopolymer analogue, further depressing the melting point. Dominant Factor: Despite the backbone atacticity and copolymer sequence defects, the strong intermolecular interactions provided by the trans-azobenzene side chains are the dominant factor. The ability of these mesogenic units to organize and form crystalline domains despite the irregular backbone suggests that side-chain packing interactions primarily dictate the thermal stability, sustaining a defined Tm characteristic of semicrystalline side-chain organized polymers."
    },
    "analysis_without_hierarchical_structure": {
      "descriptive_text": "The sample comprises a copolymer synthesized via ring-opening copolymerization (ROCOP) of Azobenzene-based epoxide 1K and Dihydro-4,4-dimethyl-2H-pyran-2,6(3H)-dione. The polymerization was mediated by a SalphAlCl catalyst system with PPNCl as the cocatalyst. The azobenzene units within the polymer backbone are maintained in the trans-isomer state, and the melting temperature was characterized using differential scanning calorimetry (DSC).",
      "reasoning_analysis": "Increasing Factors: The incorporation of azobenzene moieties in the trans-isomer state introduces significant backbone rigidity and planar geometry, which facilitates efficient chain packing and strong pi-pi stacking interactions, thereby driving the Tm upward. Additionally, the ROCOP mechanism typically promotes alternating sequence distribution, which preserves structural regularity necessary for crystallization. Decreasing Factors: The copolymer architecture inherently introduces compositional heterogeneity compared to a homopolymer, which can disrupt lattice perfection and reduce the overall degree of crystallinity. Furthermore, residual metal catalyst or cocatalyst species (SalphAlCl, PPNCl) may act as impurities within the crystalline domains, destabilizing the ordered structure and lowering the Tm. Dominant Factor: The intrinsic chain stiffness and intermolecular attractive forces provided by the planar trans-azobenzene units qualitatively dominate the thermal behavior. Despite the potential disordering effects of copolymerization and trace additives, the high energy required to disrupt the ordered stacking of the rigid aromatic segments establishes the primary determinant for the melting temperature."
    }
  },
  {
    "doi": null,
    "title": "Azopolyesters with Intrinsic Crystallinity and Photoswitchable Reversible Solid-to-Liquid Transitions",
    "year": 2023,
    "chemical_composition": {
      "repeat_unit_psmiles": null,
      "monomers": [
        {
          "name": "Azobenzene-based epoxide 1J",
          "smiles": null,
          "ratio_value": null,
          "ratio_unit": null
        },
        {
          "name": "Phthalic anhydride",
          "smiles": "O=C1OC(=O)c2ccccc12",
          "ratio_value": null,
          "ratio_unit": null
        }
      ],
      "additives": [
        {
          "name": "Enantiopure binaphthol-linked binuclear aluminum complex 2",
          "type": "catalyst",
          "amount_value": null,
          "amount_unit": null
        },
        {
          "name": "PPNCl",
          "type": "cocatalyst",
          "amount_value": null,
          "amount_unit": null
        }
      ],
      "is_homopolymer": false
    },
    "processing_history": "Ring-opening copolymerization (ROCOP) using enantiopure binaphthol-linked binuclear aluminum complex 2 and PPNCl. Tm measured by DSC.",
    "hierarchical_structure": "Isotactic-enriched, semicrystalline.",
    "properties": {
      "Tm": {
        "value": [
          188
        ],
        "unit": "°C"
      }
    },
    "analysis_with_hierarchical_structure": {
      "descriptive_text": "The sample is a semicrystalline, isotactic-enriched copolymer synthesized via ring-opening copolymerization (ROCOP) of Azobenzene-based epoxide 1J and Phthalic anhydride. The polymerization was mediated by an enantiopure binaphthol-linked binuclear aluminum complex 2 with PPNCl serving as a cocatalyst. Thermal analysis was conducted using differential scanning calorimetry (DSC) to evaluate the melting behavior of the resulting material.",
      "reasoning_analysis": "Increasing Factors: The incorporation of rigid aromatic structures from both the Phthalic anhydride and Azobenzene-based epoxide units significantly increases backbone stiffness and facilitates strong intermolecular pi-pi stacking interactions, which inherently elevates the energy required for lattice disruption. Additionally, the isotactic-enriched microstructure induced by the enantiopure catalyst enhances stereoregularity, allowing for efficient chain packing into stable crystalline lamellae. Decreasing Factors: The copolymer nature introduces compositional heterogeneity compared to homopolymers, which can disrupt crystal perfection and depress the melting temperature relative to the highest-melting constituent. Furthermore, the description of the tacticity as enriched rather than perfect implies the presence of stereodefects that limit the thickness and thermal stability of the crystalline domains. Dominant Factor: The high intrinsic chain rigidity provided by the aromatic monomers combined with the stereoregularity imposed by the enantiopure catalytic system qualitatively dominates the thermal behavior. These structural features enable the formation of a robust crystalline phase necessary for a defined melting transition, overcoming the inherent melting point depression typically associated with copolymerization."
    },
    "analysis_without_hierarchical_structure": {
      "descriptive_text": "The sample comprises a copolymer formed through the ring-opening copolymerization (ROCOP) of Azobenzene-based epoxide 1J and Phthalic anhydride. Synthesis was conducted using an enantiopure binaphthol-linked binuclear aluminum complex 2 as the catalyst alongside PPNCl as a cocatalyst, and the melting temperature was assessed via differential scanning calorimetry (DSC).",
      "reasoning_analysis": "Increasing Factors: The presence of rigid aromatic rings within both the Phthalic anhydride and Azobenzene-based epoxide monomers restricts backbone flexibility, inherently requiring higher thermal energy to disrupt the crystal lattice. Additionally, the utilization of an enantiopure catalyst suggests the formation of a stereoregular polymer architecture, which enhances chain packing efficiency and crystallinity, thereby driving the Tm upward. Decreasing Factors: The copolymerization process introduces compositional complexity that may disrupt the periodicity of the crystal lattice compared to homopolymers, potentially lowering the Tm. Furthermore, the steric bulk associated with the azobenzene moiety could impede tight chain packing if not perfectly aligned. Dominant Factor: The combined effect of backbone rigidity from the aromatic units and the stereochemical control imposed by the enantiopure catalyst system qualitatively dominates, favoring the formation of a stable crystalline phase that sustains a higher melting temperature despite the inherent disordering potential of copolymerization."
    }
  },
  {
    "doi": null,
    "title": "Azopolyesters with Intrinsic Crystallinity and Photoswitchable Reversible Solid-to-Liquid Transitions",
    "year": 2023,
    "chemical_composition": {
      "repeat_unit_psmiles": null,
      "monomers": [
        {
          "name": "Azobenzene-based epoxide 1I",
          "smiles": null,
          "ratio_value": null,
          "ratio_unit": null
        },
        {
          "name": "Phthalic anhydride",
          "smiles": "O=C1OC(=O)c2ccccc12",
          "ratio_value": null,
          "ratio_unit": null
        }
      ],
      "additives": [
        {
          "name": "Enantiopure binaphthol-linked binuclear aluminum complex 2",
          "type": "catalyst",
          "amount_value": null,
          "amount_unit": null
        },
        {
          "name": "PPNCl",
          "type": "cocatalyst",
          "amount_value": null,
          "amount_unit": null
        }
      ],
      "is_homopolymer": false
    },
    "processing_history": "Ring-opening copolymerization (ROCOP) using enantiopure binaphthol-linked binuclear aluminum complex 2 and PPNCl. Tm measured by DSC.",
    "hierarchical_structure": "Isotactic-enriched, semicrystalline.",
    "properties": {
      "Tm": {
        "value": [
          155
        ],
        "unit": "°C"
      }
    },
    "analysis_with_hierarchical_structure": {
      "descriptive_text": "The synthesized material is a semicrystalline copolymer derived from the ring-opening copolymerization (ROCOP) of Azobenzene-based epoxide 1I and phthalic anhydride. This transformation was mediated by an enantiopure binaphthol-linked binuclear aluminum complex 2 coupled with PPNCl as a cocatalyst, yielding a polymer with isotactic-enriched stereochemistry. Thermal analysis of the melting temperature was conducted via differential scanning calorimetry (DSC).",
      "reasoning_analysis": "Increasing Factors: The incorporation of rigid aromatic structures from both the phthalic anhydride and the azobenzene-based epoxide increases backbone stiffness and facilitates strong intermolecular pi-pi interactions, which thermodynamically stabilizes the crystal lattice and drives the Tm upward. Furthermore, the isotactic-enriched stereochemistry achieved through the use of the enantiopure aluminum complex promotes efficient chain packing and high crystallinity, significantly elevating the melting temperature relative to atactic counterparts. Decreasing Factors: The copolymer nature itself introduces chemical heterogeneity along the chain, which can disrupt lattice perfection compared to a corresponding homopolymer, potentially lowering the Tm. Additionally, any residual catalyst or cocatalyst species (aluminum complex or PPNCl) remaining in the matrix could act as impurities that disrupt crystal growth or reduce lamellar thickness, thereby depressing the observed Tm. Dominant Factor: The stereoregularity imparted by the enantiopure catalyst system is the dominant factor. Without the isotactic-enriched structure enabling semicrystallinity, the material would likely remain amorphous with no definable Tm; thus, the processing-induced structural order overrides the depressive effects of copolymer heterogeneity to establish a distinct melting transition."
    },
    "analysis_without_hierarchical_structure": {
      "descriptive_text": "The polymer sample is a copolymer synthesized via ring-opening copolymerization (ROCOP) of Azobenzene-based epoxide 1I and Phthalic anhydride. The reaction was catalyzed by an enantiopure binaphthol-linked binuclear aluminum complex 2 with PPNCl serving as the cocatalyst. The melting temperature of the resulting material was characterized using differential scanning calorimetry (DSC).",
