Repository: hhtrick/HHT-code

# HHT training framework

This directory contains model training, embedding precomputation, inference, article-level baselines and the curated datasets. All commands below assume that the working directory is `train_code/`.

## 3. Datasets and fixed partitions

Each main dataset is a JSON array at `dataset/{property}/{property}.json`. Entries contain source metadata, `chemical_composition`, `processing_history`, `hierarchical_structure`, `properties`, and two generated-analysis objects. Targets are stored as `properties[property]["value"]`; source metadata and target values are not predictive input fields.

| Property | Train | Validation | Test | Total |
|---|---:|---:|---:|---:|

File: train_code/dataset/Tm/Tm.json (part 67 of 200)
[
      "reasoning_analysis": "Increasing Factors: The incorporation of rigid aromatic structures from both the Azobenzene-based epoxide and Phthalic anhydride monomers significantly increases chain stiffness and facilitates strong intermolecular interactions, such as pi-pi stacking, which elevates the energy required for lattice disruption. Additionally, the use of an enantiopure binaphthol-linked binuclear aluminum complex implies the induction of stereoregularity during polymerization, promoting tighter chain packing and enhanced crystallinity that drives the Tm upward. Decreasing Factors: The inherent nature of copolymerization introduces compositional heterogeneity along the backbone compared to a homopolymer. If the sequence distribution deviates from a perfectly alternating structure towards randomness, this structural irregularity disrupts the formation of a coherent crystal lattice, acting to depress the melting temperature relative to the constituent homopolymers. Dominant Factor: The dominant factor is likely the combined effect of backbone rigidity provided by the aromatic monomers and the stereoregularity induced by the chiral catalyst. While copolymerization typically reduces crystallinity, the specific use of an enantiopure catalyst designed for stereocontrol suggests that the preservation of structural order and the inherent stiffness of the azobenzene and phthalic units outweigh the disordering effects of copolymerization, establishing a Tm governed primarily by the stability of the stereoregular crystalline domains."
    }
  },
  {
    "doi": "10.3390/ma17010152",
    "title": "Mechanical Properties of 3D-Printed Liquid Crystalline Polymers with Low and High Melting Temperatures",
    "year": 2024,
    "chemical_composition": {
      "repeat_unit_psmiles": null,
      "monomers": [
        {
          "name": "p-hydroxybenzoic acid",
          "smiles": "Oc1ccc(C(=O)O)cc1",
          "ratio_value": 73,
          "ratio_unit": "mol%"
        },
        {
          "name": "2,6-hydroxynaphthoic acid",
          "smiles": "Oc1ccc2cc(C(=O)O)ccc2c1",
          "ratio_value": 27,
          "ratio_unit": "mol%"
        }
      ],
      "additives": [],
      "is_homopolymer": false
    },
    "processing_history": "Virgin and annealed samples. DSC 2nd heating run (Mettler Toledo DSC 2), -20 to 400 °C, 10 K/min, N2 purge.",
    "hierarchical_structure": "Molecular superstructure eliminated.",
    "properties": {
      "Tm": {
        "value": [
          279
        ],
        "unit": "°C"
      }
    },
    "analysis_with_hierarchical_structure": {
      "descriptive_text": "The sample consists of a copolyester derived from p-hydroxybenzoic acid (73 mol%) and 2,6-hydroxynaphthoic acid (27 mol%) with no added additives. The material was assessed in both virgin and annealed states, utilizing differential scanning calorimetry (DSC) for the second heating run across a range of -20 to 400 °C at 10 K/min under a nitrogen purge. Hierarchical characterization indicates that the molecular superstructure has been eliminated, suggesting the thermal behavior reflects the intrinsic crystalline melting of the polymer chains without higher-order morphological interference.",
      "reasoning_analysis": "Increasing Factors: The incorporation of rigid aromatic rings, specifically the benzene units from p-hydroxybenzoic acid and the fused naphthalene systems from 2,6-hydroxynaphthoic acid, creates a stiff polymer backbone that severely restricts segmental mobility and requires significant thermal energy to disrupt the crystalline lattice. Furthermore, the annealing process described in the processing history allows for crystal perfection and lamellar thickening, which thermodynamically stabilizes the crystalline phase and elevates the observed melting temperature. Decreasing Factors: The copolymeric nature of the sample, with a 73/27 mol% ratio, introduces chemical irregularity along the chain compared to a corresponding homopolymer, which disrupts perfect packing efficiency and lowers the lattice energy required for melting. Additionally, the elimination of the molecular superstructure may imply a lack of larger-scale organizational features that could otherwise contribute to thermal stability through physical entanglements or domain structures. Dominant Factor: The intrinsic rigidity of the aromatic polyester backbone is the dominant factor establishing a high baseline melting temperature characteristic of liquid crystalline polymers; however, the specific copolymer composition modulates this value downward from the theoretical homopolymer limit to enable melt processability, while the annealing history ensures the measured Tm represents the maximized crystalline stability for this specific chemical sequence."
    },
    "analysis_without_hierarchical_structure": {
      "descriptive_text": "The sample consists of a wholly aromatic copolyester composed of p-hydroxybenzoic acid and 2,6-hydroxynaphthoic acid monomers with a molar ratio of 73:27, respectively. Thermal analysis was conducted on both virgin and annealed specimens using differential scanning calorimetry (DSC) during the second heating run, scanning from -20 to 400 °C at a rate of 10 K/min under a nitrogen purge to prevent oxidative degradation.",
      "reasoning_analysis": "Increasing Factors: The wholly aromatic chemical composition, featuring rigid p-hydroxybenzoic acid and 2,6-hydroxynaphthoic acid units, imposes severe restrictions on chain flexibility and promotes strong intermolecular pi-pi stacking, which intrinsically drives the Tm to high values. Additionally, the processing history includes annealing, which allows for structural reorganization and increased crystal perfection, typically resulting in a higher observed Tm due to the stabilization of the crystalline phase. Decreasing Factors: The copolymerization strategy, while necessary for processability, introduces comonomer units that disrupt the perfect crystalline lattice compared to a theoretical homopolymer, qualitatively acting to lower the Tm relative to the rigid homopolymer limit. Furthermore, the use of a second heating run in the processing history erases thermal history and orientation effects present in the virgin state, which may reduce the Tm compared to highly oriented unprocessed samples. Dominant Factor: The intrinsic chain stiffness derived from the wholly aromatic backbone is the dominant factor establishing a high baseline Tm, overriding the lattice disruption caused by copolymerization; however, the specific 73:27 molar ratio is the critical chemical determinant that balances crystallinity with melt-processability, while the annealing history serves as a secondary modifier that maximizes the crystalline quality within this chemical framework."
    }
  },
  {
    "doi": null,
    "title": "Thermostimulated crystallization of polylactide stereocomplex",
    "year": 2012,
    "chemical_composition": {
      "repeat_unit_psmiles": "[*]OC(=O)C(C)O[*]",
      "monomers": [
        {
          "name": "L-Lactide",
          "smiles": "C[C@@H]1C(=O)O[C@@H](C(=O)O1)C",
          "ratio_value": 50,
          "ratio_unit": "mol%"
        },
        {
          "name": "D-Lactide",
          "smiles": "C[C@H]1C(=O)O[C@H](C(=O)O1)C",
          "ratio_value": 50,
          "ratio_unit": "mol%"
        }
      ],
      "additives": [],
      "is_homopolymer": false
    },
    "processing_history": "PLLA/PDLA blend held at melting temperature Th = 240 °C, then cooled. Second heating run. DSC Q100, TA, USA, N2 atmosphere, heating rate 5 °C/min.",
    "hierarchical_structure": "Stereocomplex crystals with maximum crystallinity (strongest XRD intensity).",
    "properties": {
      "Tm": {
        "value": [
          244.9
        ],
        "unit": "°C"
      }
    },
    "analysis_with_hierarchical_structure": {
      "descriptive_text": "The sample is a stereocomplex poly(lactic acid) system composed of equimolar L-Lactide and D-Lactide units. It was prepared as a PLLA/PDLA blend held at a melting temperature of 240 °C, then cooled, and characterized during a second heating run via DSC at 5 °C/min under a nitrogen atmosphere. Hierarchical structure analysis confirms the presence of stereocomplex crystals with maximum crystallinity, indicated by the strongest XRD intensity.",
      "reasoning_analysis": "Increasing Factors: The formation of stereocomplex crystals through the interaction of enantiomeric L- and D-chains creates a denser packing structure with significantly stronger intermolecular forces compared to homocrystals, intrinsically driving the Tm higher. The equimolar 50/50 composition optimizes this stereocomplexation efficiency, while the reported maximum crystallinity indicates high structural perfection which further stabilizes the crystal lattice. Decreasing Factors: The cooling process following the melt at 240 °C dictates the final lamellar thickness; without specific annealing, finite crystal size limits the Tm below the theoretical equilibrium value according to the Gibbs-Thomson equation. Additionally, exposure to 240 °C during processing carries a risk of thermal degradation or chain scission, which could reduce molecular weight and slightly destabilize the crystalline domains. Dominant Factor: The stereocomplexation interaction between the enantiomeric chains is the dominant factor, qualitatively elevating the Tm significantly relative to standard poly(lactic acid) homocrystals due to the unique thermodynamic stability provided by the stereocomplex lattice structure."
    },
    "analysis_without_hierarchical_structure": {
      "descriptive_text": "A poly(lactic acid) sample was synthesized using equimolar amounts of L-Lactide and D-Lactide monomers, each comprising 50 mol% of the total composition, without the inclusion of any additives. The processing history involved preparing a PLLA/PDLA blend that was held at a melting temperature of 240 °C followed by cooling, and the thermal properties were characterized during a second heating run via differential scanning calorimetry under a nitrogen atmosphere at a heating rate of 5 °C/min.",
      "reasoning_analysis": "Increasing Factors: The specific chemical composition featuring a 50/50 ratio of L-Lactide to D-Lactide facilitates stereocomplexation, allowing enantiomeric polymer chains to pack into a trigonal unit cell that is thermodynamically more stable than homochiral alpha-form crystals, thereby significantly increasing the Tm. Decreasing Factors: The processing history subjects the blend to 240 °C, a temperature sufficient to melt stereocomplex crystals; if the cooling protocol does not favor stereocomplex nucleation over homocrystallization, or if thermal racemization occurs at this high temperature, the resulting crystal population may exhibit lower thermal stability, depressing the Tm. Dominant Factor: The equimolar stereocomposition is the dominant factor, as the strong intermolecular interactions between L- and D-chains provide a thermodynamic driving force that typically favors the formation of high-melting stereocomplexes over homocrystals, dictating the final melting behavior despite the high-temperature thermal history."
    }
  },
  {
    "doi": null,
    "title": "Azopolyesters with Intrinsic Crystallinity and Photoswitchable Reversible Solid-to-Liquid Transitions",
    "year": 2023,
    "chemical_composition": {
      "repeat_unit_psmiles": null,
      "monomers": [
        {
          "name": "Azobenzene-based epoxide 1K",
          "smiles": null,
          "ratio_value": null,
          "ratio_unit": null
        },
        {
          "name": "Phthalic anhydride",
          "smiles": "O=C1OC(=O)c2ccccc12",
          "ratio_value": null,
          "ratio_unit": null
        }
      ],
      "additives": [
        {
          "name": "Enantiopure binaphthol-linked binuclear aluminum complex 2",
          "type": "catalyst",
          "amount_value": null,
          "amount_unit": null
        },
        {
          "name": "PPNCl",
          "type": "cocatalyst",
          "amount_value": null,
          "amount_unit": null
        }
      ],
      "is_homopolymer": false
    },
    "processing_history": "Ring-opening copolymerization (ROCOP) using enantiopure binaphthol-linked binuclear aluminum complex 2 and PPNCl. Tm measured by DSC.",
    "hierarchical_structure": "Isotactic-enriched, semicrystalline.",
    "properties": {
      "Tm": {
        "value": [
          202
        ],
        "unit": "°C"
      }
    },
    "analysis_with_hierarchical_structure": {
      "descriptive_text": "This semicrystalline copolymer material was synthesized through the ring-opening copolymerization (ROCOP) of Azobenzene-based epoxide 1K and Phthalic anhydride, utilizing an enantiopure binaphthol-linked binuclear aluminum complex 2 and PPNCl as the catalyst and cocatalyst system, respectively. The resulting hierarchical structure exhibits isotactic enrichment, and the thermal properties, specifically the melting temperature, were characterized via differential scanning calorimetry (DSC).",
      "reasoning_analysis": "Increasing Factors: The incorporation of rigid aromatic structures from both phthalic anhydride and the Azobenzene-based epoxide 1K significantly increases backbone stiffness, reducing the entropy of fusion. Furthermore, the isotactic-enriched microstructure achieved via the enantiopure catalyst promotes efficient chain packing and higher crystallinity, while potential pi-pi stacking interactions between aromatic units enhance the enthalpy of fusion. Decreasing Factors: The copolymer nature introduces chemical heterogeneity along the chain which can act as defects within the crystal lattice compared to a corresponding homopolymer, potentially lowering the melting point. Additionally, the steric bulk associated with the azobenzene moiety may introduce free volume or restrict the density of packing, counteracting some gains from rigidity. Dominant Factor: The dominant factor is the combination of high backbone rigidity and stereoregularity; the enantiopure catalyst system ensures sufficient isotactic enrichment to enable crystallization, and the inherent stiffness of the aromatic backbone establishes a high energy barrier for chain mobility required for melting, overriding the depressive effects of copolymerization."
    },
    "analysis_without_hierarchical_structure": {
      "descriptive_text": "The polymer sample is a copolymer derived from the ring-opening copolymerization (ROCOP) of Azobenzene-based epoxide 1K and Phthalic anhydride. Synthesis was mediated by an enantiopure binaphthol-linked binuclear aluminum complex 2 serving as the catalyst, alongside PPNCl as a cocatalyst. The thermal properties, specifically the melting temperature, were evaluated using differential scanning calorimetry (DSC).",
      "reasoning_analysis": "Increasing Factors: The incorporation of rigid aromatic structures from both the phthalic anhydride and the azobenzene-based epoxide monomers enhances backbone stiffness and facilitates pi-pi stacking interactions, which thermodynamically stabilizes the crystalline phase and drives the Tm upward. Furthermore, the use of an enantiopure binaphthol-linked binuclear aluminum complex suggests the formation of a stereoregular polymer architecture, which significantly improves chain packing efficiency and crystallinity. Decreasing Factors: The copolymer nature of the material inherently introduces structural heterogeneity compared to a homopolymer, which can disrupt lattice formation and lower the Tm. Additionally, the bulky azobenzene moieties may introduce steric hindrance that impedes close packing of the polymer chains if the stereoregularity is not perfectly maintained. Dominant Factor: The stereoregular control imparted by the enantiopure catalyst system during the ring-opening copolymerization is the dominant factor. This specific processing choice enables the formation of a highly ordered, alternating microstructure despite the copolymer composition, allowing the rigid aromatic components to pack effectively and establish a defined melting transition that outweighs the disordering effects typical of random copolymerization."
    }
  },
  {
    "doi": null,
    "title": "Thermostimulated crystallization of polylactide stereocomplex",
    "year": 2012,
    "chemical_composition": {
      "repeat_unit_psmiles": "[*]OC(=O)C(C)O[*]",
      "monomers": [
        {
          "name": "L-Lactide",
          "smiles": "C[C@@H]1C(=O)O[C@@H](C(=O)O1)C",
          "ratio_value": 50,
          "ratio_unit": "mol%"
        },
        {
          "name": "D-Lactide",
          "smiles": "C[C@H]1C(=O)O[C@H](C(=O)O1)C",
          "ratio_value": 50,
          "ratio_unit": "mol%"
        }
      ],
      "additives": [],
      "is_homopolymer": false
    },
    "processing_history": "PLLA/PDLA blend held at melting temperature Th = 245 °C, then cooled. Second heating run. DSC Q100, TA, USA, N2 atmosphere, heating rate 5 °C/min.",
    "hierarchical_structure": "Recrystallized thicker stereocomplex structure during heating.",
    "properties": {
      "Tm": {
        "value": [
          246.5
        ],
        "unit": "°C"
      }
    },
    "analysis_with_hierarchical_structure": {
      "descriptive_text": "The sample comprises an equimolar stereocomplex system derived from L-Lactide and D-Lactide monomers, each present at 50 mol%, without the inclusion of external additives. Processing involved holding the PLLA/PDLA blend at a melting temperature of 245 °C followed by cooling, with thermal analysis conducted during a second heating run using a DSC Q100 instrument under a nitrogen atmosphere at a heating rate of 5 °C/min. Hierarchical structural analysis reveals the formation of a recrystallized thicker stereocomplex structure during the heating cycle, indicative of specific stereoregular interactions between the enantiomeric chains.",
      "reasoning_analysis": "Increasing Factors: The equimolar blend of L-Lactide and D-Lactide facilitates the formation of stereocomplex crystallites, where the tight packing between enantiomeric chains significantly enhances intermolecular interactions and lattice stability compared to homocrystallites, thereby driving the Tm upward. Additionally, the hierarchical structure indicates a recrystallized thicker stereocomplex morphology, where increased lamellar thickness reduces the surface-to-volume ratio of the crystals, thermodynamically elevating the melting point according to the Thomson-Gibbs equation. Decreasing Factors: The processing history specifies cooling from the melt without explicit isothermal annealing, which may kinetically limit crystal perfection or result in a distribution of lamellar thicknesses that could broaden the melting transition or slightly depress the onset relative to ideally annealed samples. Furthermore, the observation of recrystallization during the heating run suggests the initial cooled state was not fully equilibrated, implying that thermal reorganization effects might interfere with the measurement of the intrinsic equilibrium melting temperature. Dominant Factor: The stereocomplexation between the L and D chains is the qualitatively dominant factor governing the thermal behavior. This specific stereochemical interaction creates a crystal lattice with inherently higher stability than homocrystalline polylactic acid, overriding the effects of cooling rates or minor structural defects to establish a significantly elevated Tm baseline for this sample."
    },
    "analysis_without_hierarchical_structure": {
      "descriptive_text": "The sample comprises a stereocomplex poly(lactic acid) system derived from an equimolar blend of L-lactide and D-lactide monomers, each contributing 50 mol% to the overall composition. Preparation involved holding the PLLA/PDLA blend at a melting temperature of 245 °C followed by cooling, with thermal analysis conducted during a second heating run. Differential scanning calorimetry measurements were performed using a TA Q100 instrument under a nitrogen atmosphere at a heating rate of 5 °C/min.",
      "reasoning_analysis": "Increasing Factors: The equimolar composition of L-lactide and D-lactide monomers facilitates the formation of stereocomplex crystallites, where enantiomeric polymer chains pack tightly together. This stereocomplexation creates stronger intermolecular interactions and a more stable crystal lattice compared to homocrystalline poly(lactic acid), intrinsically driving the melting temperature significantly higher. Additionally, the processing history involving heating to 245 °C ensures the complete erasure of prior thermal history and homocrystalline memory, promoting the recrystallization of the thermally more stable stereocomplex phase upon cooling. Decreasing Factors: The high thermal treatment temperature of 245 °C approaches the thermal degradation threshold of poly(lactic acid), potentially inducing chain scission and reducing molecular weight. Lower molecular weight increases the concentration of chain ends, which disrupts crystal perfection and can depress the melting temperature. Furthermore, if the cooling rate following the melt was not controlled to favor stereocomplex nucleation exclusively, the potential coexistence of less stable homocrystallites could influence the overall thermal profile. Dominant Factor: The stereocomplexation effect arising from the specific 50/50 enantiomeric composition is the dominant factor. The energetic stability provided by the stereocomplex crystal lattice overwhelmingly dictates a high melting temperature behavior that supersedes the potential depressive effects of molecular weight reduction or minor homocrystalline impurities."
    }
  },
  {
    "doi": "10.1002/app.23046",
    "title": "Differential Scanning Calorimetry of Copolymer of Isotactic Polypropylene Backbone with Grafted Poly(ethylene-co-propylene) Branches",
    "year": 2006,
    "chemical_composition": {
      "repeat_unit_psmiles": null,
      "monomers": [
        {
          "name": "Propylene",
          "smiles": "CC=C",
          "ratio_value": null,
          "ratio_unit": null
        },
        {
          "name": "Ethylene",
          "smiles": "C=C",
          "ratio_value": null,
          "ratio_unit": null
        }
      ],
      "additives": [],
      "is_homopolymer": false
    },
    "processing_history": "Sample 2 (PP Mn 52.8 kg/mol, EPR Mn 3.9 kg/mol, EPR 10.7 wt%). Synthesis: Two-step polymerization (EPR macromonomer prep + grafting with propylene). DSC (TA Instruments 2910), N2 purge 30 mL/min. Heated to 180-210°C (10 min), cooled at 10°C/min, heated at 10°C/min. Tm measured on 2nd heating.",
    "hierarchical_structure": "Semicrystalline. Multiple melting peaks observed at slow cooling rates due to radial and tangential lamellae.",
    "properties": {
      "Tm": {
        "value": [
          148.2
        ],
        "unit": "°C"
      }
    },
    "analysis_with_hierarchical_structure": {
      "descriptive_text": "The sample is a semicrystalline propylene-ethylene system synthesized via a two-step polymerization process involving the preparation of an ethylene-propylene rubber (EPR) macromonomer followed by grafting with propylene. The material comprises a polypropylene (PP) matrix with a number-average molecular weight (Mn) of 52.8 kg/mol and an EPR component with an Mn of 3.9 kg/mol, constituting 10.7 wt% of the total composition. Structural characterization reveals a morphology exhibiting multiple melting peaks at slow cooling rates, attributed to the formation of radial and tangential lamellae. Thermal properties were evaluated using differential scanning calorimetry (TA Instruments 2910) under a nitrogen purge of 30 mL/min, where the sample was heated to 180-210°C for 10 minutes, cooled at 10°C/min, and subsequently reheated at 10°C/min to determine the melting temperature on the second heating cycle.",
      "reasoning_analysis": "Increasing Factors: The inherent crystallizability of the isotactic polypropylene sequences allows for the formation of stable lamellar structures, specifically radial and tangential lamellae, which define the fundamental melting transition. Additionally, the standardized thermal protocol involving a second heating cycle eliminates prior thermal history, ensuring the measured Tm reflects the maximum crystalline perfection achievable under the controlled cooling rate. Decreasing Factors: The incorporation of ethylene units and the presence of the amorphous EPR phase (10.7 wt%) introduce structural defects and comonomer units into the crystallizable sequences. According to copolymer crystallization theory, these defects are excluded from the crystal lattice, reducing the effective crystallizable sequence length and lamellar thickness, which thermodynamically depresses the Tm relative to a pure PP homopolymer. Furthermore, the grafting architecture imposes topological constraints on chain folding, potentially limiting crystal growth. Dominant Factor: The compositional heterogeneity introduced by the EPR grafting is the dominant factor governing the Tm behavior. While the PP matrix drives crystallization, the disruption caused by the ethylene content and the resulting distribution of lamellar stabilities qualitatively dictates a lower melting temperature and broader melting range compared to a pristine homopolymer."
    },
    "analysis_without_hierarchical_structure": {
      "descriptive_text": "The sample comprises a polypropylene-based copolymer system synthesized via a two-step polymerization involving ethylene-propylene rubber (EPR) macromonomer preparation followed by grafting with propylene. Characterized by a polypropylene matrix (Mn 52.8 kg/mol) containing 10.7 wt% EPR segments (Mn 3.9 kg/mol), the material was subjected to differential scanning calorimetry under a nitrogen purge. The thermal protocol involved an initial heat to 180-210°C for 10 minutes, followed by cooling at 10°C/min and a second heating at 10°C/min, from which the melting temperature was determined.",
      "reasoning_analysis": "Increasing Factors: The presence of long isotactic polypropylene sequences establishes the primary crystalline phase, while the thermal erasure at 180-210°C ensures a standardized baseline for recrystallization during the cooling cycle. Decreasing Factors: The grafting of ethylene-propylene rubber segments introduces topological constraints and comonomer defects that exclude from the crystal lattice, reducing lamellar thickness. The moderate cooling rate of 10°C/min further limits crystal perfection compared to quiescent crystallization. Dominant Factor: The compositional heterogeneity arising from the EPR grafts dominates the thermal response, as the disruption of chain regularity fundamentally lowers the equilibrium melting point relative to homopolymer polypropylene."
    }
  },
  {
    "doi": null,
    "title": "Thermostimulated crystallization of polylactide stereocomplex",
    "year": 2012,
    "chemical_composition": {
      "repeat_unit_psmiles": "[*]OC(=O)C(C)O[*]",
      "monomers": [
        {
          "name": "L-Lactide",
          "smiles": "C[C@@H]1C(=O)O[C@@H](C(=O)O1)C",
          "ratio_value": 50,
          "ratio_unit": "mol%"
        },
        {
          "name": "D-Lactide",
          "smiles": "C[C@H]1C(=O)O[C@H](C(=O)O1)C",
          "ratio_value": 50,
          "ratio_unit": "mol%"
        }
      ],
      "additives": [],
      "is_homopolymer": false
    },
    "processing_history": "PLLA/PDLA blend held at melting temperature Th = 245 °C, then cooled. Second heating run. DSC Q100, TA, USA, N2 atmosphere, heating rate 5 °C/min.",
    "hierarchical_structure": "Stereocomplex crystals (original).",
    "properties": {
      "Tm": {
        "value": [
          234.9
        ],
        "unit": "°C"
      }
    },
    "analysis_with_hierarchical_structure": {
      "descriptive_text": "The sample comprises an equimolar blend of L-lactide and D-lactide monomers, forming a stereocomplex poly(lactic acid) system without external additives. Hierarchically, the material is characterized by the presence of stereocomplex crystals. The processing history involved holding the PLLA/PDLA blend at 245 °C followed by cooling, with the melting behavior subsequently assessed during a second heating cycle via differential scanning calorimetry at 5 °C/min under a nitrogen atmosphere.",
      "reasoning_analysis": "Increasing Factors: The formation of stereocomplex crystals between enantiomeric PLLA and PDLA chains facilitates denser packing and stronger intermolecular interactions compared to homocrystallites, intrinsically driving the Tm higher. The equimolar 50 mol% ratio of L- and D-lactide optimizes the formation of these stereocomplex junctions, maximizing the thermal stability of the crystalline phase. Decreasing Factors: The processing history specifies cooling from the melt without explicit isothermal annealing, which may limit lamellar thickening compared to slowly crystallized samples, potentially depressing the Tm via the Gibbs-Thomson effect. Furthermore, exposure to 245 °C during the melting step approaches the thermal degradation threshold for poly(lactic acid), where potential chain scission could reduce molecular weight and lower the equilibrium melting point. Dominant Factor: The stereocomplexation effect is the qualitatively dominant factor, as the specific intermolecular packing between L- and D-enantiomers fundamentally shifts the melting regime to a significantly higher temperature range compared to standard homocrystalline PLA, outweighing potential reductions from cooling kinetics or minor thermal history effects."
    },
    "analysis_without_hierarchical_structure": {
      "descriptive_text": "The sample comprises a poly(lactic acid) system consisting of an equimolar blend of PLLA and PDLA derived from L-lactide and D-lactide monomers. The material was subjected to a thermal history where the blend was held at 245 °C followed by cooling, and the melting behavior was characterized during a second heating run using differential scanning calorimetry at 5 °C/min under a nitrogen atmosphere.",
      "reasoning_analysis": "Increasing Factors: The equimolar presence of L- and D-enantiomers enables stereocomplexation, where antiparallel chain packing creates a crystalline lattice with stronger intermolecular interactions and higher stability than homochiral crystals, thereby driving the Tm upward. Additionally, the thermal treatment at 245 °C erases prior thermal history and lower-melting homocrystals, facilitating the formation of these high-stability stereocomplex crystallites upon cooling. Decreasing Factors: The inherent flexibility of the aliphatic polyester backbone limits the maximum theoretical Tm compared to rigid aromatic polymers. Furthermore, kinetic limitations during the cooling phase after melting may prevent perfect stereocomplex crystallization, potentially introducing structural defects or incomplete complexation that could slightly depress the observed melting point relative to an ideally annealed stereocomplex. Dominant Factor: The stereochemical composition enabling stereocomplex formation is the dominant factor, as the specific 50/50 blending of enantiomers fundamentally shifts the crystalline morphology from homocrystals to stereocomplexes, qualitatively defining the Tm regime at a significantly higher temperature range than standard homochiral poly(lactic acid)."
    }
  },
  {
    "doi": "10.1002/app.23046",
    "title": "Differential Scanning Calorimetry of Copolymer of Isotactic Polypropylene Backbone with Grafted Poly(ethylene-co-propylene) Branches",
    "year": 2006,
    "chemical_composition": {
      "repeat_unit_psmiles": null,
      "monomers": [
        {
          "name": "Propylene",
          "smiles": "CC=C",
          "ratio_value": null,
          "ratio_unit": null
        },
        {
          "name": "Ethylene",
          "smiles": "C=C",
          "ratio_value": null,
          "ratio_unit": null
        }
      ],
      "additives": [],
      "is_homopolymer": false
    },
    "processing_history": "Sample 2 (PP Mn 52.8 kg/mol, EPR Mn 3.9 kg/mol, EPR 10.7 wt%). Synthesis: Two-step polymerization (EPR macromonomer prep + grafting with propylene). DSC (TA Instruments 2910), N2 purge 30 mL/min. Heated to 180-210°C (10 min), cooled at 3°C/min, heated at 10°C/min. Tm measured on 2nd heating.",
    "hierarchical_structure": "Semicrystalline. Multiple melting peaks observed at slow cooling rates due to radial and tangential lamellae.",
    "properties": {
      "Tm": {
        "value": [
          149.0
        ],
        "unit": "°C"
      }
    },
    "analysis_with_hierarchical_structure": {
      "descriptive_text": "The sample is a semicrystalline propylene-ethylene copolymer system synthesized via a two-step polymerization involving the preparation of an ethylene-propylene rubber (EPR) macromonomer followed by grafting with propylene. The material features a polypropylene (PP) matrix with a number-average molecular weight (Mn) of 52.8 kg/mol and an EPR component with an Mn of 3.9 kg/mol constituting 10.7 wt% of the total mass. Thermal characterization was conducted using differential scanning calorimetry under a nitrogen purge, where the specimen was melted between 180-210°C, cooled at a rate of 3°C/min, and reheated at 10°C/min to record the melting temperature during the second heating cycle. Hierarchical structural analysis indicates a semicrystalline morphology exhibiting multiple melting peaks, which are attributed to the formation of distinct radial and tangential lamellae structures influenced by the cooling conditions.",
      "reasoning_analysis": "Increasing Factors: The controlled cooling rate of 3°C/min during the thermal history allows sufficient time for polymer chain reorganization, promoting the formation of thicker and more thermally stable lamellae which inherently increases the observed Tm according to the Gibbs-Thomson equation. Additionally, the relatively high molecular weight of the PP matrix (52.8 kg/mol) minimizes the concentration of chain ends within the crystalline phase, reducing defect-induced melting point depression. Decreasing Factors: The incorporation of ethylene units within the chain structure acts as chemical defects that disrupt the stereoregularity of the polypropylene crystal lattice, lowering the equilibrium melting temperature relative to isotactic PP homopolymer. Furthermore, the presence of the amorphous EPR phase (10.7 wt%) and the topological constraints imposed by the grafting architecture may hinder perfect chain folding and crystal growth, while the observation of multiple melting peaks suggests the presence of less perfect crystal populations that melt at lower temperatures. Dominant Factor: The thickness and perfection of the polypropylene lamellae established during the specific cooling protocol qualitatively dominate the observed Tm behavior, as the thermal history directly dictates the crystalline morphology; however, this value is fundamentally bounded and depressed by the intrinsic chemical defects introduced by the ethylene comonomer units and the graft copolymer architecture."
    },
    "analysis_without_hierarchical_structure": {
      "descriptive_text": "The sample comprises a polypropylene matrix modified with ethylene-propylene rubber (EPR), synthesized through a two-step polymerization process involving EPR macromonomer preparation followed by grafting with propylene. This system contains a polypropylene component with a number-average molecular weight of 52.8 kg/mol and an EPR component with a molecular weight of 3.9 kg/mol, constituting 10.7 wt% of the total material. Thermal analysis was conducted using differential scanning calorimetry under a nitrogen purge, where the specimen was heated to between 180 and 210°C, cooled at a rate of 3°C/min, and reheated at 10°C/min to record the melting temperature during the second heating cycle.",
      "reasoning_analysis": "Increasing Factors: The isotactic polypropylene segments provide the fundamental crystalline structure required for a melting transition, and the standardized cooling rate of 3°C/min allows for sufficient chain mobility during crystallization to form stable lamellae. The use of a second heating cycle further ensures that the measured thermal response is based on a consistent thermal history rather than prior processing conditions. Decreasing Factors: The presence of ethylene units within the chain and the dispersed amorphous EPR phase act as structural defects that disrupt the regularity of the polypropylene crystal lattice. Additionally, the grafted architecture imposes topological constraints that restrict the ability of polymer chains to pack efficiently into thick crystalline domains. Dominant Factor: Although the polypropylene backbone establishes the existence of the melting transition, the dominant factor governing the specific Tm behavior is the reduction in crystal perfection and lamellar thickness induced by the EPR grafts and ethylene comonomer content, which qualitatively limits the thermal stability of the crystalline phase compared to a pure homopolymer system."
    }
  },
  {
    "doi": null,
    "title": "Azopolyesters with Intrinsic Crystallinity and Photoswitchable Reversible Solid-to-Liquid Transitions",
    "year": 2023,
    "chemical_composition": {
      "repeat_unit_psmiles": null,
      "monomers": [
        {
          "name": "Azobenzene-based epoxide 1A",
          "smiles": null,
          "ratio_value": null,
          "ratio_unit": null
        },
        {
          "name": "Phthalic anhydride",
          "smiles": "O=C1OC(=O)c2ccccc12",
          "ratio_value": null,
          "ratio_unit": null
        }
      ],
      "additives": [
        {
          "name": "Enantiopure binaphthol-linked binuclear aluminum complex 2",
          "type": "catalyst",
          "amount_value": null,
          "amount_unit": null
        },
        {
          "name": "PPNCl",
          "type": "cocatalyst",
          "amount_value": null,
          "amount_unit": null
        }
      ],
      "is_homopolymer": false
    },
    "processing_history": "Ring-opening copolymerization (ROCOP) using enantiopure binaphthol-linked binuclear aluminum complex 2 and PPNCl. Tm measured by DSC.",
    "hierarchical_structure": "Isotactic-enriched, semicrystalline.",
    "properties": {
      "Tm": {
        "value": [
          240
        ],
        "unit": "°C"
      }
    },
    "analysis_with_hierarchical_structure": {
      "descriptive_text": "The sample comprises a semicrystalline copolymer synthesized via ring-opening copolymerization (ROCOP) of Azobenzene-based epoxide 1A and Phthalic anhydride. The polymerization was catalyzed by an enantiopure binaphthol-linked binuclear aluminum complex 2 in the presence of PPNCl as a cocatalyst. Structural characterization reveals an isotactic-enriched morphology, and the melting temperature was subsequently measured by differential scanning calorimetry (DSC).",
