Repository: hhtrick/HHT-code

# HHT training framework

This directory contains model training, embedding precomputation, inference, article-level baselines and the curated datasets. All commands below assume that the working directory is `train_code/`.

## 3. Datasets and fixed partitions

Each main dataset is a JSON array at `dataset/{property}/{property}.json`. Entries contain source metadata, `chemical_composition`, `processing_history`, `hierarchical_structure`, `properties`, and two generated-analysis objects. Targets are stored as `properties[property]["value"]`; source metadata and target values are not predictive input fields.

| Property | Train | Validation | Test | Total |
|---|---:|---:|---:|---:|

File: train_code/dataset/Tm/Tm.json (part 68 of 200)
[
      "reasoning_analysis": "Increasing Factors: The incorporation of rigid aromatic units from phthalic anhydride and azobenzene-based epoxide increases backbone stiffness and intermolecular interactions, elevating the energy required for lattice disruption. Furthermore, the isotactic-enriched structure facilitates efficient chain packing and higher crystallinity, which significantly raises the Tm. Decreasing Factors: The copolymer nature introduces sequence heterogeneity compared to a homopolymer, which can disrupt crystal perfection and depress the Tm. Additionally, the bulky azobenzene moieties may impose steric hindrance that limits the thickness or perfection of the crystalline lamellae, and residual catalyst species could act as impurities within the crystal lattice. Dominant Factor: The stereoregularity induced by the enantiopure catalyst system is the dominant factor; without the isotactic enrichment, the bulky rigid groups would likely prevent crystallization entirely, meaning the ability to form a semicrystalline lattice dictates the observable Tm behavior."
    },
    "analysis_without_hierarchical_structure": {
      "descriptive_text": "The polymer sample is a copolymer synthesized via ring-opening copolymerization (ROCOP) of Azobenzene-based epoxide 1A and Phthalic anhydride. This synthesis was facilitated by an enantiopure binaphthol-linked binuclear aluminum complex 2 serving as the catalyst, alongside PPNCl as a cocatalyst. Following preparation, the melting temperature was determined via differential scanning calorimetry (DSC).",
      "reasoning_analysis": "Increasing Factors: The incorporation of Phthalic anhydride and Azobenzene-based epoxide units introduces significant backbone rigidity due to the presence of aromatic rings and the azo linkage, which enhances intermolecular interactions such as pi-pi stacking and increases the enthalpy of fusion required to disrupt the crystal lattice. Furthermore, the use of an enantiopure binaphthol-linked binuclear aluminum complex suggests the potential for high stereoregularity in the polymer chain, which improves crystalline packing efficiency and drives the Tm upward. Decreasing Factors: The formation of a copolymer structure inherently introduces compositional heterogeneity that can disrupt the periodicity required for ideal crystal lattice formation, potentially lowering the Tm compared to a perfectly crystalline homopolymer analog. Additionally, if the bulky azobenzene units create excessive steric hindrance that prevents close packing despite the rigid backbone, this could suppress the melting temperature. Dominant Factor: The dominant factor is likely the combination of backbone rigidity provided by the aromatic monomers and the stereoregularity enforced by the enantiopure catalyst system. While copolymerization introduces some disorder, the specific ROCOP mechanism typically yields alternating structures with high regularity, meaning the intrinsic stiffness and tacticality will qualitatively govern the stability of the crystalline phase more than the compositional disorder."
    }
  },
  {
    "doi": "10.1002/app.23046",
    "title": "Differential Scanning Calorimetry of Copolymer of Isotactic Polypropylene Backbone with Grafted Poly(ethylene-co-propylene) Branches",
    "year": 2006,
    "chemical_composition": {
      "repeat_unit_psmiles": null,
      "monomers": [
        {
          "name": "Propylene",
          "smiles": "CC=C",
          "ratio_value": null,
          "ratio_unit": null
        },
        {
          "name": "Ethylene",
          "smiles": "C=C",
          "ratio_value": null,
          "ratio_unit": null
        }
      ],
      "additives": [],
      "is_homopolymer": false
    },
    "processing_history": "Sample 3 (PP Mn 50.1 kg/mol, EPR Mn 6.0 kg/mol, EPR 8.6 wt%). Synthesis: Two-step polymerization (EPR macromonomer prep + grafting with propylene). DSC (TA Instruments 2910), N2 purge 30 mL/min. Heated to 180-210°C (10 min), cooled at 3°C/min, heated at 10°C/min. Tm measured on 2nd heating.",
    "hierarchical_structure": "Semicrystalline. Multiple melting peaks observed at slow cooling rates due to radial and tangential lamellae.",
    "properties": {
      "Tm": {
        "value": [
          148.7
        ],
        "unit": "°C"
      }
    },
    "analysis_with_hierarchical_structure": {
      "descriptive_text": "The sample consists of a semicrystalline polypropylene-based copolymer system synthesized via a two-step polymerization process involving the preparation of an ethylene-propylene rubber (EPR) macromonomer followed by grafting with propylene. The material comprises a polypropylene matrix with a number-average molecular weight (Mn) of 50.1 kg/mol and incorporates 8.6 wt% EPR grafts with an Mn of 6.0 kg/mol. Structural characterization reveals a hierarchical morphology featuring multiple melting peaks attributed to the formation of radial and tangential lamellae, particularly evident under slow cooling conditions. Thermal analysis was conducted using differential scanning calorimetry under a nitrogen purge, where the sample was melted between 180-210°C, cooled at 3°C/min, and the melting temperature was recorded during the second heating scan at 10°C/min.",
      "reasoning_analysis": "Increasing Factors: The controlled cooling rate of 3°C/min during the thermal history allows sufficient time for polymer chains to organize into thicker lamellar crystallites, which thermodynamically exhibit higher melting temperatures according to the Gibbs-Thomson equation. Additionally, the relatively high molecular weight of the polypropylene matrix (50.1 kg/mol) reduces the concentration of chain ends, minimizing free volume defects within the crystalline regions and supporting higher thermal stability. Decreasing Factors: The incorporation of 8.6 wt% ethylene-propylene rubber (EPR) grafts introduces structural irregularities and ethylene units into the system, which act as defects within the polypropylene crystal lattice, disrupting chain packing efficiency and lowering the equilibrium melting temperature. Furthermore, the topological constraints imposed by the grafting architecture hinder the ability of the chains to reorganize into perfect crystals during cooling. Dominant Factor: While the controlled thermal history promotes lamellar thickening, the chemical composition involving the EPR grafts is the dominant factor qualitatively defining the Tm behavior; specifically, the disruption of crystalline perfection by the rubber phase lowers the Tm relative to pure isotactic polypropylene, although the semicrystalline PP backbone remains the primary driver establishing the melting transition itself."
    },
    "analysis_without_hierarchical_structure": {
      "descriptive_text": "The sample consists of a polypropylene matrix modified with ethylene-propylene rubber (EPR), synthesized via a two-step polymerization process involving EPR macromonomer preparation followed by grafting with propylene. The system comprises polypropylene with a number-average molecular weight (Mn) of 50.1 kg/mol and EPR with an Mn of 6.0 kg/mol, where the EPR content is 8.6 wt%. Thermal analysis was conducted using differential scanning calorimetry (DSC) under a nitrogen purge of 30 mL/min. The thermal protocol involved heating to 180-210°C for 10 minutes to erase thermal history, followed by cooling at 3°C/min and a subsequent second heating scan at 10°C/min, from which the melting temperature was determined.",
      "reasoning_analysis": "Increasing Factors: The polypropylene backbone provides the primary crystalline framework necessary for a distinct melting transition, and the standardized cooling rate of 3°C/min during the DSC protocol allows sufficient time for chain rearrangement and lamellar growth compared to rapid quenching, supporting the formation of relatively stable crystals. Additionally, measuring on the second heating scan ensures the Tm reflects the crystallinity developed under controlled conditions rather than unknown prior processing history. Decreasing Factors: The incorporation of ethylene monomers and the presence of the amorphous EPR phase (8.6 wt%) introduce significant structural irregularities and topological constraints within the polypropylene matrix. These EPR grafts act as defects that hinder the ability of PP chains to pack into thick, perfect lamellae, while ethylene units within the lattice reduce the thermodynamic stability of the crystals. Dominant Factor: The compositional defect density introduced by the EPR grafting and ethylene content qualitatively dominates the Tm behavior. While the thermal protocol standardizes crystal growth conditions, the intrinsic inability of the chains to form thick, defect-free lamellae due to the rubbery grafts and comonomer inclusion fundamentally limits the maximum achievable crystal stability, thereby depressing the Tm relative to pristine isotactic polypropylene."
    }
  },
  {
    "doi": "10.1002/app.23046",
    "title": "Differential Scanning Calorimetry of Copolymer of Isotactic Polypropylene Backbone with Grafted Poly(ethylene-co-propylene) Branches",
    "year": 2006,
    "chemical_composition": {
      "repeat_unit_psmiles": null,
      "monomers": [
        {
          "name": "Propylene",
          "smiles": "CC=C",
          "ratio_value": null,
          "ratio_unit": null
        },
        {
          "name": "Ethylene",
          "smiles": "C=C",
          "ratio_value": null,
          "ratio_unit": null
        }
      ],
      "additives": [],
      "is_homopolymer": false
    },
    "processing_history": "Sample 2 (PP Mn 52.8 kg/mol, EPR Mn 3.9 kg/mol, EPR 10.7 wt%). Synthesis: Two-step polymerization (EPR macromonomer prep + grafting with propylene). DSC (TA Instruments 2910), N2 purge 30 mL/min. Heated to 180-210°C (10 min), cooled at 0.3°C/min, heated at 10°C/min. Tm measured on 2nd heating.",
    "hierarchical_structure": "Semicrystalline. Multiple melting peaks observed at slow cooling rates due to radial and tangential lamellae.",
    "properties": {
      "Tm": {
        "value": [
          151.6
        ],
        "unit": "°C"
      }
    },
    "analysis_with_hierarchical_structure": {
      "descriptive_text": "The sample consists of a semicrystalline polypropylene-based graft copolymer system synthesized via a two-step polymerization process involving the preparation of an ethylene-propylene rubber macromonomer followed by grafting with propylene. The material comprises a polypropylene matrix with a number-average molecular weight of 52.8 kg/mol and incorporates 10.7 wt% ethylene-propylene rubber macromonomer with a molecular weight of 3.9 kg/mol. Thermal characterization was performed using differential scanning calorimetry under a nitrogen purge, where the sample was melted, subjected to a very slow cooling rate of 0.3°C/min, and subsequently heated to measure the melting temperature during the second heating cycle. Hierarchical structural analysis reveals the presence of multiple melting peaks attributed to the formation of distinct radial and tangential lamellae resulting from the specific slow cooling protocol.",
      "reasoning_analysis": "Increasing Factors: The extremely slow cooling rate of 0.3°C/min during the thermal processing history allows sufficient time for polymer chains to reorganize into thicker and more perfect lamellae, which qualitatively increases the melting temperature according to the Thomson-Gibbs equation. Additionally, the relatively high molecular weight of the polypropylene matrix reduces the concentration of chain end defects within the crystalline regions, further stabilizing the crystal structure and driving the Tm upward. Decreasing Factors: The incorporation of ethylene units within the ethylene-propylene rubber grafts introduces structural irregularities and comonomer defects into the polypropylene crystal lattice, which disrupts stereoregularity and inherently depresses the Tm relative to an isotactic polypropylene homopolymer. Furthermore, the presence of the amorphous rubbery phase dilutes the crystallizable fraction, potentially hindering the growth of large crystalline domains. Dominant Factor: The intrinsic crystallinity of the polypropylene backbone provides the fundamental melting transition; however, the incorporation of ethylene comonomers acts as the primary chemical factor depressing the Tm relative to pure isotactic polypropylene. Nevertheless, the specific processing history involving an extremely slow cooling rate dominates the final observed thermal behavior by promoting the formation of thicker, more stable lamellae, which qualitatively shifts the Tm upward relative to what would be observed under standard cooling conditions for this copolymer composition."
    },
    "analysis_without_hierarchical_structure": {
      "descriptive_text": "The sample comprises a copolymer system synthesized from propylene and ethylene monomers via a two-step polymerization process involving ethylene-propylene rubber (EPR) macromonomer preparation followed by grafting with propylene. Identified as Sample 2, the material consists of a polypropylene component with a number-average molecular weight of 52.8 kg/mol and an EPR component of 3.9 kg/mol constituting 10.7 wt%. Thermal analysis was performed using differential scanning calorimetry under a nitrogen purge at 30 mL/min, where the sample was heated to between 180 and 210°C for 10 minutes, cooled at a rate of 0.3°C/min, and subsequently heated at 10°C/min to measure the melting temperature during the second heating cycle.",
      "reasoning_analysis": "Increasing Factors: The processing history specifies a very slow cooling rate of 0.3°C/min before the measurement scan, which allows for extensive chain reorganization and the formation of thicker, more perfect lamellae, qualitatively increasing the Tm. Additionally, the high molecular weight of the PP backbone (52.8 kg/mol) facilitates the development of stable crystalline regions. Decreasing Factors: The chemical composition is defined by a graft copolymer structure containing 10.7 wt% amorphous EPR, which introduces structural defects and irregularities into the crystallizable propylene sequences. These comonomer defects and graft points disrupt chain packing and reduce the effective lamellar thickness, driving the Tm down relative to a pure homopolymer. Dominant Factor: Although the slow cooling rate promotes crystal perfection, the fundamental disruption of chain regularity caused by the EPR grafting and copolymer composition imposes a stricter constraint on the maximum achievable melting temperature; thus, the compositional irregularity is the dominant factor determining the qualitative Tm behavior."
    }
  },
  {
    "doi": null,
    "title": "Thermostimulated crystallization of polylactide stereocomplex",
    "year": 2012,
    "chemical_composition": {
      "repeat_unit_psmiles": "[*]OC(=O)C(C)O[*]",
      "monomers": [
        {
          "name": "L-Lactide",
          "smiles": "C[C@@H]1C(=O)O[C@@H](C(=O)O1)C",
          "ratio_value": 50,
          "ratio_unit": "mol%"
        },
        {
          "name": "D-Lactide",
          "smiles": "C[C@H]1C(=O)O[C@H](C(=O)O1)C",
          "ratio_value": 50,
          "ratio_unit": "mol%"
        }
      ],
      "additives": [],
      "is_homopolymer": false
    },
    "processing_history": "PLLA/PDLA blend held at melting temperature Th = 260 °C, then cooled. Second heating run. DSC Q100, TA, USA, N2 atmosphere, heating rate 5 °C/min.",
    "hierarchical_structure": "Stereocomplex crystals formed via sporadic nucleation (complete melting of original nuclei).",
    "properties": {
      "Tm": {
        "value": [
          203
        ],
        "unit": "°C"
      }
    },
    "analysis_with_hierarchical_structure": {
      "descriptive_text": "This polymer sample consists of a poly(lactic acid) system derived from an equimolar blend of L-Lactide and D-Lactide monomers, each constituting 50 mol% of the composition. The material was processed by holding the PLLA/PDLA blend at 260 °C to ensure complete melting of original nuclei, followed by cooling and subsequent characterization during a second heating run using differential scanning calorimetry under a nitrogen atmosphere at 5 °C/min. Hierarchical structural analysis confirms the formation of stereocomplex crystals via sporadic nucleation.",
      "reasoning_analysis": "Increasing Factors: The equimolar presence of L-Lactide and D-Lactide enables stereocomplexation, creating a trigonal crystal lattice with tighter packing and stronger intermolecular interactions than homocrystals, thereby significantly raising the Tm. Additionally, the thermal history of holding at 260 °C eliminates lower-melting homocrystal memories, favoring the formation of the thermally stable stereocomplex phase. Decreasing Factors: The sporadic nucleation mechanism may result in a distribution of lamellar thicknesses, where thinner crystals could melt at slightly lower temperatures compared to perfectly thickened lamellae, potentially broadening the melting endotherm. Furthermore, the entropic penalty associated with organizing two distinct enantiomeric species from the blend state slightly opposes the enthalpic gain of crystallization. Dominant Factor: The stereocomplexation driven by the specific enantiomeric composition is the dominant factor, as the intrinsic stability of the stereocomplex crystal lattice overwhelmingly dictates a higher Tm relative to homocrystalline poly(lactic acid), superseding the minor influences of nucleation morphology or entropic mixing."
    },
    "analysis_without_hierarchical_structure": {
      "descriptive_text": "The sample consists of a poly(lactic acid) system derived from an equimolar combination of L-lactide and D-lactide monomers, configured as a blend of poly(L-lactide) and poly(D-lactide) chains rather than a single homopolymer. No external additives or fillers were incorporated into the matrix. The thermal history involved holding the PLLA/PDLA blend at a temperature of 260 °C to ensure complete melting, followed by cooling, with the melting behavior subsequently characterized during a second heating run using differential scanning calorimetry under a nitrogen atmosphere at a heating rate of 5 °C/min.",
      "reasoning_analysis": "Increasing Factors: The physical blending of enantiomeric poly(L-lactide) and poly(D-lactide) chains enables stereocomplexation, where L-chains and D-chains co-crystallize into a stereocomplex structure. This stereocomplex crystalline phase exhibits tighter chain packing and stronger intermolecular interactions compared to homocrystals, intrinsically driving the melting temperature upward. Decreasing Factors: The thermal protocol involves melting at 260 °C, which erases previous crystalline order. Since stereocomplex crystallization from the melt is kinetically slower than homocrystallization, the cooling phase following the melt may favor the formation of lower-melting homocrystals if nucleation is not sufficiently managed, potentially limiting the realization of the higher stereocomplex melting point. Dominant Factor: The stereochemical composition comprising a 1:1 ratio of L- and D-enantiomers is the dominant factor. Despite the thermal erasure of prior history, the thermodynamic drive towards stereocomplex formation inherent to this racemic blend composition qualitatively establishes a higher Tm potential compared to homochiral counterparts, provided the cooling conditions allow for stereocomplex nucleation."
    }
  },
  {
    "doi": "10.1002/app.23046",
    "title": "Differential Scanning Calorimetry of Copolymer of Isotactic Polypropylene Backbone with Grafted Poly(ethylene-co-propylene) Branches",
    "year": 2006,
    "chemical_composition": {
      "repeat_unit_psmiles": null,
      "monomers": [
        {
          "name": "Propylene",
          "smiles": "CC=C",
          "ratio_value": null,
          "ratio_unit": null
        },
        {
          "name": "Ethylene",
          "smiles": "C=C",
          "ratio_value": null,
          "ratio_unit": null
        }
      ],
      "additives": [],
      "is_homopolymer": false
    },
    "processing_history": "Sample 2 (PP Mn 52.8 kg/mol, EPR Mn 3.9 kg/mol, EPR 10.7 wt%). Synthesis: Two-step polymerization (EPR macromonomer prep + grafting with propylene). DSC (TA Instruments 2910), N2 purge 30 mL/min. Heated to 180-210°C (10 min), cooled at 1°C/min, heated at 10°C/min. Tm measured on 2nd heating.",
    "hierarchical_structure": "Semicrystalline. Multiple melting peaks observed at slow cooling rates due to radial and tangential lamellae.",
    "properties": {
      "Tm": {
        "value": [
          150.2
        ],
        "unit": "°C"
      }
    },
    "analysis_with_hierarchical_structure": {
      "descriptive_text": "The sample is a semicrystalline propylene-ethylene copolymer system synthesized via a two-step polymerization process involving the preparation of an ethylene-propylene rubber (EPR) macromonomer followed by grafting with propylene. The material comprises a polypropylene matrix with a number-average molecular weight (Mn) of 52.8 kg/mol containing 10.7 wt% EPR phase with an Mn of 3.9 kg/mol. Hierarchical characterization indicates a semicrystalline morphology exhibiting multiple melting peaks attributed to the formation of radial and tangential lamellae, particularly under slow cooling conditions. Thermal analysis was conducted using differential scanning calorimetry under nitrogen purge, where the sample was melted at 180-210°C, cooled at a controlled rate of 1°C/min, and reheated at 10°C/min to measure the melting temperature on the second heating scan.",
      "reasoning_analysis": "Increasing Factors: The controlled cooling rate of 1°C/min during the thermal history allows for sufficient time for polymer chains to organize into thicker lamellae, which qualitatively increases the melting temperature according to the Thomson-Gibbs equation. Additionally, the relatively high molecular weight of the polypropylene matrix (52.8 kg/mol) minimizes the concentration of chain ends within the crystalline regions, reducing defect-induced melting point depression. Decreasing Factors: The incorporation of ethylene units, either within the copolymer sequence or as part of the dispersed EPR phase, acts as structural defects that disrupt the regularity of the polypropylene crystal lattice, thereby lowering the melting temperature relative to an isotactic homopolymer. The grafting architecture introduces topological constraints at the interface between the crystalline PP and the amorphous EPR phases, which may further inhibit perfect crystal formation. Dominant Factor: While the slow cooling history promotes lamellar thickening to maximize thermal stability, the chemical composition involving ethylene comonomers serves as the dominant factor qualitatively limiting the melting temperature below that of pristine isotactic polypropylene, as the lattice disruption caused by the comonomer defects fundamentally constrains the maximum achievable crystal perfection."
    },
    "analysis_without_hierarchical_structure": {
      "descriptive_text": "The sample comprises a propylene-ethylene copolymer system characterized by a polypropylene matrix with a number-average molecular weight of 52.8 kg/mol and ethylene-propylene rubber components with a molecular weight of 3.9 kg/mol constituting 10.7 wt% of the material. The polymer was synthesized via a two-step polymerization process involving the preparation of an EPR macromonomer followed by grafting with propylene. Thermal characterization was performed using differential scanning calorimetry under a nitrogen purge at 30 mL/min, where the sample was heated to between 180 and 210°C for 10 minutes to erase thermal history, cooled at a rate of 1°C/min, and subsequently measured during a second heating scan at 10°C/min.",
      "reasoning_analysis": "Increasing Factors: The processing history specifies a slow cooling rate of 1°C/min, which allows sufficient time for polymer chain reorganization and the formation of thicker, more perfect lamellae, thereby driving the melting temperature upward relative to faster cooling protocols. Additionally, the high molecular weight of the polypropylene matrix ensures adequate chain entanglements to support stable crystalline domains without the depression typically associated with lower molecular weight oligomers. Decreasing Factors: The chemical composition introduces ethylene units and grafting points that act as structural defects within the polypropylene crystalline lattice, reducing stereoregularity and packing efficiency. The presence of the amorphous ethylene-propylene rubber phase also acts as a diluent within the matrix, restricting crystal growth and depressing the melting temperature compared to a pure isotactic polypropylene homopolymer. Dominant Factor: The compositional defects introduced by the ethylene units and grafting architecture qualitatively dominate the final melting temperature behavior; while the slow cooling rate optimizes crystal perfection for this specific chemistry, the inherent disruption of the crystalline lattice by the comonomer units fundamentally limits the maximum achievable melting temperature relative to a pristine homopolymer."
    }
  },
  {
    "doi": null,
    "title": "Azopolyesters with Intrinsic Crystallinity and Photoswitchable Reversible Solid-to-Liquid Transitions",
    "year": 2023,
    "chemical_composition": {
      "repeat_unit_psmiles": null,
      "monomers": [
        {
          "name": "Azobenzene-based epoxide 1F",
          "smiles": null,
          "ratio_value": null,
          "ratio_unit": null
        },
        {
          "name": "Phthalic anhydride",
          "smiles": "O=C1OC(=O)c2ccccc12",
          "ratio_value": null,
          "ratio_unit": null
        }
      ],
      "additives": [
        {
          "name": "Enantiopure binaphthol-linked binuclear aluminum complex 2",
          "type": "catalyst",
          "amount_value": null,
          "amount_unit": null
        },
        {
          "name": "PPNCl",
          "type": "cocatalyst",
          "amount_value": null,
          "amount_unit": null
        }
      ],
      "is_homopolymer": false
    },
    "processing_history": "Ring-opening copolymerization (ROCOP) using enantiopure binaphthol-linked binuclear aluminum complex 2 and PPNCl. Tm measured by DSC.",
    "hierarchical_structure": "Isotactic-enriched, semicrystalline.",
    "properties": {
      "Tm": {
        "value": [
          240
        ],
        "unit": "°C"
      }
    },
    "analysis_with_hierarchical_structure": {
      "descriptive_text": "The sample comprises a copolymer synthesized via ring-opening copolymerization (ROCOP) of Azobenzene-based epoxide 1F and Phthalic anhydride, mediated by an enantiopure binaphthol-linked binuclear aluminum complex 2 catalyst and PPNCl cocatalyst. The resulting material possesses an isotactic-enriched, semicrystalline hierarchical structure, and its melting temperature was characterized using differential scanning calorimetry (DSC).",
      "reasoning_analysis": "Increasing Factors: The incorporation of rigid aromatic units from both Phthalic anhydride and the Azobenzene-based epoxide increases backbone stiffness, reducing the entropy of fusion and thereby elevating the Tm. Furthermore, the isotactic-enriched structure facilitated by the enantiopure catalyst promotes efficient chain packing and higher crystallinity, which significantly increases the enthalpy of fusion and drives the Tm upward. Decreasing Factors: As a copolymer, the presence of two distinct monomer units introduces potential sequence irregularities compared to a homopolymer, which can disrupt the perfection of the crystal lattice and qualitatively lower the Tm relative to a perfectly ordered homocrystal. Additionally, if the ROCOP process did not achieve perfect alternating sequence control, structural defects would act as impurities within the crystal phase. Dominant Factor: The stereoregularity imparted by the enantiopure catalyst system is the dominant factor, as the isotactic enrichment enables the rigid aromatic backbone to overcome sequence irregularities and establish a stable semicrystalline morphology, dictating a high Tm baseline governed by the strong intermolecular interactions of the packed aromatic units."
    },
    "analysis_without_hierarchical_structure": {
      "descriptive_text": "The synthesized material is a copolymer derived from the ring-opening copolymerization (ROCOP) of Azobenzene-based epoxide 1F and Phthalic anhydride. This polymerization process utilized an enantiopure binaphthol-linked binuclear aluminum complex 2 as the catalyst alongside PPNCl as a cocatalyst. The thermal properties, specifically the melting temperature, were evaluated using differential scanning calorimetry (DSC).",
      "reasoning_analysis": "Increasing Factors: The incorporation of rigid aromatic structures from both the Phthalic anhydride and the Azobenzene-based epoxide significantly increases chain stiffness, requiring higher thermal energy for segmental mobilization and lattice disruption. Furthermore, the use of an enantiopure binaphthol-linked aluminum complex suggests the induction of high stereoregularity, which facilitates efficient chain packing and crystallinity, thereby elevating the Tm. Additionally, potential pi-pi stacking interactions between azobenzene moieties contribute to higher cohesive energy density. Decreasing Factors: The fundamental nature of the material as a copolymer introduces sequence irregularity compared to a homopolymer, which entropically destabilizes the crystal lattice and tends to depress the Tm. Additionally, the bulky nature of the azobenzene side groups may introduce steric hindrance that impedes close packing efficiency, potentially reducing the degree of crystallinity. Dominant Factor: The structural rigidity imparted by the aromatic backbone combined with the stereoregular control provided by the enantiopure catalyst qualitatively dominates the thermal behavior; while the copolymer structure imposes an entropic penalty, the specific catalytic design enables sufficient ordering to maintain a distinct melting transition driven primarily by the high energy required to disrupt the rigid, stacked aromatic domains."
    }
  },
  {
    "doi": null,
    "title": "Azopolyesters with Intrinsic Crystallinity and Photoswitchable Reversible Solid-to-Liquid Transitions",
    "year": 2023,
    "chemical_composition": {
      "repeat_unit_psmiles": null,
      "monomers": [
        {
          "name": "Azobenzene-based epoxide 1G",
          "smiles": null,
          "ratio_value": null,
          "ratio_unit": null
        },
        {
          "name": "Phthalic anhydride",
          "smiles": "O=C1OC(=O)c2ccccc12",
          "ratio_value": null,
          "ratio_unit": null
        }
      ],
      "additives": [
        {
          "name": "Enantiopure binaphthol-linked binuclear aluminum complex 2",
          "type": "catalyst",
          "amount_value": null,
          "amount_unit": null
        },
        {
          "name": "PPNCl",
          "type": "cocatalyst",
          "amount_value": null,
          "amount_unit": null
        }
      ],
      "is_homopolymer": false
    },
    "processing_history": "Ring-opening copolymerization (ROCOP) using enantiopure binaphthol-linked binuclear aluminum complex 2 and PPNCl. Tm measured by DSC.",
    "hierarchical_structure": "Isotactic-enriched, semicrystalline.",
    "properties": {
      "Tm": {
        "value": [
          240
        ],
        "unit": "°C"
      }
    },
    "analysis_with_hierarchical_structure": {
      "descriptive_text": "The sample consists of a semicrystalline copolymer synthesized via ring-opening copolymerization (ROCOP) of Azobenzene-based epoxide 1G and Phthalic anhydride. The polymerization was catalyzed by an enantiopure binaphthol-linked binuclear aluminum complex 2 alongside PPNCl as a cocatalyst. The resulting material exhibits an isotactic-enriched hierarchical structure, and its melting temperature was characterized using differential scanning calorimetry (DSC).",
      "reasoning_analysis": "Increasing Factors: The incorporation of rigid aromatic structures from both the Phthalic anhydride and the Azobenzene-based epoxide units increases backbone stiffness and promotes strong intermolecular interactions, such as pi-pi stacking, which inherently elevates the energy required for melting. Furthermore, the isotactic-enriched hierarchical structure indicates a high degree of stereoregularity, facilitating efficient chain packing and the formation of stable crystalline domains that significantly increase Tm. Decreasing Factors: As a copolymer synthesized via ring-opening copolymerization, the sequence distribution may introduce structural irregularities compared to a perfect homopolymer crystal, potentially disrupting lattice continuity. Additionally, the bulky nature of the azobenzene moieties could introduce steric hindrance that limits the density of crystalline packing if not perfectly aligned. Dominant Factor: The stereoregularity induced by the enantiopure binaphthol-linked binuclear aluminum catalyst system is the dominant factor. This processing-induced tacticity enables the semicrystalline morphology necessary for a defined melting transition; without this specific catalytic control, the steric bulk of the aromatic monomers would likely result in an amorphous material, meaning the ability to crystallize drives the Tm behavior more than the specific chemical stiffness alone."
    },
    "analysis_without_hierarchical_structure": {
      "descriptive_text": "The polymer sample is a copolymer derived from the ring-opening copolymerization (ROCOP) of Azobenzene-based epoxide 1G and Phthalic anhydride. Synthesis was conducted using an enantiopure binaphthol-linked binuclear aluminum complex 2 as the catalyst alongside PPNCl as a cocatalyst. The thermal properties, specifically the melting temperature, were characterized via differential scanning calorimetry (DSC).",
      "reasoning_analysis": "Increasing Factors: The incorporation of Phthalic anhydride introduces rigid aromatic rings into the polymer backbone, enhancing chain stiffness and facilitating stronger intermolecular interactions. Additionally, the Azobenzene-based epoxide contributes rod-like rigid mesogens that promote pi-pi stacking and dense packing, while the use of an enantiopure catalyst suggests the induction of high stereoregularity which significantly promotes crystallinity. Decreasing Factors: The copolymer nature inherently introduces potential structural irregularity compared to a homopolymer, which could disrupt lattice perfection if the sequence distribution is not strictly alternating. Furthermore, the bulky azobenzene moieties might introduce steric hindrance that prevents efficient chain packing depending on the specific linkage geometry. Dominant Factor: The combination of rigid aromatic units in the main chain and the high stereoregularity enforced by the enantiopure catalyst system likely dominates the thermal behavior. These factors strongly favor crystalline order, suggesting the intrinsic backbone rigidity and tacticity drive the Tm higher despite potential copolymer irregularities."
    }
  },
  {
    "doi": null,
    "title": "Thermostimulated crystallization of polylactide stereocomplex",
    "year": 2012,
    "chemical_composition": {
      "repeat_unit_psmiles": "[*]OC(=O)C(C)O[*]",
      "monomers": [
        {
          "name": "L-Lactide",
          "smiles": "C[C@@H]1C(=O)O[C@@H](C(=O)O1)C",
          "ratio_value": 50,
          "ratio_unit": "mol%"
        },
        {
          "name": "D-Lactide",
          "smiles": "C[C@H]1C(=O)O[C@H](C(=O)O1)C",
          "ratio_value": 50,
          "ratio_unit": "mol%"
        }
      ],
      "additives": [],
      "is_homopolymer": false
    },
    "processing_history": "PLLA/PDLA blend held at melting temperature Th = 250 °C, then cooled. Second heating run. DSC Q100, TA, USA, N2 atmosphere, heating rate 5 °C/min.",
    "hierarchical_structure": "Stereocomplex crystals with reduced nuclei concentration.",
    "properties": {
      "Tm": {
        "value": [
          222.3
        ],
        "unit": "°C"
      }
    },
    "analysis_with_hierarchical_structure": {
      "descriptive_text": "The sample is characterized as an equimolar blend comprising 50 mol% L-lactide and 50 mol% D-lactide, forming a stereocomplex poly(lactic acid) system rather than a homopolymer. Hierarchical analysis indicates the presence of stereocomplex crystals with a reduced nuclei concentration. The processing history involved maintaining the PLLA/PDLA blend at a melting temperature of 250 °C followed by cooling, and the thermal behavior was subsequently evaluated during a second heating run via differential scanning calorimetry at 5 °C/min under a nitrogen atmosphere.",
      "reasoning_analysis": "Increasing Factors: The equimolar combination of L-lactide and D-lactide facilitates the formation of stereocomplex crystals, where enantiomeric polymer chains pack more tightly than in homocrystalline structures. This stereocomplexation significantly enhances intermolecular interactions and lattice stability, inherently driving the melting temperature higher compared to pure PLLA or PDLA homocrystals. The specific processing history of melting at 250 °C ensures the complete erasure of previous thermal history, allowing for the reformation of these stable stereocomplex networks upon cooling. Decreasing Factors: The high thermal treatment temperature of 250 °C approaches the degradation threshold of poly(lactic acid), potentially inducing chain scission which reduces molecular weight and limits the maximum achievable lamellar thickness, thereby exerting a downward pressure on the Tm. Additionally, the noted reduced nuclei concentration may result in less perfect crystalline domains or broader melting endotherms compared to highly nucleated systems, which can qualitatively lower the observed peak melting temperature. Dominant Factor: The formation of stereocomplex crystals is the dominant factor governing the thermal behavior. Despite potential thermal degradation or nucleation limitations, the intrinsic thermodynamic stability of the stereocomplex lattice structure qualitatively overrides these deficits, resulting in a Tm significantly elevated relative to standard homocrystalline poly(lactic acid) systems."
    },
    "analysis_without_hierarchical_structure": {
      "descriptive_text": "The sample comprises a polylactide system composed of an equimolar blend of L-lactide and D-lactide monomers at 50 mol% each. The processing history entails holding the PLLA/PDLA blend at a melting temperature of 250 °C followed by cooling, with thermal properties evaluated during the second heating run using differential scanning calorimetry under a nitrogen atmosphere at a heating rate of 5 °C/min.",
