Repository: hhtrick/HHT-code

# HHT training framework

This directory contains model training, embedding precomputation, inference, article-level baselines and the curated datasets. All commands below assume that the working directory is `train_code/`.

## 3. Datasets and fixed partitions

Each main dataset is a JSON array at `dataset/{property}/{property}.json`. Entries contain source metadata, `chemical_composition`, `processing_history`, `hierarchical_structure`, `properties`, and two generated-analysis objects. Targets are stored as `properties[property]["value"]`; source metadata and target values are not predictive input fields.

| Property | Train | Validation | Test | Total |
|---|---:|---:|---:|---:|

File: train_code/dataset/Tm/Tm.json (part 69 of 200)
[
      "reasoning_analysis": "Increasing Factors: The equimolar composition of L-lactide and D-lactide monomers facilitates the formation of stereocomplex crystallites, which exhibit tighter chain packing and stronger intermolecular interactions between enantiomeric sequences compared to homocrystalline structures, intrinsically driving the melting temperature higher. Decreasing Factors: The processing history involves holding the blend at 250 °C, which approaches the thermal degradation threshold of polylactide; potential chain scission during this high-temperature hold could reduce molecular weight and crystal perfection, thereby lowering the Tm. Additionally, stereocomplex crystallization kinetics are generally slower than homocrystallization, so if the cooling conditions were not optimized for stereocomplex nucleation, the formation of less stable homocrystals could depress the observed melting transition. Dominant Factor: The stereochemical architecture defined by the 50:50 L/D ratio is the dominant factor, as the thermodynamic stability of the stereocomplex crystal lattice overwhelmingly dictates a higher Tm baseline compared to homopolymer PLA, overriding potential minor reductions caused by thermal history or kinetic limitations."
    }
  },
  {
    "doi": null,
    "title": "Thermal, Mechanical and Electrical Studies of Novel Shape Memory Polyurethane/Polyaniline Blends",
    "year": null,
    "chemical_composition": {
      "repeat_unit_psmiles": null,
      "monomers": [
        {
          "name": "Polyethylene oxide",
          "smiles": "OCC",
          "ratio_value": 0.1,
          "ratio_unit": "ratio"
        },
        {
          "name": "Poly(propylene glycol)-block-poly(ethylene glycol)-block-poly(propylene glycol)",
          "smiles": null,
          "ratio_value": 0.9,
          "ratio_unit": "ratio"
        },
        {
          "name": "2,4-toluene diisocyanate",
          "smiles": "CC1=C(N=C=O)C=C(C=C1)N=C=O",
          "ratio_value": null,
          "ratio_unit": null
        }
      ],
      "additives": [],
      "is_homopolymer": false
    },
    "processing_history": "In situ polymerization. PEO and PPG-b-PEG-b-PPG (0.1:0.9) dissolved in THF, stirred 1 h at 40 °C. TDI added (NCO/OH = 1.07), refluxed at 60 °C for 3 h. No PANI added. Film cast and dried at 60 °C. Tm measured by DSC (Perkin-Elmer Pyris 1) at 10 K/min heating rate under Argon flow (20 mL/min).",
    "hierarchical_structure": "Homogeneous surface, smooth fracture observed by SEM. Semicrystalline.",
    "properties": {
      "Tm": {
        "value": [
          56.94
        ],
        "unit": "°C"
      }
    },
    "analysis_with_hierarchical_structure": {
      "descriptive_text": "The sample comprises a semicrystalline polyurethane system synthesized via in situ polymerization using polyethylene oxide and poly(propylene glycol)-block-poly(ethylene glycol)-block-poly(propylene glycol) in a 0.1:0.9 ratio as soft segment precursors, reacted with 2,4-toluene diisocyanate. The synthesis was performed in tetrahydrofuran with initial stirring at 40 °C, followed by the addition of isocyanate at an NCO/OH ratio of 1.07 and refluxing at 60 °C for 3 hours. The resulting material was cast into a film and dried at 60 °C, exhibiting a homogeneous surface and smooth fracture morphology under scanning electron microscopy, with thermal properties characterized by differential scanning calorimetry at a heating rate of 10 K/min under argon flow.",
      "reasoning_analysis": "Increasing Factors: The formation of urethane linkages from the 2,4-toluene diisocyanate introduces strong intermolecular hydrogen bonding capabilities, which stabilize crystalline domains within the hard segments and drive the melting temperature higher. Additionally, the presence of ethylene oxide units in both the polyethylene oxide and the central block of the triblock copolymer provides regular chain sequences capable of packing into a crystal lattice, contributing to the observed semicrystalline nature. Decreasing Factors: The predominant proportion of poly(propylene glycol) blocks introduces methyl side groups that create steric hindrance, disrupting chain packing regularity and reducing the overall crystallinity and stability of the crystal lattice. Furthermore, the triblock architecture constrains the mobility and alignment of the crystallizable poly(ethylene glycol) segments, while the relatively low thermal processing temperature of 60 °C may limit the perfection and thickness of the formed lamellae. Dominant Factor: While the hydrogen bonding and ethylene oxide sequences provide a foundation for crystallinity, the high ratio of sterically hindering propylene oxide units combined with the architectural constraints of the block copolymer soft segments qualitatively dominates the system, limiting the extent of crystalline order and thereby suppressing the melting temperature relative to a purely linear, high-ethylene oxide content polyurethane."
    },
    "analysis_without_hierarchical_structure": {
      "descriptive_text": "The polymer sample is a copolymer system comprising polyethylene oxide and poly(propylene glycol)-block-poly(ethylene glycol)-block-poly(propylene glycol) in a 0.1:0.9 ratio, reacted with 2,4-toluene diisocyanate. Synthesis was conducted via in situ polymerization where the polyols were dissolved in tetrahydrofuran and stirred for 1 hour at 40 °C, followed by the addition of 2,4-toluene diisocyanate with an NCO/OH ratio of 1.07 and refluxing at 60 °C for 3 hours. The final material was processed into a film cast and dried at 60 °C, and the melting temperature was measured using differential scanning calorimetry at a heating rate of 10 K/min under an Argon flow.",
      "reasoning_analysis": "Increasing Factors: The presence of polyethylene oxide sequences and ethylene glycol blocks within the triblock copolymer provides crystallizable segments capable of forming ordered lamellar structures, which inherently establishes a baseline melting transition. Additionally, the urethane linkages formed from the 2,4-toluene diisocyanate reaction facilitate strong intermolecular hydrogen bonding, potentially creating hard segment domains that stabilize the polymer matrix and contribute to higher thermal resistance. Decreasing Factors: The predominant composition of poly(propylene glycol) units introduces methyl side groups that sterically hinder efficient chain packing and significantly disrupt the crystallinity of the ethylene oxide sequences. Furthermore, the urethane linkages interrupt the regularity of the soft segment chains, and the slight excess of isocyanate may induce crosslinking that restricts the chain mobility and folding required for extensive crystal growth. Dominant Factor: The structural irregularity and steric hindrance imposed by the high content of propylene glycol units and the interspersed urethane hard segments qualitatively dominate the thermal behavior. These factors severely limit the extent of crystallinity achievable by the ethylene oxide sequences, resulting in a melting temperature that is depressed relative to homopolymeric polyethylene oxide, governed primarily by the size and perfection of the limited crystallizable domains within the amorphous matrix."
    }
  },
  {
    "doi": "10.1002/app.23046",
    "title": "Differential Scanning Calorimetry of Copolymer of Isotactic Polypropylene Backbone with Grafted Poly(ethylene-co-propylene) Branches",
    "year": 2006,
    "chemical_composition": {
      "repeat_unit_psmiles": null,
      "monomers": [
        {
          "name": "Propylene",
          "smiles": "CC=C",
          "ratio_value": null,
          "ratio_unit": null
        },
        {
          "name": "Ethylene",
          "smiles": "C=C",
          "ratio_value": null,
          "ratio_unit": null
        }
      ],
      "additives": [],
      "is_homopolymer": false
    },
    "processing_history": "Sample 3 (PP Mn 50.1 kg/mol, EPR Mn 6.0 kg/mol, EPR 8.6 wt%). Synthesis: Two-step polymerization (EPR macromonomer prep + grafting with propylene). DSC (TA Instruments 2910), N2 purge 30 mL/min. Heated to 180-210°C (10 min), cooled at 10°C/min, heated at 10°C/min. Tm measured on 2nd heating.",
    "hierarchical_structure": "Semicrystalline. Multiple melting peaks observed at slow cooling rates due to radial and tangential lamellae.",
    "properties": {
      "Tm": {
        "value": [
          147.9
        ],
        "unit": "°C"
      }
    },
    "analysis_with_hierarchical_structure": {
      "descriptive_text": "The sample is a semicrystalline copolymer system comprising a polypropylene (PP) matrix with grafted ethylene-propylene rubber (EPR) segments, specifically containing 8.6 wt% EPR with a number-average molecular weight (Mn) of 6.0 kg/mol within a PP matrix of Mn 50.1 kg/mol. Synthesized via a two-step polymerization process involving EPR macromonomer preparation followed by grafting with propylene, the material exhibits complex hierarchical morphology characterized by multiple melting peaks attributed to the formation of radial and tangential lamellae. Thermal characterization was performed using differential scanning calorimetry (DSC) under a nitrogen purge, where the sample was heated to 180-210°C, cooled at 10°C/min, and the melting temperature was recorded during the second heating scan at 10°C/min to eliminate prior thermal history.",
      "reasoning_analysis": "Increasing Factors: The high molecular weight of the polypropylene matrix (50.1 kg/mol) reduces the concentration of chain ends within the crystalline phase, minimizing defects that would otherwise destabilize the crystal lattice and lower the melting point. Additionally, the thermal protocol involving melting and controlled cooling facilitates the reorganization of polymer chains into radial and tangential lamellae, where thicker lamellar stacks formed during crystallization inherently exhibit higher thermal stability according to the Gibbs-Thomson equation. Decreasing Factors: The incorporation of ethylene comonomers within the EPR grafts and potentially the PP backbone acts as structural defects that disrupt the regularity of the polypropylene crystal lattice, reducing the degree of crystallinity and thermodynamic stability of the crystals. The presence of 8.6 wt% amorphous EPR rubber phase disrupts the continuity of the crystalline domains, and the cooling rate of 10°C/min may limit the time available for crystal perfection compared to quasi-static cooling, resulting in thinner lamellae with lower melting points. Dominant Factor: The chemical composition dictates the primary behavior; while the polypropylene backbone provides the necessary regularity for crystallization, the inclusion of ethylene comonomers and the graft architecture fundamentally limit the maximum achievable crystal perfection. Therefore, the defect density introduced by the ethylene units qualitatively dominates the Tm behavior, resulting in a melting transition that is lower than that of a pure isotactic polypropylene homopolymer despite the favorable molecular weight and thermal treatment."
    },
    "analysis_without_hierarchical_structure": {
      "descriptive_text": "The sample comprises a propylene-based system incorporating ethylene units, synthesized via a two-step polymerization process involving the preparation of an ethylene-propylene rubber macromonomer followed by grafting with propylene. The material consists of a polypropylene matrix with a number-average molecular weight of 50.1 kg/mol containing 8.6 wt% ethylene-propylene rubber with a number-average molecular weight of 6.0 kg/mol. Thermal characterization was conducted using a TA Instruments 2910 differential scanning calorimeter under a nitrogen purge of 30 mL/min, where the sample was heated to between 180 and 210 degrees Celsius for 10 minutes, cooled at a rate of 10 degrees Celsius per minute, and reheated at 10 degrees Celsius per minute to measure the melting temperature on the second heating cycle.",
      "reasoning_analysis": "Increasing Factors: The stereoregular polypropylene matrix facilitates the formation of crystalline lamellae, which is the primary prerequisite for a defined melting transition. The high molecular weight of the PP component minimizes chain end defects, supporting crystalline stability, while the second heating cycle standardizes the thermal history, allowing for recrystallization into a more uniform population of crystals during the controlled cooling step. Decreasing Factors: The incorporation of 8.6 wt% ethylene-propylene rubber introduces amorphous regions and ethylene units that disrupt the regularity of the propylene crystal lattice, acting as impurities that depress the melting point. The grafting architecture may impose topological constraints on chain folding, reducing lamellar thickness, and the cooling rate of 10 degrees Celsius per minute limits the time available for crystal perfection compared to slower cooling protocols. Dominant Factor: While the polypropylene matrix establishes the baseline capacity for melting, the compositional heterogeneity introduced by the EPR grafts is the dominant factor influencing the specific Tm behavior; the inclusion of amorphous ethylene-propylene segments disrupts crystal perfection and limits lamellar thickness, qualitatively driving the observed melting temperature lower than that of a pristine polypropylene homopolymer."
    }
  },
  {
    "doi": "10.1002/app.23046",
    "title": "Differential Scanning Calorimetry of Copolymer of Isotactic Polypropylene Backbone with Grafted Poly(ethylene-co-propylene) Branches",
    "year": 2006,
    "chemical_composition": {
      "repeat_unit_psmiles": null,
      "monomers": [
        {
          "name": "Propylene",
          "smiles": "CC=C",
          "ratio_value": null,
          "ratio_unit": null
        },
        {
          "name": "Ethylene",
          "smiles": "C=C",
          "ratio_value": null,
          "ratio_unit": null
        }
      ],
      "additives": [],
      "is_homopolymer": false
    },
    "processing_history": "Sample 4 (PP Mn 34.6 kg/mol, EPR Mn 7.8 kg/mol, EPR 15.7 wt%). Synthesis: Two-step polymerization (EPR macromonomer prep + grafting with propylene). DSC (TA Instruments 2910), N2 purge 30 mL/min. Heated to 180-210°C (10 min), cooled at 3°C/min, heated at 10°C/min. Tm measured on 2nd heating.",
    "hierarchical_structure": "Semicrystalline. Multiple melting peaks observed at slow cooling rates due to radial and tangential lamellae.",
    "properties": {
      "Tm": {
        "value": [
          148.5
        ],
        "unit": "°C"
      }
    },
    "analysis_with_hierarchical_structure": {
      "descriptive_text": "The sample consists of a propylene-ethylene copolymer system synthesized via a two-step polymerization process involving the preparation of an ethylene-propylene rubber (EPR) macromonomer followed by grafting with propylene. The material comprises polypropylene (PP) with a number-average molecular weight (Mn) of 34.6 kg/mol and EPR with an Mn of 7.8 kg/mol, where the EPR content is 15.7 wt%. The hierarchical structure is semicrystalline, exhibiting multiple melting peaks attributed to the formation of radial and tangential lamellae, particularly evident at slow cooling rates. Thermal characterization was performed using differential scanning calorimetry (DSC) under a nitrogen purge of 30 mL/min; the protocol involved heating to 180-210°C for 10 minutes, cooling at 3°C/min, and measuring the melting temperature during the second heating scan at 10°C/min.",
      "reasoning_analysis": "Increasing Factors: The semicrystalline nature of the polypropylene backbone provides a stable crystalline lattice, while the controlled cooling rate of 3°C/min during the DSC protocol facilitates the growth of thicker lamellae, thereby elevating the melting temperature. The relatively high molecular weight of the PP component supports chain folding stability within the crystals, and the observation of multiple melting peaks suggests the presence of distinct crystalline populations with varying thermal stabilities. Decreasing Factors: The incorporation of ethylene units and the presence of 15.7 wt% EPR grafts introduce structural defects and topological constraints that disrupt crystal perfection and reduce lamellar stability. Additionally, the low molecular weight of the EPR component increases chain end concentration and free volume in the amorphous regions, which can destabilize the crystalline interface and lower the energy required for melting. Dominant Factor: The crystalline integrity of the polypropylene segments serves as the dominant factor determining the Tm. Although the EPR content and grafting architecture introduce defects that lower the Tm relative to a pure isotactic PP homopolymer, the ability of the PP backbone to form distinct radial and tangential lamellae dictates the primary thermal transition, with the specific thermal history of the second heating scan defining the final observed melting behavior."
    },
    "analysis_without_hierarchical_structure": {
      "descriptive_text": "The sample consists of a propylene-ethylene copolymer system synthesized via a two-step polymerization process involving ethylene-propylene rubber (EPR) macromonomer preparation followed by grafting with propylene. The material comprises a polypropylene component with a number-average molecular weight of 34.6 kg/mol and an EPR phase with a molecular weight of 7.8 kg/mol constituting 15.7 wt% of the total mass. Thermal characterization was performed using differential scanning calorimetry under a nitrogen purge of 30 mL/min, where the sample was heated to 180–210°C for 10 minutes to erase thermal history, cooled at 3°C/min, and reheated at 10°C/min to determine the melting temperature during the second heating cycle.",
      "reasoning_analysis": "Increasing Factors: The presence of the polypropylene backbone provides the fundamental crystalline structure required for a distinct melting transition, while the controlled cooling rate of 3°C/min during the DSC protocol allows for adequate chain reorganization and lamellar thickening compared to rapid quenching methods. Additionally, the erasure of prior thermal history by heating to 180–210°C ensures the measured Tm reflects the intrinsic crystallizability under the defined cooling conditions. Decreasing Factors: The incorporation of ethylene units and the 15.7 wt% EPR phase introduces significant structural irregularities and amorphous content into the system. The grafting architecture disrupts the stereoregularity and packing efficiency of the polypropylene chains, reducing the overall degree of crystallinity and destabilizing the crystal lattice, which inherently depresses the melting temperature relative to a homopolymer. Dominant Factor: The compositional disruption caused by the ethylene comonomer units and the grafted EPR phase qualitatively dominates the thermal behavior. While the moderate cooling rate supports crystal growth, the inherent chemical defects and amorphous dilution fundamentally limit the perfection and thickness of the polypropylene lamellae, resulting in a Tm that is lower than that of a pristine isotactic polypropylene homopolymer processed under identical thermal conditions."
    }
  },
  {
    "doi": "10.1002/app.23046",
    "title": "Differential Scanning Calorimetry of Copolymer of Isotactic Polypropylene Backbone with Grafted Poly(ethylene-co-propylene) Branches",
    "year": 2006,
    "chemical_composition": {
      "repeat_unit_psmiles": null,
      "monomers": [
        {
          "name": "Propylene",
          "smiles": "CC=C",
          "ratio_value": null,
          "ratio_unit": null
        },
        {
          "name": "Ethylene",
          "smiles": "C=C",
          "ratio_value": null,
          "ratio_unit": null
        }
      ],
      "additives": [],
      "is_homopolymer": false
    },
    "processing_history": "Sample 3 (PP Mn 50.1 kg/mol, EPR Mn 6.0 kg/mol, EPR 8.6 wt%). Synthesis: Two-step polymerization (EPR macromonomer prep + grafting with propylene). DSC (TA Instruments 2910), N2 purge 30 mL/min. Heated to 180-210°C (10 min), cooled at 1°C/min, heated at 10°C/min. Tm measured on 2nd heating.",
    "hierarchical_structure": "Semicrystalline. Multiple melting peaks observed at slow cooling rates due to radial and tangential lamellae.",
    "properties": {
      "Tm": {
        "value": [
          149.8
        ],
        "unit": "°C"
      }
    },
    "analysis_with_hierarchical_structure": {
      "descriptive_text": "The sample is a semicrystalline propylene-ethylene copolymer system identified as Sample 3, synthesized via a two-step polymerization process involving the preparation of an ethylene-propylene rubber (EPR) macromonomer followed by grafting with propylene. The material consists of a polypropylene matrix with a number-average molecular weight (Mn) of 50.1 kg/mol containing 8.6 wt% EPR (Mn 6.0 kg/mol). Hierarchical characterization indicates a morphology featuring radial and tangential lamellae, evidenced by multiple melting peaks observed under slow cooling conditions. Thermal analysis was performed using differential scanning calorimetry (TA Instruments 2910) under a nitrogen purge of 30 mL/min, where the sample was heated to 180-210°C for 10 minutes, cooled at 1°C/min, and subsequently heated at 10°C/min to determine the melting temperature during the second heating cycle.",
      "reasoning_analysis": "Increasing Factors: The specific thermal history involving a slow cooling rate of 1°C/min facilitates the formation of thicker and more perfect lamellae, which elevates the melting temperature according to the Gibbs-Thomson equation. Additionally, the relatively high molecular weight of the polypropylene matrix (50.1 kg/mol) minimizes the concentration of chain ends within the crystalline domains, thereby stabilizing the crystal lattice and supporting a higher Tm. Decreasing Factors: The incorporation of ethylene monomers and the presence of EPR grafts (8.6 wt%) introduce structural irregularities and defects into the polypropylene crystal lattice, disrupting chain packing and lowering the equilibrium melting temperature relative to a homopolymer. Furthermore, the amorphous EPR segments attached to the crystallizable PP chains constrain the crystallization process and reduce the overall degree of crystallinity, which can broaden the melting range and depress the peak temperature. Dominant Factor: The crystalline morphology established by the slow cooling rate is the dominant factor influencing the observed Tm behavior. While the ethylene content fundamentally limits the maximum theoretical Tm compared to isotactic polypropylene homopolymer, the specific thermal protocol allows for the development of distinct radial and tangential lamellae with increased thickness. This morphological organization, evidenced by multiple melting peaks, qualitatively dictates the observed thermal response more significantly than the compositional defects alone for this specific processed sample."
    },
    "analysis_without_hierarchical_structure": {
      "descriptive_text": "The sample comprises a polypropylene-based graft copolymer synthesized through a two-step polymerization process involving propylene and ethylene monomers. Specifically, an ethylene-propylene rubber (EPR) macromonomer was prepared and grafted with propylene to yield a material containing 8.6 wt% EPR, with number-average molecular weights of 50.1 kg/mol for the PP phase and 6.0 kg/mol for the EPR phase. Thermal characterization was performed using differential scanning calorimetry under a nitrogen purge, where the specimen was melted between 180 and 210°C for 10 minutes, cooled at a controlled rate of 1°C/min, and reheated at 10°C/min to record the melting temperature during the second heating cycle.",
      "reasoning_analysis": "Increasing Factors: The specific thermal history applied during characterization, particularly the slow cooling rate of 1°C/min, allows sufficient time for polymer chain reorganization and the formation of thicker, more perfect lamellae, which inherently elevates the melting temperature. Additionally, the initial melting step to 210°C erases prior thermal history, ensuring the measured Tm reflects the optimal crystallinity achievable under the controlled cooling conditions. Decreasing Factors: The incorporation of ethylene monomers and the dispersed EPR phase (8.6 wt%) introduce structural defects and irregularities into the polypropylene crystalline lattice. These comonomer units are generally excluded from the PP crystals, reducing the thermodynamic stability of the crystalline phase and hindering chain packing efficiency due to the graft copolymer architecture. Dominant Factor: The compositional disruption caused by the ethylene units and EPR grafts qualitatively dominates the final Tm behavior. While the slow cooling rate promotes crystal perfection, the fundamental reduction in chain regularity imposed by the copolymer structure limits the maximum achievable lamellar thickness, resulting in a melting temperature that is intrinsically lower than that of a pure isotactic polypropylene homopolymer."
    }
  },
  {
    "doi": null,
    "title": "Azopolyesters with Intrinsic Crystallinity and Photoswitchable Reversible Solid-to-Liquid Transitions",
    "year": 2023,
    "chemical_composition": {
      "repeat_unit_psmiles": null,
      "monomers": [
        {
          "name": "Azobenzene-based epoxide 1H",
          "smiles": null,
          "ratio_value": null,
          "ratio_unit": null
        },
        {
          "name": "Phthalic anhydride",
          "smiles": "O=C1OC(=O)c2ccccc12",
          "ratio_value": null,
          "ratio_unit": null
        }
      ],
      "additives": [
        {
          "name": "Enantiopure binaphthol-linked binuclear aluminum complex 2",
          "type": "catalyst",
          "amount_value": null,
          "amount_unit": null
        },
        {
          "name": "PPNCl",
          "type": "cocatalyst",
          "amount_value": null,
          "amount_unit": null
        }
      ],
      "is_homopolymer": false
    },
    "processing_history": "Ring-opening copolymerization (ROCOP) using enantiopure binaphthol-linked binuclear aluminum complex 2 and PPNCl. Tm measured by DSC.",
    "hierarchical_structure": "Isotactic-enriched, semicrystalline.",
    "properties": {
      "Tm": {
        "value": [
          240
        ],
        "unit": "°C"
      }
    },
    "analysis_with_hierarchical_structure": {
      "descriptive_text": "The sample comprises a copolymer synthesized from Azobenzene-based epoxide 1H and Phthalic anhydride via ring-opening copolymerization (ROCOP). The polymerization was catalyzed by an enantiopure binaphthol-linked binuclear aluminum complex 2 in the presence of PPNCl as a cocatalyst. The resulting material possesses an isotactic-enriched, semicrystalline structure, with the melting temperature determined by differential scanning calorimetry (DSC).",
      "reasoning_analysis": "Increasing Factors: The presence of rigid aromatic rings within both the Phthalic anhydride and Azobenzene-based epoxide monomers restricts backbone flexibility, requiring higher thermal energy to disrupt the lattice. Additionally, the isotactic-enriched configuration facilitated by the enantiopure catalyst enhances stereoregularity, promoting efficient chain packing and crystallinity, while pi-pi stacking interactions between aromatic units further strengthen intermolecular cohesion. Decreasing Factors: The copolymer architecture introduces sequence heterogeneity compared to a homopolymer, which can act as defects within the crystal lattice and thermodynamically depress the melting point. Furthermore, the aliphatic ether linkages formed upon epoxide ring-opening introduce flexible points along the chain that may reduce the overall thermal stability of the crystalline domains. Dominant Factor: The high degree of stereoregularity imposed by the enantiopure catalyst system is the dominant factor, as it enables the formation of a stable semicrystalline morphology that allows the rigid aromatic backbone and strong intermolecular interactions to govern the thermal behavior, overriding the melting point depression typically associated with copolymerization."
    },
    "analysis_without_hierarchical_structure": {
      "descriptive_text": "The polymer sample comprises a copolymer synthesized via ring-opening copolymerization (ROCOP) of Azobenzene-based epoxide 1H and Phthalic anhydride. The reaction was catalyzed by an enantiopure binaphthol-linked binuclear aluminum complex 2 with PPNCl serving as the cocatalyst. The melting temperature of the resulting material was characterized using differential scanning calorimetry (DSC).",
      "reasoning_analysis": "Increasing Factors: The incorporation of rigid aromatic structures from both the Phthalic anhydride and the Azobenzene-based epoxide monomers significantly increases backbone stiffness, which thermodynamically favors a higher melting temperature. Additionally, the utilization of an enantiopure binaphthol-linked aluminum catalyst suggests precise stereochemical control during the ring-opening copolymerization, enhancing chain regularity and crystallinity which further drives the Tm upward. Decreasing Factors: The substantial steric bulk associated with the azobenzene moiety may hinder efficient chain packing within the crystal lattice compared to simpler aliphatic epoxides, potentially depressing the Tm. Furthermore, any residual catalyst or cocatalyst species remaining within the polymer matrix could act as impurities that disrupt crystalline domains. Dominant Factor: The combined effect of the rigid aromatic backbone and the high structural regularity imparted by the enantiopure catalyst system qualitatively dominates the thermal behavior, establishing a high melting temperature characteristic of stereoregular aromatic copolyesters, outweighing the potential packing inefficiencies introduced by the bulky azobenzene groups."
    }
  },
  {
    "doi": "10.1002/app.23046",
    "title": "Differential Scanning Calorimetry of Copolymer of Isotactic Polypropylene Backbone with Grafted Poly(ethylene-co-propylene) Branches",
    "year": 2006,
    "chemical_composition": {
      "repeat_unit_psmiles": null,
      "monomers": [
        {
          "name": "Propylene",
          "smiles": "CC=C",
          "ratio_value": null,
          "ratio_unit": null
        },
        {
          "name": "Ethylene",
          "smiles": "C=C",
          "ratio_value": null,
          "ratio_unit": null
        }
      ],
      "additives": [],
      "is_homopolymer": false
    },
    "processing_history": "Sample 3 (PP Mn 50.1 kg/mol, EPR Mn 6.0 kg/mol, EPR 8.6 wt%). Synthesis: Two-step polymerization (EPR macromonomer prep + grafting with propylene). DSC (TA Instruments 2910), N2 purge 30 mL/min. Heated to 180-210°C (10 min), cooled at 0.3°C/min, heated at 10°C/min. Tm measured on 2nd heating.",
    "hierarchical_structure": "Semicrystalline. Multiple melting peaks observed at slow cooling rates due to radial and tangential lamellae.",
    "properties": {
      "Tm": {
        "value": [
          151.1
        ],
        "unit": "°C"
      }
    },
    "analysis_with_hierarchical_structure": {
      "descriptive_text": "The sample is a semicrystalline propylene-ethylene copolymer synthesized via a two-step polymerization process involving the preparation of an ethylene-propylene rubber (EPR) macromonomer followed by grafting with propylene. The material comprises a polypropylene matrix (Mn 50.1 kg/mol) incorporating 8.6 wt% EPR (Mn 6.0 kg/mol). Thermal characterization was conducted using differential scanning calorimetry under a nitrogen purge, where the specimen was heated to 180-210°C, cooled at a controlled rate of 0.3°C/min, and reheated at 10°C/min to record the melting temperature on the second heating cycle. Structural analysis indicates a complex morphology featuring multiple melting peaks, which are attributed to the formation of distinct radial and tangential lamellae influenced by the specific thermal history and graft architecture.",
      "reasoning_analysis": "Increasing Factors: The extremely slow cooling rate of 0.3°C/min during the DSC thermal cycle allows for significant chain reorganization and the growth of thicker, more thermally stable lamellae, which intrinsically drives the observed Tm higher compared to rapidly quenched samples. Additionally, the second heating cycle eliminates prior irregular thermal history, ensuring the measured Tm reflects the crystallinity developed under these controlled conditions. Decreasing Factors: The incorporation of 8.6 wt% EPR grafts introduces ethylene units and topological constraints into the polypropylene matrix, acting as structural defects that disrupt crystal lattice perfection and limit the maximum achievable lamellar thickness relative to isotactic polypropylene homopolymer. The low molecular weight of the EPR component (6.0 kg/mol) may also increase interfacial free volume, potentially reducing the stability of the crystalline regions. Dominant Factor: The controlled thermal history (slow cooling) is the dominant factor influencing the specific Tm behavior observed, as it enables the development of the complex radial and tangential lamellar morphology responsible for the multiple melting peaks, effectively maximizing the melting temperature within the limits imposed by the copolymer composition."
    },
    "analysis_without_hierarchical_structure": {
      "descriptive_text": "The sample comprises a propylene-ethylene copolymer system synthesized via a two-step polymerization process involving the preparation of an ethylene-propylene rubber (EPR) macromonomer followed by grafting with propylene. The material formulation features a polypropylene component with a number-average molecular weight of 50.1 kg/mol and an EPR component with a molecular weight of 6.0 kg/mol constituting 8.6 wt% of the total mass. Thermal characterization was conducted using differential scanning calorimetry on a TA Instruments 2910 under a nitrogen purge of 30 mL/min, where the sample was heated to between 180 and 210°C for 10 minutes, cooled at a controlled rate of 0.3°C/min, and subsequently heated at 10°C/min to measure the melting temperature during the second scan.",
      "reasoning_analysis": "Increasing Factors: The specific thermal history applied during characterization, particularly the extremely slow cooling rate of 0.3°C/min, allows for extensive chain reorganization and the formation of thicker, more thermally stable lamellae, which inherently drives the observed melting temperature higher compared to standard cooling protocols. Additionally, the high molecular weight of the polypropylene component supports chain entanglement that can stabilize the crystalline phase against premature melting. Decreasing Factors: The chemical composition introduces significant structural disruptions; the incorporation of ethylene units and the presence of the amorphous EPR phase act as defects within the polypropylene crystal lattice, reducing stereoregularity and packing efficiency. Furthermore, the grafting architecture imposes topological constraints that hinder the ability of polymer chains to align into perfect crystalline domains, thereby depressing the melting temperature relative to a linear homopolymer. Dominant Factor: While the slow cooling protocol maximizes crystal perfection for this specific sample, the compositional disruption caused by the ethylene content and the amorphous EPR grafts is the dominant factor qualitatively defining the melting behavior. These chemical and architectural defects fundamentally limit the maximum achievable thermal stability of the crystals, ensuring the melting temperature remains lower than that of a pure isotactic polypropylene homopolymer regardless of the favorable thermal history."
    }
  },
  {
    "doi": "10.1002/app.23046",
    "title": "Differential Scanning Calorimetry of Copolymer of Isotactic Polypropylene Backbone with Grafted Poly(ethylene-co-propylene) Branches",
    "year": 2006,
    "chemical_composition": {
      "repeat_unit_psmiles": null,
      "monomers": [
        {
          "name": "Propylene",
          "smiles": "CC=C",
          "ratio_value": null,
          "ratio_unit": null
        },
        {
          "name": "Ethylene",
          "smiles": "C=C",
          "ratio_value": null,
          "ratio_unit": null
        }
      ],
      "additives": [],
      "is_homopolymer": false
    },
    "processing_history": "Sample 4 (PP Mn 34.6 kg/mol, EPR Mn 7.8 kg/mol, EPR 15.7 wt%). Synthesis: Two-step polymerization (EPR macromonomer prep + grafting with propylene). DSC (TA Instruments 2910), N2 purge 30 mL/min. Heated to 180-210°C (10 min), cooled at 10°C/min, heated at 10°C/min. Tm measured on 2nd heating.",
    "hierarchical_structure": "Semicrystalline. Multiple melting peaks observed at slow cooling rates due to radial and tangential lamellae.",
    "properties": {
      "Tm": {
        "value": [
          148.0
        ],
        "unit": "°C"
      }
    },
    "analysis_with_hierarchical_structure": {
      "descriptive_text": "The sample comprises a semicrystalline polypropylene-based system incorporating 15.7 wt% ethylene-propylene rubber (EPR), characterized by number-average molecular weights of 34.6 kg/mol for the polypropylene matrix and 7.8 kg/mol for the EPR component. Synthesized via a two-step polymerization process involving EPR macromonomer preparation followed by grafting with propylene, the material exhibits a complex hierarchical structure marked by multiple melting peaks attributed to the formation of radial and tangential lamellae. Thermal characterization was performed using differential scanning calorimetry under a nitrogen purge, where the sample underwent a thermal cycle of heating to 180-210°C for 10 minutes, cooling at 10°C/min, and reheating at 10°C/min to determine the melting temperature on the second heating scan.",
      "reasoning_analysis": "Increasing Factors: The isotactic polypropylene segments provide the structural regularity required to form crystalline lamellae, establishing the fundamental basis for a distinct melting transition. The standardized thermal history applied during analysis, specifically the melt erase followed by controlled cooling, facilitates the reorganization of polymer chains into stable crystalline morphologies that reflect the inherent crystallization capability of the system. Decreasing Factors: The inclusion of ethylene monomers within the chain structure introduces constitutional defects into the polypropylene crystal lattice, which disrupts chain packing and reduces lamellar thickness consistent with copolymer melting point depression theory. Additionally, the EPR rubber phase acts as a non-crystalline diluent that interferes with crystal growth, while the moderate cooling rate of 10°C/min restricts the time available for the development of thicker, higher-melting lamellae. Dominant Factor: The chemical composition, specifically the presence of ethylene comonomer defects within the crystallizable sequences, qualitatively dominates the melting behavior. Although the thermal protocol standardizes the crystalline morphology, the intrinsic inability of defect-containing chains to pack into thick, stable lamellae results in a melting temperature that is fundamentally lower than that of a pure isotactic polypropylene homopolymer."
    },
    "analysis_without_hierarchical_structure": {
