Repository: hhtrick/HHT-code

# HHT training framework

This directory contains model training, embedding precomputation, inference, article-level baselines and the curated datasets. All commands below assume that the working directory is `train_code/`.

## 3. Datasets and fixed partitions

Each main dataset is a JSON array at `dataset/{property}/{property}.json`. Entries contain source metadata, `chemical_composition`, `processing_history`, `hierarchical_structure`, `properties`, and two generated-analysis objects. Targets are stored as `properties[property]["value"]`; source metadata and target values are not predictive input fields.

| Property | Train | Validation | Test | Total |
|---|---:|---:|---:|---:|

File: train_code/dataset/Tm/Tm.json (part 70 of 200)
[
      "descriptive_text": "The sample is a polypropylene-based copolymer system comprising propylene and ethylene monomers, specifically formulated with a polypropylene matrix having a number-average molecular weight of 34.6 kg/mol and 15.7 wt% ethylene-propylene rubber with a molecular weight of 7.8 kg/mol. It was synthesized via a two-step polymerization process involving EPR macromonomer preparation followed by grafting with propylene. Thermal characterization was performed using differential scanning calorimetry under a nitrogen purge of 30 mL/min, where the specimen was heated to 180-210°C for 10 minutes, cooled at 10°C/min, and reheated at 10°C/min to record the melting temperature during the second heating cycle.",
      "reasoning_analysis": "Increasing Factors: The moderate molecular weight of the polypropylene matrix reduces the concentration of chain ends, which minimizes free volume defects and supports the formation of thermally stable crystals compared to lower molecular weight oligomers. Additionally, the standardized thermal protocol involving a melt erase and controlled cooling during the second heating cycle ensures that the measured Tm reflects the intrinsic crystallizability of the polymer under defined conditions rather than random processing history. Decreasing Factors: The incorporation of 15.7 wt% EPR and ethylene units into the system introduces significant structural irregularities within the polypropylene crystalline lattice. These ethylene sequences act as defects that cannot co-crystallize effectively with isotactic propylene segments, thereby reducing the average lamellar thickness and thermodynamic stability of the crystals. Furthermore, the presence of the amorphous rubbery phase restricts chain mobility during crystallization, hindering the development of perfect crystalline domains. Dominant Factor: The compositional disruption caused by the ethylene comonomer units and the dispersed EPR phase qualitatively dominates the thermal behavior. While the molecular weight and thermal protocol support crystal stability, the intrinsic inability of the ethylene-containing segments to pack efficiently into the polypropylene crystal lattice results in a qualitative depression of the Tm relative to a pure polypropylene homopolymer."
    }
  },
  {
    "doi": null,
    "title": "Thermal, Mechanical and Electrical Studies of Novel Shape Memory Polyurethane/Polyaniline Blends",
    "year": null,
    "chemical_composition": {
      "repeat_unit_psmiles": null,
      "monomers": [
        {
          "name": "Polyethylene oxide",
          "smiles": "OCC",
          "ratio_value": 0.1,
          "ratio_unit": "ratio"
        },
        {
          "name": "Poly(propylene glycol)-block-poly(ethylene glycol)-block-poly(propylene glycol)",
          "smiles": null,
          "ratio_value": 0.9,
          "ratio_unit": "ratio"
        },
        {
          "name": "2,4-toluene diisocyanate",
          "smiles": "CC1=C(N=C=O)C=C(C=C1)N=C=O",
          "ratio_value": null,
          "ratio_unit": null
        }
      ],
      "additives": [
        {
          "name": "Polyaniline",
          "type": "conductive polymer",
          "amount_value": 0.1,
          "amount_unit": "wt%"
        }
      ],
      "is_homopolymer": false
    },
    "processing_history": "In situ polymerization. PEO and PPG-b-PEG-b-PPG (0.1:0.9) dissolved in THF, stirred 1 h at 40 °C. TDI added (NCO/OH = 1.07), refluxed at 60 °C for 3 h. PANI (0.1 wt%) dispersed in THF added, reacted 12 h at 40 °C. Film cast and dried at 60 °C. Tm measured by DSC (Perkin-Elmer Pyris 1) at 10 K/min heating rate under Argon flow (20 mL/min).",
    "hierarchical_structure": "Smooth continuous surface, homogeneous network of PANI in PU matrix observed by SEM. Semicrystalline.",
    "properties": {
      "Tm": {
        "value": [
          59.29
        ],
        "unit": "°C"
      }
    },
    "analysis_with_hierarchical_structure": {
      "descriptive_text": "The sample comprises a semicrystalline polyurethane composite synthesized via in situ polymerization using polyethylene oxide and poly(propylene glycol)-block-poly(ethylene glycol)-block-poly(propylene glycol) in a 0.1:0.9 ratio as soft segment components, reacted with 2,4-toluene diisocyanate at an NCO/OH ratio of 1.07. The synthesis was performed in tetrahydrofuran with reflux at 60 °C, followed by the dispersion and reaction of 0.1 wt% polyaniline for 12 hours at 40 °C, after which the material was cast into a film and dried at 60 °C. Structural characterization reveals a smooth continuous surface with a homogeneous network of polyaniline within the polyurethane matrix, and the melting temperature was evaluated by DSC at a heating rate of 10 K/min under Argon flow.",
      "reasoning_analysis": "Increasing Factors: The incorporation of aromatic 2,4-toluene diisocyanate hard segments facilitates strong intermolecular hydrogen bonding and chain stiffness, which increases the lattice energy required to disrupt the crystalline domains. Additionally, the rigid polyaniline additive may serve as a nucleating agent or restrict segmental mobility at the interface, thereby stabilizing the crystalline structure and driving the Tm upward. Decreasing Factors: The predominant use of poly(propylene glycol) blocks introduces methyl side groups that create steric hindrance and disrupt chain packing symmetry, significantly limiting the crystallinity of the soft segment phase. Furthermore, the slight excess of isocyanate groups may lead to crosslinking that constrains chain reorganization needed for crystal perfection, and residual tetrahydrofuran from the solvent casting process could act as a plasticizer within the amorphous regions. Dominant Factor: The intrinsic cohesive energy of the TDI-based hard segments is the dominant factor enabling the observed semicrystalline melting transition given the predominantly amorphous nature of the soft segment phase; however, the final Tm behavior is qualitatively suppressed relative to a pure hard segment system due to the dilution effect of the PPG-rich matrix and the topological constraints imposed by the polyaniline network and crosslinking."
    },
    "analysis_without_hierarchical_structure": {
      "descriptive_text": "The sample consists of a polyurethane-based composite synthesized via in situ polymerization using polyethylene oxide and poly(propylene glycol)-block-poly(ethylene glycol)-block-poly(propylene glycol) in a 0.1:0.9 ratio as polyol components, reacted with 2,4-toluene diisocyanate at an NCO/OH ratio of 1.07. The polyols were initially dissolved in tetrahydrofuran and stirred at 40 °C for 1 h, followed by the addition of the isocyanate and refluxing at 60 °C for 3 h. Subsequently, 0.1 wt% polyaniline dispersed in tetrahydrofuran was introduced to the mixture and reacted for 12 h at 40 °C. The resulting material was cast into a film and dried at 60 °C, with the melting temperature characterized by differential scanning calorimetry at a heating rate of 10 K/min under an Argon flow of 20 mL/min.",
      "reasoning_analysis": "Increasing Factors: The formation of urethane linkages through the reaction of 2,4-toluene diisocyanate generates rigid hard segments capable of strong intermolecular hydrogen bonding and stacking, which establishes crystalline domains that intrinsically drive the melting temperature higher compared to amorphous soft segments. Additionally, the presence of polyethylene oxide units provides some crystallizable content within the soft phase that can contribute to thermal stability. Decreasing Factors: The high proportion of the poly(propylene glycol)-block-poly(ethylene glycol)-block-poly(propylene glycol) triblock copolymer introduces significant structural irregularity and amorphous character, as the propylene glycol units disrupt efficient chain packing and lattice formation. Furthermore, the solution casting and drying protocol at 60 °C offers limited thermal energy for crystal annealing, potentially resulting in smaller or less thermally stable crystallites compared to melt-processed or higher-temperature annealed samples. Dominant Factor: The chemical architecture defined by the monomer ratios qualitatively dominates the final melting behavior; specifically, the overwhelming presence of the amorphous-prone PPG-based triblock suppresses soft segment crystallinity, rendering the melting temperature primarily dependent on the thermal stability and phase separation efficiency of the TDI-derived hard segment domains."
    }
  },
  {
    "doi": null,
    "title": "Thermal, Mechanical and Electrical Studies of Novel Shape Memory Polyurethane/Polyaniline Blends",
    "year": null,
    "chemical_composition": {
      "repeat_unit_psmiles": null,
      "monomers": [
        {
          "name": "Polyethylene oxide",
          "smiles": "OCC",
          "ratio_value": 0.1,
          "ratio_unit": "ratio"
        },
        {
          "name": "Poly(propylene glycol)-block-poly(ethylene glycol)-block-poly(propylene glycol)",
          "smiles": null,
          "ratio_value": 0.9,
          "ratio_unit": "ratio"
        },
        {
          "name": "2,4-toluene diisocyanate",
          "smiles": "CC1=C(N=C=O)C=C(C=C1)N=C=O",
          "ratio_value": null,
          "ratio_unit": null
        }
      ],
      "additives": [
        {
          "name": "Polyaniline",
          "type": "conductive polymer",
          "amount_value": 0.5,
          "amount_unit": "wt%"
        }
      ],
      "is_homopolymer": false
    },
    "processing_history": "In situ polymerization. PEO and PPG-b-PEG-b-PPG (0.1:0.9) dissolved in THF, stirred 1 h at 40 °C. TDI added (NCO/OH = 1.07), refluxed at 60 °C for 3 h. PANI (0.5 wt%) dispersed in THF added, reacted 12 h at 40 °C. Film cast and dried at 60 °C. Tm measured by DSC (Perkin-Elmer Pyris 1) at 10 K/min heating rate under Argon flow (20 mL/min).",
    "hierarchical_structure": "Well distinct large granular structure of PANI, phase separation, heterogeneous morphology observed by SEM. Semicrystalline.",
    "properties": {
      "Tm": {
        "value": [
          60.64
        ],
        "unit": "°C"
      }
    },
    "analysis_with_hierarchical_structure": {
      "descriptive_text": "The sample comprises a semicrystalline polyurethane system synthesized via in situ polymerization using a mixture of polyethylene oxide (0.1 ratio) and poly(propylene glycol)-block-poly(ethylene glycol)-block-poly(propylene glycol) (0.9 ratio) reacted with 2,4-toluene diisocyanate at an NCO/OH ratio of 1.07. The process involved dissolution in tetrahydrofuran, reflux at 60 °C, and the subsequent incorporation of 0.5 wt% polyaniline dispersed in THF, followed by film casting and drying at 60 °C. Morphological analysis indicates a heterogeneous structure with distinct phase separation and large granular polyaniline domains embedded within the matrix.",
      "reasoning_analysis": "Increasing Factors: The formation of urethane linkages between the diisocyanate and polyols introduces strong intermolecular hydrogen bonding, which significantly increases the cohesive energy density and stabilizes crystalline hard segment domains, thereby driving the Tm upward. Additionally, the inclusion of polyethylene oxide provides crystallizable soft segment sequences that contribute to the overall melting transition. Decreasing Factors: The predominant composition of poly(propylene glycol) blocks introduces methyl side groups that impose steric hindrance, inhibiting efficient chain packing and reducing the overall degree of crystallinity. Furthermore, the processing history involving relatively low thermal treatment (drying at 60 °C) may limit crystal perfection, while the large granular structure of the polyaniline additive acts as a structural defect within the matrix, disrupting the continuity of crystalline lamellae. Dominant Factor: While the hydrogen-bonded hard segments establish the fundamental capacity for melting behavior, the high proportion of amorphous soft segments combined with the heterogeneous morphology induced by the polyaniline aggregates qualitatively dominates the thermal response, limiting the Tm to values governed by the stability of disrupted microphase-separated domains rather than a highly ordered bulk crystal lattice."
    },
    "analysis_without_hierarchical_structure": {
      "descriptive_text": "The sample comprises a polyurethane composite synthesized via in situ polymerization using polyethylene oxide and poly(propylene glycol)-block-poly(ethylene glycol)-block-poly(propylene glycol) in a 0.1:0.9 ratio as soft segment precursors, reacted with 2,4-toluene diisocyanate at an NCO/OH ratio of 1.07. The synthesis was performed in tetrahydrofuran with initial stirring at 40 °C followed by reflux at 60 °C for 3 hours, after which 0.5 wt% polyaniline was dispersed in the solvent and reacted for 12 hours at 40 °C before the mixture was cast into a film and dried at 60 °C. The melting temperature was characterized by differential scanning calorimetry at a heating rate of 10 K/min under an argon flow.",
      "reasoning_analysis": "Increasing Factors: The formation of urethane linkages from the 2,4-toluene diisocyanate reaction creates hard segments capable of strong intermolecular hydrogen bonding, promoting ordered crystalline domains that require elevated thermal energy to melt. Additionally, the inclusion of rigid polyaniline chains imposes constraints on polymer chain mobility within the matrix, which can stabilize crystalline regions and drive the Tm upward. Decreasing Factors: The chemical composition is heavily dominated by poly(propylene glycol) blocks within the triblock copolymer, which are inherently amorphous and disrupt the structural regularity required for extensive crystallization, thereby depressing the melting temperature. Furthermore, the processing history involves drying at a relatively low temperature of 60 °C, which may limit the thermal annealing of hard domains and leave residual tetrahydrofuran solvent acting as a plasticizer to reduce thermal stability. Dominant Factor: While the urethane hard segments provide the primary structural basis for a defined melting transition, the high proportion of amorphous soft segments and the limited thermal history during processing qualitatively dominate the final behavior by restricting the degree of crystallinity and perfection achievable in the hard domains."
    }
  },
  {
    "doi": null,
    "title": "Thermal, Mechanical and Electrical Studies of Novel Shape Memory Polyurethane/Polyaniline Blends",
    "year": null,
    "chemical_composition": {
      "repeat_unit_psmiles": null,
      "monomers": [
        {
          "name": "Polyethylene oxide",
          "smiles": "OCC",
          "ratio_value": 0.1,
          "ratio_unit": "ratio"
        },
        {
          "name": "Poly(propylene glycol)-block-poly(ethylene glycol)-block-poly(propylene glycol)",
          "smiles": null,
          "ratio_value": 0.9,
          "ratio_unit": "ratio"
        },
        {
          "name": "2,4-toluene diisocyanate",
          "smiles": "CC1=C(N=C=O)C=C(C=C1)N=C=O",
          "ratio_value": null,
          "ratio_unit": null
        }
      ],
      "additives": [
        {
          "name": "Polyaniline",
          "type": "conductive polymer",
          "amount_value": 0.3,
          "amount_unit": "wt%"
        }
      ],
      "is_homopolymer": false
    },
    "processing_history": "In situ polymerization. PEO and PPG-b-PEG-b-PPG (0.1:0.9) dissolved in THF, stirred 1 h at 40 °C. TDI added (NCO/OH = 1.07), refluxed at 60 °C for 3 h. PANI (0.3 wt%) dispersed in THF added, reacted 12 h at 40 °C. Film cast and dried at 60 °C. Tm measured by DSC (Perkin-Elmer Pyris 1) at 10 K/min heating rate under Argon flow (20 mL/min).",
    "hierarchical_structure": "PU/PANI blend morphology. Semicrystalline.",
    "properties": {
      "Tm": {
        "value": [
          60.45
        ],
        "unit": "°C"
      }
    },
    "analysis_with_hierarchical_structure": {
      "descriptive_text": "The sample comprises a semicrystalline polyurethane/polyaniline (PU/PANI) blend morphology synthesized via in situ polymerization. The polyurethane matrix was derived from polyethylene oxide (PEO) and poly(propylene glycol)-block-poly(ethylene glycol)-block-poly(propylene glycol) (PPG-b-PEG-b-PPG) in a 0.1:0.9 ratio serving as soft segments, reacted with 2,4-toluene diisocyanate (TDI) at an NCO/OH ratio of 1.07. Synthesis involved dissolving the polyols in tetrahydrofuran (THF) and stirring at 40 °C, followed by TDI addition and refluxing at 60 °C for 3 hours. Subsequently, 0.3 wt% polyaniline (PANI) dispersed in THF was introduced and reacted for 12 hours at 40 °C. The material was processed into a film by casting and drying at 60 °C, with the melting temperature characterized by differential scanning calorimetry at a heating rate of 10 K/min under an Argon flow of 20 mL/min.",
      "reasoning_analysis": "Increasing Factors: The formation of urethane linkages between the polyols and 2,4-toluene diisocyanate introduces strong intermolecular hydrogen bonding within the hard segments, which restricts chain mobility and stabilizes crystalline domains. Additionally, the incorporation of 0.3 wt% polyaniline, a rigid conductive polymer, may serve as a nucleating agent or impose interfacial constraints that hinder chain relaxation, potentially elevating the thermal stability of the crystalline phase. The presence of polyethylene oxide and poly(ethylene glycol) blocks provides specific crystallizable sequences capable of forming ordered lamellae. Decreasing Factors: The high ratio of poly(propylene glycol) blocks (0.9 ratio) relative to polyethylene oxide acts as an amorphous diluent within the soft segment phase, disrupting the regularity of the crystallizable ethylene oxide sequences and depressing the melting point via a copolymer effect. The methyl side groups present in both the poly(propylene glycol) and the toluene diisocyanate introduce steric hindrance that reduces packing efficiency compared to linear analogues. Furthermore, the film casting and drying process at 60 °C may limit the extent of crystal perfection and lamellar thickness compared to higher temperature annealing, while any residual tetrahydrofuran solvent could act as a plasticizer. Dominant Factor: The compositional heterogeneity introduced by the high proportion of amorphous poly(propylene glycol) blocks relative to the crystallizable polyethylene oxide segments is the dominant factor. While hydrogen bonding and the polyaniline additive contribute to structural rigidity, the disruption of the crystalline lattice by the non-crystallizable propylene units qualitatively dictates a lower melting temperature relative to a pure polyethylene oxide homopolymer, defining the thermal behavior of the semicrystalline soft phase."
    },
    "analysis_without_hierarchical_structure": {
      "descriptive_text": "The sample comprises a polyurethane-based composite synthesized via in situ polymerization using polyethylene oxide and poly(propylene glycol)-block-poly(ethylene glycol)-block-poly(propylene glycol) in a 0.1:0.9 ratio as soft segment components, reacted with 2,4-toluene diisocyanate. The synthesis was performed in tetrahydrofuran where the polyols were dissolved and stirred at 40 °C before the addition of 2,4-toluene diisocyanate with an NCO/OH ratio of 1.07, followed by refluxing at 60 °C for 3 hours. Subsequently, 0.3 wt% polyaniline dispersed in tetrahydrofuran was added to the mixture and reacted for 12 hours at 40 °C. The resulting material was cast into a film and dried at 60 °C, with the melting temperature characterized by differential scanning calorimetry at a heating rate of 10 K/min under an argon flow.",
      "reasoning_analysis": "Increasing Factors: The formation of urethane linkages from 2,4-toluene diisocyanate introduces hard segments capable of strong intermolecular hydrogen bonding and domain ordering, which increases the thermal energy required for melting. Additionally, the rigid polyaniline additive restricts polymer chain mobility and may act as a nucleating agent, while the polyethylene oxide component provides crystallizable sequences that establish the baseline melting transition. Decreasing Factors: The high proportion of poly(propylene glycol)-block-poly(ethylene glycol)-block-poly(propylene glycol) (0.9 ratio) introduces amorphous propylene units that disrupt the regularity and packing efficiency of the crystallizable ethylene oxide segments, significantly depressing crystallinity. Furthermore, the solvent casting and drying process at a relatively low temperature of 60 °C may limit crystal perfection compared to higher temperature annealing. Dominant Factor: The compositional disruption caused by the dominant fraction of amorphous polypropylene glycol blocks qualitatively dominates the thermal behavior. While hard segment interactions and the conductive additive provide rigidity, the melting temperature is primarily governed by the crystallinity of the soft segments; thus, the extensive interruption of crystallizable sequences by the PPG blocks drives the Tm lower relative to a pure polyethylene oxide system."
    }
  },
  {
    "doi": null,
    "title": "Thermal, Mechanical and Electrical Studies of Novel Shape Memory Polyurethane/Polyaniline Blends",
    "year": null,
    "chemical_composition": {
      "repeat_unit_psmiles": null,
      "monomers": [
        {
          "name": "Polyethylene oxide",
          "smiles": "OCC",
          "ratio_value": 0.1,
          "ratio_unit": "ratio"
        },
        {
          "name": "Poly(propylene glycol)-block-poly(ethylene glycol)-block-poly(propylene glycol)",
          "smiles": null,
          "ratio_value": 0.9,
          "ratio_unit": "ratio"
        },
        {
          "name": "2,4-toluene diisocyanate",
          "smiles": "CC1=C(N=C=O)C=C(C=C1)N=C=O",
          "ratio_value": null,
          "ratio_unit": null
        }
      ],
      "additives": [
        {
          "name": "Polyaniline",
          "type": "conductive polymer",
          "amount_value": 1,
          "amount_unit": "wt%"
        }
      ],
      "is_homopolymer": false
    },
    "processing_history": "In situ polymerization. PEO and PPG-b-PEG-b-PPG (0.1:0.9) dissolved in THF, stirred 1 h at 40 °C. TDI added (NCO/OH = 1.07), refluxed at 60 °C for 3 h. PANI (1 wt%) dispersed in THF added, reacted 12 h at 40 °C. Film cast and dried at 60 °C. Tm measured by DSC (Perkin-Elmer Pyris 1) at 10 K/min heating rate under Argon flow (20 mL/min).",
    "hierarchical_structure": "Heterogeneous morphology, extensive hydrogen bonding and crosslinking resulted in phase separation observed by SEM. Semicrystalline.",
    "properties": {
      "Tm": {
        "value": [
          61.23
        ],
        "unit": "°C"
      }
    },
    "analysis_with_hierarchical_structure": {
      "descriptive_text": "The sample comprises a semicrystalline polyurethane system synthesized via in situ polymerization using polyethylene oxide and poly(propylene glycol)-block-poly(ethylene glycol)-block-poly(propylene glycol) as soft segments in a 0.1:0.9 ratio, reacted with 2,4-toluene diisocyanate. Polyaniline was incorporated as a conductive additive at 1 wt% during the reaction stage in tetrahydrofuran. The synthesis involved stirring the polyols at 40 °C, followed by the addition of 2,4-toluene diisocyanate with an NCO/OH ratio of 1.07 and refluxing at 60 °C for 3 hours, after which the polyaniline dispersion was added and reacted for 12 hours at 40 °C. The resulting material was cast into a film and dried at 60 °C, yielding a heterogeneous morphology characterized by extensive hydrogen bonding, crosslinking, and phase separation as observed by SEM. The melting behavior was subsequently characterized by DSC at a heating rate of 10 K/min under Argon flow.",
      "reasoning_analysis": "Increasing Factors: The incorporation of 2,4-toluene diisocyanate introduces rigid aromatic rings into the polymer backbone, enhancing chain stiffness and facilitating pi-pi stacking interactions that elevate the energy required for melting. Furthermore, the extensive hydrogen bonding inherent to the urethane linkages increases the cohesive energy density between chains, stabilizing the crystalline domains and driving the Tm upward, while the observed microphase separation allows hard segments to aggregate and order more effectively. Decreasing Factors: The presence of poly(propylene glycol) blocks introduces structural irregularity and amorphous regions that disrupt the continuity of the crystalline lattice, acting to depress the Tm through copolymer depression effects. Additionally, the extensive crosslinking restricts chain mobility and prevents the formation of large, perfect crystallites, which typically lowers the observed melting temperature, and the dispersion of polyaniline particles may act as impurities within the crystal lattice. Dominant Factor: While the soft segment composition and crosslinking introduce disorder, the strong intermolecular hydrogen bonding network combined with the rigidity of the aromatic hard segments qualitatively dominates the thermal behavior, as these interactions create stable physical crosslinks and crystalline domains that sustain a distinct melting transition despite the heterogeneous morphology."
    },
    "analysis_without_hierarchical_structure": {
      "descriptive_text": "A polyurethane composite was synthesized via in situ polymerization using polyethylene oxide and poly(propylene glycol)-block-poly(ethylene glycol)-block-poly(propylene glycol) in a 0.1:0.9 ratio as the polyol components, reacted with 2,4-toluene diisocyanate in tetrahydrofuran. The polyols were dissolved and stirred at 40 °C for 1 h prior to the addition of the diisocyanate with an NCO/OH ratio of 1.07, followed by refluxing at 60 °C for 3 h. Polyaniline was subsequently dispersed in the mixture and reacted for 12 h at 40 °C before the material was cast into a film and dried at 60 °C. The melting temperature was characterized by differential scanning calorimetry at a heating rate of 10 K/min under an Argon flow.",
      "reasoning_analysis": "Increasing Factors: The formation of urethane linkages from the reaction with 2,4-toluene diisocyanate introduces strong intermolecular hydrogen bonding, which promotes hard segment aggregation and crystalline domain formation, inherently driving the Tm higher. Additionally, the presence of polyethylene oxide and poly(ethylene glycol) blocks within the soft segment provides crystallizable regions that contribute to the melting transition, while the thermal treatment during reflux and drying facilitates segmental rearrangement and ordering. Decreasing Factors: The dominant proportion of poly(propylene glycol) blocks introduces methyl side groups that create steric hindrance and irregularity, significantly disrupting chain packing and reducing overall crystallinity compared to pure polyethylene oxide systems. Furthermore, the NCO/OH ratio of 1.07 indicates an excess of isocyanate which may lead to branching or crosslinking, restricting the chain mobility required for crystal growth, and the solvent casting process may kinetically trap the polymer in a less ordered state. Dominant Factor: The structural disruption caused by the high content of amorphous poly(propylene glycol) segments combined with the potential network formation from the excess isocyanate qualitatively dominates the thermal behavior, limiting the extent of crystalline perfection and suppressing the Tm relative to a fully linear, highly crystalline polyurethane analog."
    }
  },
  {
    "doi": "10.1080/10601325.2012.649199",
    "title": "Synthesis and Characterization of Novel Trifunctionalized Monomer and their Polymer by Radiation Induced Polymerization",
    "year": 2012,
    "chemical_composition": {
      "repeat_unit_psmiles": null,
      "monomers": [
        {
          "name": "Tri (p-N-phenyl acrylamido) methanol",
          "smiles": "OC(c1ccc(NC(=O)C=C)cc1)(c2ccc(NC(=O)C=C)cc2)c3ccc(NC(=O)C=C)cc3",
          "ratio_value": 100,
          "ratio_unit": "mol%"
        }
      ],
      "additives": [],
      "is_homopolymer": true
    },
    "processing_history": "Radiation polymerization of PAM monomer in THF using gamma-rays from 60Co source (100 kGy, 4 kGy/h) under nitrogen. Precipitated in ethanol, dried at 40°C. Tm measured by DSC (Perkin Elmer DSC-7) at 10 °C/min under N2 atmosphere.",
    "hierarchical_structure": "Crosslinked network structure. Corresponds to lower molecular weight fraction (Retention time 19.375 min, Mw 8.35 x 10^4 Da).",
    "properties": {
      "Tm": {
        "value": [
          211.0
        ],
        "unit": "°C"
      }
    },
    "analysis_with_hierarchical_structure": {
      "descriptive_text": "The sample comprises a homopolymer derived from Tri (p-N-phenyl acrylamido) methanol monomers, characterized by a crosslinked network structure and a weight-average molecular weight (Mw) of 8.35 x 10^4 Da corresponding to the lower molecular weight fraction. Synthesis was conducted via radiation polymerization in tetrahydrofuran using gamma-rays from a 60Co source at a total dose of 100 kGy under nitrogen, followed by precipitation in ethanol and drying at 40°C. The melting temperature was subsequently evaluated using differential scanning calorimetry at a heating rate of 10 °C/min under a nitrogen atmosphere.",
      "reasoning_analysis": "Increasing Factors: The chemical structure features bulky phenyl rings and amide groups, where the phenyl rings provide backbone rigidity through steric hindrance and the amide groups enable strong intermolecular hydrogen bonding, both of which stabilize the crystalline phase and energetically drive the Tm upward. Decreasing Factors: The processing history involving gamma-ray irradiation created a crosslinked network structure that restricts chain rearrangement necessary for perfect crystallization, thereby depressing the Tm compared to a linear counterpart. Furthermore, the sample represents the lower molecular weight fraction, meaning a higher density of chain ends acts as lattice defects that reduce crystal stability, and the precipitation method may result in less thermodynamically stable crystalline morphologies compared to slow cooling from the melt. Dominant Factor: While the crosslinked network and lower molecular weight fraction introduce defects that suppress the melting point, the intrinsic thermal stability provided by the dense hydrogen bonding network and rigid aromatic backbone qualitatively dominates the final Tm behavior, ensuring a distinct melting transition despite the topological constraints."
    },
    "analysis_without_hierarchical_structure": {
      "descriptive_text": "The sample comprises a homopolymer derived from Tri (p-N-phenyl acrylamido) methanol monomers. Synthesis was achieved via radiation polymerization in tetrahydrofuran using gamma-rays from a 60Co source at a total dose of 100 kGy and a dose rate of 4 kGy/h under a nitrogen atmosphere. The resulting polymer was precipitated in ethanol and dried at 40°C. The melting temperature was characterized using differential scanning calorimetry (Perkin Elmer DSC-7) at a heating rate of 10 °C/min under nitrogen flow.",
      "reasoning_analysis": "Increasing Factors: The chemical composition features acrylamido groups capable of forming strong intermolecular hydrogen bonds and bulky phenyl rings that impart backbone rigidity; both factors significantly restrict chain mobility and increase the cohesive energy density, thereby driving the Tm upward. Decreasing Factors: The processing history involves radiation polymerization of a trifunctional monomer, which likely induces crosslinking that disrupts crystalline order and restricts the chain reorganization necessary for melting, potentially lowering the observed Tm. Additionally, drying at 40°C is below the boiling points of THF and ethanol, suggesting residual solvent may remain to act as a plasticizer, increasing free volume and depressing the Tm. Dominant Factor: The intrinsic cohesive energy provided by the dense hydrogen bonding network of the acrylamido groups qualitatively dominates the thermal behavior, establishing the fundamental energy barrier for melting, although the crosslinked architecture and potential residual solvent introduce defects that modulate the sharpness and exact position of the transition relative to a linear, fully dried analog."
    }
  },
  {
    "doi": null,
    "title": "Thickness Dependence of the Melting Temperature of Thin Polymer Films",
    "year": 2000,
    "chemical_composition": {
      "repeat_unit_psmiles": null,
      "monomers": [
        {
          "name": "Ethylene",
          "smiles": "C=C",
          "ratio_value": null,
          "ratio_unit": null
        },
        {
          "name": "Vinyl Acetate",
          "smiles": "CC(=O)OC=C",
          "ratio_value": 25,
          "ratio_unit": "wt%"
        }
      ],
      "additives": [],
      "is_homopolymer": false
    },
    "processing_history": "EVA25 (Mw = 150,000 g/mol) purchased from Aldrich. Bulk sample Tm measured by DSC at 1 °C/min scanning rate.",
    "hierarchical_structure": "Bulk semicrystalline polymer.",
    "properties": {
      "Tm": {
        "value": [
          76
        ],
        "unit": "°C"
      }
    },
    "analysis_with_hierarchical_structure": {
      "descriptive_text": "The sample is a bulk semicrystalline ethylene-vinyl acetate (EVA) copolymer sourced commercially from Aldrich with a weight-average molecular weight (Mw) of 150,000 g/mol. The chemical composition comprises ethylene and vinyl acetate monomers, with the vinyl acetate content specified at 25 wt%, and no additional additives or fillers were incorporated. Thermal characterization was performed on the bulk material using differential scanning calorimetry (DSC) at a scanning rate of 1 °C/min to determine the melting behavior.",
      "reasoning_analysis": "Increasing Factors: The relatively high molecular weight (150,000 g/mol) minimizes the concentration of chain ends, which act as defects within the crystalline lattice, thereby stabilizing the lamellar thickness and supporting a higher melting temperature compared to lower molecular weight oligomers. Additionally, the semicrystalline nature confirms the presence of sufficient ethylene sequence lengths to form stable crystallites. Decreasing Factors: The incorporation of 25 wt% vinyl acetate comonomer introduces bulky acetate side groups that are excluded from the polyethylene crystal lattice, causing significant structural disruption. According to copolymer melting point depression theory, these non-crystallizable units reduce the chemical potential of the crystalline phase and limit the achievable lamellar thickness, substantially lowering the Tm relative to homopolymer polyethylene. Dominant Factor: The comonomer effect is the dominant factor governing the thermal behavior; the high concentration of vinyl acetate units drastically disrupts chain packing and crystallinity, qualitatively overriding the stabilizing influence of the high molecular weight and resulting in a melting temperature significantly lower than that of pristine high-density polyethylene."
    },
    "analysis_without_hierarchical_structure": {
      "descriptive_text": "The sample consists of an ethylene-vinyl acetate (EVA) copolymer containing 25 wt% vinyl acetate monomer units, obtained commercially from Aldrich with a molecular weight of 150,000 g/mol. The melting temperature was characterized using differential scanning calorimetry (DSC) on a bulk sample at a scanning rate of 1 °C/min.",
      "reasoning_analysis": "Increasing Factors: The high molecular weight of 150,000 g/mol minimizes end-group effects that typically depress melting temperatures in lower molecular weight oligomers, supporting stable lamellar formation. Additionally, the slow DSC scanning rate of 1 °C/min reduces thermal lag and allows for melting-recrystallization phenomena during heating, which can shift the observed melting peak to higher temperatures compared to faster kinetic scans. Decreasing Factors: The incorporation of 25 wt% vinyl acetate comonomer units introduces significant steric bulk and chemical irregularity into the polyethylene backbone. These acetate groups are excluded from the crystal lattice, acting as defects that reduce the average lamellar thickness and disrupt chain packing efficiency, thereby causing a substantial thermodynamic depression in the melting temperature relative to pure polyethylene. Dominant Factor: The compositional effect of the vinyl acetate content is the dominant factor governing the Tm. The thermodynamic penalty imposed by incorporating 25 wt% of non-crystallizable comonomer units overwhelmingly dictates a lower melting temperature compared to linear polyethylene, superseding the minor stabilizing effects of molecular weight or measurement kinetics."
    }
  },
  {
    "doi": "10.1080/10601325.2012.649199",
    "title": "Synthesis and Characterization of Novel Trifunctionalized Monomer and their Polymer by Radiation Induced Polymerization",
    "year": 2012,
    "chemical_composition": {
      "repeat_unit_psmiles": null,
      "monomers": [
        {
          "name": "Tri (p-N-phenyl acrylamido) methanol",
          "smiles": "OC(c1ccc(NC(=O)C=C)cc1)(c2ccc(NC(=O)C=C)cc2)c3ccc(NC(=O)C=C)cc3",
          "ratio_value": 100,
          "ratio_unit": "mol%"
        }
      ],
      "additives": [],
      "is_homopolymer": true
    },
    "processing_history": "Radiation polymerization of PAM monomer in THF using gamma-rays from 60Co source (100 kGy, 4 kGy/h) under nitrogen. Precipitated in ethanol, dried at 40°C. Tm measured by DSC (Perkin Elmer DSC-7) at 10 °C/min under N2 atmosphere.",
    "hierarchical_structure": "Crosslinked network structure. Corresponds to higher molecular weight fraction (Retention time 10.952 min, Mw 4.19 x 10^6 Da).",
    "properties": {
      "Tm": {
        "value": [
          272.5
        ],
        "unit": "°C"
      }
    },
    "analysis_with_hierarchical_structure": {
      "descriptive_text": "The sample is a crosslinked homopolymer network derived from Tri (p-N-phenyl acrylamido) methanol monomers, exhibiting a high molecular weight fraction with a weight-average molecular weight (Mw) of 4.19 x 10^6 Da. Synthesis was conducted via radiation polymerization in tetrahydrofuran using gamma-rays from a 60Co source at a total dose of 100 kGy under nitrogen, followed by precipitation in ethanol and drying at 40°C. The melting temperature was characterized by differential scanning calorimetry at a heating rate of 10 °C/min under a nitrogen atmosphere.",
