Repository: hhtrick/HHT-code

# HHT training framework

This directory contains model training, embedding precomputation, inference, article-level baselines and the curated datasets. All commands below assume that the working directory is `train_code/`.

## 3. Datasets and fixed partitions

Each main dataset is a JSON array at `dataset/{property}/{property}.json`. Entries contain source metadata, `chemical_composition`, `processing_history`, `hierarchical_structure`, `properties`, and two generated-analysis objects. Targets are stored as `properties[property]["value"]`; source metadata and target values are not predictive input fields.

| Property | Train | Validation | Test | Total |
|---|---:|---:|---:|---:|

File: train_code/dataset/Tm/Tm.json (part 71 of 200)
[
      "reasoning_analysis": "Increasing Factors: The chemical structure features multiple amide groups capable of forming strong intermolecular hydrogen bonds, which significantly increase the cohesive energy density and lattice stability, thereby driving the Tm upward. Additionally, the presence of bulky phenyl rings introduces steric hindrance that restricts backbone rotation, enhancing chain stiffness and contributing to a higher melting temperature. The high molecular weight of the soluble fraction ensures that chain end effects are negligible, maintaining the intrinsic thermal properties of the polymer backbone. Decreasing Factors: The formation of a crosslinked network structure imposes topological constraints that hinder the chain folding and packing necessary for crystallization, which can suppress the degree of crystallinity and potentially lower the observed Tm due to crystal imperfection. Furthermore, the relatively low drying temperature of 40°C during processing may limit thermal annealing, resulting in less perfect crystallites that melt at lower temperatures according to the Thomson-Gibbs equation. Dominant Factor: While the crosslinked network restricts macroscopic chain mobility, the strong intermolecular hydrogen bonding capability of the acrylamido groups is the dominant factor governing the thermal stability of the crystalline domains that do form, establishing a high baseline Tm that persists despite the topological constraints imposed by the radiation-induced network."
    },
    "analysis_without_hierarchical_structure": {
      "descriptive_text": "The sample consists of a homopolymer derived from Tri (p-N-phenyl acrylamido) methanol monomers. The material was synthesized via radiation polymerization in tetrahydrofuran (THF) utilizing gamma-rays from a 60Co source at a total dose of 100 kGy and a dose rate of 4 kGy/h under a nitrogen atmosphere. Following synthesis, the polymer was precipitated in ethanol and dried at 40°C. The melting temperature was subsequently characterized using differential scanning calorimetry (Perkin Elmer DSC-7) at a heating rate of 10 °C/min under a nitrogen purge.",
      "reasoning_analysis": "Increasing Factors: The chemical composition features amide linkages capable of forming strong intermolecular hydrogen bonds, which significantly stabilize the crystal lattice and drive the Tm upward. Additionally, the presence of phenyl rings within the monomer structure introduces backbone stiffness and restricted rotational freedom, further requiring higher thermal energy to disrupt the ordered state. Decreasing Factors: The trifunctional nature of the Tri (p-N-phenyl acrylamido) methanol monomer introduces significant steric bulk via the triphenyl methanol core, which hinders efficient chain packing and crystallinity. Furthermore, the radiation polymerization process using gamma-rays on a multifunctional monomer carries a high probability of crosslinking, which restricts chain mobility and folding necessary for melting transitions. The mild drying temperature of 40°C may also leave residual solvent molecules acting as plasticizers, increasing free volume and depressing the Tm. Dominant Factor: While the steric hindrance and potential crosslinking impose significant constraints on crystallinity, the strong intermolecular hydrogen bonding network inherent to the amide functionalities is the dominant factor that enables the formation of a stable crystalline phase, thereby establishing the primary thermal barrier observed as the Tm."
    }
  },
  {
    "doi": "10.1002/app.23046",
    "title": "Differential Scanning Calorimetry of Copolymer of Isotactic Polypropylene Backbone with Grafted Poly(ethylene-co-propylene) Branches",
    "year": 2006,
    "chemical_composition": {
      "repeat_unit_psmiles": null,
      "monomers": [
        {
          "name": "Propylene",
          "smiles": "CC=C",
          "ratio_value": null,
          "ratio_unit": null
        },
        {
          "name": "Ethylene",
          "smiles": "C=C",
          "ratio_value": null,
          "ratio_unit": null
        }
      ],
      "additives": [],
      "is_homopolymer": false
    },
    "processing_history": "Sample 5 (PP Mn 34.4 kg/mol, EPR Mn 11.2 kg/mol, EPR 16.1 wt%). Synthesis: Two-step polymerization (EPR macromonomer prep + grafting with propylene). DSC (TA Instruments 2910), N2 purge 30 mL/min. Heated to 180-210°C (10 min), cooled at 3°C/min, heated at 10°C/min. Tm measured on 2nd heating.",
    "hierarchical_structure": "Semicrystalline. Multiple melting peaks observed at slow cooling rates due to radial and tangential lamellae.",
    "properties": {
      "Tm": {
        "value": [
          150.2
        ],
        "unit": "°C"
      }
    },
    "analysis_with_hierarchical_structure": {
      "descriptive_text": "The sample consists of a semicrystalline propylene-ethylene copolymer system synthesized via a two-step polymerization process involving the preparation of an ethylene-propylene rubber (EPR) macromonomer followed by grafting with propylene. The material comprises a polypropylene matrix with a number-average molecular weight (Mn) of 34.4 kg/mol and an EPR phase with an Mn of 11.2 kg/mol, constituting 16.1 wt% of the total composition. Structural characterization reveals the presence of multiple melting peaks attributed to the formation of radial and tangential lamellae, particularly evident under slow cooling conditions. Thermal analysis was conducted using differential scanning calorimetry (DSC) under a nitrogen purge, where the sample was heated to 180-210°C, cooled at 3°C/min, and subsequently heated at 10°C/min to measure the melting temperature during the second heating cycle.",
      "reasoning_analysis": "Increasing Factors: The semicrystalline nature of the polypropylene matrix allows for the formation of stable isotactic crystalline domains, which intrinsically establishes a high baseline melting temperature. Furthermore, the processing history specifies a controlled cooling rate of 3°C/min during the DSC protocol; this relatively slow cooling facilitates chain reorganization and the growth of thicker lamellae, thermodynamically driving the observed Tm higher compared to rapidly quenched samples. Decreasing Factors: The incorporation of 16.1 wt% ethylene-propylene rubber (EPR) introduces comonomer units and amorphous regions that act as defects within the overall system, potentially disrupting the perfection of the PP crystal lattice and causing melting point depression via impurity exclusion. Additionally, the observation of multiple melting peaks indicates a distribution of lamellar thicknesses, where thinner, less stable tangential lamellae contribute to lower-temperature melting events that broaden the transition. Dominant Factor: The intrinsic crystallinity of the polypropylene matrix serves as the primary determinant of the melting behavior; however, the controlled thermal history allowing for lamellar thickening qualitatively dominates the specific Tm observed, outweighing the depressive effects of the EPR phase which remains largely segregated from the crystalline PP domains."
    },
    "analysis_without_hierarchical_structure": {
      "descriptive_text": "The sample comprises a propylene-based copolymer system containing 16.1 wt% ethylene-propylene rubber (EPR) with a polypropylene (PP) molecular weight of 34.4 kg/mol and EPR molecular weight of 11.2 kg/mol. It was synthesized via a two-step polymerization process involving EPR macromonomer preparation followed by grafting with propylene. Thermal analysis was performed using differential scanning calorimetry under a nitrogen purge, where the specimen was heated to 180-210°C for 10 minutes, cooled at 3°C/min, and reheated at 10°C/min, with the melting temperature recorded during the second heating cycle.",
      "reasoning_analysis": "Increasing Factors: The processing history specifies a controlled cooling rate of 3°C/min prior to the measurement scan, which facilitates the formation of thicker and more perfect lamellar crystals compared to rapid quenching, thereby supporting a higher observed melting temperature. Additionally, the second heating cycle eliminates variable thermal history from initial processing, allowing the Tm to reflect the intrinsic crystalline stability formed under the controlled DSC cooling conditions. Decreasing Factors: The chemical composition includes ethylene units within the EPR component and potentially incorporated into the polypropylene sequences during grafting; these ethylene units act as structural defects within the PP crystal lattice, disrupting chain packing and reducing lamellar thickness. Furthermore, the grafting architecture may impose topological constraints on the crystallizing PP chains, limiting their ability to organize into highly stable crystalline domains. Dominant Factor: The chemical composition, specifically the presence of ethylene-derived structural irregularities within the polypropylene matrix, is the dominant factor qualitatively depressing the Tm relative to a pure isotactic polypropylene homopolymer, as the thermodynamic penalty of comonomer inclusion outweighs the crystalline perfection gained from the controlled cooling rate."
    }
  },
  {
    "doi": null,
    "title": "Structural, microstructural and electrochemical properties of dispersed-type polymer nanocomposite films",
    "year": 2018,
    "chemical_composition": {
      "repeat_unit_psmiles": null,
      "monomers": [
        {
          "name": "Ethylene oxide",
          "smiles": "C1CO1",
          "ratio_value": null,
          "ratio_unit": null
        },
        {
          "name": "Vinyl chloride",
          "smiles": "C=CCl",
          "ratio_value": null,
          "ratio_unit": null
        }
      ],
      "additives": [
        {
          "name": "LiPF6",
          "type": "salt",
          "amount_value": 8,
          "amount_unit": "O/Li ratio"
        },
        {
          "name": "TiO2",
          "type": "filler",
          "amount_value": 1,
          "amount_unit": "wt%"
        }
      ],
      "is_homopolymer": false
    },
    "processing_history": "Solution-cast technique. PEO and PVC dissolved in THF, LiPF6 added (O/Li=8), TiO2 (1 wt.%) added, stirred, sonicated, cast, dried at 60 °C for 24 h in vacuum. Tm measured by DSC (DSC-Sirius 3500) at 10 °C/min from -100 to 100 °C under N2/Ar atmosphere.",
    "hierarchical_structure": "Semicrystalline. Crystallinity (Xc) = 41.71%.",
    "properties": {
      "Tm": {
        "value": [
          67
        ],
        "unit": "°C"
      }
    },
    "analysis_with_hierarchical_structure": {
      "descriptive_text": "The sample is a semicrystalline composite system comprising ethylene oxide and vinyl chloride components, incorporating lithium hexafluorophosphate (LiPF6) salt at an O/Li ratio of 8 and 1 wt% titanium dioxide (TiO2) filler. Prepared via a solution-cast technique, the constituents were dissolved in tetrahydrofuran (THF), followed by the addition of the salt and filler, vigorous stirring, and sonication to ensure homogeneity. The resulting mixture was cast and dried under vacuum at 60 °C for 24 hours to remove residual solvent. Structural characterization reveals a crystallinity degree of 41.71%, and the melting behavior was subsequently evaluated using differential scanning calorimetry (DSC) at a heating rate of 10 °C/min under an inert nitrogen/argon atmosphere.",
      "reasoning_analysis": "Increasing Factors: The inclusion of 1 wt% TiO2 filler serves as a heterogeneous nucleating agent which can promote crystal formation and potentially restrict segmental mobility at the polymer-filler interface, contributing to thermal stability. Additionally, the rigorous vacuum drying process ensures the removal of the THF solvent, preventing residual solvent plasticization that would otherwise significantly depress the melting temperature. The inherent semicrystalline nature of the poly(ethylene oxide) segments provides the fundamental structural basis for a distinct melting transition. Decreasing Factors: The complexation of Li+ ions from the LiPF6 salt with the ether oxygens in the ethylene oxide units disrupts the regularity of the polymer chains, hindering tight packing within the crystal lattice and lowering the thermodynamic stability of the crystallites. Furthermore, the presence of vinyl chloride components introduces structural irregularity and dilution effects within the matrix, which reduces the effective lamellar thickness. The drying temperature of 60 °C is relatively low for annealing, potentially limiting the degree of crystal perfection and lamellar thickening compared to higher temperature thermal treatments. Dominant Factor: The dominant factor influencing the Tm is the strong coordination interaction between the lithium salt and the polymer backbone. While the filler and solvent removal support structural integrity, the disruption of the crystalline lattice caused by the ion-dipole interactions and the compositional heterogeneity from the vinyl chloride component qualitatively drives the Tm lower relative to a neat, high-molecular-weight poly(ethylene oxide) homopolymer, despite the observed high degree of bulk crystallinity."
    },
    "analysis_without_hierarchical_structure": {
      "descriptive_text": "The sample comprises a composite system based on poly(ethylene oxide) and poly(vinyl chloride), incorporating lithium hexafluorophosphate (LiPF6) salt at an O/Li ratio of 8 and titanium dioxide (TiO2) filler at 1 wt%. The material was prepared via a solution-cast technique wherein the polymers were dissolved in tetrahydrofuran (THF), followed by the addition of the salt and filler. The mixture was stirred and sonicated to ensure homogeneity before casting and drying under vacuum at 60 °C for 24 hours. The melting temperature was subsequently characterized using differential scanning calorimetry (DSC) at a heating rate of 10 °C/min under a nitrogen/argon atmosphere over a temperature range of -100 to 100 °C.",
      "reasoning_analysis": "Increasing Factors: The incorporation of TiO2 filler may serve as a heterogeneous nucleating agent, potentially enhancing crystallite stability, while the rigorous vacuum drying at 60 °C effectively removes residual THF solvent, eliminating plasticization effects that would otherwise depress the melting temperature. Decreasing Factors: The blending of poly(ethylene oxide) with poly(vinyl chloride) introduces structural heterogeneity and amorphous domains that disrupt the regularity required for PEO crystallization. Additionally, the coordination of Li+ ions from the LiPF6 salt with the ether oxygens of the PEO backbone interferes with chain packing and lattice stability, significantly driving the Tm down. Dominant Factor: The thermodynamic disruption of the crystalline lattice induced by the lithium salt complexation, compounded by the morphological disruption from the PVC blend, qualitatively dominates over the nucleating influence of the filler and the benefits of solvent removal, establishing a strong directional pressure toward a reduced melting temperature relative to the pure crystalline polymer."
    }
  },
  {
    "doi": null,
    "title": "Structural, microstructural and electrochemical properties of dispersed-type polymer nanocomposite films",
    "year": 2018,
    "chemical_composition": {
      "repeat_unit_psmiles": null,
      "monomers": [
        {
          "name": "Ethylene oxide",
          "smiles": "C1CO1",
          "ratio_value": null,
          "ratio_unit": null
        },
        {
          "name": "Vinyl chloride",
          "smiles": "C=CCl",
          "ratio_value": null,
          "ratio_unit": null
        }
      ],
      "additives": [],
      "is_homopolymer": false
    },
    "processing_history": "Solution-cast technique. PEO and PVC dissolved in THF, stirred, cast, dried at 60 °C for 24 h in vacuum. Tm measured by DSC (DSC-Sirius 3500) at 10 °C/min from -100 to 100 °C under N2/Ar atmosphere.",
    "hierarchical_structure": "Semicrystalline. Crystallinity (Xc) = 92.97%.",
    "properties": {
      "Tm": {
        "value": [
          78
        ],
        "unit": "°C"
      }
    },
    "analysis_with_hierarchical_structure": {
      "descriptive_text": "The sample comprises a semicrystalline copolymer system derived from ethylene oxide and vinyl chloride monomers, exhibiting a remarkably high degree of crystallinity (Xc) of 92.97%. The material was fabricated via a solution-cast technique, wherein the polymer components were dissolved in tetrahydrofuran (THF), stirred, and cast, followed by drying at 60 °C for 24 hours under vacuum. Thermal characterization was performed using differential scanning calorimetry (DSC) at a heating rate of 10 °C/min ranging from -100 to 100 °C under a nitrogen/argon atmosphere.",
      "reasoning_analysis": "Increasing Factors: The exceptionally high crystallinity (92.97%) indicates the formation of thick, highly ordered lamellae, which thermodynamically stabilizes the crystal phase and drives the Tm upward according to the Gibbs-Thomson equation. Additionally, the processing history involving drying at 60 °C acts as a thermal annealing step, promoting chain reorganization and crystal perfection, while the vacuum treatment ensures the removal of residual THF solvent, preventing plasticization that would otherwise lower the Tm. Decreasing Factors: The multi-component composition involving ethylene oxide and vinyl chloride units introduces structural irregularities and comonomer defects into the crystal lattice compared to a pure homopolymer, leading to melting point depression as described by Flory's theory for copolymers. Furthermore, if the solution-cast process resulted in any kinetic trapping of amorphous regions despite the high overall crystallinity, these defects could slightly destabilize the crystalline domains. Dominant Factor: The structural perfection evidenced by the extreme crystallinity value and the thermal annealing during processing qualitatively dominate the final Tm behavior. While the copolymer composition inherently sets a lower baseline Tm compared to pure poly(ethylene oxide), the high degree of order and crystal thickening achieved through the specific thermal history maximizes the thermal stability of the existing crystalline phase, pushing the observed Tm toward the upper limit achievable for this specific chemical system."
    },
    "analysis_without_hierarchical_structure": {
      "descriptive_text": "The sample consists of a polymeric blend derived from ethylene oxide and vinyl chloride monomers, specifically prepared using poly(ethylene oxide) and poly(vinyl chloride). The material was fabricated via a solution-cast technique where the polymers were dissolved in tetrahydrofuran, stirred, and cast, followed by drying at 60 °C for 24 hours under vacuum to remove residual solvent. Thermal analysis was conducted to determine the melting temperature using differential scanning calorimetry with a DSC-Sirius 3500 instrument at a heating rate of 10 °C/min ranging from -100 to 100 °C under a nitrogen/argon atmosphere.",
      "reasoning_analysis": "Increasing Factors: The inclusion of poly(ethylene oxide) provides the necessary semi-crystalline architecture to exhibit a melting transition, where chain regularity allows for lamellar formation. Specific dipole-dipole interactions between the ether oxygen atoms of the poly(ethylene oxide) and the chlorine atoms of the poly(vinyl chloride) may enhance interchain cohesion, potentially stabilizing the crystalline phase against thermal disruption. Decreasing Factors: The blending of semi-crystalline poly(ethylene oxide) with amorphous poly(vinyl chloride) introduces a thermodynamic dilution effect that disrupts chain packing and reduces the size and perfection of crystallites, thereby depressing the melting point. Additionally, the processing history involves drying at 60 °C, which is near the typical melting region of poly(ethylene oxide), potentially limiting crystal growth, and any residual tetrahydrofuran solvent would act as a plasticizer to increase free volume and lower the transition temperature. Dominant Factor: The dilution and disruption of the crystalline lattice caused by the amorphous poly(vinyl chloride) component is the dominant factor. This miscibility-induced reduction in crystallinity qualitatively drives the melting temperature lower compared to the pristine semi-crystalline polymer, outweighing the effects of specific intermolecular interactions."
    }
  },
  {
    "doi": null,
    "title": "Thickness Dependence of the Melting Temperature of Thin Polymer Films",
    "year": 2000,
    "chemical_composition": {
      "repeat_unit_psmiles": null,
      "monomers": [
        {
          "name": "Ethylene",
          "smiles": "C=C",
          "ratio_value": null,
          "ratio_unit": null
        },
        {
          "name": "Vinyl Acetate",
          "smiles": "CC(=O)OC=C",
          "ratio_value": 25,
          "ratio_unit": "wt%"
        }
      ],
      "additives": [],
      "is_homopolymer": false
    },
    "processing_history": "EVA25 (Mw = 150,000 g/mol) purchased from Aldrich. Thin films prepared by spin-coating toluene solutions at 2000 rpm for 40 s on Si wafer, dried in desiccator for 2 d. Tm measured by ellipsometry at 1 °C/min heating rate between 35 °C and 115 °C. Film thickness 495 Å.",
    "hierarchical_structure": "Thin film on Si wafer, thickness 495 Å.",
    "properties": {
      "Tm": {
        "value": [
          70
        ],
        "unit": "°C"
      }
    },
    "analysis_with_hierarchical_structure": {
      "descriptive_text": "The sample consists of an ethylene-vinyl acetate (EVA) copolymer containing 25 wt% vinyl acetate monomer units with a molecular weight (Mw) of 150,000 g/mol. Thin films with a thickness of 495 Å were prepared on silicon wafers via spin-coating from toluene solutions at 2000 rpm for 40 seconds, followed by drying in a desiccator for two days. The melting temperature was subsequently characterized using ellipsometry with a heating rate of 1 °C/min over a temperature range of 35 °C to 115 °C.",
      "reasoning_analysis": "Increasing Factors: The high molecular weight (150,000 g/mol) provides sufficient chain length to form stable crystalline lamellae, avoiding the melting point depression associated with oligomeric chain ends. Additionally, the slow heating rate of 1 °C/min during ellipsometry measurement allows for thermal reorganization and crystal perfectionization prior to melting, which can qualitatively elevate the observed Tm. Decreasing Factors: The incorporation of 25 wt% vinyl acetate comonomers introduces steric bulk and polar groups that cannot co-crystallize with the ethylene segments, acting as defects that reduce lamellar thickness and crystallinity according to copolymer melting point depression theory. Furthermore, the confinement of the polymer within a 495 Å thin film geometry restricts the growth of bulk-like crystalline structures, potentially lowering the Tm due to surface energy effects and substrate interactions that inhibit optimal chain packing. Residual toluene from the spin-coating process could also act as a plasticizer if not fully removed during drying. Dominant Factor: The comonomer composition is the dominant factor governing the thermal behavior. The significant fraction of vinyl acetate units fundamentally disrupts the polyethylene crystal lattice, causing a substantial qualitative reduction in Tm relative to linear polyethylene homopolymers. While the high molecular weight and slow measurement heating rate provide stabilizing influences, the thermodynamic penalty imposed by the comonomer defects and the geometric constraints of the thin film structure dictate a lower overall melting temperature."
    },
    "analysis_without_hierarchical_structure": {
      "descriptive_text": "The sample consists of an ethylene-vinyl acetate copolymer containing 25 wt% vinyl acetate monomer units with a molecular weight of 150,000 g/mol. Thin films were fabricated by spin-coating toluene solutions of the polymer onto silicon wafers at 2000 rpm for 40 seconds, followed by drying in a desiccator for two days to remove residual solvent. The resulting films, with a thickness of 495 Å, were subjected to thermal analysis where the melting temperature was determined using ellipsometry at a heating rate of 1 °C/min within a temperature range of 35 °C to 115 °C.",
      "reasoning_analysis": "Increasing Factors: The high molecular weight of 150,000 g/mol minimizes the concentration of chain ends, which act as thermodynamic defects within the crystal lattice, thereby supporting the thermal stability of the crystalline phases formed by the ethylene segments. Additionally, the ethylene backbone provides the fundamental structural regularity required for crystallization, establishing a baseline melting transition. Decreasing Factors: The incorporation of 25 wt% vinyl acetate introduces bulky acetate side groups that disrupt the stereoregularity and packing efficiency of the polyethylene backbone, significantly reducing lamellar thickness and crystalline perfection which thermodynamically depresses the melting temperature. Furthermore, the nanoscale confinement imposed by the 495 Å film thickness may restrict crystal growth and orientation, and the rapid solvent evaporation during spin-coating could lead to kinetically trapped smaller crystallites. Dominant Factor: The compositional disruption caused by the high vinyl acetate content is the dominant factor, as the exclusion of these comonomer units from the crystal lattice fundamentally limits the maximum achievable lamellar thickness and crystalline order, qualitatively depressing the melting temperature relative to linear polyethylene regardless of the stabilizing molecular weight or processing conditions."
    }
  },
  {
    "doi": null,
    "title": "Structural, microstructural and electrochemical properties of dispersed-type polymer nanocomposite films",
    "year": 2018,
    "chemical_composition": {
      "repeat_unit_psmiles": null,
      "monomers": [
        {
          "name": "Ethylene oxide",
          "smiles": "C1CO1",
          "ratio_value": null,
          "ratio_unit": null
        },
        {
          "name": "Vinyl chloride",
          "smiles": "C=CCl",
          "ratio_value": null,
          "ratio_unit": null
        }
      ],
      "additives": [
        {
          "name": "LiPF6",
          "type": "salt",
          "amount_value": 8,
          "amount_unit": "O/Li ratio"
        },
        {
          "name": "TiO2",
          "type": "filler",
          "amount_value": 7,
          "amount_unit": "wt%"
        }
      ],
      "is_homopolymer": false
    },
    "processing_history": "Solution-cast technique. PEO and PVC dissolved in THF, LiPF6 added (O/Li=8), TiO2 (7 wt.%) added, stirred, sonicated, cast, dried at 60 °C for 24 h in vacuum. Tm measured by DSC (DSC-Sirius 3500) at 10 °C/min from -100 to 100 °C under N2/Ar atmosphere.",
    "hierarchical_structure": "Semicrystalline. Crystallinity (Xc) = 19.40%.",
    "properties": {
      "Tm": {
        "value": [
          63
        ],
        "unit": "°C"
      }
    },
    "analysis_with_hierarchical_structure": {
      "descriptive_text": "The sample consists of a semicrystalline polymer matrix comprising ethylene oxide and vinyl chloride-based components, incorporating lithium hexafluorophosphate (LiPF6) salt at an O/Li ratio of 8 and titanium dioxide (TiO2) filler at 7 wt%. The material was fabricated via a solution-cast technique wherein the polymer components were dissolved in tetrahydrofuran (THF), followed by the addition of the salt and filler, vigorous stirring, and sonication to ensure homogeneity. The resulting solution was cast and dried under vacuum at 60 °C for 24 hours to remove residual solvent. Structural characterization reveals a semicrystalline morphology with a degree of crystallinity (Xc) of 19.40%, and the melting behavior was subsequently evaluated using differential scanning calorimetry (DSC) at a heating rate of 10 °C/min under an inert nitrogen/argon atmosphere.",
      "reasoning_analysis": "Increasing Factors: The incorporation of 7 wt% TiO2 filler may serve as a heterogeneous nucleating agent, potentially promoting the formation of thicker lamellae or restricting segmental mobility at the polymer-filler interface, which can contribute to a stabilization or increase in Tm. Additionally, the extensive vacuum drying at 60 °C ensures the removal of residual THF solvent, preventing solvent-induced plasticization that would otherwise depress the melting point. Decreasing Factors: The presence of vinyl chloride segments acts as a non-crystallizable diluent within the ethylene oxide matrix, disrupting the regularity of the crystal lattice and lowering the Tm through thermodynamic dilution effects. Furthermore, the addition of LiPF6 salt introduces strong coordination interactions between lithium cations and ether oxygens, which significantly impedes chain packing and reduces the stability of the crystalline phase. The relatively low degree of crystallinity (19.40%) suggests the formation of imperfect or thin lamellae, which inherently possess a lower melting temperature according to the Thomson-Gibbs equation. Dominant Factor: While the TiO2 filler and drying process provide stabilizing effects, the dominant factor governing the Tm behavior is the disruption of the poly(ethylene oxide) crystalline lattice caused by the LiPF6 salt complexation and the presence of the vinyl chloride component. These factors drastically reduce the thermodynamic stability of the crystals compared to pure PEO, qualitatively driving the Tm downward despite the reinforcing presence of the ceramic filler."
    },
    "analysis_without_hierarchical_structure": {
      "descriptive_text": "The sample comprises a composite material based on ethylene oxide and vinyl chloride constituents, incorporated with lithium hexafluorophosphate salt at an O/Li ratio of 8 and titanium dioxide filler at 7 wt%. Fabrication was achieved via a solution-cast technique where the polymer components were dissolved in tetrahydrofuran, followed by the addition and dispersion of the salt and filler through stirring and sonication. The resulting mixture was cast and dried under vacuum at 60 °C for 24 hours, and the melting temperature was characterized using differential scanning calorimetry at a heating rate of 10 °C/min under a nitrogen/argon atmosphere.",
      "reasoning_analysis": "Increasing Factors: The incorporation of rigid titanium dioxide filler particles can restrict polymer chain mobility within the interfacial regions, potentially stabilizing crystalline domains and driving the Tm upward. Additionally, the vacuum drying process aims to remove volatile solvents, preventing plasticization that would otherwise lower the melting point. Decreasing Factors: The presence of lithium hexafluorophosphate salt introduces ionic interactions that coordinate with the ether oxygens of the ethylene oxide segments, significantly disrupting chain packing regularity and crystalline perfection. Furthermore, the blending of vinyl chloride segments with ethylene oxide segments acts as a structural impurity within the crystallizable phases, diluting the crystalline content and depressing the Tm according to thermodynamic mixing rules. Dominant Factor: The disordering effect induced by the coordination of lithium ions with the polymer backbone and the dilution effect from the vinyl chloride components qualitatively dominate the thermal behavior, leading to a net reduction in Tm relative to the pristine crystallizable polymer, as the disruption of the crystal lattice outweighs the mobility restrictions imposed by the ceramic filler."
    }
  },
  {
    "doi": null,
    "title": "Structural, microstructural and electrochemical properties of dispersed-type polymer nanocomposite films",
    "year": 2018,
    "chemical_composition": {
      "repeat_unit_psmiles": null,
      "monomers": [
        {
          "name": "Ethylene oxide",
          "smiles": "C1CO1",
          "ratio_value": null,
          "ratio_unit": null
        },
        {
          "name": "Vinyl chloride",
          "smiles": "C=CCl",
          "ratio_value": null,
          "ratio_unit": null
        }
      ],
      "additives": [
        {
          "name": "LiPF6",
          "type": "salt",
          "amount_value": 8,
          "amount_unit": "O/Li ratio"
        }
      ],
      "is_homopolymer": false
    },
    "processing_history": "Solution-cast technique. PEO and PVC dissolved in THF, LiPF6 added (O/Li=8), stirred, cast, dried at 60 °C for 24 h in vacuum. Tm measured by DSC (DSC-Sirius 3500) at 10 °C/min from -100 to 100 °C under N2/Ar atmosphere.",
    "hierarchical_structure": "Semicrystalline. Crystallinity (Xc) = 58.61%.",
    "properties": {
      "Tm": {
        "value": [
          69
        ],
        "unit": "°C"
      }
    },
    "analysis_with_hierarchical_structure": {
      "descriptive_text": "The sample comprises a semicrystalline multi-component polymer system consisting of poly(ethylene oxide) and poly(vinyl chloride), doped with LiPF6 salt at an O/Li ratio of 8. The material was fabricated via a solution-cast technique wherein the components were dissolved in tetrahydrofuran, stirred, and cast followed by vacuum drying at 60 °C for 24 hours. Structural analysis reveals a crystallinity degree of 58.61%, and the melting behavior was characterized by differential scanning calorimetry at a heating rate of 10 °C/min under a nitrogen/argon atmosphere.",
      "reasoning_analysis": "Increasing Factors: The high degree of crystallinity (58.61%) indicates the formation of substantial ordered lamellar stacks, which generally requires higher thermal energy to disrupt compared to less ordered regions. Additionally, the vacuum drying process facilitates solvent removal and allows for chain rearrangement, potentially enhancing crystal perfection and stability within the semicrystalline matrix. Decreasing Factors: The incorporation of LiPF6 salt introduces ionic interactions that coordinate with ether oxygens, disrupting the regular helical conformation of the poly(ethylene oxide) segments and thermodynamically depressing the melting point. Furthermore, the presence of poly(vinyl chloride) introduces chemical irregularity or phase separation that interrupts the continuity of the crystallizable domains, acting as defects within the lattice. Dominant Factor: While the processing history and high crystallinity support the existence of stable crystalline phases, the chemical disruption caused by the salt complexation and the multi-component nature of the system qualitatively dominates the thermodynamic equilibrium, likely resulting in a melting temperature lower than that of pure, undoped poly(ethylene oxide) homopolymer."
    },
    "analysis_without_hierarchical_structure": {
      "descriptive_text": "The polymer sample consists of a blend of poly(ethylene oxide) and poly(vinyl chloride), derived from ethylene oxide and vinyl chloride monomers respectively, incorporating LiPF6 salt at an O/Li ratio of 8. The material was fabricated via a solution-cast technique where the polymers were dissolved in tetrahydrofuran, mixed with the lithium salt, stirred, and cast into films. Subsequent processing involved drying under vacuum at 60 °C for 24 hours to remove solvent. The melting temperature was characterized using differential scanning calorimetry (DSC-Sirius 3500) at a heating rate of 10 °C/min from -100 to 100 °C under a nitrogen/argon atmosphere.",
      "reasoning_analysis": "Increasing Factors: The vacuum drying process at 60 °C provides thermal energy below the typical melting range of poly(ethylene oxide), allowing for chain reorganization and the development of crystalline lamellae without melting the existing crystals, thereby establishing a baseline melting transition. Additionally, the removal of volatile tetrahydrofuran solvent prevents plasticization effects that would otherwise lower the melting temperature. Decreasing Factors: The addition of LiPF6 salt introduces lithium ions that coordinate with the ether oxygens of the poly(ethylene oxide) chains, disrupting the regularity of the crystalline lattice and acting as impurities that depress the melting point according to colligative principles. Furthermore, the presence of amorphous poly(vinyl chloride) acts as a diluent within the blend, restricting the growth of crystalline domains and reducing lamellar thickness. Dominant Factor: The coordination interaction between the lithium salt and the polymer host, combined with the dilution effect of the amorphous poly(vinyl chloride) phase, qualitatively dominates the thermal behavior. These factors introduce significant structural disorder within the crystallizable poly(ethylene oxide) domains, leading to a net depression of the melting temperature relative to the neat semi-crystalline polymer."
    }
  },
  {
    "doi": null,
    "title": "Structural, microstructural and electrochemical properties of dispersed-type polymer nanocomposite films",
    "year": 2018,
    "chemical_composition": {
      "repeat_unit_psmiles": null,
      "monomers": [
        {
          "name": "Ethylene oxide",
          "smiles": "C1CO1",
          "ratio_value": null,
          "ratio_unit": null
        },
        {
          "name": "Vinyl chloride",
          "smiles": "C=CCl",
          "ratio_value": null,
          "ratio_unit": null
        }
      ],
      "additives": [
        {
          "name": "LiPF6",
          "type": "salt",
          "amount_value": 8,
          "amount_unit": "O/Li ratio"
        },
        {
          "name": "TiO2",
          "type": "filler",
          "amount_value": 3,
          "amount_unit": "wt%"
        }
      ],
      "is_homopolymer": false
    },
    "processing_history": "Solution-cast technique. PEO and PVC dissolved in THF, LiPF6 added (O/Li=8), TiO2 (3 wt.%) added, stirred, sonicated, cast, dried at 60 °C for 24 h in vacuum. Tm measured by DSC (DSC-Sirius 3500) at 10 °C/min from -100 to 100 °C under N2/Ar atmosphere.",
    "hierarchical_structure": "Semicrystalline. Crystallinity (Xc) = 29.93%.",
    "properties": {
      "Tm": {
        "value": [
          67
        ],
        "unit": "°C"
      }
    },
    "analysis_with_hierarchical_structure": {
      "descriptive_text": "The sample is a semicrystalline composite material comprising poly(ethylene oxide) and poly(vinyl chloride) components, incorporating lithium hexafluorophosphate (LiPF6) salt at an O/Li ratio of 8 and 3 wt% titanium dioxide (TiO2) filler. The material was fabricated using a solution-cast technique where the polymers were dissolved in tetrahydrofuran (THF), followed by the addition of the salt and filler, vigorous stirring, and sonication prior to casting. The resulting films were dried under vacuum at 60 °C for 24 hours to ensure solvent removal. Structural characterization reveals a semicrystalline morphology with a degree of crystallinity of 29.93%, and the thermal properties were evaluated using differential scanning calorimetry at a heating rate of 10 °C/min under an inert nitrogen/argon atmosphere.",
