Repository: hhtrick/HHT-code

# HHT training framework

This directory contains model training, embedding precomputation, inference, article-level baselines and the curated datasets. All commands below assume that the working directory is `train_code/`.

## 3. Datasets and fixed partitions

Each main dataset is a JSON array at `dataset/{property}/{property}.json`. Entries contain source metadata, `chemical_composition`, `processing_history`, `hierarchical_structure`, `properties`, and two generated-analysis objects. Targets are stored as `properties[property]["value"]`; source metadata and target values are not predictive input fields.

| Property | Train | Validation | Test | Total |
|---|---:|---:|---:|---:|

File: train_code/dataset/Tm/Tm.json (part 72 of 200)
[
      "reasoning_analysis": "Increasing Factors: The inclusion of 3 wt% TiO2 filler may act as a heterogeneous nucleating agent, potentially facilitating the formation of crystallites with greater thermal stability or thicker lamellae. Additionally, the rigid filler particles can restrict segmental mobility at the polymer-filler interface, which might contribute to a slight stabilization of the crystalline phase against melting. Decreasing Factors: The presence of poly(vinyl chloride) acts as a non-crystallizable diluent within the poly(ethylene oxide) matrix, thermodynamically depressing the melting point according to Flory-Huggins theory due to the entropy of mixing in the melt state. Furthermore, the coordination between lithium ions from the LiPF6 salt and the ether oxygens of the PEO chains disrupts the chain regularity and packing efficiency required for crystallization, significantly lowering the melting temperature. The solution-cast processing history involving THF and drying at 60 °C may also result in kinetically trapped, less perfect crystallites compared to melt-crystallized samples, while any residual solvent could act as a plasticizer. Dominant Factor: The dominant factor influencing the Tm is the combined effect of the PVC blend matrix and the LiPF6 salt complexation. While the filler provides minor structural reinforcement, the thermodynamic dilution by PVC and the specific coordination interactions between the salt and the PEO backbone fundamentally disrupt the crystalline lattice integrity, qualitatively driving the Tm lower relative to neat, high-molecular-weight poly(ethylene oxide)."
    },
    "analysis_without_hierarchical_structure": {
      "descriptive_text": "The sample comprises a polymer blend composite system consisting of poly(ethylene oxide) and poly(vinyl chloride), incorporated with lithium hexafluorophosphate (LiPF6) salt at an O/Li ratio of 8 and titanium dioxide (TiO2) filler at 3 wt%. Preparation was achieved via a solution-cast technique where the polymers were dissolved in tetrahydrofuran (THF), followed by the addition of the salt and filler. The resulting mixture was stirred and sonicated to promote dispersion before being cast and dried under vacuum at 60 °C for 24 hours. Thermal analysis was conducted using differential scanning calorimetry (DSC) at a heating rate of 10 °C/min under a nitrogen/argon atmosphere, scanning from -100 to 100 °C.",
      "reasoning_analysis": "Increasing Factors: The inclusion of 3 wt% TiO2 filler may act as a heterogeneous nucleating agent during the solvent evaporation and drying process, potentially promoting the formation of more thermally stable crystalline domains within the poly(ethylene oxide) phase. Additionally, interfacial interactions between the polymer chains and the rigid filler surface can restrict segmental mobility, theoretically requiring higher thermal energy to disrupt the ordered lattice structure. Decreasing Factors: The presence of poly(vinyl chloride) acts as a thermodynamic diluent to the crystallizable poly(ethylene oxide) component, significantly depressing the melting point through entropy of mixing effects. Furthermore, the coordination of Li+ ions from the LiPF6 salt with the ether oxygens of the poly(ethylene oxide) backbone disrupts the regularity of the helical crystal structure, while any residual tetrahydrofuran solvent remaining after vacuum drying could function as a plasticizer to further lower the melting temperature. Dominant Factor: The disruptive influence of the LiPF6 salt complexation and the thermodynamic dilution caused by the amorphous poly(vinyl chloride) phase qualitatively dominate the final behavior, as these factors directly interfere with the crystalline lattice stability and perfection of the poly(ethylene oxide) component, overriding any potential stabilizing effects provided by the TiO2 filler."
    }
  },
  {
    "doi": null,
    "title": "Mechanism of Polymorph Selection during Crystallization of Random Butene-1/Ethylene Copolymer",
    "year": null,
    "chemical_composition": {
      "repeat_unit_psmiles": null,
      "monomers": [
        {
          "name": "Butene-1",
          "smiles": "CCC=C",
          "ratio_value": null,
          "ratio_unit": null
        },
        {
          "name": "Ethylene",
          "smiles": "C=C",
          "ratio_value": 9.88,
          "ratio_unit": "mol%"
        }
      ],
      "additives": [],
      "is_homopolymer": false
    },
    "processing_history": "Random butene-1/ethylene copolymer (PBcoE10) provided by BASELL Polyolefins (Mw 153 kg/mol, Đ 2.2). Melted at 130 °C followed by isothermal crystallization at 50 °C to yield pure Form I' crystals. Melting temperature value obtained from Ref 12.",
    "hierarchical_structure": "Semicrystalline. Form I' crystals (stable form I, hexagonally packed, 3_1 helical conformation).",
    "properties": {
      "Tm": {
        "value": [
          95
        ],
        "unit": "°C"
      }
    },
    "analysis_with_hierarchical_structure": {
      "descriptive_text": "The sample consists of a random butene-1/ethylene copolymer (PBcoE10) supplied by BASELL Polyolefins, featuring a weight-average molecular weight (Mw) of 153 kg/mol and a dispersity (Đ) of 2.2. The chemical composition comprises butene-1 copolymerized with 9.88 mol% ethylene. Processing involved melting the material at 130 °C followed by isothermal crystallization at 50 °C, resulting in a semicrystalline morphology composed exclusively of stable Form I' crystals characterized by a hexagonally packed structure with a 3_1 helical conformation. The melting temperature data was sourced from Reference 12.",
      "reasoning_analysis": "Increasing Factors: The high weight-average molecular weight (153 kg/mol) minimizes the concentration of chain ends, reducing free volume defects and approaching the infinite molecular weight limit for melting temperature. Furthermore, the specific processing history enforcing the formation of stable Form I' crystals, which possess a hexagonally packed 3_1 helical conformation, ensures the polymer adopts the thermodynamically stable polymorph known to exhibit higher thermal stability compared to metastable forms. Decreasing Factors: The incorporation of 9.88 mol% ethylene comonomer units introduces chemical defects into the polybutene-1 crystal lattice, disrupting chain regularity and depressing the equilibrium melting point according to copolymer melting point depression theory. Additionally, the isothermal crystallization temperature of 50 °C is relatively low, which may limit the final lamellar thickness compared to crystallization at higher temperatures, potentially reducing the observed melting temperature. Dominant Factor: The stabilization of the Form I' crystal polymorph is the dominant factor defining the thermal behavior of this specific sample, as polybutene-1 systems are prone to crystallizing into metastable Form II upon standard cooling which possesses a significantly lower melting point; therefore, the processing-induced selection of the stable Form I structure maximizes the melting temperature achievable for this specific copolymer composition despite the inherent depression caused by the ethylene content."
    },
    "analysis_without_hierarchical_structure": {
      "descriptive_text": "The sample consists of a random butene-1/ethylene copolymer (PBcoE10) supplied by BASELL Polyolefins, characterized by a weight-average molecular weight of 153 kg/mol and a dispersity of 2.2. The chemical composition comprises butene-1 as the primary monomer incorporated with 9.88 mol% ethylene comonomer units. To establish the specific crystalline morphology, the material was subjected to a thermal treatment involving melting at 130 °C followed by isothermal crystallization at 50 °C, resulting in the formation of pure Form I' crystals, with the melting temperature data sourced from reference literature.",
      "reasoning_analysis": "Increasing Factors: The processing history specifies the formation of pure Form I' crystals, which represents a stable crystalline polymorph for this copolymer system, thereby maximizing the thermal stability compared to metastable forms. Additionally, the high molecular weight of 153 kg/mol supports the formation of stable tie molecules and entanglements that sustain crystal integrity up to higher temperatures. Decreasing Factors: The incorporation of 9.88 mol% ethylene comonomer units into the polybutene-1 backbone introduces structural irregularities that are excluded from the crystal lattice, causing significant melting point depression according to copolymer crystallization theory. Furthermore, the isothermal crystallization at 50 °C is relatively low, which may limit lamellar thickening and result in thinner crystals that melt at lower temperatures compared to those crystallized at higher temperatures. Dominant Factor: The chemical composition, specifically the presence of ethylene comonomer defects, qualitatively dominates the final Tm behavior by fundamentally lowering the equilibrium melting temperature relative to the polybutene-1 homopolymer, an effect that outweighs the stabilizing contributions of the specific crystalline form achieved through thermal processing."
    }
  },
  {
    "doi": "10.1002/app.23046",
    "title": "Differential Scanning Calorimetry of Copolymer of Isotactic Polypropylene Backbone with Grafted Poly(ethylene-co-propylene) Branches",
    "year": 2006,
    "chemical_composition": {
      "repeat_unit_psmiles": null,
      "monomers": [
        {
          "name": "Propylene",
          "smiles": "CC=C",
          "ratio_value": null,
          "ratio_unit": null
        },
        {
          "name": "Ethylene",
          "smiles": "C=C",
          "ratio_value": null,
          "ratio_unit": null
        }
      ],
      "additives": [],
      "is_homopolymer": false
    },
    "processing_history": "Sample 5 (PP Mn 34.4 kg/mol, EPR Mn 11.2 kg/mol, EPR 16.1 wt%). Synthesis: Two-step polymerization (EPR macromonomer prep + grafting with propylene). DSC (TA Instruments 2910), N2 purge 30 mL/min. Heated to 180-210°C (10 min), cooled at 10°C/min, heated at 10°C/min. Tm measured on 2nd heating.",
    "hierarchical_structure": "Semicrystalline. Multiple melting peaks observed at slow cooling rates due to radial and tangential lamellae.",
    "properties": {
      "Tm": {
        "value": [
          149.5
        ],
        "unit": "°C"
      }
    },
    "analysis_with_hierarchical_structure": {
      "descriptive_text": "The sample is a semicrystalline propylene-ethylene copolymer system synthesized via a two-step polymerization process involving the preparation of an ethylene-propylene rubber (EPR) macromonomer followed by grafting with propylene. The material comprises a polypropylene matrix with a number-average molecular weight (Mn) of 34.4 kg/mol and an EPR phase with an Mn of 11.2 kg/mol, constituting 16.1 wt% of the total composition. Structural characterization reveals a hierarchical organization with multiple melting peaks attributed to radial and tangential lamellae. Thermal analysis was conducted using differential scanning calorimetry under a nitrogen purge, involving a melt erase at 180-210°C, controlled cooling at 10°C/min, and a subsequent second heating scan at 10°C/min to determine the melting temperature.",
      "reasoning_analysis": "Increasing Factors: The semicrystalline nature of the polypropylene matrix enables the formation of stable crystalline lamellae, which inherently defines the melting transition. The thermal history involving a melt erase followed by controlled cooling at 10°C/min facilitates lamellar thickening compared to rapid quenching, thereby increasing the thermal stability of the crystals. Additionally, the observation of organized radial and tangential lamellae suggests a hierarchical structure that supports robust crystalline domains. Decreasing Factors: The incorporation of ethylene units introduces structural defects and irregularities into the polymer chains, disrupting the stereoregularity required for tight lattice packing and depressing the equilibrium melting temperature. The presence of 16.1 wt% amorphous EPR phase acts as a diluent that may constrain crystallization kinetics. Furthermore, the cooling rate of 10°C/min limits the time available for chain reorganization into the thickest possible lamellae compared to slower cooling protocols. Dominant Factor: The dominant factor determining the Tm is the distribution of crystalline lamellar thickness within the polypropylene phase. While the ethylene content lowers the theoretical equilibrium melting point through defect inclusion, the actual observed Tm is primarily governed by the specific crystalline morphology developed during the controlled cooling history, evidenced by the multiple melting peaks corresponding to different lamellar populations."
    },
    "analysis_without_hierarchical_structure": {
      "descriptive_text": "Sample 5 comprises a propylene-ethylene based polymeric system synthesized via a two-step polymerization process involving the preparation of an ethylene-propylene rubber (EPR) macromonomer followed by grafting with propylene. The material consists of a polypropylene phase with a number-average molecular weight of 34.4 kg/mol and an EPR phase with a molecular weight of 11.2 kg/mol constituting 16.1 wt% of the total composition. Thermal characterization was performed using differential scanning calorimetry under a nitrogen purge of 30 mL/min, wherein the specimen was heated to a range of 180 to 210°C for 10 minutes to erase thermal history, cooled at a rate of 10°C/min, and reheated at 10°C/min to measure the melting temperature during the second heating cycle.",
      "reasoning_analysis": "Increasing Factors: The presence of a polypropylene backbone provides the primary crystallizable component, as isotactic propylene sequences are capable of forming stable lamellar crystals which define the melting transition. The thermal protocol involving heating to 180-210°C ensures the complete melting of existing crystals, allowing for a standardized recrystallization process during the controlled cooling phase that establishes the baseline crystal population for measurement. Decreasing Factors: The incorporation of 16.1 wt% ethylene-propylene rubber acts as a structural disruptor within the polypropylene matrix, reducing stereoregularity and hindering the packing efficiency required for thick lamellar formation. Additionally, the cooling rate of 10°C/min limits the time available for crystal perfection and thickening compared to slower cooling regimes, while the finite molecular weight of the polypropylene chains introduces chain end defects that further destabilize the crystalline lattice. Dominant Factor: The architectural presence of the amorphous EPR phase within the crystallizable polypropylene matrix is the dominant factor, as the physical exclusion of rubber segments from the crystal lattice restricts lamellar thickness and perfection more significantly than the thermal processing conditions, qualitatively depressing the melting temperature relative to a pure polypropylene homopolymer processed under identical conditions."
    }
  },
  {
    "doi": "10.1002/app.23046",
    "title": "Differential Scanning Calorimetry of Copolymer of Isotactic Polypropylene Backbone with Grafted Poly(ethylene-co-propylene) Branches",
    "year": 2006,
    "chemical_composition": {
      "repeat_unit_psmiles": null,
      "monomers": [
        {
          "name": "Propylene",
          "smiles": "CC=C",
          "ratio_value": null,
          "ratio_unit": null
        },
        {
          "name": "Ethylene",
          "smiles": "C=C",
          "ratio_value": null,
          "ratio_unit": null
        }
      ],
      "additives": [],
      "is_homopolymer": false
    },
    "processing_history": "Sample 4 (PP Mn 34.6 kg/mol, EPR Mn 7.8 kg/mol, EPR 15.7 wt%). Synthesis: Two-step polymerization (EPR macromonomer prep + grafting with propylene). DSC (TA Instruments 2910), N2 purge 30 mL/min. Heated to 180-210°C (10 min), cooled at 1°C/min, heated at 10°C/min. Tm measured on 2nd heating.",
    "hierarchical_structure": "Semicrystalline. Multiple melting peaks observed at slow cooling rates due to radial and tangential lamellae.",
    "properties": {
      "Tm": {
        "value": [
          149.6
        ],
        "unit": "°C"
      }
    },
    "analysis_with_hierarchical_structure": {
      "descriptive_text": "This sample comprises a semicrystalline polypropylene-based graft system containing 15.7 wt% ethylene-propylene rubber (EPR) with a number-average molecular weight (Mn) of 7.8 kg/mol, integrated with a polypropylene matrix (Mn = 34.6 kg/mol). Synthesized via a two-step polymerization involving EPR macromonomer preparation followed by propylene grafting, the material exhibits a complex hierarchical structure characterized by multiple melting peaks arising from radial and tangential lamellae. Thermal properties were evaluated using differential scanning calorimetry (TA Instruments 2910) under a nitrogen purge of 30 mL/min, utilizing a protocol that involved heating to 180-210°C for 10 minutes, cooling at 1°C/min, and measuring the melting temperature during the second heating ramp at 10°C/min.",
      "reasoning_analysis": "Increasing Factors: The specific thermal history involving a slow cooling rate of 1°C/min allows for enhanced chain mobility and reorganization during crystallization, facilitating the formation of thicker and more thermally stable lamellae which increases the observed Tm according to the Thomson-Gibbs equation. Additionally, the high molecular weight of the polypropylene matrix (34.6 kg/mol) supports the development of robust crystalline domains capable of sustaining higher melting temperatures. Decreasing Factors: The incorporation of ethylene units via the EPR component (15.7 wt%) introduces structural irregularities and defects into the crystallizable polypropylene phases, disrupting chain packing and reducing the thickness of crystallizable sequences, which inherently depresses the equilibrium melting temperature. Furthermore, the presence of the lower molecular weight EPR phase (7.8 kg/mol) may act as a diluent or impose topological constraints at the graft interfaces, hindering the growth of large perfect crystals. Dominant Factor: The compositional defects introduced by the ethylene content fundamentally set a lower baseline Tm compared to homopolymer polypropylene; however, the slow cooling rate during the thermal protocol is the dominant factor governing the final observed thermal profile, as it facilitates the specific morphological development (radial and tangential lamellae) that maximizes the melting temperature within the constraints of the copolymer structure."
    },
    "analysis_without_hierarchical_structure": {
      "descriptive_text": "The sample comprises a polypropylene-based system incorporating ethylene-propylene rubber (EPR), synthesized through a two-step polymerization sequence involving EPR macromonomer preparation followed by grafting with propylene. This heterogeneous structure consists of a polypropylene matrix with a number-average molecular weight of 34.6 kg/mol and 15.7 wt% EPR with a molecular weight of 7.8 kg/mol. Thermal characterization was performed using differential scanning calorimetry under a nitrogen purge, utilizing a protocol where the sample was melted at 180-210°C, cooled at 1°C/min, and reheated at 10°C/min to record the melting temperature during the second heating scan.",
      "reasoning_analysis": "Increasing Factors: The thermal processing history specifies a slow cooling rate of 1°C/min prior to measurement, which provides sufficient time for polymer chains to organize into thicker and more perfect lamellar crystals, thereby elevating the melting temperature relative to rapidly quenched samples. Additionally, measuring during the second heating cycle ensures that the observed Tm reflects the crystallization kinetics under controlled conditions rather than unknown prior processing history. Decreasing Factors: The chemical composition includes ethylene units and an EPR phase grafted onto the polypropylene backbone, which introduce structural defects and branch points that disrupt the stereoregularity required for dense crystal packing. These topological constraints and comonomer inclusions reduce the thermodynamic stability of the crystals by limiting lamellar thickness and introducing strain at the crystal-amorphous interface. Dominant Factor: While the slow cooling rate promotes crystal perfection, the intrinsic disruption of the crystal lattice caused by the grafted EPR phases and ethylene comonomers qualitatively dominates the thermal behavior. The reduction in crystallizable sequence length and the presence of branching points fundamentally lower the equilibrium melting point capability of the polypropylene phase compared to a linear isotactic homopolymer, making the compositional heterogeneity the primary driver for a depressed Tm."
    }
  },
  {
    "doi": null,
    "title": "Thermal behavior of liquefied wood polymer composites (LWPC)",
    "year": 2004,
    "chemical_composition": {
      "repeat_unit_psmiles": "[*]CC[*]",
      "monomers": [
        {
          "name": "Ethylene",
          "smiles": "C=C",
          "ratio_value": null,
          "ratio_unit": null
        }
      ],
      "additives": [
        {
          "name": "Liquefied wood",
          "type": "filler",
          "amount_value": 10,
          "amount_unit": "wt%"
        }
      ],
      "is_homopolymer": true
    },
    "processing_history": "LDPE (MI 3.0 g/10 min) used. LW prepared from sawdust/phenol/H2SO4. Polymer/LW mixed 20 min at 200°C. Injection moulded at 170°C. Tm measured by DSC (TA Instrument Q10) at 10°C/min, 30-300°C.",
    "hierarchical_structure": "Semicrystalline",
    "properties": {
      "Tm": {
        "value": [
          106.21
        ],
        "unit": "°C"
      }
    },
    "analysis_with_hierarchical_structure": {
      "descriptive_text": "The sample comprises a semicrystalline low-density polyethylene (LDPE) homopolymer based on ethylene repeat units, utilizing a raw material with a melt index of 3.0 g/10 min. This polymer matrix was compounded with 10 wt% liquefied wood filler, synthesized from sawdust via phenol and sulfuric acid treatment. The composite was prepared by melt mixing the polymer and filler for 20 minutes at 200°C, followed by injection moulding at 170°C. The melting temperature was subsequently characterized using differential scanning calorimetry (DSC) with a TA Instrument Q10 at a heating rate of 10°C/min across a range of 30 to 300°C.",
      "reasoning_analysis": "Increasing Factors: The injection moulding process subjects the polymer melt to high shear forces, which can induce chain orientation and flow-induced crystallization, potentially leading to the formation of thicker or more oriented lamellae that exhibit higher thermal stability. Additionally, the rigid liquefied wood particles may serve as heterogeneous nucleating agents, promoting crystallization density which can support a robust crystal network. Decreasing Factors: The inherent short-chain and long-chain branching of the LDPE backbone disrupts lattice packing regularity, limiting lamellar thickness and intrinsically depressing the Tm relative to linear polyethylene. The incorporation of 10 wt% filler creates physical barriers that interrupt chain folding and reduce crystal perfection, while the rapid cooling rates associated with injection moulding kinetically restrict crystal growth time, resulting in thinner lamellae. Residual chemicals from the wood liquefaction process may also act as impurities destabilizing the crystal phase. Dominant Factor: The intrinsic chain branching of the LDPE matrix fundamentally limits the maximum achievable crystal thickness, serving as the primary constraint on Tm. However, the rapid thermal quenching during injection moulding and the physical disruption caused by the filler loading qualitatively dominate the final observed Tm by ensuring the crystal population consists of thinner, less perfect lamellae compared to slow-cooled, pristine linear polyethylene."
    },
    "analysis_without_hierarchical_structure": {
      "descriptive_text": "The sample comprises a low-density polyethylene (LDPE) homopolymer matrix composite containing 10 wt% liquefied wood (LW) filler. The LW filler was synthesized via the liquefaction of sawdust using phenol and sulfuric acid. Processing involved melt-mixing the LDPE (Melt Index 3.0 g/10 min) and LW for 20 minutes at 200°C, followed by injection moulding at 170°C. The melting temperature was characterized using differential scanning calorimetry (DSC) on a TA Instrument Q10 at a heating rate of 10°C/min over a range of 30 to 300°C.",
      "reasoning_analysis": "Increasing Factors: The incorporation of liquefied wood filler may serve as a heterogeneous nucleating agent, potentially enhancing the density of crystallites and promoting crystallization kinetics within the polyethylene matrix. Additionally, physical confinement of polymer chains at the polymer-filler interface could restrict segmental mobility, potentially stabilizing the crystalline phase against thermal disruption. Decreasing Factors: The inherent short-chain and long-chain branching characteristic of the low-density polyethylene backbone disrupts lattice packing efficiency, significantly lowering the thermodynamic melting point compared to linear polyethylene. Furthermore, the injection molding process entails rapid cooling rates which kinetically limit lamellar thickening, resulting in thinner crystals with lower thermal stability according to the Gibbs-Thomson effect. Residual phenol or acid from the filler preparation may also act as impurities that depress crystal perfection. Dominant Factor: The intrinsic chain branching of the LDPE architecture is the dominant factor governing the Tm. While the filler nucleation and processing thermal history modulate the crystalline morphology and lamellar thickness, the fundamental thermodynamic limitation imposed by the irregular branched structure sets the baseline melting behavior, preventing the Tm from approaching the higher equilibrium values typical of linear polyethylene systems."
    }
  },
  {
    "doi": null,
    "title": "Structural, microstructural and electrochemical properties of dispersed-type polymer nanocomposite films",
    "year": 2018,
    "chemical_composition": {
      "repeat_unit_psmiles": null,
      "monomers": [
        {
          "name": "Ethylene oxide",
          "smiles": "C1CO1",
          "ratio_value": null,
          "ratio_unit": null
        },
        {
          "name": "Vinyl chloride",
          "smiles": "C=CCl",
          "ratio_value": null,
          "ratio_unit": null
        }
      ],
      "additives": [
        {
          "name": "LiPF6",
          "type": "salt",
          "amount_value": 8,
          "amount_unit": "O/Li ratio"
        },
        {
          "name": "TiO2",
          "type": "filler",
          "amount_value": 10,
          "amount_unit": "wt%"
        }
      ],
      "is_homopolymer": false
    },
    "processing_history": "Solution-cast technique. PEO and PVC dissolved in THF, LiPF6 added (O/Li=8), TiO2 (10 wt.%) added, stirred, sonicated, cast, dried at 60 °C for 24 h in vacuum. Tm measured by DSC (DSC-Sirius 3500) at 10 °C/min from -100 to 100 °C under N2/Ar atmosphere.",
    "hierarchical_structure": "Semicrystalline. Crystallinity (Xc) = 27.42%.",
    "properties": {
      "Tm": {
        "value": [
          65
        ],
        "unit": "°C"
      }
    },
    "analysis_with_hierarchical_structure": {
      "descriptive_text": "The sample is a semicrystalline polymer system composed of ethylene oxide and vinyl chloride units, incorporating LiPF6 salt at an O/Li ratio of 8 and TiO2 filler at 10 wt%. It was prepared via a solution-cast technique where the components were dissolved in THF, mixed with the salt and filler, stirred, sonicated, and subsequently dried at 60 °C for 24 hours under vacuum. The material exhibits a crystallinity of 27.42%, and the melting temperature was characterized using a DSC-Sirius 3500 at 10 °C/min from -100 to 100 °C under a N2/Ar atmosphere.",
      "reasoning_analysis": "Increasing Factors: The incorporation of 10 wt% TiO2 filler introduces rigid interfaces that restrict polymer segmental mobility, which can thermodynamically stabilize the crystalline phase and drive the Tm higher. Additionally, the vacuum drying step at 60 °C aims to remove volatile solvents, minimizing plasticization effects that would otherwise lower the melting point. Decreasing Factors: The presence of LiPF6 salt leads to coordination between lithium ions and ether oxygens in the ethylene oxide segments, disrupting the interchain interactions and crystal lattice perfection, which significantly depresses the Tm. Furthermore, the inclusion of vinyl chloride units introduces structural irregularity compared to pure poly(ethylene oxide), hindering chain packing and reducing crystalline stability. Residual THF solvent from the solution-cast process could also act as a plasticizer if not fully removed. Dominant Factor: The disruption of the crystalline lattice caused by the complexation of LiPF6 salt and the structural irregularity from the vinyl chloride component qualitatively dominate the thermal behavior, leading to a depressed Tm relative to pure crystalline poly(ethylene oxide), despite the mobility-restricting influence of the TiO2 filler."
    },
    "analysis_without_hierarchical_structure": {
      "descriptive_text": "The sample consists of a composite polymer electrolyte system based on poly(ethylene oxide) and poly(vinyl chloride) chemistries, incorporated with lithium hexafluorophosphate salt at an O/Li ratio of 8 and titanium dioxide filler at 10 wt%. Fabrication was achieved via a solution-cast technique where the polymers were dissolved in tetrahydrofuran, followed by the addition of the salt and filler, stirring, and sonication to ensure dispersion. The resulting mixture was cast and dried under vacuum at 60 °C for 24 hours, with the melting temperature subsequently characterized by differential scanning calorimetry at a heating rate of 10 °C/min under a nitrogen/argon atmosphere.",
      "reasoning_analysis": "Increasing Factors: The inclusion of 10 wt% TiO2 filler serves as a heterogeneous nucleating agent which can promote crystallization kinetics and stabilize crystal lamellae, potentially supporting a higher melting temperature relative to an unfilled blend. Additionally, the rigorous vacuum drying at 60 °C ensures the removal of residual THF solvent, eliminating plasticization effects that would otherwise depress the thermal transition. Decreasing Factors: The blending of poly(vinyl chloride) with poly(ethylene oxide) introduces structural irregularity and dilution effects that disrupt the crystalline lattice packing of the PEO phase. Furthermore, the coordination of Li+ ions from the LiPF6 salt with the ether oxygens of the PEO backbone significantly interferes with chain regularity and inter-chain interactions required for crystallization. Dominant Factor: The thermodynamic disruption caused by the LiPF6 salt complexation and the miscibility interactions within the PEO/PVC blend matrix qualitatively dominate the thermal behavior. These factors fundamentally reduce the crystalline perfection and lamellar thickness of the PEO phase, leading to a net depression in Tm that outweighs the nucleating influence of the ceramic filler."
    }
  },
  {
    "doi": "10.1002/app.23046",
    "title": "Differential Scanning Calorimetry of Copolymer of Isotactic Polypropylene Backbone with Grafted Poly(ethylene-co-propylene) Branches",
    "year": 2006,
    "chemical_composition": {
      "repeat_unit_psmiles": null,
      "monomers": [
        {
          "name": "Propylene",
          "smiles": "CC=C",
          "ratio_value": null,
          "ratio_unit": null
        },
        {
          "name": "Ethylene",
          "smiles": "C=C",
          "ratio_value": null,
          "ratio_unit": null
        }
      ],
      "additives": [],
      "is_homopolymer": false
    },
    "processing_history": "Sample 5 (PP Mn 34.4 kg/mol, EPR Mn 11.2 kg/mol, EPR 16.1 wt%). Synthesis: Two-step polymerization (EPR macromonomer prep + grafting with propylene). DSC (TA Instruments 2910), N2 purge 30 mL/min. Heated to 180-210°C (10 min), cooled at 1°C/min, heated at 10°C/min. Tm measured on 2nd heating.",
    "hierarchical_structure": "Semicrystalline. Multiple melting peaks observed at slow cooling rates due to radial and tangential lamellae.",
    "properties": {
      "Tm": {
        "value": [
          151.1
        ],
        "unit": "°C"
      }
    },
    "analysis_with_hierarchical_structure": {
      "descriptive_text": "The sample is a semicrystalline propylene-ethylene copolymer system synthesized via a two-step polymerization process involving the preparation of an ethylene-propylene rubber (EPR) macromonomer followed by grafting with propylene. The material comprises a polypropylene component with a number-average molecular weight (Mn) of 34.4 kg/mol and an EPR component with an Mn of 11.2 kg/mol, constituting 16.1 wt% of the total mass. Thermal characterization was performed using differential scanning calorimetry under a nitrogen purge, where the sample was heated to between 180 and 210°C, cooled at a rate of 1°C/min, and subsequently heated at 10°C/min to measure the melting temperature during the second heating cycle. Hierarchical structural analysis indicates the presence of multiple melting peaks at slow cooling rates, attributed to the formation of distinct radial and tangential lamellae within the semicrystalline morphology.",
      "reasoning_analysis": "Increasing Factors: The specific thermal history involving a slow cooling rate of 1°C/min facilitates the growth of thicker lamellae and more perfect crystalline domains, which thermodynamically elevates the melting temperature according to the Thomson-Gibbs equation. Additionally, the semicrystalline nature of the polypropylene backbone provides the fundamental structural order necessary for a distinct melting transition, and the formation of complex lamellar structures (radial and tangential) indicates significant crystalline organization. Decreasing Factors: The incorporation of ethylene units within the EPR component and the grafting architecture introduce structural defects and chain irregularities that disrupt the crystalline lattice of the polypropylene phase, thereby reducing the overall crystallinity and depressing the melting temperature relative to isotactic polypropylene homopolymer. The presence of the amorphous EPR phase also dilutes the crystallizable fraction and restricts chain mobility required for extensive crystal growth. Dominant Factor: While the slow cooling history optimizes lamellar thickness and leads to multiple melting peaks, the chemical composition involving ethylene comonomers and the graft copolymer architecture acts as the dominant factor qualitatively limiting the maximum achievable Tm; the structural defects inherent to the copolymer system prevent the formation of the highly perfect crystals found in homopolymers, thus defining the upper bound of the thermal stability despite favorable processing conditions."
    },
    "analysis_without_hierarchical_structure": {
      "descriptive_text": "This polymer sample is a propylene-ethylene based system synthesized via a two-step polymerization process involving the preparation of an ethylene-propylene rubber macromonomer followed by grafting with propylene. The material comprises polypropylene with a number-average molecular weight of 34.4 kg/mol and ethylene-propylene rubber with a molecular weight of 11.2 kg/mol, where the rubber content is 16.1 wt%. Thermal characterization was performed using differential scanning calorimetry under a nitrogen purge of 30 mL/min. The thermal protocol involved heating to a range of 180 to 210°C for 10 minutes, followed by cooling at a rate of 1°C/min, and a subsequent second heating scan at 10°C/min from which the melting temperature was determined.",
      "reasoning_analysis": "Increasing Factors: The presence of propylene sequences capable of forming isotactic crystallites provides the fundamental basis for the melting transition. The relatively slow cooling rate of 1°C/min during the thermal cycle allows sufficient time for chain reorganization and crystal perfection, which tends to maximize the observed melting temperature compared to rapid quenching methods. Decreasing Factors: The incorporation of ethylene units and the presence of the amorphous ethylene-propylene rubber phase act as impurities and physical constraints within the polymer matrix. The grafting architecture imposes topological constraints on the crystallizable polypropylene chains, hindering their ability to pack efficiently into thick lamellae, while the exclusion of ethylene comonomers from the crystal lattice creates defect sites that thermodynamically depress the melting point. Dominant Factor: The chemical identity of the crystallizable polypropylene segments establishes the primary thermal transition range; however, the topological constraints imposed by the grafted amorphous rubber chains dominate the specific crystalline morphology. While the slow cooling rate promotes crystallization, the inherent disruption of the crystal lattice by the copolymer architecture qualitatively dictates a melting temperature governed by the purity and mobility of the polypropylene phase within the constrained heterophasic system."
    }
  },
  {
    "doi": null,
    "title": "Thermal behavior of liquefied wood polymer composites (LWPC)",
    "year": 2004,
    "chemical_composition": {
      "repeat_unit_psmiles": "[*]CC[*]",
      "monomers": [
        {
          "name": "Ethylene",
          "smiles": "C=C",
          "ratio_value": null,
          "ratio_unit": null
        }
      ],
      "additives": [],
      "is_homopolymer": true
    },
    "processing_history": "LDPE (MI 3.0 g/10 min) used. LW prepared from sawdust/phenol/H2SO4. Polymer/LW mixed 20 min at 200°C. Injection moulded at 170°C. Tm measured by DSC (TA Instrument Q10) at 10°C/min, 30-300°C.",
    "hierarchical_structure": "Semicrystalline",
    "properties": {
      "Tm": {
        "value": [
          107.5
        ],
        "unit": "°C"
      }
    },
    "analysis_with_hierarchical_structure": {
      "descriptive_text": "The sample comprises a semicrystalline polyethylene homopolymer, specifically low-density polyethylene (LDPE) with a melt index of 3.0 g/10 min. The material processing involved mixing the polymer with LW, prepared from sawdust, phenol, and sulfuric acid, for 20 minutes at 200°C, followed by injection moulding at 170°C. The melting temperature was characterized by differential scanning calorimetry using a TA Instrument Q10 at a heating rate of 10°C/min across a range of 30 to 300°C.",
