Repository: hhtrick/HHT-code

# HHT training framework

This directory contains model training, embedding precomputation, inference, article-level baselines and the curated datasets. All commands below assume that the working directory is `train_code/`.

## 3. Datasets and fixed partitions

Each main dataset is a JSON array at `dataset/{property}/{property}.json`. Entries contain source metadata, `chemical_composition`, `processing_history`, `hierarchical_structure`, `properties`, and two generated-analysis objects. Targets are stored as `properties[property]["value"]`; source metadata and target values are not predictive input fields.

| Property | Train | Validation | Test | Total |
|---|---:|---:|---:|---:|

File: train_code/dataset/Tm/Tm.json (part 73 of 200)
[
      "reasoning_analysis": "Increasing Factors: The semicrystalline hierarchical structure enables the formation of ordered lamellar crystals necessary for a melting transition. Additionally, the shear forces inherent to the injection moulding process at 170°C can induce chain orientation, potentially promoting the growth of thicker or more stable crystalline regions which would elevate the Tm. Decreasing Factors: The LDPE chemical composition inherently contains significant short and long-chain branching that disrupts chain packing within the crystal lattice, limiting lamellar thickness and depressing the Tm relative to linear polyethylene. The incorporation of LW during processing introduces heterogeneities that act as impurities, disrupting crystal perfection and causing melting point depression. Furthermore, the cooling rate associated with injection moulding likely kinetically restricts crystal growth, resulting in thinner lamellae that melt at lower temperatures. Dominant Factor: The intrinsic chain branching of the LDPE backbone is the dominant factor. While processing conditions and filler content modulate the crystalline morphology, the architectural disorder preventing the formation of thick, stable lamellae fundamentally sets the Tm lower than that of linear polyethylene counterparts."
    },
    "analysis_without_hierarchical_structure": {
      "descriptive_text": "The sample consists of a low-density polyethylene (LDPE) homopolymer with a melt index of 3.0 g/10 min. During preparation, the polymer was mixed with LW derived from sawdust, phenol, and sulfuric acid for 20 minutes at 200°C, followed by injection molding at 170°C. The melting temperature was characterized using differential scanning calorimetry on a TA Instrument Q10 at a heating rate of 10°C/min over a range of 30 to 300°C.",
      "reasoning_analysis": "Increasing Factors: The incorporation of LW particles may serve as heterogeneous nucleating agents, potentially enhancing the initiation of crystallization within the polymer matrix. Additionally, the high mixing temperature of 200°C ensures complete melting of prior crystalline structures, allowing for a uniform thermal history upon subsequent cooling. Decreasing Factors: The inherent short-chain branching of the LDPE backbone disrupts chain packing efficiency, limiting lamellar thickness and fundamentally reducing the melting temperature compared to linear polyethylene. Furthermore, the injection molding process involves rapid cooling rates that kinetically restrict crystal growth, leading to less perfect crystallites, while residual chemicals from the LW preparation could act as impurities causing melting point depression. Dominant Factor: The structural irregularities introduced by the LDPE branching combined with the rapid cooling kinetics inherent to injection molding qualitatively dominate the thermal behavior. These factors constrain the maximum achievable crystal thickness and perfection, driving the Tm lower relative to linear or slowly cooled polyethylene systems, outweighing any potential nucleating effects from the filler."
    }
  },
  {
    "doi": null,
    "title": "Structural, microstructural and electrochemical properties of dispersed-type polymer nanocomposite films",
    "year": 2018,
    "chemical_composition": {
      "repeat_unit_psmiles": null,
      "monomers": [
        {
          "name": "Ethylene oxide",
          "smiles": "C1CO1",
          "ratio_value": null,
          "ratio_unit": null
        },
        {
          "name": "Vinyl chloride",
          "smiles": "C=CCl",
          "ratio_value": null,
          "ratio_unit": null
        }
      ],
      "additives": [
        {
          "name": "LiPF6",
          "type": "salt",
          "amount_value": 8,
          "amount_unit": "O/Li ratio"
        },
        {
          "name": "TiO2",
          "type": "filler",
          "amount_value": 15,
          "amount_unit": "wt%"
        }
      ],
      "is_homopolymer": false
    },
    "processing_history": "Solution-cast technique. PEO and PVC dissolved in THF, LiPF6 added (O/Li=8), TiO2 (15 wt.%) added, stirred, sonicated, cast, dried at 60 °C for 24 h in vacuum. Tm measured by DSC (DSC-Sirius 3500) at 10 °C/min from -100 to 100 °C under N2/Ar atmosphere.",
    "hierarchical_structure": "Semicrystalline. Crystallinity (Xc) = 11.36%.",
    "properties": {
      "Tm": {
        "value": [
          63
        ],
        "unit": "°C"
      }
    },
    "analysis_with_hierarchical_structure": {
      "descriptive_text": "The sample comprises a semicrystalline blend system based on poly(ethylene oxide) and poly(vinyl chloride), incorporating lithium hexafluorophosphate salt at an O/Li ratio of 8 and 15 wt% titanium dioxide filler. Fabricated via a solution-cast technique, the polymers were dissolved in tetrahydrofuran followed by the addition of the salt and filler, vigorous stirring, and sonication to ensure homogeneity before casting and vacuum drying at 60 °C for 24 hours. Structural analysis indicates a semicrystalline morphology with a degree of crystallinity of 11.36%, and the thermal properties were characterized using differential scanning calorimetry at a heating rate of 10 °C/min under an inert nitrogen/argon atmosphere.",
      "reasoning_analysis": "Increasing Factors: The inclusion of 15 wt% TiO2 filler introduces rigid interfaces that restrict segmental chain mobility and may act as nucleating agents, potentially stabilizing the crystalline lamellae against thermal disruption. Additionally, the vacuum drying step at 60 °C is intended to remove residual THF solvent, thereby eliminating potential plasticization effects that would otherwise depress the melting temperature. Decreasing Factors: The presence of amorphous poly(vinyl chloride) acts as a diluent within the blend, disrupting the continuity of the crystallizable poly(ethylene oxide) phase and introducing defects into the crystal lattice. Furthermore, the coordination of lithium ions from the LiPF6 salt with the ether oxygens interferes with the regular helical conformation required for crystallization, while the low overall degree of crystallinity suggests the formation of thinner or less perfect lamellae which melt at lower temperatures according to the Gibbs-Thomson effect. Dominant Factor: The thermodynamic depression arising from the ionic complexation of the salt and the dilution effect of the amorphous PVC matrix qualitatively dominates the thermal behavior. Despite the reinforcing potential of the inorganic filler, the fundamental disruption of the poly(ethylene oxide) crystalline lattice integrity by the salt and blend partner drives the melting temperature downward relative to pristine poly(ethylene oxide)."
    },
    "analysis_without_hierarchical_structure": {
      "descriptive_text": "The sample comprises a composite system derived from ethylene oxide and vinyl chloride monomers, specifically utilizing poly(ethylene oxide) and poly(vinyl chloride) components. It was prepared via a solution-cast technique wherein the polymers were dissolved in tetrahydrofuran, followed by the incorporation of LiPF6 salt at an O/Li ratio of 8 and 15 wt% TiO2 filler. The mixture was stirred and sonicated to ensure homogeneity before being cast and dried at 60 °C for 24 hours under vacuum. The melting temperature was characterized using differential scanning calorimetry at a heating rate of 10 °C/min from -100 to 100 °C under a nitrogen/argon atmosphere.",
      "reasoning_analysis": "Increasing Factors: The inclusion of 15 wt% TiO2 filler may act as a heterogeneous nucleating agent, potentially promoting crystal growth or restricting segmental mobility at the polymer-filler interface, which could stabilize crystalline domains and drive the Tm higher. Additionally, the extended vacuum drying period of 24 hours at 60 °C provides sufficient thermal energy and time for chain reorganization and crystal perfection compared to rapid quenching methods. Decreasing Factors: The blending of poly(ethylene oxide) with poly(vinyl chloride) introduces a dilution effect where the amorphous PVC chains disrupt the packing efficiency of the crystallizable PEO segments, thermodynamically depressing the melting point. Furthermore, the coordination of Li+ ions from the LiPF6 salt with the ether oxygens of the PEO backbone significantly disrupts the chain regularity required for crystallization, acting as a strong plasticizing agent within the crystalline lattice. Dominant Factor: The disruptive influence of the LiPF6 salt complexation and the miscibility effects of the PVC blend qualitatively dominate the thermal behavior. These factors severely inhibit the formation of large, perfect crystallites within the PEO phase, driving the Tm downward relative to pristine poly(ethylene oxide), outweighing any potential nucleating contributions from the ceramic filler."
    }
  },
  {
    "doi": "10.1002/app.23046",
    "title": "Differential Scanning Calorimetry of Copolymer of Isotactic Polypropylene Backbone with Grafted Poly(ethylene-co-propylene) Branches",
    "year": 2006,
    "chemical_composition": {
      "repeat_unit_psmiles": null,
      "monomers": [
        {
          "name": "Propylene",
          "smiles": "CC=C",
          "ratio_value": null,
          "ratio_unit": null
        },
        {
          "name": "Ethylene",
          "smiles": "C=C",
          "ratio_value": null,
          "ratio_unit": null
        }
      ],
      "additives": [],
      "is_homopolymer": false
    },
    "processing_history": "Sample 4 (PP Mn 34.6 kg/mol, EPR Mn 7.8 kg/mol, EPR 15.7 wt%). Synthesis: Two-step polymerization (EPR macromonomer prep + grafting with propylene). DSC (TA Instruments 2910), N2 purge 30 mL/min. Heated to 180-210°C (10 min), cooled at 0.3°C/min, heated at 10°C/min. Tm measured on 2nd heating.",
    "hierarchical_structure": "Semicrystalline. Multiple melting peaks observed at slow cooling rates due to radial and tangential lamellae.",
    "properties": {
      "Tm": {
        "value": [
          150.6
        ],
        "unit": "°C"
      }
    },
    "analysis_with_hierarchical_structure": {
      "descriptive_text": "The sample comprises a semicrystalline propylene-ethylene copolymer system synthesized via a two-step polymerization involving an ethylene-propylene rubber (EPR) macromonomer prep followed by grafting with propylene. The material features a polypropylene matrix with a number-average molecular weight (Mn) of 34.6 kg/mol and an EPR phase with an Mn of 7.8 kg/mol, constituting 15.7 wt% of the composition. Thermal analysis was conducted using differential scanning calorimetry under nitrogen purge, where the sample underwent melting at 180-210°C, followed by an extremely slow cooling rate of 0.3°C/min and a subsequent heating scan at 10°C/min to record the melting temperature during the second heating cycle. Hierarchical characterization indicates a semicrystalline morphology displaying multiple melting peaks, which are attributed to the formation of distinct radial and tangential lamellae facilitated by the slow cooling protocol.",
      "reasoning_analysis": "Increasing Factors: The extremely slow cooling rate of 0.3°C/min during the DSC protocol allows for extensive chain rearrangement and the growth of thicker, more thermally stable lamellae, which inherently increases the observed melting temperature according to the Gibbs-Thomson relationship. Additionally, the polypropylene matrix provides a rigid crystalline framework with a high intrinsic melting baseline compared to amorphous rubber phases. Decreasing Factors: The incorporation of ethylene comonomer units and the presence of 15.7 wt% EPR grafts introduce structural defects and irregularities into the polypropylene crystal lattice, reducing overall crystallinity and depressing the melting temperature relative to isotactic homopolymer polypropylene. Furthermore, the lower molecular weight of the EPR phase may enhance chain mobility in the amorphous regions, potentially interfering with crystal perfection. Dominant Factor: The semicrystalline polypropylene matrix is the dominant factor establishing the fundamental melting transition; however, the compositional irregularities introduced by the ethylene units and EPR grafts qualitatively limit the maximum achievable melting temperature relative to homopolymer, while the specific slow cooling processing history serves to maximize the realized temperature within these compositional constraints."
    },
    "analysis_without_hierarchical_structure": {
      "descriptive_text": "The sample is a graft copolymer system comprising polypropylene and ethylene-propylene rubber, synthesized via a two-step polymerization involving ethylene-propylene rubber macromonomer preparation followed by grafting with propylene. The composition includes polypropylene with a number-average molecular weight of 34.6 kg/mol and ethylene-propylene rubber with a molecular weight of 7.8 kg/mol at 15.7 wt%. Thermal characterization was performed using differential scanning calorimetry under nitrogen purge, where the sample was heated to between 180 and 210°C to erase thermal history, subjected to an ultra-slow cooling protocol, and subsequently heated at a standard rate to measure the melting temperature on the second heating scan.",
      "reasoning_analysis": "Increasing Factors: The processing history employs an ultra-slow cooling rate following the melt erase step, which provides extended time for polymer chains to reorganize into thicker and more thermodynamically stable lamellae, thereby driving the observed melting temperature higher. Additionally, the utilization of a second heating scan ensures that the measured melting temperature reflects this optimized crystallization history rather than any unknown prior thermal conditions. Decreasing Factors: The chemical composition introduces significant structural irregularities, specifically the presence of ethylene units within the polypropylene matrix and the grafted rubber phase, which act as defects in the crystal lattice. According to copolymer melting theory, these non-crystallizable units disrupt chain packing and reduce the equilibrium melting temperature, while the topological constraints imposed by the graft architecture may further hinder the growth of large, perfect crystallites. Dominant Factor: The chemical composition serves as the dominant factor governing the final melting temperature behavior, as the intrinsic thermodynamic limitation imposed by the ethylene comonomer defects and the amorphous rubber phase fundamentally lowers the equilibrium melting point relative to isotactic polypropylene homopolymer. While the slow cooling rate maximizes crystal perfection within the available chemical framework, it cannot overcome the thermodynamic ceiling set by the compositional defects."
    }
  },
  {
    "doi": null,
    "title": "Structural, microstructural and electrochemical properties of dispersed-type polymer nanocomposite films",
    "year": 2018,
    "chemical_composition": {
      "repeat_unit_psmiles": null,
      "monomers": [
        {
          "name": "Ethylene oxide",
          "smiles": "C1CO1",
          "ratio_value": null,
          "ratio_unit": null
        },
        {
          "name": "Vinyl chloride",
          "smiles": "C=CCl",
          "ratio_value": null,
          "ratio_unit": null
        }
      ],
      "additives": [
        {
          "name": "LiPF6",
          "type": "salt",
          "amount_value": 8,
          "amount_unit": "O/Li ratio"
        },
        {
          "name": "TiO2",
          "type": "filler",
          "amount_value": 20,
          "amount_unit": "wt%"
        }
      ],
      "is_homopolymer": false
    },
    "processing_history": "Solution-cast technique. PEO and PVC dissolved in THF, LiPF6 added (O/Li=8), TiO2 (20 wt.%) added, stirred, sonicated, cast, dried at 60 °C for 24 h in vacuum. Tm measured by DSC (DSC-Sirius 3500) at 10 °C/min from -100 to 100 °C under N2/Ar atmosphere.",
    "hierarchical_structure": "Semicrystalline. Crystallinity (Xc) = 22.71%.",
    "properties": {
      "Tm": {
        "value": [
          69
        ],
        "unit": "°C"
      }
    },
    "analysis_with_hierarchical_structure": {
      "descriptive_text": "The sample comprises a semicrystalline matrix consisting of ethylene oxide and vinyl chloride components, incorporated with lithium hexafluorophosphate (LiPF6) salt at an O/Li ratio of 8 and titanium dioxide (TiO2) filler at 20 wt%. The material was fabricated via a solution-cast technique wherein the polymer components were dissolved in tetrahydrofuran (THF), followed by the addition and dispersion of the salt and filler through stirring and sonication. The resulting solution was cast and subsequently dried under vacuum at 60 °C for 24 hours to remove residual solvent. Structural characterization indicates a semicrystalline morphology with a degree of crystallinity (Xc) of 22.71%, and the melting behavior was evaluated using differential scanning calorimetry (DSC) at a heating rate of 10 °C/min under an inert nitrogen/argon atmosphere.",
      "reasoning_analysis": "Increasing Factors: The incorporation of TiO2 filler can induce polymer-filler interactions that restrict chain mobility at the interface, potentially stabilizing the crystalline domains against thermal disruption. Additionally, the processing history specifies extensive vacuum drying at 60 °C, which ensures the removal of residual THF solvent, thereby preventing plasticization effects that would otherwise depress the melting temperature. Decreasing Factors: The presence of vinyl chloride components disrupts the structural regularity and packing efficiency of the ethylene oxide sequences, which is detrimental to lattice stability. Furthermore, the addition of LiPF6 salt leads to coordination complexation between lithium ions and ether oxygens, significantly interfering with chain crystallization and lowering the energy required for the order-disorder transition. Dominant Factor: The thermodynamic disruption caused by the strong salt-polymer coordination and the compositional heterogeneity introduced by the vinyl chloride component qualitatively dominates the thermal behavior, leading to a depressed Tm relative to pure crystalline poly(ethylene oxide) despite the stabilizing influence of the filler and drying process."
    },
    "analysis_without_hierarchical_structure": {
      "descriptive_text": "The polymer sample comprises a composite system based on poly(ethylene oxide) and poly(vinyl chloride), derived from ethylene oxide and vinyl chloride monomers respectively. The material was fabricated via a solution-cast technique wherein the polymers were dissolved in tetrahydrofuran (THF), followed by the incorporation of lithium hexafluorophosphate (LiPF6) salt at an O/Li ratio of 8 and titanium dioxide (TiO2) filler at 20 wt%. The mixture was stirred and sonicated to ensure homogeneity before casting and subsequent vacuum drying at 60 °C for 24 hours. The melting temperature was characterized using differential scanning calorimetry (DSC-Sirius 3500) at a heating rate of 10 °C/min ranging from -100 to 100 °C under a nitrogen/argon atmosphere.",
      "reasoning_analysis": "Increasing Factors: The inclusion of 20 wt% TiO2 filler can act as a heterogeneous nucleating agent, potentially promoting crystallization kinetics and stabilizing the crystalline phase, which supports a higher Tm. Additionally, the processing history specifies vacuum drying at 60 °C for 24 hours, which effectively removes residual THF solvent, thereby eliminating solvent-induced plasticization that would otherwise depress the Tm. Decreasing Factors: The blending with poly(vinyl chloride), a largely amorphous polymer, acts as a diluent within the poly(ethylene oxide) matrix, causing melting point depression through thermodynamic dilution effects. Furthermore, the addition of LiPF6 salt at an O/Li ratio of 8 leads to coordination between lithium ions and ether oxygens, disrupting the chain regularity required for PEO crystallization and forming amorphous salt-polymer complexes that significantly lower the Tm. Dominant Factor: The disruption of chain regularity and crystalline lattice stability caused by the strong coordination of LiPF6 salt ions combined with the dilution effect of the amorphous PVC phase qualitatively dominates over the nucleating potential of the TiO2 filler and the benefits of solvent removal. Consequently, the net effect is a substantial reduction in Tm relative to pristine semi-crystalline poly(ethylene oxide)."
    }
  },
  {
    "doi": null,
    "title": "Thermal behavior of liquefied wood polymer composites (LWPC)",
    "year": 2004,
    "chemical_composition": {
      "repeat_unit_psmiles": "[*]CC[*]",
      "monomers": [
        {
          "name": "Ethylene",
          "smiles": "C=C",
          "ratio_value": null,
          "ratio_unit": null
        }
      ],
      "additives": [
        {
          "name": "Liquefied wood",
          "type": "filler",
          "amount_value": 10,
          "amount_unit": "wt%"
        }
      ],
      "is_homopolymer": true
    },
    "processing_history": "HDPE (MI 0.28 g/10 min) used. LW prepared from sawdust/phenol/H2SO4. Polymer/LW mixed 20 min at 200°C. Injection moulded at 170°C. Tm measured by DSC (TA Instrument Q10) at 10°C/min, 30-300°C.",
    "hierarchical_structure": "Semicrystalline",
    "properties": {
      "Tm": {
        "value": [
          126.49
        ],
        "unit": "°C"
      }
    },
    "analysis_with_hierarchical_structure": {
      "descriptive_text": "The sample comprises a semicrystalline high-density polyethylene (HDPE) homopolymer matrix derived from ethylene monomers, incorporated with 10 wt% liquefied wood filler prepared from sawdust, phenol, and sulfuric acid. The HDPE resin possesses a melt index of 0.28 g/10 min and was melt-mixed with the liquefied wood for 20 minutes at 200°C prior to injection molding at 170°C. The melting temperature was characterized using differential scanning calorimetry on a TA Instrument Q10 system with a heating rate of 10°C/min over a range of 30 to 300°C.",
      "reasoning_analysis": "Increasing Factors: The linear chemical structure of the polyethylene backbone facilitates efficient chain packing and the formation of stable lamellar crystals, establishing a high baseline melting temperature. Additionally, the low melt index (0.28 g/10 min) indicates a high molecular weight, which reduces the concentration of chain ends that act as defects within the crystal lattice, thereby supporting thermal stability. The rigid liquefied wood particles may also serve as heterogeneous nucleating sites, potentially promoting crystallization kinetics. Decreasing Factors: The liquefied wood filler introduces chemical impurities, including residual phenol and sulfuric acid from the preparation process, which act as diluents within the polymer matrix. According to thermodynamic principles, these impurities lower the chemical potential of the polymer melt, resulting in melting point depression. Furthermore, the injection molding process involves specific cooling rates that may kinetically limit lamellar thickening, leading to less perfect crystals with lower thermal stability compared to slowly crystallized counterparts. Dominant Factor: While the intrinsic crystallinity of the HDPE matrix drives a high melting temperature, the presence of chemically complex liquefied wood residues acts as the dominant factor. The impurity effect from the phenol and acid components likely disrupts the crystal lattice perfection more significantly than the nucleating benefits of the filler, qualitatively depressing the observed Tm relative to pristine high-density polyethylene."
    },
    "analysis_without_hierarchical_structure": {
      "descriptive_text": "The sample comprises a high-density polyethylene (HDPE) homopolymer matrix with a melt index of 0.28 g/10 min, reinforced with 10 wt% liquefied wood filler derived from sawdust treated with phenol and sulfuric acid. The composite was prepared by mixing the polymer and filler at 200°C for 20 minutes, followed by injection molding at 170°C. The melting temperature was characterized using differential scanning calorimetry with a TA Instrument Q10 at a heating rate of 10°C/min over a range of 30 to 300°C.",
      "reasoning_analysis": "Increasing Factors: The linear architecture of the polyethylene backbone promotes efficient chain packing and high crystallinity, intrinsically establishing a stable crystal lattice with a high baseline melting temperature. Additionally, the rigid liquefied wood filler may serve as a heterogeneous nucleating agent, potentially enhancing crystallization kinetics and supporting the formation of thermally stable crystalline domains. Decreasing Factors: The injection molding process involves rapid cooling rates that kinetically limit lamellar thickening and crystal perfection, often resulting in a lower observed melting temperature relative to slowly cooled samples. Furthermore, residual chemical species from the liquefied wood preparation, such as phenol or sulfuric acid, could act as impurities that disrupt lattice integrity and depress thermal stability. Dominant Factor: While the nucleating effect of the filler influences crystallization kinetics, the intrinsic thermodynamic stability of the HDPE backbone combined with the thermal history imposed by the injection molding cooling rate qualitatively dominates the final melting behavior by determining the specific lamellar thickness distribution measured during DSC analysis."
    }
  },
  {
    "doi": "10.1002/app.23046",
    "title": "Differential Scanning Calorimetry of Copolymer of Isotactic Polypropylene Backbone with Grafted Poly(ethylene-co-propylene) Branches",
    "year": 2006,
    "chemical_composition": {
      "repeat_unit_psmiles": null,
      "monomers": [
        {
          "name": "Propylene",
          "smiles": "CC=C",
          "ratio_value": null,
          "ratio_unit": null
        },
        {
          "name": "Ethylene",
          "smiles": "C=C",
          "ratio_value": null,
          "ratio_unit": null
        }
      ],
      "additives": [],
      "is_homopolymer": false
    },
    "processing_history": "Sample 6 (PP Mn 90.4 kg/mol, EPR Mn 17.1 kg/mol, EPR 8.7 wt%). Synthesis: Two-step polymerization (EPR macromonomer prep + grafting with propylene). DSC (TA Instruments 2910), N2 purge 30 mL/min. Heated to 180-210°C (10 min), cooled at 10°C/min, heated at 10°C/min. Tm measured on 2nd heating.",
    "hierarchical_structure": "Semicrystalline. Multiple melting peaks observed at slow cooling rates due to radial and tangential lamellae.",
    "properties": {
      "Tm": {
        "value": [
          151.9
        ],
        "unit": "°C"
      }
    },
    "analysis_with_hierarchical_structure": {
      "descriptive_text": "The sample comprises a semicrystalline polypropylene-based system synthesized via a two-step polymerization process involving the preparation of an ethylene-propylene rubber (EPR) macromonomer followed by grafting with propylene. The material consists of a polypropylene matrix with a number-average molecular weight (Mn) of 90.4 kg/mol and an EPR phase with an Mn of 17.1 kg/mol, constituting 8.7 wt% of the total composition. Structural analysis indicates a semicrystalline morphology characterized by multiple melting peaks arising from radial and tangential lamellae, particularly under slow cooling conditions. Thermal characterization was performed using differential scanning calorimetry under a nitrogen purge, utilizing a protocol where the sample was heated to 180-210°C, cooled at 10°C/min, and reheated at 10°C/min to measure the melting temperature on the second heating cycle.",
      "reasoning_analysis": "Increasing Factors: The high molecular weight of the polypropylene matrix (90.4 kg/mol) promotes the formation of stable crystalline lamellae, while the thermal erasure history ensures that the measured Tm reflects the intrinsic crystallizability of the chains under the specified cooling rate. The presence of multiple melting peaks suggests a distribution of lamellar thicknesses, where thicker crystals contribute to higher temperature melting events. Decreasing Factors: The incorporation of ethylene units, both within the EPR phase and potentially as defects in the propylene sequences, disrupts the stereoregularity required for perfect crystal lattice formation, thermodynamically depressing the equilibrium melting point. Additionally, the grafting architecture introduces topological constraints that hinder chain folding and lamellar thickening, and the amorphous EPR content dilutes the crystalline phase. Dominant Factor: The dominant factor is the reduction in lattice regularity caused by the ethylene comonomer units and the grafting structure. While the high molecular weight supports crystal stability, the inherent defects introduced by the copolymer composition and architectural complexity qualitatively limit the maximum lamellar thickness and perfection, resulting in a Tm lower than that of a comparable isotactic polypropylene homopolymer."
    },
    "analysis_without_hierarchical_structure": {
      "descriptive_text": "The sample comprises a propylene-ethylene copolymer system featuring a polypropylene backbone (Mn 90.4 kg/mol) grafted with ethylene-propylene rubber segments (Mn 17.1 kg/mol, 8.7 wt%). Synthesis was achieved through a two-step polymerization process involving EPR macromonomer preparation followed by grafting with propylene. Thermal analysis was conducted using a TA Instruments 2910 DSC under a nitrogen purge of 30 mL/min, utilizing a protocol where the sample was heated to 180-210°C for 10 minutes, cooled at 10°C/min, and reheated at 10°C/min to determine the melting temperature on the second heating cycle.",
      "reasoning_analysis": "Increasing Factors: The high molecular weight polypropylene backbone facilitates the formation of stable lamellar crystals through chain folding, intrinsically driving the existence of a melting transition. Furthermore, the controlled cooling rate of 10°C/min specified in the processing history allows for organized crystallization during the DSC cycle, promoting the development of thicker lamellae which supports a higher melting temperature. Decreasing Factors: The presence of grafted ethylene-propylene rubber segments acts as non-crystallizable defects within the polypropylene matrix, disrupting the regularity of the crystallizable sequences and reducing overall crystal perfection. Additionally, the incorporation of ethylene units interrupts the isotactic propylene sequence length, which thermodynamically depresses the equilibrium melting point relative to a homopolymer. Dominant Factor: The chemical composition serves as the dominant factor governing the final Tm behavior; while the polypropylene backbone establishes the fundamental capability for crystallization, the specific concentration and architecture of the amorphous EPR grafts predominantly dictate the extent of melting point depression relative to a pure polypropylene standard."
    }
  },
  {
    "doi": "10.1002/app.23046",
    "title": "Differential Scanning Calorimetry of Copolymer of Isotactic Polypropylene Backbone with Grafted Poly(ethylene-co-propylene) Branches",
    "year": 2006,
    "chemical_composition": {
      "repeat_unit_psmiles": null,
      "monomers": [
        {
          "name": "Propylene",
          "smiles": "CC=C",
          "ratio_value": null,
          "ratio_unit": null
        },
        {
          "name": "Ethylene",
          "smiles": "C=C",
          "ratio_value": null,
          "ratio_unit": null
        }
      ],
      "additives": [],
      "is_homopolymer": false
    },
    "processing_history": "Sample 6 (PP Mn 90.4 kg/mol, EPR Mn 17.1 kg/mol, EPR 8.7 wt%). Synthesis: Two-step polymerization (EPR macromonomer prep + grafting with propylene). DSC (TA Instruments 2910), N2 purge 30 mL/min. Heated to 180-210°C (10 min), cooled at 1°C/min, heated at 10°C/min. Tm measured on 2nd heating.",
    "hierarchical_structure": "Semicrystalline. Multiple melting peaks observed at slow cooling rates due to radial and tangential lamellae.",
    "properties": {
      "Tm": {
        "value": [
          154.1
        ],
        "unit": "°C"
      }
    },
    "analysis_with_hierarchical_structure": {
      "descriptive_text": "The sample comprises a semicrystalline polypropylene (PP) system modified with ethylene-propylene rubber (EPR), synthesized via a two-step polymerization involving EPR macromonomer preparation followed by grafting with propylene. The material features a PP matrix with a number-average molecular weight (Mn) of 90.4 kg/mol and an EPR component with an Mn of 17.1 kg/mol constituting 8.7 wt% of the blend. Thermal analysis was conducted using differential scanning calorimetry under nitrogen purge, where the specimen was melted between 180-210°C, cooled at 1°C/min, and reheated at 10°C/min to record the melting temperature during the second heating cycle. The resulting hierarchical structure is semicrystalline, exhibiting multiple melting peaks indicative of radial and tangential lamellae formation during the slow cooling process.",
      "reasoning_analysis": "Increasing Factors: The controlled slow cooling rate of 1°C/min during the DSC protocol facilitates extensive chain reorganization and the growth of thicker lamellae, which thermodynamically elevates the observed Tm according to the Thomson-Gibbs equation. Additionally, the high molecular weight of the PP matrix (90.4 kg/mol) supports the formation of stable crystalline domains, and the second heating cycle ensures the measurement reflects the crystallinity developed under these optimized thermal conditions rather than random processing history. Decreasing Factors: The incorporation of ethylene units through the EPR grafting introduces structural defects and irregularities into the polypropylene crystal lattice, disrupting chain packing efficiency and lowering the equilibrium melting temperature relative to pure isotactic PP. Furthermore, the topological constraints imposed by the grafted rubber phase may hinder optimal chain folding, resulting in a distribution of crystal stabilities evidenced by multiple melting peaks, where thinner lamellae contribute to lower temperature melting events. Dominant Factor: While the ethylene content inherently depresses the theoretical melting point relative to a homopolymer, the controlled slow cooling history is the dominant factor governing the final observed Tm behavior, as it maximizes lamellar thickness and crystal perfection within the constraints of the copolymer structure, thereby shifting the melting endotherm to higher temperatures compared to rapidly quenched counterparts."
    },
    "analysis_without_hierarchical_structure": {
      "descriptive_text": "The sample comprises a polypropylene (PP) matrix modified with ethylene-propylene rubber (EPR) components, synthesized via a two-step polymerization process involving EPR macromonomer preparation followed by grafting with propylene. The material features a PP number-average molecular weight (Mn) of 90.4 kg/mol and an EPR component with an Mn of 17.1 kg/mol constituting 8.7 wt% of the total composition. Thermal analysis was conducted using differential scanning calorimetry (DSC) under a nitrogen purge at 30 mL/min, where the sample was heated to between 180 and 210°C for 10 minutes, cooled at a rate of 1°C/min, and subsequently heated at 10°C/min to record the melting temperature during the second heating cycle.",
      "reasoning_analysis": "Increasing Factors: The controlled thermal history involving a slow cooling rate of 1°C/min prior to the second heating cycle facilitates the growth of thicker and more thermally stable lamellae, which inherently raises the melting temperature compared to rapidly quenched samples. Additionally, the relatively high molecular weight of the polypropylene matrix minimizes chain-end defects that could otherwise destabilize the crystal lattice. Decreasing Factors: The chemical incorporation of ethylene-propylene rubber (EPR) segments into the polypropylene backbone introduces significant structural irregularities and comonomer defects that disrupt the stereoregularity essential for crystallization. This grafting architecture impedes chain folding and reduces the thickness of the crystalline lamellae, while the amorphous EPR phase acts as a diluent within the semi-crystalline matrix, collectively driving the melting temperature downward. Dominant Factor: The structural disruption caused by the EPR grafting and comonomer inclusion qualitatively dominates the thermal behavior; while the slow cooling rate optimizes crystal perfection within the constraints of the chemistry, the intrinsic reduction in crystallizable sequence length and lattice energy due to the copolymer composition dictates a lower melting temperature relative to a pure polypropylene homopolymer."
    }
  },
  {
    "doi": "10.1002/app.23046",
    "title": "Differential Scanning Calorimetry of Copolymer of Isotactic Polypropylene Backbone with Grafted Poly(ethylene-co-propylene) Branches",
    "year": 2006,
    "chemical_composition": {
      "repeat_unit_psmiles": null,
      "monomers": [
        {
          "name": "Propylene",
          "smiles": "CC=C",
          "ratio_value": null,
          "ratio_unit": null
        },
        {
          "name": "Ethylene",
          "smiles": "C=C",
          "ratio_value": null,
          "ratio_unit": null
        }
      ],
      "additives": [],
      "is_homopolymer": false
    },
    "processing_history": "Sample 6 (PP Mn 90.4 kg/mol, EPR Mn 17.1 kg/mol, EPR 8.7 wt%). Synthesis: Two-step polymerization (EPR macromonomer prep + grafting with propylene). DSC (TA Instruments 2910), N2 purge 30 mL/min. Heated to 180-210°C (10 min), cooled at 3°C/min, heated at 10°C/min. Tm measured on 2nd heating.",
    "hierarchical_structure": "Semicrystalline. Multiple melting peaks observed at slow cooling rates due to radial and tangential lamellae.",
    "properties": {
      "Tm": {
        "value": [
          152.8
        ],
        "unit": "°C"
      }
    },
    "analysis_with_hierarchical_structure": {
      "descriptive_text": "The sample comprises a semicrystalline propylene-ethylene system designated as Sample 6 synthesized via a two-step polymerization involving ethylene-propylene rubber macromonomer preparation followed by grafting with propylene. The material consists of polypropylene with a number-average molecular weight of 90.4 kg/mol and ethylene-propylene rubber with a molecular weight of 17.1 kg/mol constituting 8.7 wt percent. Structural analysis indicates the formation of radial and tangential lamellae resulting in multiple melting peaks particularly at slow cooling rates. Thermal characterization was performed using a TA Instruments 2910 differential scanning calorimeter under nitrogen purge at 30 mL/min involving a thermal cycle of heating to 180 to 210°C, cooling at 3°C/min, and reheating at 10°C/min to record the melting temperature on the second heating scan.",
