Repository: hhtrick/HHT-code

# HHT training framework

This directory contains model training, embedding precomputation, inference, article-level baselines and the curated datasets. All commands below assume that the working directory is `train_code/`.

## 3. Datasets and fixed partitions

Each main dataset is a JSON array at `dataset/{property}/{property}.json`. Entries contain source metadata, `chemical_composition`, `processing_history`, `hierarchical_structure`, `properties`, and two generated-analysis objects. Targets are stored as `properties[property]["value"]`; source metadata and target values are not predictive input fields.

| Property | Train | Validation | Test | Total |
|---|---:|---:|---:|---:|

File: train_code/dataset/Tm/Tm.json (part 74 of 200)
[
      "reasoning_analysis": "Increasing Factors: The high molecular weight of the polypropylene component minimizes chain end defects that typically destabilize crystals while the controlled cooling rate of 3°C/min during thermal treatment allows for the growth of thicker lamellae which thermodynamically elevates the melting temperature according to the Thomson-Gibbs equation. Decreasing Factors: The incorporation of ethylene units within the EPR phase and the graft architecture introduce chemical and topological irregularities that disrupt the regularity of the polypropylene crystal lattice and limit chain packing efficiency. Additionally the presence of the amorphous EPR phase acts as a diluent that can reduce the thermal stability of the crystalline domains. Dominant Factor: The intrinsic crystallizability of the propylene sequences establishes the baseline melting behavior but the topological constraints imposed by the graft copolymer architecture and the presence of ethylene comonomers qualitatively dominate the final thermal response by limiting the maximum achievable lamellar thickness and crystal perfection relative to linear homopolymer polypropylene."
    },
    "analysis_without_hierarchical_structure": {
      "descriptive_text": "The sample comprises a polypropylene-based system modified with ethylene-propylene rubber (EPR), characterized by a polypropylene matrix with a number-average molecular weight (Mn) of 90.4 kg/mol and an EPR component with an Mn of 17.1 kg/mol constituting 8.7 wt% of the material. Synthesis was achieved through a two-step polymerization process involving the preparation of an EPR macromonomer followed by grafting with propylene. Thermal characterization was performed using differential scanning calorimetry under a nitrogen purge of 30 mL/min, wherein the sample was heated to a temperature between 180 and 210°C for 10 minutes, cooled at a rate of 3°C/min, and reheated at 10°C/min, with the melting temperature recorded during the second heating cycle.",
      "reasoning_analysis": "Increasing Factors: The controlled cooling rate of 3°C/min during the thermal protocol allows for sufficient time for polymer chain folding and lamellar growth, promoting the formation of thicker and more stable crystals compared to rapid quenching methods. Additionally, measuring the Tm during the second heating cycle eliminates the influence of prior thermal history and processing-induced stresses, ensuring the observed value reflects the equilibrium melting behavior of the crystals formed under the standardized cooling conditions. Decreasing Factors: The incorporation of ethylene units and the presence of the amorphous EPR phase introduce structural irregularities and defects into the polypropylene crystalline lattice. These comonomer units disrupt the stereoregularity required for efficient chain packing, while the grafted architecture imposes topological constraints that hinder the reorganization of chains into thick lamellae, effectively reducing the overall crystal perfection. Dominant Factor: The compositional influence of the ethylene units and the EPR rubber phase qualitatively dominates the Tm behavior. While the thermal processing optimizes crystal stability, the inherent disruption of the crystalline lattice by the comonomer and rubbery grafts fundamentally limits the maximum achievable lamellar thickness, resulting in a melting temperature that is depressed relative to a pure isotactic polypropylene homopolymer."
    }
  },
  {
    "doi": "10.1002/app.23046",
    "title": "Differential Scanning Calorimetry of Copolymer of Isotactic Polypropylene Backbone with Grafted Poly(ethylene-co-propylene) Branches",
    "year": 2006,
    "chemical_composition": {
      "repeat_unit_psmiles": null,
      "monomers": [
        {
          "name": "Propylene",
          "smiles": "CC=C",
          "ratio_value": null,
          "ratio_unit": null
        },
        {
          "name": "Ethylene",
          "smiles": "C=C",
          "ratio_value": null,
          "ratio_unit": null
        }
      ],
      "additives": [],
      "is_homopolymer": false
    },
    "processing_history": "Sample 5 (PP Mn 34.4 kg/mol, EPR Mn 11.2 kg/mol, EPR 16.1 wt%). Synthesis: Two-step polymerization (EPR macromonomer prep + grafting with propylene). DSC (TA Instruments 2910), N2 purge 30 mL/min. Heated to 180-210°C (10 min), cooled at 0.3°C/min, heated at 10°C/min. Tm measured on 2nd heating.",
    "hierarchical_structure": "Semicrystalline. Multiple melting peaks observed at slow cooling rates due to radial and tangential lamellae.",
    "properties": {
      "Tm": {
        "value": [
          152.7
        ],
        "unit": "°C"
      }
    },
    "analysis_with_hierarchical_structure": {
      "descriptive_text": "The polymer sample comprises a propylene-ethylene copolymer system consisting of polypropylene (PP) with a number-average molecular weight (Mn) of 34.4 kg/mol and ethylene-propylene rubber (EPR) with an Mn of 11.2 kg/mol, containing 16.1 wt% EPR. Synthesized via a two-step polymerization process involving EPR macromonomer preparation followed by grafting with propylene, the material exhibits a semicrystalline hierarchical structure characterized by multiple melting peaks arising from radial and tangential lamellae. Thermal analysis was conducted using differential scanning calorimetry under a nitrogen purge, where the sample was melted at 180-210°C, cooled at a slow rate of 0.3°C/min, and reheated at 10°C/min to determine the melting temperature on the second heating cycle.",
      "reasoning_analysis": "Increasing Factors: The extremely slow cooling rate of 0.3°C/min during the thermal history allows for significant chain reorganization and the growth of thicker, more perfect lamellar crystals, which thermodynamically melt at higher temperatures according to the Gibbs-Thomson equation. Additionally, the relatively high molecular weight of the PP component (34.4 kg/mol) reduces the concentration of chain ends that act as defects, thereby stabilizing the crystalline phase. Decreasing Factors: The incorporation of ethylene comonomer units into the polypropylene sequence introduces structural irregularities that disrupt the crystal lattice integrity, fundamentally depressing the equilibrium melting temperature compared to isotactic PP homopolymer. Furthermore, the presence of the amorphous EPR phase (16.1 wt%) acts as a diluent within the matrix, potentially hindering chain folding and reducing the overall crystallinity. Dominant Factor: The chemical composition, specifically the inclusion of ethylene units and the EPR phase, is the dominant factor qualitatively limiting the Tm, as the thermodynamic disruption of the crystal lattice by comonomer defects imposes a ceiling on melting stability that cannot be fully overcome by the enhanced crystalline perfection achieved through slow cooling."
    },
    "analysis_without_hierarchical_structure": {
      "descriptive_text": "The sample comprises a polypropylene (PP) and ethylene-propylene rubber (EPR) system synthesized via a two-step polymerization process involving the preparation of an EPR macromonomer followed by grafting with propylene. The material features a PP matrix with a number-average molecular weight (Mn) of 34.4 kg/mol and an EPR component (Mn 11.2 kg/mol) comprising 16.1 wt% of the total mass. Thermal analysis was conducted using differential scanning calorimetry (DSC) under a nitrogen purge of 30 mL/min. The thermal protocol involved heating to 180-210°C for 10 minutes to erase thermal history, followed by an extremely slow cooling rate of 0.3°C/min, with the melting temperature determined during the subsequent second heating scan at 10°C/min.",
      "reasoning_analysis": "Increasing Factors: The processing history specifies an extremely slow cooling rate of 0.3°C/min prior to the measurement scan. This minimal supercooling allows for extensive chain reorganization and the formation of thicker, more thermally stable lamellae, which qualitatively drives the observed melting temperature higher compared to standard cooling protocols. Additionally, the polypropylene backbone provides the necessary stereoregular segments to support crystallization. Decreasing Factors: The chemical composition includes 16.1 wt% EPR grafts, which act as structural defects within the polypropylene matrix. The incorporation of ethylene units and the topological constraints imposed by the grafting architecture disrupt the regularity of the polymer chains, reducing the packing efficiency and limiting the maximum achievable crystal thickness, thereby depressing the melting temperature relative to pure isotactic polypropylene. Dominant Factor: The compositional architecture serves as the dominant factor influencing the final Tm behavior. While the slow cooling rate optimizes crystal perfection for this specific material, the intrinsic presence of EPR grafts fundamentally lowers the equilibrium melting point and imposes a ceiling on crystal stability that processing conditions cannot fully overcome, making the chemical composition the primary determinant of the thermal transition range."
    }
  },
  {
    "doi": null,
    "title": "Thermal behavior of liquefied wood polymer composites (LWPC)",
    "year": 2004,
    "chemical_composition": {
      "repeat_unit_psmiles": "[*]CC[*]",
      "monomers": [
        {
          "name": "Ethylene",
          "smiles": "C=C",
          "ratio_value": null,
          "ratio_unit": null
        }
      ],
      "additives": [],
      "is_homopolymer": true
    },
    "processing_history": "HDPE (MI 0.28 g/10 min) used. LW prepared from sawdust/phenol/H2SO4. Polymer/LW mixed 20 min at 200°C. Injection moulded at 170°C. Tm measured by DSC (TA Instrument Q10) at 10°C/min, 30-300°C.",
    "hierarchical_structure": "Semicrystalline",
    "properties": {
      "Tm": {
        "value": [
          127.07
        ],
        "unit": "°C"
      }
    },
    "analysis_with_hierarchical_structure": {
      "descriptive_text": "This sample consists of a semicrystalline high-density polyethylene (HDPE) homopolymer characterized by a melt index of 0.28 g/10 min. The material was processed into a composite by mixing the polymer with LW, derived from sawdust, phenol, and sulfuric acid, at 200°C for 20 minutes, followed by injection molding at 170°C. Thermal characterization was conducted using differential scanning calorimetry on a TA Instrument Q10 with a heating rate of 10°C/min from 30 to 300°C.",
      "reasoning_analysis": "Increasing Factors: The linear architecture of the high-density polyethylene backbone facilitates efficient chain packing and the formation of thick lamellar crystals, which intrinsically establishes a high baseline melting temperature. Additionally, the LW filler particles may act as heterogeneous nucleating agents during the cooling phase, potentially increasing the overall degree of crystallinity. Decreasing Factors: The injection molding process typically involves rapid cooling rates, which kinetically restricts chain rearrangement during solidification, leading to the formation of thinner or less perfect lamellae that melt at lower temperatures. Furthermore, residual chemicals from the LW preparation, such as phenol or sulfuric acid, may act as impurities within the polymer matrix, disrupting lattice regularity and depressing the melting point. Dominant Factor: The intrinsic thermodynamic stability of the linear polyethylene crystalline phase is the dominant factor governing the Tm; however, the thermal history imposed by injection molding likely results in an observed Tm that is qualitatively lower than that of slowly annealed pristine HDPE due to kinetic limitations on crystal perfection."
    },
    "analysis_without_hierarchical_structure": {
      "descriptive_text": "The sample consists of a high-density polyethylene (HDPE) homopolymer with a melt index of 0.28 g/10 min that was compounded with LW filler prepared from sawdust, phenol, and sulfuric acid. The composite was manufactured by mixing the polymer and filler for 20 minutes at 200°C followed by injection molding at 170°C, and the melting temperature was evaluated using differential scanning calorimetry at a heating rate of 10°C/min over a temperature range of 30 to 300°C.",
      "reasoning_analysis": "Increasing Factors: The linear ethylene backbone of the HDPE homopolymer facilitates tight chain packing and high degrees of crystallinity, which intrinsically drives the melting temperature higher due to the stability of the formed lamellae. Additionally, the LW filler introduced during processing may act as a nucleating agent, potentially promoting the growth of thicker or more perfect crystals that require greater thermal energy to melt. Decreasing Factors: Residual phenol or sulfuric acid from the filler preparation could remain within the matrix as impurities, disrupting the crystalline lattice and depressing the melting temperature. Furthermore, the thermal history involving mixing at 200°C and injection molding poses a risk of thermal oxidative degradation or chain scission, which reduces molecular weight and can destabilize the crystalline structure. Dominant Factor: The inherent chemical regularity of the linear polyethylene backbone serves as the primary determinant of the melting behavior, establishing a robust high-temperature baseline; however, the final Tm is qualitatively modulated by the processing-induced crystallinity where the nucleating effect of the filler likely sustains the thermal stability against the potential depressive effects of residual chemicals or thermal degradation."
    }
  },
  {
    "doi": "10.1080/00102202.2019.1678595",
    "title": "Tailoring Binder Melting Temperature to Study the Binder Melt Layer Flow in Ammonium Perchlorate Composite Propellants",
    "year": 2021,
    "chemical_composition": {
      "repeat_unit_psmiles": "[*]CC=CC[*]",
      "monomers": [
        {
          "name": "Butadiene",
          "smiles": "C=CC=C",
          "ratio_value": null,
          "ratio_unit": null
        }
      ],
      "additives": [
        {
          "name": "Isophorone diisocyanate",
          "type": "crosslinker",
          "amount_value": null,
          "amount_unit": null
        }
      ],
      "is_homopolymer": true
    },
    "processing_history": "Binder pellets cast and cured with isophorone diisocyanate. TMelt measured using oven temperature settings.",
    "hierarchical_structure": null,
    "properties": {
      "Tm": {
        "value": [
          300
        ],
        "unit": "°C"
      }
    },
    "analysis_with_hierarchical_structure": {
      "descriptive_text": "The sample consists of a polybutadiene homopolymer formulated with isophorone diisocyanate acting as a crosslinking agent. The material was processed by casting binder pellets which were subsequently cured with the diisocyanate to establish a network structure. The melting temperature was evaluated using oven temperature settings during the thermal treatment process.",
      "reasoning_analysis": "Increasing Factors: The incorporation of isophorone diisocyanate creates a covalent network structure that restricts the conformational entropy of the polymer chains in the molten state, which thermodynamically tends to elevate the melting temperature. Additionally, the rigid cycloaliphatic structure of the isophorone moiety introduces local stiffness that can stabilize crystalline domains against thermal disruption. Decreasing Factors: The polybutadiene backbone consists of flexible carbon-carbon bonds with low rotational barriers, inherently favoring a lower baseline melting temperature compared to rigid backbone polymers. Furthermore, the crosslinks act as topological defects within the crystal lattice, limiting the thickness and perfection of crystalline lamellae, which depresses the observed melting point according to the Thomson-Gibbs equation. Dominant Factor: The formation of the crosslinked network during the curing process is the dominant factor, as it fundamentally alters the thermodynamic equilibrium of the phase transition; while defect effects may lower crystal perfection, the entropic constraints imposed by the network on the melt state generally dictate the final thermal stability of the crystalline phase relative to the uncrosslinked precursor."
    },
    "analysis_without_hierarchical_structure": {
      "descriptive_text": "The sample comprises a polybutadiene homopolymer modified with isophorone diisocyanate serving as a crosslinking agent. The material was fabricated by casting binder pellets which were subsequently cured with the diisocyanate to form a network. The melting temperature was assessed using oven temperature settings during thermal evaluation.",
      "reasoning_analysis": "Increasing Factors: The homopolymer structure of the polybutadiene backbone allows for sufficient chain regularity to support crystallization, establishing a fundamental melting transition. Additionally, the rigid cycloaliphatic structure of the isophorone diisocyanate moiety introduces local stiffness that may theoretically enhance the thermal stability of any ordered domains formed. Decreasing Factors: The chemical crosslinking introduced during the curing process acts as a primary depressant on the Tm. According to Flory's theory, network constraints reduce the entropy of fusion, thereby lowering the equilibrium melting temperature. Furthermore, the crosslinks function as defects within the crystal lattice, limiting lamellar thickness and perfection, which causes melting to occur at lower temperatures. Dominant Factor: The topological constraints imposed by the isophorone diisocyanate curing network are the dominant influence. While the backbone chemistry permits crystallinity, the crosslink density fundamentally restricts the growth and stability of crystalline regions, qualitatively driving the Tm lower relative to the uncrosslinked polymer."
    }
  },
  {
    "doi": "10.1002/app.23046",
    "title": "Differential Scanning Calorimetry of Copolymer of Isotactic Polypropylene Backbone with Grafted Poly(ethylene-co-propylene) Branches",
    "year": 2006,
    "chemical_composition": {
      "repeat_unit_psmiles": "[*]C(C)C[*]",
      "monomers": [
        {
          "name": "Propylene",
          "smiles": "CC=C",
          "ratio_value": null,
          "ratio_unit": null
        }
      ],
      "additives": [],
      "is_homopolymer": true
    },
    "processing_history": "Sample 7 (PP Mn 97.7 kg/mol, EPR Mn 0.0 kg/mol, EPR 0.0 wt%). Synthesis: iPP homopolymer. DSC (TA Instruments 2910), N2 purge 30 mL/min. Heated to 180-210°C (10 min), cooled at 10°C/min, heated at 10°C/min. Tm measured on 2nd heating.",
    "hierarchical_structure": "Semicrystalline. Multiple melting peaks observed at slow cooling rates due to radial and tangential lamellae.",
    "properties": {
      "Tm": {
        "value": [
          151.3
        ],
        "unit": "°C"
      }
    },
    "analysis_with_hierarchical_structure": {
      "descriptive_text": "The sample is a semicrystalline isotactic polypropylene (iPP) homopolymer with a number-average molecular weight (Mn) of 97.7 kg/mol. It was characterized via differential scanning calorimetry under nitrogen purge, involving a thermal erase at 180-210°C followed by cooling at 10°C/min and a second heating scan to determine the melting temperature. Structural analysis reveals a hierarchical morphology exhibiting multiple melting peaks attributed to the presence of radial and tangential lamellae.",
      "reasoning_analysis": "Increasing Factors: The isotactic stereochemistry enables tight chain packing into stable crystalline lattices, significantly elevating the melting temperature relative to atactic configurations. The high molecular weight reduces the concentration of chain ends acting as crystal defects, and the absence of comonomers prevents lattice disruption. Decreasing Factors: The distribution of lamellar thicknesses, evidenced by multiple melting peaks, implies the presence of thinner crystallites that melt at lower temperatures due to surface energy effects. The cooling rate of 10°C/min imposes kinetic limitations on crystal growth, potentially restricting lamellar thickening compared to slower cooling protocols. Dominant Factor: The dominant factor is the lamellar thickness distribution governed by the processing thermal history. While the isotactic structure sets the theoretical melting ceiling, the kinetic constraints of the cooling rate dictate the actual crystalline perfection and thermal stability observed."
    },
    "analysis_without_hierarchical_structure": {
      "descriptive_text": "The sample consists of an isotactic polypropylene (iPP) homopolymer with a number-average molecular weight of 97.7 kg/mol and no ethylene-propylene rubber content. Thermal analysis was performed using differential scanning calorimetry under a nitrogen purge, where the material was heated to between 180°C and 210°C for 10 minutes to erase thermal history, cooled at a rate of 10°C/min, and subsequently reheated at 10°C/min to determine the melting temperature from the second heating scan.",
      "reasoning_analysis": "Increasing Factors: The isotactic stereochemistry of the polypropylene backbone facilitates regular chain packing and crystallization, establishing a high baseline melting temperature, while the high molecular weight of 97.7 kg/mol reduces the concentration of chain end defects that typically depress Tm. The absence of comonomer units or EPR phases ensures structural homogeneity within the crystalline lattice, preventing the disruption of crystal stability. Decreasing Factors: The processing history specifies a cooling rate of 10°C/min during the thermal cycle, which may limit the time available for crystal perfection and lamellar thickening compared to slower annealing protocols, potentially resulting in a measured Tm lower than the equilibrium value. Dominant Factor: The intrinsic chemical regularity of the isotactic homopolymer structure is the dominant factor, as the ability to form stable crystalline phases without comonomer defects fundamentally dictates the thermal stability, outweighing the kinetic constraints imposed by the moderate cooling rate used during characterization."
    }
  },
  {
    "doi": "10.1080/00102202.2019.1678595",
    "title": "Tailoring Binder Melting Temperature to Study the Binder Melt Layer Flow in Ammonium Perchlorate Composite Propellants",
    "year": 2021,
    "chemical_composition": {
      "repeat_unit_psmiles": "[*]CC=CC[*]",
      "monomers": [
        {
          "name": "Butadiene",
          "smiles": "C=CC=C",
          "ratio_value": null,
          "ratio_unit": null
        }
      ],
      "additives": [
        {
          "name": "Isophorone diisocyanate",
          "type": "crosslinker",
          "amount_value": null,
          "amount_unit": null
        },
        {
          "name": "Dioctyl adipate",
          "type": "plasticizer",
          "amount_value": null,
          "amount_unit": null
        }
      ],
      "is_homopolymer": true
    },
    "processing_history": "Binder pellets cast and cured with isophorone diisocyanate with DOA plasticizer. TMelt measured using oven temperature settings.",
    "hierarchical_structure": null,
    "properties": {
      "Tm": {
        "value": [
          300
        ],
        "unit": "°C"
      }
    },
    "analysis_with_hierarchical_structure": {
      "descriptive_text": "The sample comprises a polybutadiene homopolymer matrix formulated with isophorone diisocyanate as a crosslinking agent and dioctyl adipate (DOA) as a plasticizer. The material was processed by casting binder pellets which were subsequently cured with the diisocyanate crosslinker in the presence of the plasticizer. The melting temperature was characterized using oven temperature settings during the thermal evaluation.",
      "reasoning_analysis": "Increasing Factors: The formation of a crosslinked network via isophorone diisocyanate restricts the conformational entropy of the polymer chains in the molten state, which thermodynamically tends to increase the equilibrium melting temperature. Decreasing Factors: The addition of dioctyl adipate introduces small molecules that increase free volume and shield intermolecular interactions, drastically lowering the thermal energy required for melting. Furthermore, the crosslinking density may kinetically inhibit the formation of large, perfect crystalline domains during the curing process, contributing to a depression in the observed Tm. Dominant Factor: The plasticizing effect of dioctyl adipate is the dominant influence, as the reduction in interchain cohesive energy density and increased chain mobility typically override the entropic stabilization provided by crosslinking, resulting in a net decrease in Tm relative to the neat polybutadiene homopolymer."
    },
    "analysis_without_hierarchical_structure": {
      "descriptive_text": "The sample consists of a polybutadiene homopolymer matrix incorporated with isophorone diisocyanate acting as a crosslinking agent and dioctyl adipate serving as a plasticizer. The material was processed by casting binder pellets which were subsequently cured to establish the crosslinked network in the presence of the plasticizer. The melting temperature was assessed using oven temperature settings during the thermal treatment process.",
      "reasoning_analysis": "Increasing Factors: The inherent chemical structure of the polybutadiene backbone allows for potential chain packing and crystallization, particularly if trans-1,4 sequences are present, which establishes a baseline melting transition higher than that of a completely amorphous elastomer. Decreasing Factors: The incorporation of dioctyl adipate acts as a diluent, increasing free volume and disrupting intermolecular cohesive forces, which thermodynamically depresses the melting point. Simultaneously, the processing history involving curing with isophorone diisocyanate introduces covalent crosslinks that act as topological defects within the crystalline lattice, inhibiting chain folding and reducing lamellar thickness, further lowering the observed Tm. Dominant Factor: The plasticization effect from the dioctyl adipate is qualitatively the dominant factor reducing the Tm, as small molecule diluents typically exert a profound colligative effect on melting temperature depression compared to the structural restrictions imposed by the crosslinker."
    }
  },
  {
    "doi": null,
    "title": "Thermal behavior of liquefied wood polymer composites (LWPC)",
    "year": 2004,
    "chemical_composition": {
      "repeat_unit_psmiles": "[*]CC(C)[*]",
      "monomers": [
        {
          "name": "Propylene",
          "smiles": "C=C(C)",
          "ratio_value": null,
          "ratio_unit": null
        }
      ],
      "additives": [
        {
          "name": "Liquefied wood",
          "type": "filler",
          "amount_value": 10,
          "amount_unit": "wt%"
        }
      ],
      "is_homopolymer": true
    },
    "processing_history": "PP homopolymer (MI 12.5 g/10 min) used. LW prepared from sawdust/phenol/H2SO4. Polymer/LW mixed 20 min at 200°C. Injection moulded at 180°C. Tm measured by DSC (TA Instrument Q10) at 10°C/min, 30-300°C.",
    "hierarchical_structure": "Semicrystalline",
    "properties": {
      "Tm": {
        "value": [
          166.73
        ],
        "unit": "°C"
      }
    },
    "analysis_with_hierarchical_structure": {
      "descriptive_text": "The investigated material is a semicrystalline composite comprising a polypropylene homopolymer matrix filled with 10 wt% liquefied wood. The polypropylene, possessing a melt index of 12.5 g/10 min, was compounded with the liquefied wood filler, derived from the acid-catalyzed liquefaction of sawdust in phenol, by mixing at 200°C for 20 minutes. Subsequent fabrication was achieved via injection moulding at 180°C, and the melting temperature was characterized using differential scanning calorimetry at a heating rate of 10°C/min within a range of 30 to 300°C.",
      "reasoning_analysis": "Increasing Factors: The incorporation of liquefied wood particles can act as heterogeneous nucleating agents, potentially promoting the formation of crystalline domains within the polypropylene matrix. Additionally, the rigid nature of the wood-derived filler may restrict segmental chain mobility at the interface, stabilizing the crystalline phase and contributing to a higher thermal resistance. Decreasing Factors: The injection moulding process involves rapid cooling rates, which typically limit the time available for lamellar thickening, resulting in less perfect crystals with a lower observed melting temperature. Furthermore, the liquefied wood preparation involves phenol and sulfuric acid; residual low-molecular-weight species or phenolic compounds could act as impurities or plasticizers within the amorphous regions or crystal defects, depressing the Tm. The relatively high melt index (12.5 g/10 min) indicates a lower molecular weight matrix, where increased chain end concentration can disrupt crystalline perfection. Dominant Factor: While the nucleating effect of the filler provides a stabilizing influence, the rapid thermal history imposed by injection moulding and the potential presence of residual low-molecular-weight species from the liquefaction process are the dominant factors. These processing-induced morphological constraints and chemical impurities qualitatively drive the observed Tm lower relative to a slowly cooled, pristine polypropylene homopolymer, despite the inherent crystallinity of the matrix."
    },
    "analysis_without_hierarchical_structure": {
      "descriptive_text": "The sample comprises a polypropylene homopolymer matrix with a melt index of 12.5 g/10 min, reinforced with 10 wt% liquefied wood filler. The liquefied wood was synthesized from sawdust using phenol and sulfuric acid prior to compounding. The composite was manufactured by mixing the polymer and filler for 20 minutes at 200°C, followed by injection molding at 180°C. Thermal analysis was conducted using differential scanning calorimetry on a TA Instrument Q10, heating from 30 to 300°C at a rate of 10°C/min to determine the melting temperature.",
      "reasoning_analysis": "Increasing Factors: The injection molding processing history subjects the polymer melt to significant shear flow, which can induce chain orientation and potentially promote the formation of extended-chain crystals or more stable crystalline morphologies, thereby theoretically increasing the thermal stability of the crystalline phase. Decreasing Factors: The incorporation of 10 wt% liquefied wood introduces low molecular weight phenol-derived species and wood degradation products into the matrix, which act as impurities within the polypropylene crystal lattice. According to thermodynamic principles, these impurities disrupt chain packing regularity and cause melting point depression. Additionally, the rapid cooling rates typically associated with injection molding may limit lamellar thickening, resulting in less perfect crystals that melt at lower temperatures. Dominant Factor: The thermodynamic depression caused by the presence of liquefied wood impurities disrupting the crystalline lattice qualitatively dominates the final melting behavior. While shear-induced orientation provides a stabilizing effect, the dilution effect and lattice defects introduced by the filler components typically lead to a net reduction or broadening of the melting temperature relative to a pristine polypropylene homopolymer."
    }
  },
  {
    "doi": "10.1080/00102202.2019.1678595",
    "title": "Tailoring Binder Melting Temperature to Study the Binder Melt Layer Flow in Ammonium Perchlorate Composite Propellants",
    "year": 2021,
    "chemical_composition": {
      "repeat_unit_psmiles": "[*]CC=CC[*]",
      "monomers": [
        {
          "name": "Butadiene",
          "smiles": "C=CC=C",
          "ratio_value": null,
          "ratio_unit": null
        }
      ],
      "additives": [
        {
          "name": "Isophorone diisocyanate",
          "type": "crosslinker",
          "amount_value": null,
          "amount_unit": null
        }
      ],
      "is_homopolymer": true
    },
    "processing_history": "Modified HTPB (B4) binder pellets cast and cured with isophorone diisocyanate. TMelt measured using oven temperature settings.",
    "hierarchical_structure": null,
    "properties": {
      "Tm": {
        "value": [
          110
        ],
        "unit": "°C"
      }
    },
    "analysis_with_hierarchical_structure": {
      "descriptive_text": "The sample comprises a polybutadiene homopolymer matrix, specifically a modified hydroxyl-terminated polybutadiene (HTPB) binder, chemically crosslinked using isophorone diisocyanate. Preparation involved casting the binder into pellets followed by a curing process with the diisocyanate agent to establish a crosslinked network. Thermal characterization involved determining the melting temperature via oven temperature settings during the processing cycle.",
      "reasoning_analysis": "Increasing Factors: The incorporation of isophorone diisocyanate introduces covalent crosslinks within the polybutadiene backbone, creating a network structure that restricts segmental chain mobility. This topological constraint increases the energy required to disrupt ordered regions and transition the material into a melt state, potentially elevating the observed thermal stability. Decreasing Factors: The HTPB backbone typically possesses a mixed microstructure of cis, trans, and vinyl units, which introduces irregularities that disrupt crystal lattice perfection and lower the equilibrium melting point. Additionally, the curing process kinetically hinders the reorganization of chains into large, well-ordered crystallites, resulting in smaller lamellar thicknesses that melt at lower temperatures according to the Thomson-Gibbs relationship. Dominant Factor: The crosslinking density established during the curing process is the dominant factor influencing the thermal behavior. While the butadiene monomers provide the fundamental capability for crystallization, the covalent network constraints imposed by the diisocyanate curing agent fundamentally limit chain mobility and crystallite growth, dictating the final melting characteristics more significantly than the inherent monomer structure."
    },
    "analysis_without_hierarchical_structure": {
      "descriptive_text": "The sample comprises a polybutadiene homopolymer matrix, specifically identified as a modified Hydroxyl-Terminated Polybutadiene (HTPB) binder. The material was processed by casting into pellets and subsequently cured with isophorone diisocyanate to establish a crosslinked network structure. The melting temperature was characterized using oven temperature settings during the thermal evaluation process.",
      "reasoning_analysis": "Increasing Factors: The polybutadiene backbone contains unsaturated carbon-carbon double bonds which, if present in a stereoregular configuration such as high trans-1,4 or cis-1,4 content, enable efficient chain packing and the formation of crystalline domains that define the melting temperature. The structural regularity of the homopolymer repeat unit provides the fundamental basis for crystalline lattice stability. Decreasing Factors: The processing history specifies curing with isophorone diisocyanate, which introduces covalent crosslinks into the system. This network formation imposes topological constraints that restrict the segmental mobility required for chains to align and fold into crystalline lamellae, thereby reducing the degree of crystallinity and depressing the observed melting transition. Furthermore, the inherent microstructural randomness typical of HTPB binders disrupts lattice perfection. Dominant Factor: The crosslinking density resulting from the isophorone diisocyanate curing process is the dominant factor governing the melting behavior. While the chemical composition permits crystallization, the immobilization of chains within the cured network qualitatively overrides the crystallization potential, leading to a suppressed melting transition compared to a linear, uncrosslinked polybutadiene counterpart."
    }
  },
  {
    "doi": "10.1002/app.23046",
    "title": "Differential Scanning Calorimetry of Copolymer of Isotactic Polypropylene Backbone with Grafted Poly(ethylene-co-propylene) Branches",
    "year": 2006,
    "chemical_composition": {
      "repeat_unit_psmiles": "[*]C(C)C[*]",
      "monomers": [
        {
          "name": "Propylene",
          "smiles": "CC=C",
          "ratio_value": null,
          "ratio_unit": null
        }
      ],
      "additives": [],
      "is_homopolymer": true
    },
    "processing_history": "Sample 7 (PP Mn 97.7 kg/mol, EPR Mn 0.0 kg/mol, EPR 0.0 wt%). Synthesis: iPP homopolymer. DSC (TA Instruments 2910), N2 purge 30 mL/min. Heated to 180-210°C (10 min), cooled at 3°C/min, heated at 10°C/min. Tm measured on 2nd heating.",
    "hierarchical_structure": "Semicrystalline. Multiple melting peaks observed at slow cooling rates due to radial and tangential lamellae.",
    "properties": {
      "Tm": {
        "value": [
          151.9
        ],
        "unit": "°C"
      }
    },
    "analysis_with_hierarchical_structure": {
      "descriptive_text": "The sample is identified as an isotactic polypropylene homopolymer with a number-average molecular weight (Mn) of 97.7 kg/mol and no ethylene-propylene rubber content. It possesses a semicrystalline hierarchical structure characterized by radial and tangential lamellae that give rise to multiple melting peaks under specific cooling conditions. Thermal analysis was conducted using differential scanning calorimetry under nitrogen purge, involving a melt erase at 180-210°C, controlled cooling at 3°C/min, and a second heating scan at 10°C/min to measure the melting temperature.",
      "reasoning_analysis": "Increasing Factors: The high stereoregularity of the isotactic polypropylene backbone enables efficient chain packing and crystallization, while the relatively high molecular weight minimizes the concentration of chain ends within the crystal lattice, reducing surface free energy penalties. Furthermore, the controlled cooling rate of 3°C/min during processing allows sufficient time for chain folding and the growth of thicker lamellae, which thermodynamically stabilizes the crystals and elevates the Tm. Decreasing Factors: The aliphatic nature of the polypropylene backbone provides inherent chain flexibility, which limits the maximum achievable Tm compared to rigid-rod polymers. Additionally, the observation of multiple melting peaks indicates a distribution of lamellar thicknesses and morphologies; the presence of thinner or less perfect lamellae within this distribution contributes to lower temperature melting events, effectively broadening the transition. Dominant Factor: The high degree of isotacticity serves as the fundamental prerequisite for crystallinity, but the controlled thermal history is the dominant factor determining the specific observed Tm. The slow cooling rate facilitates the formation of thicker, more stable lamellae, which qualitatively shifts the melting behavior to higher temperatures relative to rapidly quenched samples, overriding the broadening effects caused by morphological complexity."
    },
    "analysis_without_hierarchical_structure": {
