Repository: hhtrick/HHT-code

# HHT training framework

This directory contains model training, embedding precomputation, inference, article-level baselines and the curated datasets. All commands below assume that the working directory is `train_code/`.

## 3. Datasets and fixed partitions

Each main dataset is a JSON array at `dataset/{property}/{property}.json`. Entries contain source metadata, `chemical_composition`, `processing_history`, `hierarchical_structure`, `properties`, and two generated-analysis objects. Targets are stored as `properties[property]["value"]`; source metadata and target values are not predictive input fields.

| Property | Train | Validation | Test | Total |
|---|---:|---:|---:|---:|

File: train_code/dataset/Tm/Tm.json (part 75 of 200)
[
      "descriptive_text": "The sample consists of an isotactic polypropylene (iPP) homopolymer with a number-average molecular weight (Mn) of 97.7 kg/mol and no ethylene-propylene rubber (EPR) content. Thermal analysis was conducted using differential scanning calorimetry (DSC) under a nitrogen purge of 30 mL/min. The thermal history involved heating the sample to between 180 and 210°C for 10 minutes to erase previous thermal memory, followed by controlled cooling at a rate of 3°C/min, with the melting temperature subsequently measured during the second heating scan at 10°C/min.",
      "reasoning_analysis": "Increasing Factors: The chemical composition specifies an isotactic polypropylene homopolymer, where the high stereoregularity facilitates efficient chain packing and crystallization, intrinsically establishing a stable crystalline lattice. Additionally, the absence of ethylene-propylene rubber (EPR) comonomers eliminates lattice defects that would otherwise disrupt crystallinity, while the controlled cooling rate of 3°C/min during processing allows for the formation of thicker lamellae compared to rapid quenching methods. Decreasing Factors: The finite molecular weight of 97.7 kg/mol introduces chain ends that act as defects within the crystal lattice, slightly depressing the melting point relative to infinite molecular weight chains. Furthermore, while 3°C/min is moderate, it is not sufficiently slow to achieve maximum thermodynamic equilibrium crystallinity, potentially limiting lamellar thickness compared to isothermal annealing. Dominant Factor: The high stereoregularity of the isotactic backbone combined with the complete absence of comonomer defects establishes the fundamental capacity for high-temperature melting; however, the specific cooling rate of 3°C/min during the thermal cycle is the dominant processing variable that determines the final lamellar thickness distribution and thus dictates the specific melting temperature observed during the second heating scan."
    }
  },
  {
    "doi": null,
    "title": "Thermal behavior of liquefied wood polymer composites (LWPC)",
    "year": 2004,
    "chemical_composition": {
      "repeat_unit_psmiles": "[*]CC(C)[*]",
      "monomers": [
        {
          "name": "Propylene",
          "smiles": "C=C(C)",
          "ratio_value": null,
          "ratio_unit": null
        }
      ],
      "additives": [
        {
          "name": "Liquefied wood",
          "type": "filler",
          "amount_value": 10,
          "amount_unit": "wt%"
        }
      ],
      "is_homopolymer": true
    },
    "processing_history": "PP homopolymer (MI 3.5 g/10 min) used. LW prepared from sawdust/phenol/H2SO4. Polymer/LW mixed 20 min at 200°C. Injection moulded at 180°C. Tm measured by DSC (TA Instrument Q10) at 10°C/min, 30-300°C.",
    "hierarchical_structure": "Semicrystalline",
    "properties": {
      "Tm": {
        "value": [
          165.28
        ],
        "unit": "°C"
      }
    },
    "analysis_with_hierarchical_structure": {
      "descriptive_text": "The sample comprises a semicrystalline polypropylene homopolymer with a melt index of 3.5 g/10 min, compounded with 10 wt% liquefied wood filler synthesized from sawdust, phenol, and sulfuric acid. The composite material was processed by mixing the polymer and filler for 20 minutes at 200°C, followed by injection molding at 180°C. Thermal analysis was conducted using differential scanning calorimetry at a heating rate of 10°C/min across a temperature range of 30 to 300°C.",
      "reasoning_analysis": "Increasing Factors: The inherent stereoregularity of the semicrystalline polypropylene homopolymer facilitates efficient chain packing into lamellar crystals, establishing a stable baseline melting temperature. Additionally, the liquefied wood filler may function as a heterogeneous nucleating agent, potentially promoting the formation of more numerous crystalline nuclei which can enhance the overall structural order and thermal stability of the crystalline phase. Decreasing Factors: The injection molding process typically imposes rapid cooling rates upon the melt, which kinetically restricts the time available for crystal growth and lamellar thickening. According to the Thomson-Gibbs equation, thinner lamellae resulting from this rapid solidification exhibit a lower melting temperature compared to equilibrium crystals. Furthermore, the presence of filler particles may introduce interfacial defects or disrupt chain folding regularity, potentially destabilizing the crystal lattice. Dominant Factor: The processing history, specifically the rapid cooling associated with injection molding, is likely the dominant factor influencing the observed Tm. While the filler aids nucleation, the kinetic limitation on lamellar thickening imposed by the molding cycle typically results in a melting temperature that is depressed relative to slowly cooled, unfilled polypropylene, as the crystal thickness distribution is the primary determinant of Tm in semicrystalline polymers."
    },
    "analysis_without_hierarchical_structure": {
      "descriptive_text": "The sample consists of a polypropylene homopolymer matrix reinforced with 10 wt% liquefied wood filler derived from sawdust treated with phenol and sulfuric acid. The composite was prepared by melt mixing the polypropylene (Melt Index 3.5 g/10 min) and the liquefied wood at 200°C for 20 minutes, followed by injection molding at 180°C. The melting temperature was subsequently characterized using differential scanning calorimetry on a TA Instrument Q10, employing a heating rate of 10°C/min over a temperature range of 30 to 300°C.",
      "reasoning_analysis": "Increasing Factors: The inherent chemical composition, specifically the isotactic stereoregularity of the polypropylene homopolymer backbone, facilitates efficient chain packing and crystallization, intrinsically establishing a robust baseline melting temperature. Additionally, the rigid liquefied wood filler particles may act as heterogeneous nucleating agents during the cooling phase of injection molding, potentially promoting the formation of thicker or more perfect lamellae which would drive the Tm higher. The shear flow induced during injection molding can also orient polymer chains, further stabilizing the crystalline structure. Decreasing Factors: The processing history involves mixing at 200°C for 20 minutes, which carries a risk of thermal-oxidative degradation that could reduce molecular weight and destabilize crystals, thereby lowering the Tm. Furthermore, residual low molecular weight compounds from the wood liquefaction process (such as phenol or acid catalysts) might remain within the matrix, acting as impurities that disrupt crystal lattice perfection or function as plasticizers to depress the melting temperature. The rapid cooling rates associated with injection molding typically result in thinner lamellae compared to slow-cooled samples, which also qualitatively reduces the observed Tm. Dominant Factor: The intrinsic stereoregularity and chemical structure of the polypropylene homopolymer matrix qualitatively dominate the final Tm behavior, as the filler loading is relatively low at 10 wt% and primarily influences crystallization kinetics rather than the thermodynamic equilibrium melting point of the polymer chains themselves; however, the thermal history imposed during injection molding remains the critical variable determining the realized lamellar thickness distribution."
    }
  },
  {
    "doi": null,
    "title": "Thermal behavior of liquefied wood polymer composites (LWPC)",
    "year": 2004,
    "chemical_composition": {
      "repeat_unit_psmiles": "[*]CC(C)[*]",
      "monomers": [
        {
          "name": "Propylene",
          "smiles": "C=C(C)",
          "ratio_value": null,
          "ratio_unit": null
        }
      ],
      "additives": [],
      "is_homopolymer": true
    },
    "processing_history": "PP homopolymer (MI 3.5 g/10 min) used. LW prepared from sawdust/phenol/H2SO4. Polymer/LW mixed 20 min at 200°C. Injection moulded at 180°C. Tm measured by DSC (TA Instrument Q10) at 10°C/min, 30-300°C.",
    "hierarchical_structure": "Semicrystalline",
    "properties": {
      "Tm": {
        "value": [
          165.47
        ],
        "unit": "°C"
      }
    },
    "analysis_with_hierarchical_structure": {
      "descriptive_text": "The sample consists of a semicrystalline polypropylene homopolymer with a melt index of 3.5 g/10 min. It was fabricated by mixing the polymer with LW, derived from sawdust, phenol, and sulfuric acid, for 20 minutes at 200°C, followed by injection moulding at 180°C. The melting temperature was characterized using differential scanning calorimetry on a TA Instrument Q10 at a heating rate of 10°C/min over a range of 30 to 300°C.",
      "reasoning_analysis": "Increasing Factors: The semicrystalline hierarchical structure indicates the formation of ordered lamellae, which is the prerequisite for a defined melting transition. The regularity of the polypropylene backbone allows for efficient chain packing, and the shear flow experienced during injection moulding can induce molecular orientation, potentially stabilizing the crystalline phase and supporting a robust melting temperature. Decreasing Factors: The incorporation of LW during mixing introduces heterogeneities that may disrupt the growth of thick lamellae, effectively limiting crystal size and depressing the Tm according to the Gibbs-Thomson equation. Additionally, the thermal history involving mixing at 200°C carries a risk of chain scission, reducing molecular weight and limiting the maximum achievable lamellar thickness. The rapid cooling rates inherent to injection moulding typically kinetically trap thinner, less perfect crystals compared to quiescent cooling, further lowering the observed Tm. Dominant Factor: The thermal history imposed by the injection moulding process, which dictates the cooling rate and consequently the lamellar thickness distribution, combined with the interfacial effects of the LW component, qualitatively dominates the final Tm behavior by determining the degree of crystal perfection relative to the equilibrium melting point."
    },
    "analysis_without_hierarchical_structure": {
      "descriptive_text": "The sample consists of a polypropylene homopolymer with a melt flow index of 3.5 g/10 min combined with an LW component derived from sawdust, phenol, and sulfuric acid. The material was prepared by mixing the polymer and LW at 200°C for 20 minutes, followed by injection moulding at 180°C. Thermal analysis was performed using differential scanning calorimetry at a heating rate of 10°C/min from 30 to 300°C to determine the melting temperature.",
      "reasoning_analysis": "Increasing Factors: The injection moulding process imposes high shear stress on the melt, promoting molecular orientation and potentially enhancing the formation of thicker, more perfect lamellae which drives the Tm upward. Additionally, the rigid LW particles may act as heterogeneous nucleating agents, facilitating crystallization kinetics that support higher melting transitions. Decreasing Factors: The extended mixing duration of 20 minutes at 200°C introduces a significant thermal history that risks thermal-oxidative degradation or chain scission, reducing molecular weight and limiting lamellar thickness, thereby depressing the Tm. Furthermore, chemical residues from the LW preparation, such as phenol or sulfuric acid, along with potential poor interfacial adhesion between the hydrophilic filler and hydrophobic matrix, could introduce defects into the polymer crystal lattice. Dominant Factor: While shear-induced orientation promotes crystalline order, the potential for lattice disruption caused by the chemically complex LW filler residues and the thermal degradation during prolonged mixing qualitatively dominates the final behavior, likely imposing constraints on crystal perfection that define the observed Tm relative to a pristine homopolymer."
    }
  },
  {
    "doi": "10.1080/00102202.2019.1678595",
    "title": "Tailoring Binder Melting Temperature to Study the Binder Melt Layer Flow in Ammonium Perchlorate Composite Propellants",
    "year": 2021,
    "chemical_composition": {
      "repeat_unit_psmiles": "[*]CC=CC[*]",
      "monomers": [
        {
          "name": "Butadiene",
          "smiles": "C=CC=C",
          "ratio_value": null,
          "ratio_unit": null
        }
      ],
      "additives": [
        {
          "name": "Isophorone diisocyanate",
          "type": "crosslinker",
          "amount_value": null,
          "amount_unit": null
        }
      ],
      "is_homopolymer": true
    },
    "processing_history": "Modified HTPB (CXTP) binder pellets cast and cured with isophorone diisocyanate. TMelt measured using oven temperature settings.",
    "hierarchical_structure": null,
    "properties": {
      "Tm": {
        "value": [
          100
        ],
        "unit": "°C"
      }
    },
    "analysis_with_hierarchical_structure": {
      "descriptive_text": "The sample comprises a polybutadiene homopolymer system, specifically utilizing hydroxyl-terminated polybutadiene precursors that were chemically modified via curing with isophorone diisocyanate as a crosslinking agent. Processing involved casting the binder into pellets followed by a curing stage to finalize the network structure. Thermal characterization regarding the melting temperature was conducted by observing transition behaviors under controlled oven temperature settings.",
      "reasoning_analysis": "Increasing Factors: The incorporation of isophorone diisocyanate introduces rigid cycloaliphatic rings into the network junctions, which increases the stiffness of the chain segments between crosslinks and requires higher thermal energy to initiate the chain disentanglement associated with melting. Additionally, the curing process stabilizes the morphology, potentially preserving any ordered structures formed prior to full network formation. Decreasing Factors: The introduction of covalent crosslinks inherently restricts the long-range chain mobility required for the formation and maintenance of large crystalline lamellae, which typically depresses the melting temperature relative to a linear, high-stereoregular polybutadiene counterpart. Furthermore, the typical microstructure of hydroxyl-terminated polybutadiene contains a mixture of cis, trans, and vinyl units, where the irregular vinyl content disrupts packing efficiency and lowers the thermodynamic stability of the crystalline phase. Dominant Factor: The formation of the crosslinked network via curing is the dominant factor governing the thermal behavior. While the rigid crosslinker adds local stiffness, the topological constraints imposed by the network primarily dictate the transition, likely resulting in a broadened or suppressed melting phenomenon compared to uncrosslinked polybutadiene, as the energy required to overcome the network constraints competes with the crystalline melting enthalpy."
    },
    "analysis_without_hierarchical_structure": {
      "descriptive_text": "The sample consists of a modified hydroxyl-terminated polybutadiene (HTPB) homopolymer binder, identified as CXTP, which was cast into pellets and cured with isophorone diisocyanate to form a crosslinked network. The melting temperature was assessed using oven temperature settings during the thermal processing of the cured binder.",
      "reasoning_analysis": "Increasing Factors: The incorporation of isophorone diisocyanate introduces rigid urethane linkages and covalent crosslinks that increase local chain stiffness and restrict segmental mobility, theoretically requiring greater thermal energy to disrupt ordered crystalline domains. Decreasing Factors: The resulting crosslinked network architecture disrupts the stereoregular packing of the polybutadiene chains required for extensive crystallization, and the curing history locks chains in conformations that inhibit the growth of large, perfect crystallites. Dominant Factor: The topological constraints imposed by the crosslinking density qualitatively dominate the final Tm behavior; while rigid linkages add stiffness, the suppression of chain packing and crystallite perfection caused by the network formation dictates that the melting transition is governed by the limited crystallizable fractions within the crosslinked elastomeric matrix."
    }
  },
  {
    "doi": "10.1002/app.23046",
    "title": "Differential Scanning Calorimetry of Copolymer of Isotactic Polypropylene Backbone with Grafted Poly(ethylene-co-propylene) Branches",
    "year": 2006,
    "chemical_composition": {
      "repeat_unit_psmiles": "[*]C(C)C[*]",
      "monomers": [
        {
          "name": "Propylene",
          "smiles": "CC=C",
          "ratio_value": null,
          "ratio_unit": null
        }
      ],
      "additives": [],
      "is_homopolymer": true
    },
    "processing_history": "Sample 7 (PP Mn 97.7 kg/mol, EPR Mn 0.0 kg/mol, EPR 0.0 wt%). Synthesis: iPP homopolymer. DSC (TA Instruments 2910), N2 purge 30 mL/min. Heated to 180-210°C (10 min), cooled at 0.2°C/min, heated at 10°C/min. Tm measured on 2nd heating.",
    "hierarchical_structure": "Semicrystalline. Multiple melting peaks observed at slow cooling rates due to radial and tangential lamellae.",
    "properties": {
      "Tm": {
        "value": [
          156.3
        ],
        "unit": "°C"
      }
    },
    "analysis_with_hierarchical_structure": {
      "descriptive_text": "The sample comprises a semicrystalline isotactic polypropylene (iPP) homopolymer with a number-average molecular weight (Mn) of 97.7 kg/mol and no added additives or rubber phases. It was subjected to a specific thermal protocol involving an initial melt at 180 to 210°C for 10 minutes, followed by an extremely slow cooling rate of 0.2°C/min under nitrogen purge, before being analyzed via differential scanning calorimetry during a second heating scan at 10°C/min. This processing history yielded a hierarchical structure characterized by multiple melting peaks, which are attributed to the formation of distinct radial and tangential lamellar populations resulting from the slow crystallization kinetics.",
      "reasoning_analysis": "Increasing Factors: The high stereoregularity of the isotactic polypropylene backbone enables efficient chain packing into stable crystalline lattices, intrinsically supporting a higher Tm. Critically, the processing history involves an extremely slow cooling rate of 0.2°C/min, which allows sufficient time for chain reorganization and the growth of thicker lamellae according to the Thomson-Gibbs equation, significantly elevating the melting temperature. Additionally, the high molecular weight minimizes chain end defects that typically depress Tm in lower molecular weight systems. Decreasing Factors: The presence of multiple melting peaks indicates a distribution of lamellar thicknesses, wherein thinner lamellae within the population will melt at lower temperatures, potentially broadening the transition. Furthermore, any inherent stereochemical defects within the propylene sequence would disrupt crystal perfection and lower the thermodynamic stability of the crystalline phase. Dominant Factor: The extremely slow cooling rate employed during the thermal treatment is the dominant factor governing the Tm behavior. This protocol maximizes lamellar thickening and crystalline perfection, likely shifting the observed Tm towards the upper limit for this material system, outweighing the minor depressing effects of lamellar thickness distribution or potential stereo-defects."
    },
    "analysis_without_hierarchical_structure": {
      "descriptive_text": "The sample consists of an isotactic polypropylene (iPP) homopolymer with a number-average molecular weight (Mn) of 97.7 kg/mol and no ethylene-propylene rubber (EPR) content. The material was characterized using differential scanning calorimetry (DSC) with a TA Instruments 2910 under a nitrogen purge of 30 mL/min. The thermal protocol involved heating the sample to between 180°C and 210°C for 10 minutes to erase thermal history, followed by a controlled cooling rate of 0.2°C/min, with the melting temperature determined during the subsequent second heating ramp at 10°C/min.",
      "reasoning_analysis": "Increasing Factors: The chemical composition is defined by a highly stereoregular isotactic polypropylene homopolymer with a high molecular weight (Mn 97.7 kg/mol) and zero ethylene-propylene rubber content, ensuring a pure crystal lattice without comonomer defects that would otherwise disrupt packing. Furthermore, the processing history specifies an extremely slow cooling rate of 0.2°C/min, which thermodynamically favors the growth of thicker lamellae and more perfect crystalline structures, thereby driving the Tm upward according to the Gibbs-Thomson relationship. Decreasing Factors: The presence of chain ends inherent to any finite molecular weight polymer introduces defects that slightly depress the equilibrium melting point, although this effect is minimized at the reported high molecular weight. Additionally, the standard atmospheric pressure during processing limits the formation of high-pressure crystal phases which might exhibit different thermal stability. Dominant Factor: The dominant factor influencing the Tm is the processing history, specifically the extremely slow cooling rate coupled with the high isotacticity of the homopolymer. This combination allows for maximal crystal perfection and lamellar thickness during the crystallization step prior to the second heating, qualitatively resulting in a higher observed Tm compared to samples processed with faster cooling rates or lower stereoregularity."
    }
  },
  {
    "doi": null,
    "title": "Thermal behavior of liquefied wood polymer composites (LWPC)",
    "year": 2004,
    "chemical_composition": {
      "repeat_unit_psmiles": "[*]CC(C)[*]",
      "monomers": [
        {
          "name": "Propylene",
          "smiles": "C=C(C)",
          "ratio_value": null,
          "ratio_unit": null
        }
      ],
      "additives": [],
      "is_homopolymer": true
    },
    "processing_history": "PP homopolymer (MI 12.5 g/10 min) used. LW prepared from sawdust/phenol/H2SO4. Polymer/LW mixed 20 min at 200°C. Injection moulded at 180°C. Tm measured by DSC (TA Instrument Q10) at 10°C/min, 30-300°C.",
    "hierarchical_structure": "Semicrystalline",
    "properties": {
      "Tm": {
        "value": [
          167.45
        ],
        "unit": "°C"
      }
    },
    "analysis_with_hierarchical_structure": {
      "descriptive_text": "The sample comprises a semicrystalline polypropylene homopolymer with a melt index of 12.5 g/10 min. It was processed into a composite by mixing the polymer with LW, derived from sawdust treated with phenol and sulfuric acid, for 20 minutes at 200°C. The mixture was subsequently injection moulded at 180°C. The melting temperature was characterized using differential scanning calorimetry on a TA Instrument Q10 at a heating rate of 10°C/min from 30 to 300°C.",
      "reasoning_analysis": "Increasing Factors: The semicrystalline nature of the isotactic polypropylene homopolymer provides the fundamental structural requirement for a distinct melting transition. The incorporation of LW particles during mixing may act as heterogeneous nucleating agents, potentially promoting crystallization and stabilizing the crystal lattice, which could support a robust Tm. Decreasing Factors: The injection moulding process inherently involves rapid cooling rates, which restricts the time available for crystal growth and lamellar thickening; according to the Thomson-Gibbs equation, thinner lamellae result in a lower observed Tm. Additionally, the moderate melt index indicates a molecular weight that may introduce chain end defects into the crystalline regions, and residual phenol or sulfuric acid from the LW preparation could act as impurities that disrupt crystal perfection and depress the melting point. Dominant Factor: While the intrinsic chemical structure of the polypropylene backbone sets the baseline thermal stability, the thermal history imposed by the injection molding process is the dominant factor influencing the final Tm. The rapid cooling rate limits lamellar thickness more significantly than the nucleating potential of the filler, qualitatively driving the observed Tm lower relative to slowly cooled, equilibrium crystals."
    },
    "analysis_without_hierarchical_structure": {
      "descriptive_text": "The sample comprises a polypropylene homopolymer with a melt index of 12.5 g/10 min. A component designated as LW was prepared from sawdust, phenol, and sulfuric acid, and subsequently mixed with the polymer for 20 minutes at 200°C. The resulting mixture was injection moulded at 180°C to form the test specimens. The melting temperature was characterized using differential scanning calorimetry on a TA Instrument Q10, employing a heating rate of 10°C/min over a temperature range of 30 to 300°C.",
      "reasoning_analysis": "Increasing Factors: The chemical regularity of the polypropylene homopolymer backbone facilitates efficient chain packing and crystallization, establishing a robust baseline melting temperature. Additionally, the injection moulding processing history introduces shear flow which can induce molecular orientation and the formation of extended-chain crystals or shish-kebab morphologies, potentially enhancing thermal stability and driving the Tm higher. Decreasing Factors: The incorporation of the LW component, derived from sawdust and phenol, introduces heterogeneity and foreign molecules that likely disrupt the regularity of the PP crystal lattice, leading to crystal imperfections that depress the melting point. Furthermore, the rapid cooling rates inherent to injection moulding compared to annealing processes result in thinner lamellae and less perfect crystals, while the specific molecular weight indicated by the melt index contributes chain end defects that lower thermodynamic stability. Dominant Factor: While the intrinsic crystallinity capability of the polypropylene backbone establishes the fundamental melting range, the disruption of crystal perfection caused by the incorporation of the LW component and the rapid solidification thermal history qualitatively dominates the final Tm behavior, likely resulting in an observed value governed by lamellar thickness and impurity exclusion rather than the equilibrium melting point of pure polypropylene."
    }
  },
  {
    "doi": "10.1002/app.23046",
    "title": "Differential Scanning Calorimetry of Copolymer of Isotactic Polypropylene Backbone with Grafted Poly(ethylene-co-propylene) Branches",
    "year": 2006,
    "chemical_composition": {
      "repeat_unit_psmiles": null,
      "monomers": [
        {
          "name": "Propylene",
          "smiles": "CC=C",
          "ratio_value": null,
          "ratio_unit": null
        },
        {
          "name": "Ethylene",
          "smiles": "C=C",
          "ratio_value": null,
          "ratio_unit": null
        }
      ],
      "additives": [],
      "is_homopolymer": false
    },
    "processing_history": "Sample 6 (PP Mn 90.4 kg/mol, EPR Mn 17.1 kg/mol, EPR 8.7 wt%). Synthesis: Two-step polymerization (EPR macromonomer prep + grafting with propylene). DSC (TA Instruments 2910), N2 purge 30 mL/min. Heated to 180-210°C (10 min), cooled at 0.2°C/min, heated at 10°C/min. Tm measured on 2nd heating.",
    "hierarchical_structure": "Semicrystalline. Multiple melting peaks observed at slow cooling rates due to radial and tangential lamellae.",
    "properties": {
      "Tm": {
        "value": [
          156.1
        ],
        "unit": "°C"
      }
    },
    "analysis_with_hierarchical_structure": {
      "descriptive_text": "The sample consists of a semicrystalline polypropylene matrix (Mn 90.4 kg/mol) modified with 8.7 wt% ethylene-propylene rubber (EPR, Mn 17.1 kg/mol). Synthesized via a two-step polymerization process involving EPR macromonomer preparation followed by grafting with propylene, the material exhibits a hierarchical structure characterized by multiple melting peaks attributable to radial and tangential lamellae formed during slow cooling. Thermal characterization was performed using differential scanning calorimetry under a nitrogen purge, where the sample was heated to 180-210°C, cooled at a rate of 0.2°C/min, and subsequently reheated at 10°C/min to determine the melting temperature on the second heating scan.",
      "reasoning_analysis": "Increasing Factors: The high molecular weight of the polypropylene matrix (90.4 kg/mol) reduces the concentration of chain ends within the crystalline phase, stabilizing the lamellae. Furthermore, the extremely slow cooling rate of 0.2°C/min during the thermal history allows for significant chain rearrangement and the growth of thicker lamellae, which inherently melt at higher temperatures according to the Thomson-Gibbs equation. Decreasing Factors: The incorporation of ethylene units within the EPR phase (8.7 wt%) introduces comonomer defects and structural irregularities into the polypropylene lattice, which disrupt crystal packing and lower the melting point relative to homopolymer polypropylene. Additionally, the presence of multiple melting peaks indicates a distribution of lamellar thicknesses, where thinner crystals contribute to lower temperature melting events. Dominant Factor: The intrinsic crystallizability of the high molecular weight polypropylene backbone establishes the primary high-temperature melting regime; however, the specific Tm behavior is dominantly influenced by the thermal history, as the extremely slow cooling rate maximizes lamellar thickness and crystal perfection, partially offsetting the melting point depression caused by the ethylene comonomer defects."
    },
    "analysis_without_hierarchical_structure": {
      "descriptive_text": "The sample, designated as Sample 6, comprises a propylene-ethylene copolymer system synthesized via a two-step polymerization involving the preparation of an ethylene-propylene rubber (EPR) macromonomer followed by grafting with propylene. The material consists of a polypropylene (PP) matrix with a number-average molecular weight of 90.4 kg/mol incorporating 8.7 wt% EPR macromonomer with a molecular weight of 17.1 kg/mol. Thermal characterization was performed using a TA Instruments 2910 differential scanning calorimeter under nitrogen purge, where the sample underwent melting between 180 and 210°C, followed by an extremely slow cooling rate of 0.2°C/min and a subsequent reheating at 10°C/min to determine the melting temperature on the second heating cycle.",
      "reasoning_analysis": "Increasing Factors: The exceptionally slow cooling rate of 0.2°C/min employed during the thermal cycle allows for extensive chain reorganization and the growth of thicker, more thermally stable lamellae, which intrinsically elevates the melting temperature. Additionally, the high molecular weight of the polypropylene matrix reduces the concentration of chain ends within the crystalline phase, minimizing defect-induced melting point depression. Decreasing Factors: The incorporation of ethylene units and the presence of EPR grafts act as structural defects within the polypropylene crystal lattice, disrupting regular chain packing and reducing the stability of the crystalline phase. The topological constraints imposed by the grafting architecture may also hinder the ability of polymer chains to fold efficiently into crystalline domains. Dominant Factor: The thermal history defined by the ultra-slow cooling rate is the dominant factor influencing the measured melting temperature, as the promotion of high crystalline perfection and lamellar thickening qualitatively outweighs the melting point depression expected from the moderate concentration of EPR grafts and ethylene defects."
    }
  },
  {
    "doi": null,
    "title": "Thermal behavior of liquefied wood polymer composites (LWPC)",
    "year": 2004,
    "chemical_composition": {
      "repeat_unit_psmiles": "[*]CC[*]",
      "monomers": [
        {
          "name": "Ethylene",
          "smiles": "C=C",
          "ratio_value": null,
          "ratio_unit": null
        }
      ],
      "additives": [],
      "is_homopolymer": true
    },
    "processing_history": "HDPE (MI 7.5 g/10 min) used. LW prepared from sawdust/phenol/H2SO4. Polymer/LW mixed 20 min at 200°C. Injection moulded at 170°C. Tm measured by DSC (TA Instrument Q10) at 10°C/min, 30-300°C.",
    "hierarchical_structure": "Semicrystalline",
    "properties": {
      "Tm": {
        "value": [
          138.03
        ],
        "unit": "°C"
      }
    },
    "analysis_with_hierarchical_structure": {
      "descriptive_text": "The sample comprises a semicrystalline high-density polyethylene (HDPE) homopolymer derived from ethylene monomers. It was processed by mixing the HDPE (Melt Index 7.5 g/10 min) with LW prepared from sawdust, phenol, and H2SO4 for 20 minutes at 200°C, followed by injection moulding at 170°C. The melting temperature was characterized by differential scanning calorimetry using a TA Instrument Q10 at a heating rate of 10°C/min over a range of 30 to 300°C.",
      "reasoning_analysis": "Increasing Factors: The linear architecture of the ethylene homopolymer backbone facilitates efficient chain packing and high crystallinity, intrinsically establishing a robust baseline melting temperature. Additionally, the shear forces inherent to the injection moulding process at 170°C can induce chain orientation, potentially promoting the formation of thicker lamellae or more perfect crystals which would elevate the Tm. The LW component derived from sawdust may also act as a nucleating agent, further encouraging crystalline order. Decreasing Factors: The specified melt index of 7.5 g/10 min indicates a finite molecular weight, where chain ends act as defects within the crystal lattice, theoretically depressing the Tm according to the Thomson-Gibbs equation. Furthermore, the incorporation of the LW component prepared via acid catalysis may introduce interfacial disruptions or residual impurities that hinder crystal perfection. Dominant Factor: The high structural regularity of the HDPE backbone is the dominant factor governing the thermal behavior, establishing the fundamental Tm range, while the processing history and composite nature primarily modulate the crystalline morphology and lamellar thickness rather than fundamentally altering the equilibrium melting point."
    },
    "analysis_without_hierarchical_structure": {
      "descriptive_text": "The sample comprises a high-density polyethylene (HDPE) homopolymer matrix with a melt index of 7.5 g/10 min. A filler component, designated as LW, was synthesized from sawdust treated with phenol and sulfuric acid prior to incorporation. The composite material was fabricated by melt mixing the polymer and LW at 200°C for 20 minutes, followed by injection molding at 170°C. The melting temperature was characterized using differential scanning calorimetry (DSC) on a TA Instrument Q10, utilizing a heating rate of 10°C/min over a range of 30 to 300°C.",
      "reasoning_analysis": "Increasing Factors: The linear chemical structure of the ethylene homopolymer backbone facilitates efficient chain packing and the formation of thick crystalline lamellae, intrinsically driving the Tm higher compared to branched analogues. Additionally, the LW filler may act as a heterogeneous nucleating agent during solidification, potentially promoting crystallinity density. Decreasing Factors: Residual chemicals from the LW preparation, such as phenol or sulfuric acid, may remain as impurities within the matrix, disrupting crystal lattice perfection and depressing the Tm. Furthermore, the injection molding process involves rapid cooling which kinetically restricts lamellar thickening, resulting in thinner crystals that melt at lower temperatures, while the relatively high melt index indicates a lower molecular weight with a higher concentration of chain ends that act as defects. Dominant Factor: While the intrinsic linear regularity of the HDPE backbone establishes a high thermodynamic equilibrium melting point, the thermal history imposed by the injection molding cooling rate is the dominant kinetic factor determining the final lamellar thickness distribution and the observed Tm."
    }
  },
  {
    "doi": "10.1080/00102202.2019.1678595",
    "title": "Tailoring Binder Melting Temperature to Study the Binder Melt Layer Flow in Ammonium Perchlorate Composite Propellants",
    "year": 2021,
    "chemical_composition": {
      "repeat_unit_psmiles": "[*]CC=CC[*]",
      "monomers": [
        {
          "name": "Butadiene",
          "smiles": "C=CC=C",
          "ratio_value": null,
          "ratio_unit": null
        }
      ],
      "additives": [
        {
          "name": "Isophorone diisocyanate",
          "type": "crosslinker",
          "amount_value": null,
          "amount_unit": null
        }
      ],
      "is_homopolymer": true
    },
    "processing_history": "Modified HTPB (B8) binder pellets cast and cured with isophorone diisocyanate. TMelt measured using oven temperature settings.",
    "hierarchical_structure": null,
    "properties": {
      "Tm": {
        "value": [
          200
        ],
        "unit": "°C"
      }
    },
    "analysis_with_hierarchical_structure": {
      "descriptive_text": "The sample consists of a modified hydroxyl-terminated polybutadiene (HTPB) homopolymer binder chemically crosslinked with isophorone diisocyanate. The material was prepared by casting binder pellets followed by a curing process with the diisocyanate agent to form a stable network. The melting temperature was characterized using controlled oven temperature settings to assess the thermal transition behavior of the cured composite.",
      "reasoning_analysis": "Increasing Factors: The incorporation of isophorone diisocyanate introduces rigid cycloaliphatic rings and urethane linkages into the polymer matrix. These structural motifs increase backbone stiffness and enhance intermolecular cohesive energy density, which thermodynamically favors the stability of any ordered crystalline regions that may form. Decreasing Factors: The curing process generates a crosslinked network that imposes topological constraints on the polybutadiene chains, severely restricting the long-range mobility required for chain folding and lamellar organization. Additionally, the inherent microstructural irregularity of the HTPB backbone and the casting process may limit crystal perfection and size. Dominant Factor: The network formation induced by the isophorone diisocyanate curing is the dominant factor. While the rigid crosslinker increases local stiffness, the topological constraints fundamentally inhibit the chain reorganization necessary for crystallization, qualitatively suppressing the melting temperature relative to a linear, uncrosslinked polybutadiene analog."
    },
    "analysis_without_hierarchical_structure": {
      "descriptive_text": "The sample comprises a hydroxyl-terminated polybutadiene homopolymer derived from butadiene monomers. It was processed as modified B8 binder pellets that were cast and cured using isophorone diisocyanate as a crosslinking agent. The melting temperature was assessed using oven temperature settings during the material preparation.",
