Repository: hhtrick/HHT-code

# HHT training framework

This directory contains model training, embedding precomputation, inference, article-level baselines and the curated datasets. All commands below assume that the working directory is `train_code/`.

## 3. Datasets and fixed partitions

Each main dataset is a JSON array at `dataset/{property}/{property}.json`. Entries contain source metadata, `chemical_composition`, `processing_history`, `hierarchical_structure`, `properties`, and two generated-analysis objects. Targets are stored as `properties[property]["value"]`; source metadata and target values are not predictive input fields.

| Property | Train | Validation | Test | Total |
|---|---:|---:|---:|---:|

File: train_code/dataset/Tm/Tm.json (part 76 of 200)
[
      "reasoning_analysis": "Increasing Factors: The potential presence of trans-1,4 microstructural units within the polybutadiene backbone enhances chain regularity and packing efficiency, which inherently drives the melting temperature higher compared to irregular configurations. Additionally, the covalent network formed by isophorone diisocyanate restricts segmental mobility, which can thermodynamically stabilize existing crystalline regions against disordering by reducing the entropy of the melt state. Decreasing Factors: The curing process introduces crosslinks that impede the chain rearrangement necessary for crystallization, significantly reducing the overall degree of crystallinity and potentially suppressing the magnitude of the observable melting transition. Furthermore, the inherent mixture of cis-1,4 and vinyl microstructures typical in HTPB introduces structural defects along the chain that lower the equilibrium melting point relative to a purely trans-configured polymer. Dominant Factor: The network formation via curing with isophorone diisocyanate is the dominant factor influencing the thermal behavior. While backbone microstructure sets the theoretical baseline, the crosslink density physically constrains the polymer chains, limiting the extent of long-range crystalline order and dictating the thermal transition characteristics more profoundly than the monomeric composition alone."
    }
  },
  {
    "doi": "10.1002/app.23046",
    "title": "Differential Scanning Calorimetry of Copolymer of Isotactic Polypropylene Backbone with Grafted Poly(ethylene-co-propylene) Branches",
    "year": 2006,
    "chemical_composition": {
      "repeat_unit_psmiles": null,
      "monomers": [
        {
          "name": "Propylene",
          "smiles": "CC=C",
          "ratio_value": null,
          "ratio_unit": null
        },
        {
          "name": "Ethylene",
          "smiles": "C=C",
          "ratio_value": null,
          "ratio_unit": null
        }
      ],
      "additives": [],
      "is_homopolymer": false
    },
    "processing_history": "Sample 8 (PP Mn 51.7 kg/mol, EPR Mn 2.6 kg/mol, EPR 2.4 wt%). Synthesis: Two-step polymerization (EPR macromonomer prep + grafting with propylene). DSC (TA Instruments 2910), N2 purge 30 mL/min. Heated to 180-210°C (10 min), cooled at 10°C/min, heated at 10°C/min. Tm measured on 2nd heating.",
    "hierarchical_structure": "Semicrystalline. Multiple melting peaks observed at slow cooling rates due to radial and tangential lamellae.",
    "properties": {
      "Tm": {
        "value": [
          146.9
        ],
        "unit": "°C"
      }
    },
    "analysis_with_hierarchical_structure": {
      "descriptive_text": "The sample comprises a semicrystalline polypropylene-based system derived from propylene and ethylene monomers, specifically configured as a graft composite containing a polypropylene matrix (Mn 51.7 kg/mol) and ethylene-propylene rubber domains (Mn 2.6 kg/mol, 2.4 wt%). Synthesized through a two-step polymerization process involving EPR macromonomer preparation followed by grafting with propylene, the material underwent thermal characterization via differential scanning calorimetry under nitrogen purge, utilizing a melt-erase cycle followed by controlled cooling and a second heating scan at 10°C/min. Hierarchically, the polymer displays semicrystallinity with complex morphological features, including multiple melting peaks attributed to the coexistence of radial and tangential lamellae.",
      "reasoning_analysis": "Increasing Factors: The relatively high molecular weight of the polypropylene matrix (51.7 kg/mol) minimizes the concentration of chain ends within the crystalline regions, reducing defect density and supporting the formation of thermally stable lamellae. Additionally, the thermal protocol involving a complete melt-erase ensures that the measured melting behavior reflects a standardized crystalline history rather than processing-induced anomalies. Decreasing Factors: The incorporation of ethylene units and the presence of the EPR phase introduce structural irregularities and comonomer defects into the polypropylene lattice, which disrupt chain packing and reduce the overall crystalline perfection, thereby depressing the melting temperature. Furthermore, the controlled cooling rate of 10°C/min imposes kinetic limitations on crystal growth, potentially resulting in thinner lamellae compared to isothermal crystallization, which further lowers the observed Tm. Dominant Factor: While the high molecular weight supports crystal stability, the dominant factor influencing the final Tm behavior is the compositional disruption caused by the ethylene units and EPR domains; these structural defects qualitatively reduce the lattice energy and lamellar thickness relative to a pure isotactic polypropylene homopolymer, dictating a lower melting range despite the favorable molecular weight."
    },
    "analysis_without_hierarchical_structure": {
      "descriptive_text": "Sample 8 comprises a propylene-ethylene based graft copolymer system synthesized via a two-step polymerization process involving the preparation of an ethylene-propylene rubber (EPR) macromonomer followed by grafting with propylene. The material features a polypropylene (PP) matrix with a number-average molecular weight of 51.7 kg/mol and an EPR component with a molecular weight of 2.6 kg/mol present at 2.4 wt%. Thermal characterization was performed using a TA Instruments 2910 DSC under a nitrogen purge of 30 mL/min, wherein the sample was heated to between 180 and 210°C for 10 minutes, cooled at a rate of 10°C/min, and reheated at 10°C/min, with the melting temperature recorded during the second heating cycle.",
      "reasoning_analysis": "Increasing Factors: The primary driver for a distinct melting temperature is the presence of long isotactic propylene sequences within the polymer backbone, which possess the structural regularity required to form crystalline lamellae. Additionally, the thermal processing history involving a melt erase followed by controlled cooling at 10°C/min facilitates recrystallization, ensuring the formation of a semi-crystalline morphology capable of exhibiting a melting endotherm during the second heating. Decreasing Factors: The incorporation of ethylene monomers and the presence of the amorphous EPR graft component act as structural defects and diluents within the polypropylene matrix. These irregularities disrupt the packing efficiency of the polymer chains, reducing the effective lamellar thickness and thermodynamic stability of the crystalline regions. Furthermore, the cooling rate of 10°C/min imposes kinetic limitations on crystal growth compared to slower cooling protocols, potentially resulting in less perfect crystallites with lower thermal stability. Dominant Factor: The chemical composition, specifically the disruption of polypropylene chain regularity by the ethylene units and the EPR graft architecture, qualitatively dominates the final Tm behavior. While the thermal history standardizes the crystalline morphology, the intrinsic reduction in crystallinity and lamellar stability caused by the copolymer structure ensures the Tm remains depressed relative to a pure isotactic polypropylene homopolymer."
    }
  },
  {
    "doi": "10.1002/app.23046",
    "title": "Differential Scanning Calorimetry of Copolymer of Isotactic Polypropylene Backbone with Grafted Poly(ethylene-co-propylene) Branches",
    "year": 2006,
    "chemical_composition": {
      "repeat_unit_psmiles": null,
      "monomers": [
        {
          "name": "Propylene",
          "smiles": "CC=C",
          "ratio_value": null,
          "ratio_unit": null
        },
        {
          "name": "Ethylene",
          "smiles": "C=C",
          "ratio_value": null,
          "ratio_unit": null
        }
      ],
      "additives": [],
      "is_homopolymer": false
    },
    "processing_history": "Sample 8 (PP Mn 51.7 kg/mol, EPR Mn 2.6 kg/mol, EPR 2.4 wt%). Synthesis: Two-step polymerization (EPR macromonomer prep + grafting with propylene). DSC (TA Instruments 2910), N2 purge 30 mL/min. Heated to 180-210°C (10 min), cooled at 3°C/min, heated at 10°C/min. Tm measured on 2nd heating.",
    "hierarchical_structure": "Semicrystalline. Multiple melting peaks observed at slow cooling rates due to radial and tangential lamellae.",
    "properties": {
      "Tm": {
        "value": [
          147.9
        ],
        "unit": "°C"
      }
    },
    "analysis_with_hierarchical_structure": {
      "descriptive_text": "The sample consists of a semicrystalline polypropylene matrix graft-modified with ethylene-propylene rubber, synthesized via a two-step polymerization process involving EPR macromonomer preparation followed by grafting with propylene. The system comprises polypropylene with a number-average molecular weight of 51.7 kg/mol and EPR chains with a molecular weight of 2.6 kg/mol, constituting 2.4 wt% of the total composition. Hierarchical structural analysis reveals the presence of radial and tangential lamellae, evidenced by multiple melting peaks observed under slow cooling conditions. Thermal characterization was performed using differential scanning calorimetry under a nitrogen purge, where the sample was heated to 180-210°C, cooled at 3°C/min, and subsequently heated at 10°C/min to measure the melting temperature during the second heating cycle.",
      "reasoning_analysis": "Increasing Factors: The relatively high molecular weight of the polypropylene matrix minimizes chain-end free volume effects, promoting stable crystal formation and supporting a higher melting temperature. Furthermore, the specific thermal protocol involving a controlled cooling rate of 3°C/min facilitates the growth of thicker lamellae with higher thermal stability, thereby elevating the observed melting temperature compared to quenched samples according to the Gibbs-Thomson relationship. Decreasing Factors: The incorporation of ethylene units via the EPR grafts introduces comonomer defects into the propylene sequence, which disrupts the regularity of the crystal lattice and reduces the equilibrium melting temperature. Additionally, the branched architecture resulting from the grafting synthesis hinders efficient chain folding and packing into the crystalline phase, further depressing the melting temperature relative to a linear homopolymer. Dominant Factor: While the controlled thermal history promotes lamellar thickening, the chemical composition dominates the final behavior; the presence of ethylene comonomer defects and grafting points within the predominantly polypropylene matrix qualitatively lowers the melting temperature relative to pristine isotactic polypropylene, despite the high molecular weight of the backbone and the favorable cooling regime."
    },
    "analysis_without_hierarchical_structure": {
      "descriptive_text": "The sample comprises a polypropylene matrix with a number-average molecular weight of 51.7 kg/mol modified with 2.4 wt% ethylene-propylene rubber having a number-average molecular weight of 2.6 kg/mol. Synthesis was achieved through a two-step polymerization involving EPR macromonomer preparation followed by grafting with propylene. Thermal characterization was performed using a TA Instruments 2910 DSC under a nitrogen purge of 30 mL/min, wherein the specimen was heated to a range of 180 to 210°C for 10 minutes, cooled at 3°C/min, and reheated at 10°C/min, with the melting temperature recorded during the second heating cycle.",
      "reasoning_analysis": "Increasing Factors: The high molecular weight of the polypropylene matrix supports the formation of stable crystalline lamellae, providing a robust foundation for melting behavior. Additionally, the controlled cooling rate of 3°C/min during the thermal cycle allows for sufficient time for crystal growth and ordering before the measurement scan. Decreasing Factors: The incorporation of ethylene-propylene rubber introduces ethylene units that act as defects within the polypropylene crystal lattice, reducing the length of crystallizable propylene sequences. The grafting architecture further restricts chain packing efficiency by chemically linking the amorphous rubber phase to the crystalline matrix, which disrupts lattice regularity and lowers the thermodynamic melting point. Dominant Factor: The compositional modification via EPR grafting is the dominant factor, as the intrinsic disruption of crystal lattice regularity caused by the inclusion of ethylene units and topological constraints qualitatively outweighs the stabilizing effects of molecular weight and thermal history, resulting in a lower melting temperature compared to a pure polypropylene homopolymer."
    }
  },
  {
    "doi": "10.1080/00102202.2019.1678595",
    "title": "Tailoring Binder Melting Temperature to Study the Binder Melt Layer Flow in Ammonium Perchlorate Composite Propellants",
    "year": 2021,
    "chemical_composition": {
      "repeat_unit_psmiles": "[*]CC=CC[*]",
      "monomers": [
        {
          "name": "Butadiene",
          "smiles": "C=CC=C",
          "ratio_value": null,
          "ratio_unit": null
        }
      ],
      "additives": [
        {
          "name": "Isophorone diisocyanate",
          "type": "crosslinker",
          "amount_value": null,
          "amount_unit": null
        }
      ],
      "is_homopolymer": true
    },
    "processing_history": "Modified HTPB (B9) binder pellets cast and cured with isophorone diisocyanate. TMelt measured using oven temperature settings.",
    "hierarchical_structure": null,
    "properties": {
      "Tm": {
        "value": [
          85
        ],
        "unit": "°C"
      }
    },
    "analysis_with_hierarchical_structure": {
      "descriptive_text": "The sample consists of a modified Hydroxyl-Terminated Polybutadiene (HTPB) homopolymer system incorporating isophorone diisocyanate as a crosslinking agent. The material was fabricated by casting binder pellets which were subsequently cured with the diisocyanate to establish the final network structure. The melting temperature was characterized using oven temperature settings during the thermal analysis process.",
      "reasoning_analysis": "Increasing Factors: The reaction between the hydroxyl terminals of the HTPB and the isophorone diisocyanate generates urethane linkages within the polymer matrix. These polar groups facilitate intermolecular hydrogen bonding, which increases the cohesive energy density and can theoretically stabilize ordered crystalline domains, driving the Tm upward relative to non-functionalized polybutadiene. Decreasing Factors: The curing process establishes a permanent crosslinked network that imposes significant topological constraints on the polymer chains, restricting the long-range mobility and rearrangement required for crystallization. Additionally, the inherent flexibility of the polybutadiene backbone, particularly if it contains cis-1,4 or vinyl microstructures common in HTPB, reduces the energetic barrier for chain motion, lowering the thermal stability of any crystalline regions. Dominant Factor: The crosslinking density induced by the curing history is the dominant factor influencing the thermal behavior. While hydrogen bonding provides some thermal stabilization, the topological constraints imposed by the network prevent the extensive chain folding necessary for high-temperature melting transitions, qualitatively suppressing the Tm relative to linear, high-trans polybutadiene analogs."
    },
    "analysis_without_hierarchical_structure": {
      "descriptive_text": "The material system consists of a hydroxyl-terminated polybutadiene (HTPB) homopolymer derived from butadiene monomers. It was processed as modified HTPB (B9) binder pellets, which were cast and subsequently cured using isophorone diisocyanate as a crosslinking agent to form a network. The melting temperature was characterized using oven-based thermal settings during the evaluation process.",
      "reasoning_analysis": "Increasing Factors: The polybutadiene backbone provides a structural basis for crystallinity, where specific microstructural configurations such as trans-1,4 units facilitate chain packing and lattice formation, intrinsically supporting a defined melting transition. Additionally, the crosslinked network formed during curing restricts large-scale chain mobility, which may require additional thermal energy to overcome topological constraints during the melting process. Decreasing Factors: The incorporation of isophorone diisocyanate as a crosslinker introduces chemical irregularities and topological constraints that disrupt the long-range order necessary for extensive crystallization. According to polymer thermodynamics, the presence of crosslinks reduces the entropy of fusion, which qualitatively depresses the equilibrium melting temperature compared to a linear counterpart. Furthermore, the curing process may kinetically inhibit the growth of perfect crystallites, leading to a population of smaller, less stable crystals that melt at lower temperatures. Dominant Factor: The crosslinking density induced by the isophorone diisocyanate curing process is the dominant factor influencing the Tm. While the backbone chemistry establishes the potential for crystalline order, the network constraints imposed by the crosslinker qualitatively suppress crystallinity and thermodynamically lower the melting temperature relative to an uncured linear polybutadiene system."
    }
  },
  {
    "doi": "10.1002/app.23046",
    "title": "Differential Scanning Calorimetry of Copolymer of Isotactic Polypropylene Backbone with Grafted Poly(ethylene-co-propylene) Branches",
    "year": 2006,
    "chemical_composition": {
      "repeat_unit_psmiles": "[*]C(C)C[*]",
      "monomers": [
        {
          "name": "Propylene",
          "smiles": "CC=C",
          "ratio_value": null,
          "ratio_unit": null
        }
      ],
      "additives": [],
      "is_homopolymer": true
    },
    "processing_history": "Sample 7 (PP Mn 97.7 kg/mol, EPR Mn 0.0 kg/mol, EPR 0.0 wt%). Synthesis: iPP homopolymer. DSC (TA Instruments 2910), N2 purge 30 mL/min. Heated to 180-210°C (10 min), cooled at 1°C/min, heated at 10°C/min. Tm measured on 2nd heating.",
    "hierarchical_structure": "Semicrystalline. Multiple melting peaks observed at slow cooling rates due to radial and tangential lamellae.",
    "properties": {
      "Tm": {
        "value": [
          153.5
        ],
        "unit": "°C"
      }
    },
    "analysis_with_hierarchical_structure": {
      "descriptive_text": "The sample consists of an isotactic polypropylene (iPP) homopolymer with a number-average molecular weight (Mn) of 97.7 kg/mol and no ethylene-propylene rubber (EPR) content. It exhibits a semicrystalline hierarchical structure characterized by the formation of radial and tangential lamellae, which result in multiple melting peaks when subjected to slow cooling rates. The thermal history involved melting the sample between 180°C and 210°C for 10 minutes under a nitrogen purge, followed by controlled cooling at 1°C/min and subsequent heating at 10°C/min, with the melting temperature determined during the second heating cycle using differential scanning calorimetry.",
      "reasoning_analysis": "Increasing Factors: The isotactic configuration of the polypropylene chains enables efficient packing into a crystalline lattice, establishing a fundamental baseline for melting behavior. The high molecular weight (97.7 kg/mol) minimizes the concentration of chain ends, reducing lattice defects and stabilizing the crystal structure. Furthermore, the specific processing history involving a slow cooling rate of 1°C/min during the DSC cycle facilitates the growth of thicker lamellae and more thermally stable crystals, which inherently melt at higher temperatures. Decreasing Factors: The presence of methyl side groups introduces steric constraints compared to linear polyethylene, limiting the maximum achievable crystal perfection and limiting the Tm relative to simpler linear chains. Additionally, the observation of multiple melting peaks indicates a distribution of lamellar thicknesses and crystal perfection; the presence of thinner or less perfect lamellae within the semicrystalline structure contributes to lower temperature melting events within the overall transition range. Dominant Factor: The thermal history imposed during characterization, specifically the slow cooling rate, is the dominant factor governing the observed Tm. This processing condition directly controls the lamellar thickness according to the Gibbs-Thomson equation, overriding minor compositional variations since the sample is a pure homopolymer. Consequently, the enhanced crystal perfection achieved through slow cooling qualitatively elevates the Tm compared to what would be observed under quenching conditions."
    },
    "analysis_without_hierarchical_structure": {
      "descriptive_text": "The sample consists of an isotactic polypropylene (iPP) homopolymer with a number-average molecular weight (Mn) of 97.7 kg/mol and no ethylene-propylene rubber content. Thermal characterization was performed using differential scanning calorimetry on a TA Instruments 2910 under a nitrogen purge of 30 mL/min. The thermal protocol included heating to 180-210°C for 10 minutes to erase thermal history, cooling at a rate of 1°C/min, and reheating at 10°C/min, with the melting temperature determined from the second heating scan.",
      "reasoning_analysis": "Increasing Factors: The high stereoregularity of the isotactic polypropylene backbone enables efficient chain packing and high crystallinity, intrinsically driving the Tm higher compared to atactic variants. Additionally, the processing history specifies a slow cooling rate of 1°C/min, which provides sufficient time for polymer chains to organize into thicker lamellae, thereby increasing the thermal stability of the crystals. The high molecular weight of 97.7 kg/mol also contributes to chain entanglement stability, preventing the Tm depression often seen in oligomeric species. Decreasing Factors: The finite cooling rate of 1°C/min, while slow, does not allow for the formation of crystals with infinite lamellar thickness, resulting in a distribution of crystal sizes where thinner lamellae melt at lower temperatures, preventing the observed Tm from reaching the theoretical equilibrium melting point. Furthermore, the absence of specific isothermal annealing steps near the melting point limits the perfection of the crystal lattice relative to optimized thermal treatments. Dominant Factor: The combination of the inherent isotactic chemical structure and the slow cooling rate during the thermal protocol qualitatively dominates the behavior, establishing a robust crystalline framework that dictates a high melting temperature relative to rapidly quenched or less stereoregular polypropylene samples."
    }
  },
  {
    "doi": "10.1002/app.23046",
    "title": "Differential Scanning Calorimetry of Copolymer of Isotactic Polypropylene Backbone with Grafted Poly(ethylene-co-propylene) Branches",
    "year": 2006,
    "chemical_composition": {
      "repeat_unit_psmiles": null,
      "monomers": [
        {
          "name": "Propylene",
          "smiles": "CC=C",
          "ratio_value": null,
          "ratio_unit": null
        },
        {
          "name": "Ethylene",
          "smiles": "C=C",
          "ratio_value": null,
          "ratio_unit": null
        }
      ],
      "additives": [],
      "is_homopolymer": false
    },
    "processing_history": "Sample 8 (PP Mn 51.7 kg/mol, EPR Mn 2.6 kg/mol, EPR 2.4 wt%). Synthesis: Two-step polymerization (EPR macromonomer prep + grafting with propylene). DSC (TA Instruments 2910), N2 purge 30 mL/min. Heated to 180-210°C (10 min), cooled at 1°C/min, heated at 10°C/min. Tm measured on 2nd heating.",
    "hierarchical_structure": "Semicrystalline. Multiple melting peaks observed at slow cooling rates due to radial and tangential lamellae.",
    "properties": {
      "Tm": {
        "value": [
          149.3
        ],
        "unit": "°C"
      }
    },
    "analysis_with_hierarchical_structure": {
      "descriptive_text": "The sample is a semicrystalline propylene-ethylene copolymer synthesized via a two-step polymerization process involving the preparation of an EPR macromonomer followed by grafting with propylene. The material comprises a polypropylene matrix with a number-average molecular weight (Mn) of 51.7 kg/mol blended with 2.4 wt% ethylene-propylene rubber (EPR) having an Mn of 2.6 kg/mol. Structural analysis indicates a semicrystalline morphology characterized by multiple melting peaks arising from radial and tangential lamellae, particularly observable at slow cooling rates. Thermal characterization was performed using a TA Instruments 2910 DSC under a 30 mL/min N2 purge, involving a thermal cycle of heating to 180-210°C for 10 minutes, cooling at 1°C/min, and reheating at 10°C/min, with the melting temperature recorded during the second heating scan.",
      "reasoning_analysis": "Increasing Factors: The semicrystalline nature of the polypropylene backbone provides the fundamental structural order required for a melting transition, while the high molecular weight of the PP matrix (51.7 kg/mol) minimizes chain end defects within the crystalline lattice. Furthermore, the specific processing history involving a slow cooling rate of 1°C/min during DSC analysis allows for significant chain reorganization and the growth of thicker lamellae, which inherently exhibit higher melting temperatures according to the Gibbs-Thomson relationship. Decreasing Factors: The incorporation of ethylene units, present as 2.4 wt% EPR and potentially as comonomer defects within the PP chains, disrupts the stereoregularity and packing efficiency of the polypropylene crystal lattice, thereby depressing the equilibrium melting temperature relative to a homopolymer. Additionally, the grafting architecture introduces topological constraints and branch points that hinder efficient chain folding, and the low molecular weight EPR component may act as a mobile amorphous fraction interfering with crystallization perfection. Dominant Factor: While the slow cooling rate promotes lamellar thickening, the chemical inclusion of ethylene comonomers qualitatively dominates the final Tm behavior by fundamentally lowering the thermodynamic stability of the crystals relative to isotactic polypropylene homopolymer, resulting in a melting transition that is defined by the PP matrix but depressed by the compositional irregularity."
    },
    "analysis_without_hierarchical_structure": {
      "descriptive_text": "The sample comprises a polypropylene-based system synthesized via a two-step polymerization process involving the preparation of an ethylene-propylene rubber macromonomer followed by grafting with propylene. The material features a polypropylene matrix with a number-average molecular weight of 51.7 kg/mol incorporating 2.4 wt% ethylene-propylene rubber grafts with a number-average molecular weight of 2.6 kg/mol. Thermal analysis was conducted using differential scanning calorimetry under a nitrogen purge, wherein the sample was heated to 180-210°C for 10 minutes, cooled at a rate of 1°C/min, and reheated at 10°C/min, with the melting temperature determined during the second heating cycle to eliminate previous thermal history.",
      "reasoning_analysis": "Increasing Factors: The processing history specifies a slow cooling rate of 1°C/min following the initial melt, which provides sufficient time for polymer chains to organize into thicker and more perfect lamellar crystals, thereby driving the Tm higher. Additionally, the relatively high molecular weight of the polypropylene matrix minimizes the concentration of chain ends, which act as defects, thus supporting a higher melting temperature. Decreasing Factors: The chemical composition includes ethylene units within the rubber grafts, which act as structural defects within the polypropylene crystalline lattice, disrupting stereoregularity and packability to qualitatively depress the Tm. Furthermore, the grafting architecture introduces topological constraints that may hinder chain folding and crystal growth compared to a linear homopolymer. Dominant Factor: The high weight fraction of crystallizable propylene sequences relative to the low rubber content ensures that the intrinsic melting behavior of the polypropylene matrix remains the dominant characteristic defining the thermal transition, although the presence of graft defects prevents the Tm from reaching the theoretical maximum of a pure homopolymer."
    }
  },
  {
    "doi": null,
    "title": "Thermal behavior of liquefied wood polymer composites (LWPC)",
    "year": 2004,
    "chemical_composition": {
      "repeat_unit_psmiles": "[*]CC[*]",
      "monomers": [
        {
          "name": "Ethylene",
          "smiles": "C=C",
          "ratio_value": null,
          "ratio_unit": null
        }
      ],
      "additives": [
        {
          "name": "Liquefied wood",
          "type": "filler",
          "amount_value": 40,
          "amount_unit": "wt%"
        }
      ],
      "is_homopolymer": true
    },
    "processing_history": "HDPE (MI 7.5 g/10 min) used. LW prepared from sawdust/phenol/H2SO4. Polymer/LW mixed 20 min at 200°C. Injection moulded at 170°C. Tm measured by DSC (TA Instrument Q10) at 10°C/min, 30-300°C.",
    "hierarchical_structure": "Semicrystalline",
    "properties": {
      "Tm": {
        "value": [
          139.38
        ],
        "unit": "°C"
      }
    },
    "analysis_with_hierarchical_structure": {
      "descriptive_text": "The sample comprises a semicrystalline high-density polyethylene (HDPE) homopolymer matrix derived from ethylene monomers, reinforced with 40 wt% liquefied wood filler. The HDPE, possessing a melt index of 7.5 g/10 min, was compounded with the liquefied wood prepared from sawdust, phenol, and sulfuric acid by mixing for 20 minutes at 200°C, followed by injection moulding at 170°C. Thermal analysis was conducted using differential scanning calorimetry on a TA Instrument Q10 at a heating rate of 10°C/min across a range of 30 to 300°C.",
      "reasoning_analysis": "Increasing Factors: The linear architecture of the high-density polyethylene backbone facilitates efficient chain packing and the formation of stable crystalline lamellae, establishing a high intrinsic baseline for melting temperature. Additionally, the liquefied wood filler may serve as a heterogeneous nucleating agent, potentially increasing the number density of crystallites which can stabilize the crystalline phase. Decreasing Factors: The injection moulding process inherently imposes rapid cooling rates, which kinetically restricts lamellar thickening according to the Gibbs-Thomson relationship, leading to thinner crystals with lower thermal stability. Furthermore, residual phenol or sulfuric acid from the liquefied wood preparation may act as low-molecular-weight impurities within the interlamellar regions, disrupting crystal perfection, while the high filler loading physically confines polymer chains, hindering reorganization required for optimal crystal growth. Dominant Factor: While the linear HDPE backbone provides the fundamental capacity for high-temperature melting, the processing-induced kinetic limitations on lamellar thickness and the potential presence of chemical impurities from the liquefied wood filler are the dominant factors. These elements qualitatively constrain the crystal perfection, resulting in an observed Tm that is governed more by the non-equilibrium processing history and filler-matrix interactions than by the equilibrium melting point of the pristine polymer."
    },
    "analysis_without_hierarchical_structure": {
      "descriptive_text": "The sample consists of a high-density polyethylene (HDPE) homopolymer derived from ethylene monomers, compounded with 40 wt% liquefied wood filler prepared from sawdust, phenol, and sulfuric acid. The composite was fabricated by mixing the HDPE, possessing a melt index of 7.5 g/10 min, with the liquefied wood for 20 minutes at 200°C, followed by injection molding at 170°C. The melting temperature was characterized using differential scanning calorimetry on a TA Instrument Q10 at a heating rate of 10°C/min over a temperature range of 30 to 300°C.",
      "reasoning_analysis": "Increasing Factors: The linear architecture of the high-density polyethylene backbone facilitates high structural regularity and efficient chain packing, establishing a high intrinsic equilibrium melting temperature. Additionally, the rigid liquefied wood particles may act as heterogeneous nucleating agents, potentially stabilizing crystal formation through interfacial interactions. Decreasing Factors: The substantial 40 wt% loading of non-crystallizable filler physically confines the polymer matrix, disrupting chain continuity and limiting lamellar thickening. Furthermore, the injection molding process involves rapid cooling kinetics which kinetically traps the polymer in a morphology with thinner lamellae and lower structural perfection, thereby depressing the observed melting temperature according to the Gibbs-Thomson relationship. Dominant Factor: The processing-induced morphological constraints, specifically the rapid cooling rate inherent to injection molding combined with the spatial confinement imposed by the high filler loading, qualitatively dominate the final Tm behavior, determining the crystal perfection and lamellar thickness distribution more significantly than the intrinsic chemical stability of the HDPE backbone."
    }
  },
  {
    "doi": "10.1080/00102202.2019.1678595",
    "title": "Tailoring Binder Melting Temperature to Study the Binder Melt Layer Flow in Ammonium Perchlorate Composite Propellants",
    "year": 2021,
    "chemical_composition": {
      "repeat_unit_psmiles": "[*]CC=CC[*]",
      "monomers": [
        {
          "name": "Butadiene",
          "smiles": "C=CC=C",
          "ratio_value": null,
          "ratio_unit": null
        }
      ],
      "additives": [
        {
          "name": "Isophorone diisocyanate",
          "type": "crosslinker",
          "amount_value": null,
          "amount_unit": null
        },
        {
          "name": "Ammonium Perchlorate",
          "type": "filler",
          "amount_value": 70,
          "amount_unit": "wt%"
        },
        {
          "name": "Aluminum",
          "type": "filler",
          "amount_value": 17,
          "amount_unit": "wt%"
        }
      ],
      "is_homopolymer": true
    },
    "processing_history": "Propellant AP3 (87% solids loading) mixed and cast. TMelt determined by TA Instruments DHR-3 rheometer (G' = G'' transition).",
    "hierarchical_structure": null,
    "properties": {
      "Tm": {
        "value": [
          85
        ],
        "unit": "°C"
      }
    },
    "analysis_with_hierarchical_structure": {
      "descriptive_text": "The sample comprises a polybutadiene homopolymer matrix chemically crosslinked with isophorone diisocyanate. This binder system is heavily loaded with solid fillers, specifically comprising 70 wt% ammonium perchlorate and 17 wt% aluminum powder, resulting in a composite propellant formulation designated as AP3 with an overall solids loading of 87%. The material was prepared via mixing and casting, and its melting transition was characterized using a TA Instruments DHR-3 rheometer by identifying the crossover point where the storage modulus equals the loss modulus.",
      "reasoning_analysis": "Increasing Factors: The introduction of isophorone diisocyanate creates a covalent crosslinked network that significantly restricts polymer chain mobility and prevents viscous flow, thereby elevating the thermal energy required to reach the melting transition. Furthermore, the extreme loading of rigid fillers, specifically 70 wt% ammonium perchlorate and 17 wt% aluminum, imposes severe geometric confinement on the polymer chains and establishes a percolated solid network that mechanically reinforces the matrix, driving the rheological melting point higher. Decreasing Factors: The intrinsic chemical structure of the polybutadiene backbone, characterized by flexible carbon-carbon bonds and unsaturation, inherently favors high chain mobility and low thermal transition temperatures compared to rigid aromatic polymers. Additionally, the crosslinking process may disrupt the formation of large, perfect crystalline domains within the polybutadiene matrix, potentially reducing the thermodynamic stability of any crystalline phases and lowering the theoretical equilibrium melting temperature. Dominant Factor: The dominant influence on the Tm behavior is the high solids loading combined with the crosslinked network structure. While the polybutadiene backbone inherently favors low transition temperatures, the massive volume fraction of rigid fillers and the chemical network formed during casting and curing restrict segmental motion to such an extent that the composite behaves as a rigid solid up to much higher temperatures, qualitatively shifting the observed rheological melting transition upward relative to the neat polymer."
    },
    "analysis_without_hierarchical_structure": {
      "descriptive_text": "The sample comprises a polybutadiene homopolymer binder crosslinked with isophorone diisocyanate and compounded with 70 wt% ammonium perchlorate and 17 wt% aluminum fillers. Processed as Propellant AP3 with an 87% solids loading, the material was mixed and cast before characterization. The melting temperature was determined using a TA Instruments DHR-3 rheometer by identifying the crossover point where the storage modulus equals the loss modulus.",
      "reasoning_analysis": "Increasing Factors: The incorporation of isophorone diisocyanate establishes a covalent crosslinked network that severely restricts polymer chain mobility, necessitating higher thermal energy to achieve the flow state associated with the melting transition. Additionally, the high loading of rigid ammonium perchlorate and aluminum fillers creates significant physical confinement and polymer-filler interfacial interactions that further impede segmental motion. Decreasing Factors: The substantial volume fraction of particulate fillers disrupts the regular packing and stereoregularity of the polybutadiene chains, potentially reducing crystalline domain perfection and lowering the theoretical equilibrium melting temperature. Dominant Factor: The combined restrictive effects of the chemical crosslinking network and the extreme solids loading qualitatively dominate the thermal behavior, as the physical confinement and covalent constraints outweigh the crystallinity disruption, driving the observed transition temperature higher relative to the neat polymer."
    }
  },
  {
    "doi": null,
    "title": "Thermal behavior of liquefied wood polymer composites (LWPC)",
    "year": 2004,
    "chemical_composition": {
      "repeat_unit_psmiles": "[*]CC[*]",
      "monomers": [
        {
          "name": "Ethylene",
          "smiles": "C=C",
          "ratio_value": null,
          "ratio_unit": null
        }
      ],
      "additives": [
        {
          "name": "Liquefied wood",
          "type": "filler",
          "amount_value": 10,
          "amount_unit": "wt%"
        }
      ],
      "is_homopolymer": true
    },
    "processing_history": "HDPE (MI 7.5 g/10 min) used. LW prepared from sawdust/phenol/H2SO4. Polymer/LW mixed 20 min at 200°C. Injection moulded at 170°C. Tm measured by DSC (TA Instrument Q10) at 10°C/min, 30-300°C.",
    "hierarchical_structure": "Semicrystalline",
