Repository: hhtrick/HHT-code

# HHT training framework

This directory contains model training, embedding precomputation, inference, article-level baselines and the curated datasets. All commands below assume that the working directory is `train_code/`.

## 3. Datasets and fixed partitions

Each main dataset is a JSON array at `dataset/{property}/{property}.json`. Entries contain source metadata, `chemical_composition`, `processing_history`, `hierarchical_structure`, `properties`, and two generated-analysis objects. Targets are stored as `properties[property]["value"]`; source metadata and target values are not predictive input fields.

| Property | Train | Validation | Test | Total |
|---|---:|---:|---:|---:|

File: train_code/dataset/Tm/Tm.json (part 77 of 200)
[
    "properties": {
      "Tm": {
        "value": [
          136.27
        ],
        "unit": "°C"
      }
    },
    "analysis_with_hierarchical_structure": {
      "descriptive_text": "The sample consists of a semicrystalline high-density polyethylene (HDPE) homopolymer matrix reinforced with 10 wt% liquefied wood filler derived from sawdust, phenol, and sulfuric acid. The HDPE resin possesses a melt index of 7.5 g/10 min. Composite preparation involved melt mixing the polymer and filler for 20 minutes at 200°C, followed by injection moulding at 170°C. The melting temperature was subsequently characterized using differential scanning calorimetry (DSC) on a TA Instrument Q10, employing a heating rate of 10°C/min over a temperature range of 30 to 300°C.",
      "reasoning_analysis": "Increasing Factors: The linear ethylene backbone of the HDPE matrix facilitates efficient chain packing and high crystallinity, establishing a robust baseline melting temperature. The liquefied wood filler may serve as a heterogeneous nucleating agent, potentially increasing the density of crystallites, which can stabilize the crystalline phase. Decreasing Factors: The injection moulding process at 170°C typically entails rapid cooling rates, which restricts the time available for lamellar thickening, resulting in thinner crystallites that melt at lower temperatures according to the Thomson-Gibbs equation. Additionally, the presence of 10 wt% liquefied wood, containing phenolic and acidic residues, may introduce impurities or interfacial defects that disrupt the periodicity of the polyethylene crystal lattice, further depressing the Tm. The moderate melt index (7.5 g/10 min) suggests a molecular weight where chain ends act as defects within the crystalline phase, slightly reducing thermal stability. Dominant Factor: While the HDPE backbone provides the fundamental thermal transition, the processing-induced morphological constraints are the dominant factor determining the specific Tm value. Specifically, the rapid cooling inherent to injection moulding limits lamellar thickness, qualitatively lowering the Tm relative to slow-cooled virgin HDPE, with the filler interface acting as a secondary depressing influence."
    },
    "analysis_without_hierarchical_structure": {
      "descriptive_text": "The investigated sample comprises a high-density polyethylene (HDPE) homopolymer matrix reinforced with 10 wt% liquefied wood filler. The filler was synthesized from sawdust via phenol liquefaction catalyzed by sulfuric acid. Composite fabrication involved mixing the HDPE, which exhibits a melt index of 7.5 g/10 min, with the liquefied wood at 200°C for 20 minutes, followed by injection molding at 170°C. Thermal characterization was performed using differential scanning calorimetry with a TA Instrument Q10 at a heating rate of 10°C/min over a temperature range of 30 to 300°C.",
      "reasoning_analysis": "Increasing Factors: The linear ethylene homopolymer backbone facilitates high chain symmetry and packing efficiency, establishing a high baseline melting temperature. Additionally, the shear forces inherent to the injection molding process at 170°C can induce molecular orientation, potentially promoting the formation of more stable crystalline structures, while the liquefied wood particles may act as heterogeneous nucleating agents. Decreasing Factors: The chemical preparation of the liquefied wood involving phenol and sulfuric acid introduces potential low-molecular-weight residues or impurities within the matrix. These species can act as defects within the crystal lattice or function as plasticizers, disrupting chain packing and reducing lamellar thickness, while incompatibility between the hydrophilic wood filler and hydrophobic HDPE matrix may hinder the growth of perfect crystals. Dominant Factor: The intrinsic structural regularity of the HDPE backbone establishes a high baseline melting temperature; however, the presence of chemical residues from the liquefied wood preparation acts as the dominant dynamic factor likely causing a qualitative reduction or broadening in Tm relative to pristine HDPE due to lattice defects."
    }
  },
  {
    "doi": null,
    "title": "Thermal behavior of liquefied wood polymer composites (LWPC)",
    "year": 2004,
    "chemical_composition": {
      "repeat_unit_psmiles": "[*]CC[*]",
      "monomers": [
        {
          "name": "Ethylene",
          "smiles": "C=C",
          "ratio_value": null,
          "ratio_unit": null
        }
      ],
      "additives": [
        {
          "name": "Liquefied wood",
          "type": "filler",
          "amount_value": 20,
          "amount_unit": "wt%"
        }
      ],
      "is_homopolymer": true
    },
    "processing_history": "HDPE (MI 7.5 g/10 min) used. LW prepared from sawdust/phenol/H2SO4. Polymer/LW mixed 20 min at 200°C. Injection moulded at 170°C. Tm measured by DSC (TA Instrument Q10) at 10°C/min, 30-300°C.",
    "hierarchical_structure": "Semicrystalline",
    "properties": {
      "Tm": {
        "value": [
          133.23
        ],
        "unit": "°C"
      }
    },
    "analysis_with_hierarchical_structure": {
      "descriptive_text": "The sample consists of a semicrystalline high-density polyethylene (HDPE) homopolymer based on ethylene monomers, reinforced with 20 wt% liquefied wood filler synthesized from sawdust, phenol, and sulfuric acid. The composite was processed by melt mixing the HDPE, which has a Melt Index of 7.5 g/10 min, with the filler for 20 minutes at 200°C, followed by injection moulding at 170°C. The melting temperature was characterized using differential scanning calorimetry on a TA Instrument Q10, heating from 30 to 300°C at a rate of 10°C/min.",
      "reasoning_analysis": "Increasing Factors: The linear ethylene backbone allows for tight chain packing and high crystallinity, intrinsically driving the Tm to higher values characteristic of HDPE. The rigid liquefied wood filler may restrict segmental motion at the polymer-filler interface and act as a nucleating agent, potentially stabilizing the crystalline phase and requiring more thermal energy for melting. Decreasing Factors: The injection moulding process typically involves rapid cooling, which limits lamellar thickness and depresses the Tm according to the Thomson-Gibbs relationship. Additionally, residual phenol or acidic components from the liquefied wood preparation could act as impurities or plasticizers, disrupting crystal perfection and lowering the melting point. Dominant Factor: The intrinsic chemical structure of the linear HDPE backbone qualitatively dominates the final Tm behavior, as the fundamental ability of the polyethylene chains to crystallize establishes the primary thermal transition range, while the processing history and filler content act as secondary modifiers that perturb the crystal perfection rather than defining the fundamental melting regime."
    },
    "analysis_without_hierarchical_structure": {
      "descriptive_text": "The sample comprises a high-density polyethylene (HDPE) homopolymer matrix with a melt index of 7.5 g/10 min, compounded with 20 wt% liquefied wood filler derived from sawdust treated with phenol and sulfuric acid. The composite was prepared by mixing the polymer and filler for 20 minutes at 200°C, followed by injection molding at 170°C. Thermal characterization was performed using differential scanning calorimetry on a TA Instrument Q10, utilizing a heating rate of 10°C/min across a range of 30 to 300°C to determine the melting temperature.",
      "reasoning_analysis": "Increasing Factors: The linear architecture of the ethylene homopolymer backbone facilitates efficient chain packing and high crystallinity, intrinsically establishing a stable crystalline lattice that drives the Tm upward. Additionally, the high mixing temperature of 200°C ensures adequate dispersion and stress relaxation, allowing polymer chains to reorganize into thermodynamically stable conformations during cooling. Decreasing Factors: The incorporation of 20 wt% liquefied wood introduces heterogeneity that can physically disrupt the continuity of crystal growth and lamellar thickness. Furthermore, residual phenol or acidic species from the filler preparation may act as impurities within the polymer matrix, disrupting lattice perfection and depressing the melting point. Dominant Factor: While the inherent regularity of the HDPE backbone dictates the fundamental thermal stability, the presence of the chemically modified filler introduces structural defects and potential plasticizing impurities that qualitatively dominate the final behavior, likely resulting in a net depression or broadening of the Tm relative to the pristine polymer due to reduced lamellar thickness and crystal perfection."
    }
  },
  {
    "doi": "10.1080/00102202.2019.1678595",
    "title": "Tailoring Binder Melting Temperature to Study the Binder Melt Layer Flow in Ammonium Perchlorate Composite Propellants",
    "year": 2021,
    "chemical_composition": {
      "repeat_unit_psmiles": "[*]CC=CC[*]",
      "monomers": [
        {
          "name": "Butadiene",
          "smiles": "C=CC=C",
          "ratio_value": null,
          "ratio_unit": null
        }
      ],
      "additives": [
        {
          "name": "Isophorone diisocyanate",
          "type": "crosslinker",
          "amount_value": null,
          "amount_unit": null
        },
        {
          "name": "Ammonium Perchlorate",
          "type": "filler",
          "amount_value": 70,
          "amount_unit": "wt%"
        },
        {
          "name": "Aluminum",
          "type": "filler",
          "amount_value": 17,
          "amount_unit": "wt%"
        }
      ],
      "is_homopolymer": true
    },
    "processing_history": "Propellant AP5 (87% solids loading) mixed and cast. TMelt determined by TA Instruments DHR-3 rheometer (G' = G'' transition).",
    "hierarchical_structure": null,
    "properties": {
      "Tm": {
        "value": [
          120
        ],
        "unit": "°C"
      }
    },
    "analysis_with_hierarchical_structure": {
      "descriptive_text": "The sample comprises a polybutadiene homopolymer matrix chemically crosslinked with isophorone diisocyanate and heavily loaded with 70 wt% ammonium perchlorate and 17 wt% aluminum fillers, resulting in a total solids content of 87 wt%. Processed as Propellant AP5, the material was mixed and cast into its final configuration. The melting temperature was characterized using a TA Instruments DHR-3 rheometer, identified specifically at the crossover point where the storage modulus equals the loss modulus (G' = G'').",
      "reasoning_analysis": "Increasing Factors: The introduction of isophorone diisocyanate creates a crosslinked network with urethane linkages capable of hydrogen bonding, which increases the cohesive energy density and restricts the entropy of the polymer chains in the melt state, thereby driving the Tm upward. Additionally, the extreme loading of rigid ammonium perchlorate and aluminum fillers imposes severe geometric confinement on the polymer matrix, significantly reducing chain mobility and requiring higher thermal energy to achieve the transition. Decreasing Factors: The polybutadiene backbone is intrinsically flexible with low rotational barriers around carbon-carbon bonds, which favors a high entropy melt state and inherently lowers the Tm relative to rigid backbones. Furthermore, the high concentration of particulate fillers disrupts the continuity of the polymer matrix, potentially hindering the formation of extensive or perfect crystalline domains necessary for a sharp, high-temperature melting transition. Dominant Factor: The restrictive effects of the chemical crosslinking network and the extreme filler loading qualitatively dominate the intrinsic flexibility of the polybutadiene backbone. These structural and compositional constraints significantly limit chain mobility and increase the energy required for the thermal transition, shifting the Tm to higher temperatures relative to the neat homopolymer."
    },
    "analysis_without_hierarchical_structure": {
      "descriptive_text": "The material system comprises a polybutadiene homopolymer matrix formulated as Propellant AP5 with an 87% solids loading. The polymer network is established using isophorone diisocyanate as a crosslinking agent and is heavily reinforced with 70 wt% ammonium perchlorate and 17 wt% aluminum powder acting as fillers. Preparation involved mixing the constituents followed by casting to form the final composite geometry. The melting temperature was evaluated using a TA Instruments DHR-3 rheometer, identified at the crossover point where the storage modulus equals the loss modulus.",
      "reasoning_analysis": "Increasing Factors: The introduction of isophorone diisocyanate creates chemical crosslinks within the polybutadiene backbone, forming a network that restricts chain mobility and disentangling, thereby necessitating higher thermal energy to reach the rheological flow transition. Additionally, the extreme solids loading of 87% imposes significant physical confinement and interfacial friction between the polymer matrix and the rigid ammonium perchlorate and aluminum particles, which further elevates the temperature required for the moduli crossover. Decreasing Factors: The high concentration of crosslinks and filler interfaces disrupts the spatial regularity required for polymer chain packing, potentially reducing the size and perfection of any crystalline domains within the polybutadiene phase; according to thermodynamic principles, less perfect or smaller crystals exhibit a lower equilibrium melting temperature. Furthermore, the additives act as impurities within the polymer phase, which can induce a melting point depression effect on the crystallizable fractions. Dominant Factor: The dominant factor governing the observed Tm behavior is the severe restriction of chain mobility imposed by the combined effects of chemical crosslinking and the high filler loading. While structural imperfections may lower the thermodynamic melting point of individual crystallites, the macroscopic rheological transition is primarily controlled by the composite network's resistance to flow, qualitatively shifting the observed Tm to higher temperatures relative to the neat polymer."
    }
  },
  {
    "doi": "10.1002/app.23046",
    "title": "Differential Scanning Calorimetry of Copolymer of Isotactic Polypropylene Backbone with Grafted Poly(ethylene-co-propylene) Branches",
    "year": 2006,
    "chemical_composition": {
      "repeat_unit_psmiles": null,
      "monomers": [
        {
          "name": "Propylene",
          "smiles": "CC=C",
          "ratio_value": null,
          "ratio_unit": null
        },
        {
          "name": "Ethylene",
          "smiles": "C=C",
          "ratio_value": null,
          "ratio_unit": null
        }
      ],
      "additives": [],
      "is_homopolymer": false
    },
    "processing_history": "Sample 9 (PP Mn 52.7 kg/mol, EPR Mn 2.6 kg/mol, EPR 4.5 wt%). Synthesis: Two-step polymerization (EPR macromonomer prep + grafting with propylene). DSC (TA Instruments 2910), N2 purge 30 mL/min. Heated to 180-210°C (10 min), cooled at 10°C/min, heated at 10°C/min. Tm measured on 2nd heating.",
    "hierarchical_structure": "Semicrystalline. Multiple melting peaks observed at slow cooling rates due to radial and tangential lamellae.",
    "properties": {
      "Tm": {
        "value": [
          148.9
        ],
        "unit": "°C"
      }
    },
    "analysis_with_hierarchical_structure": {
      "descriptive_text": "The sample is a semicrystalline polypropylene-based copolymer system comprising a polypropylene matrix (Mn 52.7 kg/mol) and an ethylene-propylene rubber (EPR) macromonomer component (Mn 2.6 kg/mol) at 4.5 wt%. Synthesized via a two-step polymerization involving EPR macromonomer preparation followed by grafting with propylene, the material exhibits a hierarchical structure characterized by multiple melting peaks attributed to radial and tangential lamellae. Thermal characterization was performed using differential scanning calorimetry under nitrogen purge, where the sample underwent a melt erase at 180-210°C, cooled at 10°C/min, and was subsequently reheated at 10°C/min to record the melting temperature on the second heating cycle.",
      "reasoning_analysis": "Increasing Factors: The high molecular weight of the polypropylene matrix reduces the density of chain ends within the crystalline lattice, facilitating the growth of thicker lamellae that require higher thermal energy to melt. Additionally, the specific thermal protocol involving a complete melt erase followed by controlled cooling at 10°C/min allows for the reorganization of chains into a more stable semicrystalline morphology during the second heating, minimizing the influence of metastable processing artifacts on the Tm. Decreasing Factors: The incorporation of ethylene units via the EPR macromonomer introduces comonomer defects that disrupt the stereoregularity of the polypropylene chains, hindering tight packing and lowering the equilibrium melting point relative to a homopolymer. The presence of the amorphous EPR phase also dilutes the crystallizable content, and the observed multiple melting peaks suggest a distribution of lamellar thicknesses where thinner, less stable crystals melt at lower temperatures. Dominant Factor: The chemical heterogeneity introduced by the ethylene-propylene rubber grafting serves as the dominant factor; despite the high molecular weight of the PP matrix, the intrinsic disruption of crystal perfection by the comonomer units and the associated amorphous phase qualitatively limits the maximum achievable lamellar thickness and stability, resulting in a Tm lower than that of pristine isotactic polypropylene."
    },
    "analysis_without_hierarchical_structure": {
      "descriptive_text": "The sample comprises a propylene-based copolymer system containing ethylene units, specifically characterized by a polypropylene matrix (Mn 52.7 kg/mol) integrated with ethylene-propylene rubber (EPR, Mn 2.6 kg/mol, 4.5 wt%). The material was synthesized through a two-step polymerization process involving the preparation of an EPR macromonomer followed by grafting with propylene. Thermal analysis was performed using differential scanning calorimetry under a nitrogen purge, where the specimen was heated to between 180 and 210°C for 10 minutes, cooled at 10°C/min, and reheated at 10°C/min to measure the melting temperature on the second heating scan.",
      "reasoning_analysis": "Increasing Factors: The semi-crystalline nature of the polypropylene backbone establishes a fundamental capacity for lamellar formation, providing a baseline melting temperature. The processing history specifies a controlled cooling rate of 10°C/min prior to measurement, which allows adequate time for chain reorganization and crystallization compared to rapid quenching, thereby promoting the development of thicker and more stable crystallites that support a higher Tm. Decreasing Factors: The incorporation of ethylene-propylene rubber introduces amorphous segments and structural irregularities into the polypropylene matrix. These EPR grafts disrupt the stereoregularity and packing efficiency of the crystallizable chains, acting as defects that reduce lamellar thickness and thermodynamic stability. Additionally, the low molecular weight of the EPR component increases the concentration of chain ends, which further impedes crystallization efficiency. Dominant Factor: Although the controlled thermal history facilitates crystallization, the structural disruption caused by the inclusion of the amorphous EPR phase within the polypropylene matrix is the dominant factor. The defect inclusion effect from the ethylene content and grafting architecture qualitatively depresses the Tm relative to a pure isotactic polypropylene homopolymer, overriding the beneficial effects of the moderate cooling rate."
    }
  },
  {
    "doi": "10.1002/app.23046",
    "title": "Differential Scanning Calorimetry of Copolymer of Isotactic Polypropylene Backbone with Grafted Poly(ethylene-co-propylene) Branches",
    "year": 2006,
    "chemical_composition": {
      "repeat_unit_psmiles": null,
      "monomers": [
        {
          "name": "Propylene",
          "smiles": "CC=C",
          "ratio_value": null,
          "ratio_unit": null
        },
        {
          "name": "Ethylene",
          "smiles": "C=C",
          "ratio_value": null,
          "ratio_unit": null
        }
      ],
      "additives": [],
      "is_homopolymer": false
    },
    "processing_history": "Sample 8 (PP Mn 51.7 kg/mol, EPR Mn 2.6 kg/mol, EPR 2.4 wt%). Synthesis: Two-step polymerization (EPR macromonomer prep + grafting with propylene). DSC (TA Instruments 2910), N2 purge 30 mL/min. Heated to 180-210°C (10 min), cooled at 0.3°C/min, heated at 10°C/min. Tm measured on 2nd heating.",
    "hierarchical_structure": "Semicrystalline. Multiple melting peaks observed at slow cooling rates due to radial and tangential lamellae.",
    "properties": {
      "Tm": {
        "value": [
          150.6
        ],
        "unit": "°C"
      }
    },
    "analysis_with_hierarchical_structure": {
      "descriptive_text": "The sample is a semicrystalline polypropylene-based copolymer system containing ethylene units, synthesized via a two-step polymerization process involving EPR macromonomer preparation followed by grafting with propylene. The polypropylene matrix has a number-average molecular weight of 51.7 kg/mol, while the ethylene-propylene rubber component comprises 2.4 wt% with a molecular weight of 2.6 kg/mol. Thermal characterization was performed using DSC under nitrogen purge, where the sample was melted at 180-210°C, cooled at a very slow rate of 0.3°C/min, and reheated at 10°C/min to measure the melting temperature on the second heating scan. Structural analysis indicates the formation of complex crystalline morphologies, evidenced by multiple melting peaks arising from radial and tangential lamellae developed during the slow cooling process.",
      "reasoning_analysis": "Increasing Factors: The extremely slow cooling rate of 0.3°C/min during the thermal history allows for significant secondary crystallization and the development of thicker lamellae, which thermodynamically elevates the melting temperature according to the Thomson-Gibbs equation. Additionally, the relatively high molecular weight of the polypropylene matrix (51.7 kg/mol) minimizes chain-end defects that could otherwise destabilize the crystal lattice. Decreasing Factors: The presence of ethylene units within the EPR component (2.4 wt%) introduces structural irregularities and comonomer defects into the polypropylene crystal lattice, which disrupts chain packing efficiency and lowers the equilibrium melting temperature relative to pure isotactic polypropylene. The grafting architecture may also impose topological constraints that limit the degree of crystallinity. Dominant Factor: The thermal processing history, specifically the ultra-slow cooling rate, is the dominant factor influencing the Tm behavior. This protocol facilitates the formation of highly stable, thick lamellar structures (indicated by radial and tangential lamellae), which qualitatively drives the observed Tm higher, likely outweighing the melting point depression caused by the minor ethylene content."
    },
    "analysis_without_hierarchical_structure": {
      "descriptive_text": "The sample comprises a copolymer system derived from propylene and ethylene monomers, specifically structured as a polypropylene matrix grafted with ethylene-propylene rubber components. The material was synthesized via a two-step polymerization process involving the preparation of an ethylene-propylene rubber macromonomer followed by grafting with propylene, resulting in a polypropylene backbone with a number-average molecular weight of 51.7 kg/mol and ethylene-propylene rubber grafts with a molecular weight of 2.6 kg/mol constituting 2.4 wt% of the sample. No additional additives were incorporated into the composition. For thermal characterization, the sample was subjected to differential scanning calorimetry under a nitrogen purge of 30 mL/min, where it was heated to between 180 and 210°C for 10 minutes to eliminate thermal history, cooled at a rate of 0.3°C/min, and subsequently heated at 10°C/min to measure the melting temperature during the second heating cycle.",
      "reasoning_analysis": "Increasing Factors: The processing history specifies an extremely slow cooling rate of 0.3°C/min following the melt erasure step, which provides sufficient time for polymer chains to reorganize into thicker and more perfect lamellae, thereby thermodynamically driving the melting temperature higher according to the Gibbs-Thomson equation. Additionally, the high molecular weight of the polypropylene component ensures adequate chain length for stable crystal formation, and the use of the second heating cycle eliminates prior thermal history effects that could obscure the intrinsic melting behavior. Decreasing Factors: The chemical composition indicates a copolymer system rather than a homopolymer, where the incorporation of ethylene monomers and the presence of ethylene-propylene rubber grafts introduce structural irregularities and defects into the polypropylene crystalline lattice. These comonomer units disrupt chain packing efficiency and reduce the overall crystallizable sequence length, which qualitatively acts to depress the melting temperature relative to pure isotactic polypropylene. Dominant Factor: While the slow cooling rate promotes crystal perfection, the intrinsic chemical composition dominates the final melting temperature behavior; specifically, the structural defects introduced by the ethylene comonomers and the grafting architecture impose a fundamental limit on lamellar thickness and stability that qualitatively suppresses the melting temperature below that of a defect-free homopolymer, regardless of the favorable thermal processing conditions."
    }
  },
  {
    "doi": "10.1080/00102202.2019.1678595",
    "title": "Tailoring Binder Melting Temperature to Study the Binder Melt Layer Flow in Ammonium Perchlorate Composite Propellants",
    "year": 2021,
    "chemical_composition": {
      "repeat_unit_psmiles": "[*]CC=CC[*]",
      "monomers": [
        {
          "name": "Butadiene",
          "smiles": "C=CC=C",
          "ratio_value": null,
          "ratio_unit": null
        }
      ],
      "additives": [
        {
          "name": "Isophorone diisocyanate",
          "type": "crosslinker",
          "amount_value": null,
          "amount_unit": null
        },
        {
          "name": "Ammonium Perchlorate",
          "type": "filler",
          "amount_value": 70,
          "amount_unit": "wt%"
        },
        {
          "name": "Aluminum",
          "type": "filler",
          "amount_value": 17,
          "amount_unit": "wt%"
        }
      ],
      "is_homopolymer": true
    },
    "processing_history": "Propellant AP4 (87% solids loading) mixed and cast. TMelt determined by TA Instruments DHR-3 rheometer (G' = G'' transition).",
    "hierarchical_structure": null,
    "properties": {
      "Tm": {
        "value": [
          70
        ],
        "unit": "°C"
      }
    },
    "analysis_with_hierarchical_structure": {
      "descriptive_text": "The sample comprises a polybutadiene homopolymer matrix chemically crosslinked with isophorone diisocyanate. This binder system is heavily loaded with energetic fillers, specifically consisting of 70 wt% ammonium perchlorate and 17 wt% aluminum powder, resulting in a composite propellant formulation designated as AP4 with an overall solids loading of 87%. The material was prepared via mixing and casting, and its melting transition was characterized using a TA Instruments DHR-3 rheometer by identifying the crossover point where the storage modulus equals the loss modulus.",
      "reasoning_analysis": "Increasing Factors: The chemical crosslinking introduced by isophorone diisocyanate creates a three-dimensional network that significantly restricts polymer chain mobility, requiring higher thermal energy to initiate the flow associated with melting. Additionally, the high loading of rigid ammonium perchlorate and aluminum fillers imposes severe confinement on the polymer chains at the filler-matrix interface, further stabilizing the solid structure and driving the transition temperature upward. Decreasing Factors: The presence of crosslinks acts as topological defects within any potential crystalline domains, reducing crystal perfection and lamellar thickness, which thermodynamically lowers the equilibrium melting temperature. Furthermore, the high volume fraction of fillers physically disrupts the continuity of the polymer phase, limiting the size of crystallizable regions and potentially depressing the observed Tm. Dominant Factor: The restrictive effects of the dense filler network and chemical crosslinking qualitatively dominate the thermal behavior. In this highly filled composite system, the impedance of chain mobility and the structural integrity provided by the 87% solids loading outweigh the thermodynamic depression caused by crystal defects, resulting in a net increase in the observed transition temperature relative to the uncrosslinked, neat polymer."
    },
    "analysis_without_hierarchical_structure": {
      "descriptive_text": "The sample comprises a polybutadiene homopolymer matrix chemically crosslinked with isophorone diisocyanate. This binder system is compounded with high loadings of functional additives, specifically 70 wt% ammonium perchlorate and 17 wt% aluminum powder, forming a composite propellant designated as AP4 with 87% solids loading. The material was prepared through mixing and casting processes. The melting temperature was characterized using a TA Instruments DHR-3 rheometer, defined specifically at the crossover point where the storage modulus equals the loss modulus.",
      "reasoning_analysis": "Increasing Factors: The introduction of isophorone diisocyanate creates a covalent crosslinked network within the polybutadiene matrix, significantly restricting chain mobility and requiring higher thermal energy to initiate flow or disrupt structural order. Furthermore, the extreme solids loading of 87%, consisting of rigid ammonium perchlorate and aluminum particles, imposes severe confinement effects and interfacial interactions that physically hinder polymer chain movement, thereby driving the thermal transition temperature upward. Decreasing Factors: The inherent chemical structure of the polybutadiene backbone, characterized by flexible carbon-carbon bonds and unsaturation, possesses low intrinsic rotational barriers which naturally favor lower thermal transition temperatures compared to rigid backbone polymers. Additionally, the high concentration of filler particles may disrupt the formation of large crystalline domains within the polymer matrix, potentially reducing the enthalpy of fusion and lowering the thermodynamic melting point relative to a neat, highly crystalline sample. Dominant Factor: The restrictive effects of the chemical crosslinking network combined with the physical confinement imposed by the high filler loading qualitatively dominate the thermal behavior. These factors significantly impede segmental mobility and macroscopic flow, causing the observed rheological melting transition to occur at a higher temperature than would be dictated by the flexible polybutadiene backbone alone."
    }
  },
  {
    "doi": null,
    "title": "Application of the tan δ method in the determination of the melting temperature of κ‑carrageenan gels in the presence of calcium ions",
    "year": 2022,
    "chemical_composition": {
      "repeat_unit_psmiles": null,
      "monomers": [
        {
          "name": "κ-Carrageenan",
          "smiles": null,
          "ratio_value": 1,
          "ratio_unit": "w/w%"
        }
      ],
      "additives": [
        {
          "name": "Calcium chloride",
          "type": "salt",
          "amount_value": 20,
          "amount_unit": "mM"
        }
      ],
      "is_homopolymer": true
    },
    "processing_history": "1% (w/w) κ-carrageenan in 20 mM CaCl2 aqueous solution. κ-Carrageenan incorporated at 70 °C, heated at 80 °C for 30 min. Cooled to 20 °C to form gel. Tm measured by dynamic oscillatory shear rheometry temperature ramp (heating rate 1 °C/min, frequency 6.283 rad/s, strain 1%) at crossover point of G' and G''.",
    "hierarchical_structure": "Three-dimensional gel network, homogeneous microstructure, laminar shape interspaced by voids observed by ESEM at 10 °C.",
    "properties": {
      "Tm": {
        "value": [
          54.2
        ],
        "unit": "°C"
      }
    },
    "analysis_with_hierarchical_structure": {
      "descriptive_text": "The sample comprises a κ-carrageenan homopolymer formulated at a concentration of 1% (w/w) within an aqueous solution containing 20 mM calcium chloride. Processing involved incorporating the polysaccharide at 70 °C followed by heating at 80 °C for 30 minutes to ensure dissolution, after which the solution was cooled to 20 °C to induce gelation. The resulting material exhibits a three-dimensional gel network with a homogeneous microstructure, characterized by a laminar shape interspaced by voids as observed via ESEM at 10 °C. The melting temperature was determined using dynamic oscillatory shear rheometry during a temperature ramp at a heating rate of 1 °C/min and a frequency of 6.283 rad/s, defined by the crossover point of the storage and loss moduli.",
      "reasoning_analysis": "Increasing Factors: The presence of 20 mM calcium chloride serves as a critical structure-directing agent, where divalent cations screen the electrostatic repulsion between sulfate groups on the κ-carrageenan backbone, promoting the formation of double helices and their subsequent aggregation into junction zones. This ion-mediated physical crosslinking significantly stabilizes the network structure, requiring higher thermal energy to dissociate the helices and melt the gel. Additionally, the thermal history of heating at 80 °C ensures complete erasure of previous thermal memory, allowing for optimal network reformation upon cooling. Decreasing Factors: The aqueous environment acts as a potent plasticizer, increasing the free volume and mobility of the polysaccharide chains, which inherently lowers the thermal transition temperature compared to dry or concentrated solid states. Furthermore, the hierarchical structure reveals laminar shapes interspaced by voids, indicating microstructural heterogeneities that may act as defect sites, potentially reducing the overall thermal stability of the network. The use of rheological crossover (G' = G'') to define Tm typically yields a lower temperature than calorimetric methods, as it reflects the macroscopic loss of gel integrity rather than the complete molecular disordering. Dominant Factor: The dominant factor qualitatively governing the Tm behavior is the specific ion-polymer interaction provided by the calcium ions. While the aqueous solvent plasticizes the system and the microstructural voids introduce defects, the electrostatic screening and coordination by Ca2+ are the fundamental prerequisites for the formation of the physical crosslinks that define the gel state; without this ion-induced stabilization, the polymer would remain in a random coil solution state without a distinct gel-sol transition in this temperature range."
    },
    "analysis_without_hierarchical_structure": {
      "descriptive_text": "The sample consists of a κ-carrageenan homopolymer prepared as a 1% (w/w) aqueous solution containing 20 mM calcium chloride as an additive. The polymer was incorporated into the salt solution at 70 °C and subsequently heated at 80 °C for 30 minutes to ensure complete dissolution and hydration before being cooled to 20 °C to induce gelation. The melting temperature was determined via dynamic oscillatory shear rheometry using a temperature ramp with a heating rate of 1 °C/min at a frequency of 6.283 rad/s and 1% strain, defined specifically at the crossover point where the storage modulus (G') equals the loss modulus (G'').",
      "reasoning_analysis": "Increasing Factors: The presence of calcium chloride introduces divalent cations that screen the electrostatic repulsion between the sulfate groups on the κ-carrageenan backbone, thereby promoting the formation and stabilization of double-helix junction zones within the physical network. Additionally, the thermal history involving heating at 80 °C ensures the polymer chains are fully disordered prior to cooling, facilitating optimal reorganization into thermally stable crystalline domains upon gelation. Decreasing Factors: The aqueous environment acts as a potent plasticizer, increasing the free volume and chain mobility which inherently lowers the melting temperature compared to the dry state. Furthermore, defining the Tm at the rheological crossover point of G' and G'' typically yields a lower apparent temperature than thermodynamic melting points measured by calorimetry, as mechanical integrity is lost before complete thermodynamic disordering occurs. Dominant Factor: The ion-mediated stabilization of the helical junction zones by calcium ions is the dominant factor governing the thermal stability of the gel network, as the specific electrostatic screening provided by the salt dictates the energy required to dissociate the physical crosslinks relative to the plasticizing influence of the water."
    }
  },
  {
    "doi": null,
    "title": "Thermal Evidence for a Transition Above Tm in n-Alkanes and Crystalline Polymers",
    "year": 1981,
    "chemical_composition": {
      "repeat_unit_psmiles": null,
      "monomers": [
        {
          "name": "n-Docosane",
          "smiles": "CCCCCCCCCCCCCCCCCCCCCC",
          "ratio_value": null,
          "ratio_unit": null
        }
      ],
      "additives": [],
      "is_homopolymer": false
    },
    "processing_history": "DSC measurement using duPont 990-910 differential scanning calorimeter, 10 K min^-1 heating rate, flowing N2 purge, 10-15 mg sample in open DSC pan, first heating run.",
    "hierarchical_structure": "Crystalline n-alkane.",
    "properties": {
      "Tm": {
        "value": [
          47.9
        ],
        "unit": "°C"
      }
    },
    "analysis_with_hierarchical_structure": {
      "descriptive_text": "The sample consists of crystalline n-docosane, a linear long-chain alkane. Thermal analysis was conducted using a duPont 990-910 differential scanning calorimeter under a flowing nitrogen purge. Measurements were performed on a 10-15 mg sample placed in an open DSC pan during the first heating run at a rate of 10 K min^-1 to determine the melting behavior.",
