Repository: hhtrick/HHT-code

# HHT training framework

This directory contains model training, embedding precomputation, inference, article-level baselines and the curated datasets. All commands below assume that the working directory is `train_code/`.

## 3. Datasets and fixed partitions

Each main dataset is a JSON array at `dataset/{property}/{property}.json`. Entries contain source metadata, `chemical_composition`, `processing_history`, `hierarchical_structure`, `properties`, and two generated-analysis objects. Targets are stored as `properties[property]["value"]`; source metadata and target values are not predictive input fields.

| Property | Train | Validation | Test | Total |
|---|---:|---:|---:|---:|

File: train_code/dataset/Tm/Tm.json (part 78 of 200)
[
      "reasoning_analysis": "Increasing Factors: The linear architecture of the n-docosane molecules facilitates highly efficient packing into lamellar crystals, maximizing intermolecular van der Waals forces. The hierarchical structure is explicitly defined as crystalline, indicating a high degree of order which stabilizes the solid phase and necessitates greater thermal energy to disrupt the lattice. Decreasing Factors: As a finite-chain n-alkane rather than an infinite high polymer, the presence of chain ends introduces defects into the crystal lattice relative to ultra-high molecular weight polyethylene, inherently limiting the maximum achievable Tm according to finite chain length theory. Additionally, the use of a first heating run without prior thermal annealing suggests the initial crystalline perfection may be less than optimal, potentially resulting in a slightly depressed or broader melting endotherm compared to an annealed state. Dominant Factor: The dominant factor governing the Tm is the specific chain length combined with the high crystallinity inherent to linear n-alkanes. While chain end effects prevent the Tm from reaching that of infinite polyethylene, the strong intermolecular interactions within the well-ordered crystalline lattice dictate the thermal stability, making the structural regularity the primary determinant of the melting behavior."
    },
    "analysis_without_hierarchical_structure": {
      "descriptive_text": "The sample comprises n-Docosane without any incorporated additives or fillers. Thermal characterization was performed using a duPont 990-910 differential scanning calorimeter under a flowing nitrogen purge, utilizing a 10-15 mg specimen placed in an open DSC pan subjected to a heating rate of 10 K min^-1 during the first heating run.",
      "reasoning_analysis": "Increasing Factors: The linear architecture of the n-Docosane chains facilitates efficient packing into crystalline lamellae, maximizing intermolecular van der Waals interactions between methylene sequences, which inherently stabilizes the crystal lattice and drives the Tm upward. The absence of branching or bulky side groups further promotes high crystallinity, contributing to a higher melting transition. Decreasing Factors: The finite chain length of the n-Docosane molecules introduces chain end defects that disrupt perfect crystallinity compared to high molecular weight polyethylene, theoretically depressing the Tm relative to infinite chains. Additionally, the use of the first heating run captures the as-received thermal history, which may contain less perfect crystals than those formed under controlled cooling conditions, potentially lowering the observed transition temperature. Dominant Factor: The high degree of structural regularity and linearity inherent to the n-Docosane composition is the dominant factor, as it enables significant crystalline order despite the finite chain length, establishing a defined melting transition primarily governed by the methylene sequence length and packing efficiency rather than the thermal history or chain end effects."
    }
  },
  {
    "doi": null,
    "title": "Application of the tan δ method in the determination of the melting temperature of κ‑carrageenan gels in the presence of calcium ions",
    "year": 2022,
    "chemical_composition": {
      "repeat_unit_psmiles": null,
      "monomers": [
        {
          "name": "κ-Carrageenan",
          "smiles": null,
          "ratio_value": 1,
          "ratio_unit": "w/w%"
        }
      ],
      "additives": [
        {
          "name": "Calcium chloride",
          "type": "salt",
          "amount_value": 20,
          "amount_unit": "mM"
        }
      ],
      "is_homopolymer": true
    },
    "processing_history": "1% (w/w) κ-carrageenan in 20 mM CaCl2 aqueous solution. κ-Carrageenan incorporated at 70 °C, heated at 80 °C for 30 min. Cooled to 20 °C to form gel. Tm measured by dynamic oscillatory shear rheometry using tan δ method (Winter and Chambon criterion), frequency sweeps (0.1-100 rad/s) near crossover, fixed strain 1%.",
    "hierarchical_structure": "Three-dimensional gel network, homogeneous microstructure, laminar shape interspaced by voids observed by ESEM at 10 °C.",
    "properties": {
      "Tm": {
        "value": [
          55.0
        ],
        "unit": "°C"
      }
    },
    "analysis_with_hierarchical_structure": {
      "descriptive_text": "This sample comprises a κ-carrageenan homopolymer system incorporated with calcium chloride salt at a concentration of 20 mM. The material was prepared by dispersing 1% (w/w) κ-carrageenan in the aqueous salt solution, followed by incorporation at 70 °C and heating at 80 °C for 30 minutes to ensure dissolution. Subsequent cooling to 20 °C induced the formation of a three-dimensional gel network characterized by a homogeneous microstructure with laminar shapes interspaced by voids, as observed by ESEM at 10 °C. The melting temperature was determined using dynamic oscillatory shear rheometry via the tan δ method according to the Winter and Chambon criterion, utilizing frequency sweeps near the crossover point at a fixed strain of 1%.",
      "reasoning_analysis": "Increasing Factors: The introduction of calcium chloride provides divalent Ca2+ ions that interact electrostatically with the sulfate groups on the κ-carrageenan backbone, promoting the formation and stabilization of double-helix junction zones within the three-dimensional network which require elevated thermal energy to dissociate. Additionally, the thermal processing history involving heating at 80 °C ensures complete chain disentanglement and dissolution prior to cooling, facilitating the formation of more thermodynamically stable crystalline junctions upon gelation. Decreasing Factors: The system exists as an aqueous solution with a relatively low polymer concentration (1% w/w), where water acts as a potent plasticizer for the polysaccharide chains, enhancing segmental mobility and reducing the thermal stability of the helical structures. Furthermore, the presence of voids within the laminar microstructure suggests structural heterogeneities that may represent regions of lower crosslink density, potentially facilitating earlier network breakdown under thermal stress. Dominant Factor: The specific ionic crosslinking provided by the Ca2+ ions is the dominant factor governing the Tm behavior. While the aqueous environment inherently limits the thermal stability compared to dry polymers, the strength and density of the ion-mediated junction zones established during the cooling process primarily dictate the thermal energy required to transition the gel back to the sol state, overriding the plasticizing effects of the solvent within the context of this specific gel network stability."
    },
    "analysis_without_hierarchical_structure": {
      "descriptive_text": "The sample comprises a κ-carrageenan homopolymer system formulated in an aqueous solution containing 20 mM calcium chloride. The polymer was incorporated at a concentration of 1% (w/w) and subjected to thermal treatment at 80 °C for 30 minutes following initial incorporation at 70 °C to ensure complete dissolution. Subsequently, the solution was cooled to 20 °C to induce gelation. The melting temperature was determined via dynamic oscillatory shear rheometry utilizing the tan δ method based on the Winter and Chambon criterion, employing frequency sweeps between 0.1 and 100 rad/s near the crossover point at a fixed strain of 1%.",
      "reasoning_analysis": "Increasing Factors: The presence of calcium chloride introduces divalent Ca2+ cations which specifically interact with the sulfate groups on the κ-carrageenan backbone, promoting the formation of stable double helices and aggregate junction zones. This ionic crosslinking significantly stabilizes the physical network against thermal dissociation, driving the Tm higher. Additionally, the thermal history involving heating to 80 °C ensures a homogeneous random coil state prior to cooling, facilitating optimal network formation upon gelation. Decreasing Factors: The relatively low polymer concentration of 1% (w/w) limits the density of physical crosslinks compared to more concentrated systems, potentially reducing the overall thermal stability of the gel network. Furthermore, the aqueous solvent environment competes for hydrogen bonding interactions, which can destabilize the helical structures relative to non-aqueous or dry states. Dominant Factor: The specific ion-mediated bridging effect of the divalent calcium ions qualitatively dominates the final Tm behavior. While polymer concentration influences network density, the energy required to dissociate the Ca2+-stabilized junction zones dictates the thermal transition, making the ionic composition the primary determinant of the melting temperature in this rheologically defined system."
    }
  },
  {
    "doi": "10.1080/00102202.2019.1678595",
    "title": "Tailoring Binder Melting Temperature to Study the Binder Melt Layer Flow in Ammonium Perchlorate Composite Propellants",
    "year": 2021,
    "chemical_composition": {
      "repeat_unit_psmiles": "[*]CC=CC[*]",
      "monomers": [
        {
          "name": "Butadiene",
          "smiles": "C=CC=C",
          "ratio_value": null,
          "ratio_unit": null
        }
      ],
      "additives": [
        {
          "name": "Isophorone diisocyanate",
          "type": "crosslinker",
          "amount_value": null,
          "amount_unit": null
        },
        {
          "name": "Ammonium Perchlorate",
          "type": "filler",
          "amount_value": 70,
          "amount_unit": "wt%"
        },
        {
          "name": "Aluminum",
          "type": "filler",
          "amount_value": 17,
          "amount_unit": "wt%"
        }
      ],
      "is_homopolymer": true
    },
    "processing_history": "Propellant AP6 (87% solids loading) mixed and cast. TMelt determined by TA Instruments DHR-3 rheometer (G' = G'' transition).",
    "hierarchical_structure": null,
    "properties": {
      "Tm": {
        "value": [
          60
        ],
        "unit": "°C"
      }
    },
    "analysis_with_hierarchical_structure": {
      "descriptive_text": "The sample consists of a polybutadiene homopolymer matrix chemically crosslinked with isophorone diisocyanate. This composite formulation, designated as Propellant AP6, incorporates a high solids loading of 87% by weight, specifically comprising 70 wt% ammonium perchlorate and 17 wt% aluminum powder as fillers. The material was prepared via mixing and casting processes. Thermal characterization was performed using a TA Instruments DHR-3 rheometer, where the melting temperature was identified based on the crossover transition where the storage modulus equals the loss modulus.",
      "reasoning_analysis": "Increasing Factors: The extremely high solids loading of 87% creates a dense filler network that significantly confines the polymer chains, restricting segmental mobility and requiring higher thermal energy to achieve the flow transition. Additionally, the chemical crosslinking introduced by isophorone diisocyanate forms a three-dimensional network that resists viscous flow, thereby elevating the temperature at which the rheological transition occurs. The mixing process associated with the high solids loading may also induce shear orientation, further restricting chain mobility. Decreasing Factors: The intrinsic flexibility of the polybutadiene backbone generally favors lower transition temperatures compared to rigid polymers. Furthermore, the presence of crosslinks and high filler content disrupts the regular packing of polymer chains, reducing crystallite perfection and thermodynamic stability, which can lower the theoretical melting point of any crystalline domains. Dominant Factor: The restrictive effects of the high filler loading and the crosslinked network qualitatively dominate the thermal behavior. While the intrinsic polymer chemistry suggests a lower transition range, the composite architecture and network integrity impose significant constraints on chain mobility, driving the observed rheological transition temperature higher relative to the neat, uncrosslinked polymer."
    },
    "analysis_without_hierarchical_structure": {
      "descriptive_text": "The sample comprises a polybutadiene homopolymer matrix formulated as a high-solid propellant composite. The chemical composition includes Isophorone diisocyanate as a crosslinking agent, alongside a substantial loading of fillers consisting of 70 wt% Ammonium Perchlorate and 17 wt% Aluminum powder. Processing involved mixing and casting the Propellant AP6 formulation with an 87% solids loading to achieve the final structure. The melting temperature was characterized using a TA Instruments DHR-3 rheometer, defined specifically by the crossover point where the storage modulus equals the loss modulus.",
      "reasoning_analysis": "Increasing Factors: The extremely high solids loading of 87% creates severe confinement effects on the polybutadiene chains between the rigid Ammonium Perchlorate and Aluminum particles, significantly restricting segmental mobility and requiring higher thermal energy to initiate the melt transition. Furthermore, the inclusion of Isophorone diisocyanate introduces chemical crosslinks that form a network structure, enhancing thermal stability and resisting the chain slippage necessary for melting. Decreasing Factors: The presence of crosslinks and the physical interference from the high concentration of filler particles can disrupt the regularity of the polymer backbone, potentially inhibiting the formation of perfect crystalline lamellae and reducing the thermodynamic equilibrium melting temperature. Additionally, the mechanical shear during the mixing and casting process may introduce structural defects or reduce molecular weight between crosslinks, which could lower the thermal transition temperature. Dominant Factor: The physical confinement imposed by the extreme filler loading and the topological constraints from the crosslinked network qualitatively dominate the thermal behavior. These factors severely limit chain mobility, causing the rheological melt transition to occur at a higher temperature compared to the neat polymer, driven primarily by the composite's structural integrity rather than intrinsic polymer crystallinity."
    }
  },
  {
    "doi": "10.1002/app.23046",
    "title": "Differential Scanning Calorimetry of Copolymer of Isotactic Polypropylene Backbone with Grafted Poly(ethylene-co-propylene) Branches",
    "year": 2006,
    "chemical_composition": {
      "repeat_unit_psmiles": null,
      "monomers": [
        {
          "name": "Propylene",
          "smiles": "CC=C",
          "ratio_value": null,
          "ratio_unit": null
        },
        {
          "name": "Ethylene",
          "smiles": "C=C",
          "ratio_value": null,
          "ratio_unit": null
        }
      ],
      "additives": [],
      "is_homopolymer": false
    },
    "processing_history": "Sample 9 (PP Mn 52.7 kg/mol, EPR Mn 2.6 kg/mol, EPR 4.5 wt%). Synthesis: Two-step polymerization (EPR macromonomer prep + grafting with propylene). DSC (TA Instruments 2910), N2 purge 30 mL/min. Heated to 180-210°C (10 min), cooled at 0.3°C/min, heated at 10°C/min. Tm measured on 2nd heating.",
    "hierarchical_structure": "Semicrystalline. Multiple melting peaks observed at slow cooling rates due to radial and tangential lamellae.",
    "properties": {
      "Tm": {
        "value": [
          151.6
        ],
        "unit": "°C"
      }
    },
    "analysis_with_hierarchical_structure": {
      "descriptive_text": "The sample is a semicrystalline propylene-ethylene copolymer consisting of a polypropylene matrix (Mn 52.7 kg/mol) grafted with ethylene-propylene rubber (EPR, Mn 2.6 kg/mol, 4.5 wt%). Synthesized via a two-step polymerization involving EPR macromonomer preparation and subsequent grafting with propylene, the material was characterized by differential scanning calorimetry under nitrogen purge. The thermal protocol involved melting at 180-210°C, followed by an extremely slow cooling rate of 0.3°C/min and a second heating scan at 10°C/min. This processing history resulted in a hierarchical structure exhibiting multiple melting peaks, attributed to the formation of distinct radial and tangential lamellae populations.",
      "reasoning_analysis": "Increasing Factors: The extremely slow cooling rate of 0.3°C/min during the thermal protocol allows for extensive chain rearrangement and crystallization, leading to the formation of thicker lamellae which inherently possess higher melting temperatures according to the Gibbs-Thomson equation. Additionally, the high molecular weight of the polypropylene matrix (52.7 kg/mol) supports the development of stable crystalline domains. Decreasing Factors: The incorporation of ethylene monomers and the presence of the grafted EPR phase (4.5 wt%) introduce structural irregularities and amorphous regions that disrupt the crystalline lattice packing, thereby reducing the thermodynamic stability of the crystallites and depressing the melting temperature relative to a pure polypropylene homopolymer. Dominant Factor: While the copolymer composition intrinsically limits the maximum equilibrium melting temperature, the specific thermal history involving ultra-slow cooling is the dominant factor governing the observed behavior; it overrides kinetic limitations to promote the growth of thicker lamellae and induces the complex morphological reorganization evidenced by the multiple melting peaks, thus maximizing the Tm within the compositional constraints."
    },
    "analysis_without_hierarchical_structure": {
      "descriptive_text": "The sample comprises a copolymer system synthesized from propylene and ethylene monomers, specifically featuring a polypropylene matrix with an ethylene-propylene rubber (EPR) component. The material was produced via a two-step polymerization process involving EPR macromonomer preparation followed by grafting with propylene, yielding a polypropylene molecular weight of 52.7 kg/mol and an EPR content of 4.5 wt% with a molecular weight of 2.6 kg/mol. Thermal characterization was performed using a TA Instruments 2910 DSC under a nitrogen purge of 30 mL/min, wherein the sample underwent a thermal cycle of heating to 180-210°C for 10 minutes, controlled cooling at 0.3°C/min, and subsequent heating at 10°C/min to determine the melting temperature during the second heating scan.",
      "reasoning_analysis": "Increasing Factors: The extremely slow cooling rate of 0.3°C/min during the DSC thermal cycle allows for extensive chain reorganization and the formation of thicker, more perfect lamellar crystals, which inherently increases the observed Tm. Additionally, measuring Tm on the second heating eliminates unknown prior thermal histories, ensuring the value reflects the optimized crystallinity achieved during the controlled cooling step. Decreasing Factors: The presence of ethylene units within the polymer structure, introduced via the EPR component and grafting process, acts as structural defects within the polypropylene crystalline lattice or creates amorphous regions that disrupt chain packing efficiency, thereby depressing the Tm relative to pure isotactic polypropylene. The grafting architecture may also impose topological constraints that limit the maximum achievable lamellar thickness. Dominant Factor: The controlled thermal history, specifically the exceptionally slow cooling rate, is the dominant factor governing the final Tm behavior. While the chemical composition sets a theoretical upper limit lower than that of a homopolymer due to comonomer defects, the processing conditions maximize the crystal perfection attainable for this specific copolymer, driving the observed Tm towards the equilibrium melting point of the composition rather than being limited by kinetic crystallization barriers."
    }
  },
  {
    "doi": null,
    "title": "Thermal behavior of liquefied wood polymer composites (LWPC)",
    "year": 2004,
    "chemical_composition": {
      "repeat_unit_psmiles": "[*]CC[*]",
      "monomers": [
        {
          "name": "Ethylene",
          "smiles": "C=C",
          "ratio_value": null,
          "ratio_unit": null
        }
      ],
      "additives": [
        {
          "name": "Liquefied wood",
          "type": "filler",
          "amount_value": 30,
          "amount_unit": "wt%"
        }
      ],
      "is_homopolymer": true
    },
    "processing_history": "HDPE (MI 7.5 g/10 min) used. LW prepared from sawdust/phenol/H2SO4. Polymer/LW mixed 20 min at 200°C. Injection moulded at 170°C. Tm measured by DSC (TA Instrument Q10) at 10°C/min, 30-300°C.",
    "hierarchical_structure": "Semicrystalline",
    "properties": {
      "Tm": {
        "value": [
          137.62
        ],
        "unit": "°C"
      }
    },
    "analysis_with_hierarchical_structure": {
      "descriptive_text": "The sample consists of a semicrystalline high-density polyethylene (HDPE) homopolymer matrix reinforced with 30 wt% liquefied wood (LW) filler. The LW was prepared from sawdust via phenol and sulfuric acid treatment prior to compounding. The composite was fabricated by mixing the HDPE (Melt Index 7.5 g/10 min) and LW for 20 minutes at 200°C, followed by injection molding at 170°C. Thermal characterization was performed using differential scanning calorimetry (DSC) on a TA Instrument Q10 at a heating rate of 10°C/min over a temperature range of 30 to 300°C.",
      "reasoning_analysis": "Increasing Factors: The linear architecture of the high-density polyethylene backbone facilitates efficient chain packing and the formation of stable lamellae, intrinsically supporting a higher melting temperature compared to branched polyethylenes. Additionally, the rigid liquefied wood filler may act as a heterogeneous nucleating agent, promoting crystallization which can stabilize the crystalline phase. Decreasing Factors: The injection molding process involves relatively rapid cooling rates compared to quiescent crystallization, which kinetically limits lamellar thickening and results in less thermally stable crystals that melt at lower temperatures. Furthermore, the liquefied wood preparation involves phenol and sulfuric acid; residual low-molecular-weight species or phenolic compounds may act as impurities within the crystal lattice or amorphous regions, depressing the melting point through thermodynamic dilution effects. Dominant Factor: While the rigid filler provides nucleation sites, the dominant factor influencing the final Tm is the interplay between the intrinsic linear chemistry of the HDPE and the processing history; specifically, the rapid cooling inherent to injection molding likely restricts crystal perfection (lamellar thickness), qualitatively lowering the observed Tm relative to slow-cooled, pristine HDPE equilibrium values."
    },
    "analysis_without_hierarchical_structure": {
      "descriptive_text": "The sample comprises a high-density polyethylene (HDPE) homopolymer derived from ethylene monomers, compounded with 30 wt% liquefied wood filler synthesized from sawdust, phenol, and sulfuric acid. The composite material was prepared by mixing the HDPE, which has a melt index of 7.5 g/10 min, with the liquefied wood for 20 minutes at 200°C, followed by injection molding at 170°C. Thermal characterization was performed using differential scanning calorimetry (DSC) with a TA Instrument Q10, employing a heating rate of 10°C/min across a temperature range of 30 to 300°C to determine the melting behavior.",
      "reasoning_analysis": "Increasing Factors: The linear architecture of the HDPE backbone possesses high chemical regularity and symmetry, facilitating efficient chain packing and the formation of stable crystalline lamellae, which intrinsically drives the Tm higher. Additionally, the shear forces experienced during the injection molding process at 170°C may induce molecular orientation, potentially stabilizing the crystal structure in the flow direction and contributing to a higher observed Tm. Decreasing Factors: The rapid cooling rates inherent to the injection molding process limit the time available for crystal perfection and lamellar thickening, which kinetically traps the polymer in a state with potentially thinner lamellae and a lower Tm. Furthermore, residual impurities from the liquefied wood preparation involving phenol and sulfuric acid could act as defects at the crystal growth fronts, disrupting lattice stability and depressing the Tm. Dominant Factor: The intrinsic chemical regularity of the HDPE backbone establishes the fundamental baseline for the melting transition; however, the thermal history associated with the injection molding process is the dominant dynamic factor, as the cooling rate dictates the lamellar thickness and crystal perfection that ultimately determine the specific observed Tm for this composite sample."
    }
  },
  {
    "doi": null,
    "title": "Thermal Evidence for a Transition Above Tm in n-Alkanes and Crystalline Polymers",
    "year": 1981,
    "chemical_composition": {
      "repeat_unit_psmiles": null,
      "monomers": [
        {
          "name": "n-Eicosane",
          "smiles": "CCCCCCCCCCCCCCCCCCCC",
          "ratio_value": null,
          "ratio_unit": null
        }
      ],
      "additives": [],
      "is_homopolymer": false
    },
    "processing_history": "DSC measurement using duPont 990-910 differential scanning calorimeter, 10 K min^-1 heating rate, flowing N2 purge, 10-15 mg sample in open DSC pan, first heating run.",
    "hierarchical_structure": "Crystalline n-alkane.",
    "properties": {
      "Tm": {
        "value": [
          39.9
        ],
        "unit": "°C"
      }
    },
    "analysis_with_hierarchical_structure": {
      "descriptive_text": "The sample comprises a crystalline n-alkane composed of n-eicosane molecules. Thermal characterization was performed using a DuPont 990-910 differential scanning calorimeter under a flowing nitrogen atmosphere with a heating rate of 10 K min^-1. The experimental protocol utilized a sample mass between 10 and 15 mg loaded into an open DSC pan, wherein the melting transition was recorded during the first heating run.",
      "reasoning_analysis": "Increasing Factors: The linear architecture of the n-eicosane molecules facilitates efficient chain packing and strong intermolecular van der Waals interactions within the crystalline lattice. The explicit designation of the hierarchical structure as crystalline indicates a high degree of order, which maximizes the energy required for the solid-to-liquid transition. Decreasing Factors: The finite chain length of n-eicosane introduces a higher concentration of chain ends compared to high molecular weight polyethylene, creating defects in the crystal lattice that thermodynamically lower the melting point relative to the infinite chain limit. Additionally, the use of an open DSC pan during the first heating run may introduce thermal lag or minor volatilization effects, and the inherent thermal history captured in the first heat may reflect imperfect crystallite sizes formed during prior cooling. Dominant Factor: The intrinsic crystallinity and linear packing efficiency of the n-alkane backbone dominate the thermal behavior. While chain end effects reduce the Tm relative to ultra-high molecular weight polyethylene, the well-defined crystalline nature of the n-eicosane sample ensures a sharp, distinct melting transition governed primarily by the lattice energy of the ordered hydrocarbon chains."
    },
    "analysis_without_hierarchical_structure": {
      "descriptive_text": "The sample comprises n-Eicosane as the primary constituent without any additional additives or fillers. Thermal characterization was performed using a duPont 990-910 differential scanning calorimeter under a flowing nitrogen purge. The analysis utilized a 10-15 mg sample placed in an open DSC pan, subjected to a heating rate of 10 K min^-1 during the first heating run to evaluate the melting behavior.",
      "reasoning_analysis": "Increasing Factors: The linear molecular architecture of n-Eicosane enables efficient chain packing and high crystallinity, stabilized by substantial van der Waals interactions along the carbon backbone, which inherently supports a distinct melting transition. Decreasing Factors: The finite chain length of the n-Eicosane molecules introduces a higher concentration of chain ends compared to high molecular weight polymers, creating lattice defects that thermodynamically depress the melting temperature relative to infinite chains. Additionally, the use of the first heating run on an as-received sample in an open pan means pre-existing crystal imperfections from the material's storage history are preserved, potentially lowering the observed Tm compared to an annealed specimen. Dominant Factor: The intrinsic chemical composition, specifically the chain length and linearity of the n-Eicosane, qualitatively dominates the melting behavior, as the thermodynamic stability of the alkane crystal lattice dictates the baseline Tm more significantly than the specific DSC processing parameters."
    }
  },
  {
    "doi": "10.1002/app.23046",
    "title": "Differential Scanning Calorimetry of Copolymer of Isotactic Polypropylene Backbone with Grafted Poly(ethylene-co-propylene) Branches",
    "year": 2006,
    "chemical_composition": {
      "repeat_unit_psmiles": null,
      "monomers": [
        {
          "name": "Propylene",
          "smiles": "CC=C",
          "ratio_value": null,
          "ratio_unit": null
        },
        {
          "name": "Ethylene",
          "smiles": "C=C",
          "ratio_value": null,
          "ratio_unit": null
        }
      ],
      "additives": [],
      "is_homopolymer": false
    },
    "processing_history": "Sample 9 (PP Mn 52.7 kg/mol, EPR Mn 2.6 kg/mol, EPR 4.5 wt%). Synthesis: Two-step polymerization (EPR macromonomer prep + grafting with propylene). DSC (TA Instruments 2910), N2 purge 30 mL/min. Heated to 180-210°C (10 min), cooled at 3°C/min, heated at 10°C/min. Tm measured on 2nd heating.",
    "hierarchical_structure": "Semicrystalline. Multiple melting peaks observed at slow cooling rates due to radial and tangential lamellae.",
    "properties": {
      "Tm": {
        "value": [
          149.6
        ],
        "unit": "°C"
      }
    },
    "analysis_with_hierarchical_structure": {
      "descriptive_text": "The sample is a semicrystalline copolymer composed of propylene and ethylene monomers, synthesized via a two-step polymerization process involving the preparation of an ethylene-propylene rubber (EPR) macromonomer followed by grafting with propylene. The material features a polypropylene matrix with a number-average molecular weight of 52.7 kg/mol and incorporates 4.5 wt% EPR grafts with a molecular weight of 2.6 kg/mol. Thermal characterization was conducted using differential scanning calorimetry under a nitrogen purge, where the sample underwent melting, cooling at 3°C/min, and reheating at 10°C/min to record the melting temperature during the second heating cycle. The hierarchical structure is defined by the presence of multiple melting peaks attributed to the formation of distinct radial and tangential lamellae within the semicrystalline morphology.",
      "reasoning_analysis": "Increasing Factors: The relatively high molecular weight of the polypropylene matrix reduces the concentration of chain end defects, facilitating the formation of stable crystalline domains. Additionally, the processing history specifies a slow cooling rate of 3°C/min, which allows sufficient time for chain reorganization and the growth of thicker lamellae, thereby increasing the observed melting temperature according to the Gibbs-Thomson equation. Decreasing Factors: The incorporation of ethylene units within the propylene sequence acts as structural defects that disrupt the stereoregularity of the crystalline lattice, thermodynamically depressing the melting temperature relative to a homopolymer. Furthermore, the presence of the amorphous EPR graft phase dilutes the crystalline content and introduces interfacial constraints that can hinder perfect crystal packing. Dominant Factor: While the slow cooling rate optimizes crystal perfection and leads to multiple melting peaks, the chemical composition involving ethylene comonomer inclusion is the dominant factor that qualitatively limits the maximum achievable melting temperature below that of isotactic polypropylene homopolymer due to intrinsic lattice disruption."
    },
    "analysis_without_hierarchical_structure": {
      "descriptive_text": "Sample 9 comprises a polypropylene-based graft copolymer system incorporating ethylene-propylene rubber (EPR) components, synthesized via a two-step polymerization process involving EPR macromonomer preparation followed by grafting with propylene. The material features a polypropylene matrix with a molecular weight of 52.7 kg/mol and an EPR phase with a molecular weight of 2.6 kg/mol constituting 4.5 wt% of the total composition. Thermal characterization was performed using differential scanning calorimetry on a TA Instruments 2910 under a nitrogen purge of 30 mL/min, utilizing a protocol where the sample was heated to between 180 and 210°C for 10 minutes, cooled at a rate of 3°C/min, and reheated at 10°C/min, with the melting temperature recorded during the second heating cycle.",
      "reasoning_analysis": "Increasing Factors: The controlled cooling rate of 3°C/min applied during the thermal cycle allows for adequate chain reorganization and the development of thicker lamellae, which inherently supports a higher melting temperature compared to rapidly quenched specimens. Furthermore, the high molecular weight of the polypropylene matrix (52.7 kg/mol) ensures long crystallizable sequences that enhance crystal stability. Decreasing Factors: The grafting of ethylene-propylene rubber onto the polypropylene backbone introduces comonomer units and branch points that function as structural defects within the crystalline lattice. These irregularities are excluded from the crystal lamellae, reducing the effective crystallizable sequence length and lamellar thickness, which thermodynamically depresses the melting temperature relative to a linear isotactic polypropylene homopolymer. Dominant Factor: The structural disruption caused by the EPR grafting and comonomer inclusion is the dominant factor. While the thermal history supports crystal perfection, the intrinsic limitation on crystallizable sequence length imposed by the copolymer architecture qualitatively dictates a lower melting temperature compared to the pure homopolymer baseline."
    }
  },
  {
    "doi": null,
    "title": "Application of the tan δ method in the determination of the melting temperature of κ‑carrageenan gels in the presence of calcium ions",
    "year": 2022,
    "chemical_composition": {
      "repeat_unit_psmiles": null,
      "monomers": [
        {
          "name": "κ-Carrageenan",
          "smiles": null,
          "ratio_value": 1,
          "ratio_unit": "w/w%"
        }
      ],
      "additives": [
        {
          "name": "Calcium chloride",
          "type": "salt",
          "amount_value": 20,
          "amount_unit": "mM"
        }
      ],
      "is_homopolymer": true
    },
    "processing_history": "1% (w/w) κ-carrageenan in 20 mM CaCl2 aqueous solution. κ-Carrageenan incorporated at 70 °C, heated at 80 °C for 30 min. Cooled to 20 °C to form gel. Tm measured by dynamic oscillatory shear rheometry using power-law relaxation exponent analysis (n = 0.87) at critical point.",
    "hierarchical_structure": "Three-dimensional gel network, homogeneous microstructure, laminar shape interspaced by voids observed by ESEM at 10 °C.",
    "properties": {
      "Tm": {
        "value": [
          55.7
        ],
        "unit": "°C"
      }
    },
    "analysis_with_hierarchical_structure": {
      "descriptive_text": "The sample comprises a κ-carrageenan homopolymer formulated as a 1% (w/w) aqueous solution supplemented with 20 mM calcium chloride. Processing involved incorporating the polysaccharide at 70 °C and heating at 80 °C for 30 minutes to ensure dissolution, followed by cooling to 20 °C to form a three-dimensional gel network with a homogeneous microstructure. Structural characterization via ESEM at 10 °C identified a laminar shape interspaced by voids, and the melting temperature was determined by dynamic oscillatory shear rheometry using power-law relaxation exponent analysis at the critical point.",
      "reasoning_analysis": "Increasing Factors: The presence of calcium chloride introduces divalent cations that bridge sulfate groups on the κ-carrageenan chains, stabilizing the double helical junction zones and increasing the thermal energy required to melt the network. Additionally, the processing history involving heating at 80 °C ensures complete disordering prior to cooling, allowing for the formation of more perfect crystalline domains upon gelation which enhances thermal stability. Decreasing Factors: The aqueous environment acts as a plasticizer, enhancing chain mobility and lowering the energy barrier for helix dissociation compared to a dry state. Furthermore, the low polymer concentration (1% w/w) limits the density of physical crosslinks, and the presence of voids within the laminar microstructure indicates structural heterogeneities that may weaken the network integrity. Dominant Factor: The ion-mediated crosslinking density facilitated by the calcium ions qualitatively dominates the final Tm behavior, as the specific coordination between Ca2+ and the polysaccharide backbone establishes the primary energy barrier for the gel-sol transition, overriding the plasticizing effects of the solvent within the context of this physical gel network."
    },
    "analysis_without_hierarchical_structure": {
      "descriptive_text": "The sample comprises a κ-carrageenan homopolymer formulated as a 1% (w/w) aqueous solution containing 20 mM calcium chloride. The polymer was incorporated into the salt solution at 70 °C and subsequently heated at 80 °C for 30 minutes to ensure complete dissolution and hydration before being cooled to 20 °C to induce gelation. The melting temperature was characterized using dynamic oscillatory shear rheometry, employing power-law relaxation exponent analysis (n = 0.87) at the critical point.",
