Repository: hhtrick/HHT-code

# HHT training framework

This directory contains model training, embedding precomputation, inference, article-level baselines and the curated datasets. All commands below assume that the working directory is `train_code/`.

## 3. Datasets and fixed partitions

Each main dataset is a JSON array at `dataset/{property}/{property}.json`. Entries contain source metadata, `chemical_composition`, `processing_history`, `hierarchical_structure`, `properties`, and two generated-analysis objects. Targets are stored as `properties[property]["value"]`; source metadata and target values are not predictive input fields.

| Property | Train | Validation | Test | Total |
|---|---:|---:|---:|---:|

File: train_code/dataset/Tm/Tm.json (part 79 of 200)
[
      "reasoning_analysis": "Increasing Factors: The presence of calcium chloride introduces divalent Ca2+ cations which specifically interact with the sulfate groups on the κ-carrageenan backbone, facilitating the formation and stabilization of double-helical junction zones by screening electrostatic repulsions and acting as ionic crosslinks between polymer chains, thereby enhancing the thermal stability of the gel network and driving the Tm upward. Additionally, the thermal history involving heating to 80 °C ensures complete chain disentanglement prior to cooling, allowing for the formation of well-ordered crystalline domains upon gelation. Decreasing Factors: The high solvent content inherent in the 1% (w/w) aqueous formulation acts as a potent plasticizer, significantly increasing free volume and chain mobility within the amorphous regions, which lowers the energy barrier required to disrupt the crystalline junctions. Furthermore, the cooling process to 20 °C may result in kinetic trapping of less perfect crystalline structures compared to slow annealing, potentially reducing the thermal stability of the junction zones. Dominant Factor: The specific ion effect provided by the divalent calcium cations is the dominant factor governing the Tm behavior. While the aqueous environment plasticizes the system, the strong electrostatic bridging and stabilization of the helical aggregates by Ca2+ significantly reinforce the network integrity, qualitatively establishing a higher Tm relative to a salt-free or monovalent ion system, as the melting event corresponds to the dissociation of these ion-stabilized crystalline junctions."
    }
  },
  {
    "doi": "10.1002/app.23046",
    "title": "Differential Scanning Calorimetry of Copolymer of Isotactic Polypropylene Backbone with Grafted Poly(ethylene-co-propylene) Branches",
    "year": 2006,
    "chemical_composition": {
      "repeat_unit_psmiles": null,
      "monomers": [
        {
          "name": "Propylene",
          "smiles": "CC=C",
          "ratio_value": null,
          "ratio_unit": null
        },
        {
          "name": "Ethylene",
          "smiles": "C=C",
          "ratio_value": null,
          "ratio_unit": null
        }
      ],
      "additives": [],
      "is_homopolymer": false
    },
    "processing_history": "Sample 9 (PP Mn 52.7 kg/mol, EPR Mn 2.6 kg/mol, EPR 4.5 wt%). Synthesis: Two-step polymerization (EPR macromonomer prep + grafting with propylene). DSC (TA Instruments 2910), N2 purge 30 mL/min. Heated to 180-210°C (10 min), cooled at 1°C/min, heated at 10°C/min. Tm measured on 2nd heating.",
    "hierarchical_structure": "Semicrystalline. Multiple melting peaks observed at slow cooling rates due to radial and tangential lamellae.",
    "properties": {
      "Tm": {
        "value": [
          150.6
        ],
        "unit": "°C"
      }
    },
    "analysis_with_hierarchical_structure": {
      "descriptive_text": "The sample comprises a semicrystalline propylene-ethylene copolymer system synthesized via a two-step polymerization process involving the preparation of an ethylene-propylene rubber (EPR) macromonomer followed by grafting with propylene. The material consists of a polypropylene (PP) matrix with a number-average molecular weight (Mn) of 52.7 kg/mol containing 4.5 wt% EPR (Mn 2.6 kg/mol). Structural characterization reveals a complex morphology exhibiting multiple melting peaks, attributed to the formation of radial and tangential lamellae during crystallization. Thermal analysis was conducted using differential scanning calorimetry (DSC) under a nitrogen purge, where the sample was melted, cooled at a slow rate of 1°C/min, and subsequently heated at 10°C/min to record the melting temperature on the second heating cycle.",
      "reasoning_analysis": "Increasing Factors: The slow cooling rate of 1°C/min during the thermal protocol allows for extended crystallization time, promoting the formation of thicker and more perfect lamellae which inherently increases the observed melting temperature. Additionally, the high molecular weight of the polypropylene backbone (52.7 kg/mol) minimizes chain end defects within the crystalline phase, supporting stable crystal growth and higher thermal stability. Decreasing Factors: The incorporation of ethylene units via the EPR grafts acts as structural defects within the polypropylene crystal lattice, disrupting chain packing regularity and depressing the melting point relative to a pure isotactic homopolymer. Furthermore, the topological constraints introduced by the grafting architecture and the presence of the amorphous EPR phase (4.5 wt%) dilute the crystallizable content and hinder the formation of large, uniform crystalline domains. Dominant Factor: While the ethylene comonomers introduce lattice defects that qualitatively lower the melting point baseline, the specific thermal history involving slow cooling is the dominant factor governing the final morphological state; it enables sufficient chain reorganization to form thick lamellae (evidenced by multiple melting peaks), thereby maximizing the observed Tm within the limits imposed by the copolymer composition."
    },
    "analysis_without_hierarchical_structure": {
      "descriptive_text": "The sample is a polypropylene-based graft copolymer system, identified as Sample 9, comprising a polypropylene matrix with a number-average molecular weight of 52.7 kg/mol and 4.5 wt% ethylene-propylene rubber (EPR) with a number-average molecular weight of 2.6 kg/mol. The material was synthesized via a two-step polymerization process involving the preparation of an EPR macromonomer followed by grafting with propylene. Thermal characterization was performed using a TA Instruments 2910 DSC under a nitrogen purge of 30 mL/min, utilizing a protocol where the sample was heated to between 180 and 210°C for 10 minutes, cooled at a rate of 1°C/min, and reheated at 10°C/min, with the melting temperature recorded during the second heating scan.",
      "reasoning_analysis": "Increasing Factors: The presence of long propylene sequences within the backbone provides the fundamental crystallizable units necessary for a melting transition, while the specific processing history involving a slow cooling rate of 1°C/min facilitates the formation of thicker and more perfect lamellae, which intrinsically drives the Tm higher compared to quenched samples. Additionally, the high molecular weight of the polypropylene matrix supports chain entanglement and stability during crystallization. Decreasing Factors: The incorporation of 4.5 wt% EPR via grafting introduces significant structural irregularities and defects into the crystallizable polypropylene phase, as the ethylene units and amorphous EPR segments disrupt the stereoregularity and packing efficiency of the crystal lattice. These graft points act as impurities within the crystalline domains, limiting lamellar thickness and depressing the Tm relative to a pure polypropylene homopolymer. Dominant Factor: While the slow cooling protocol optimizes the crystalline morphology for this specific composition, the architectural defects introduced by the EPR macromonomer grafting qualitatively dominate the final Tm behavior by fundamentally limiting the maximum crystal perfection achievable, resulting in a melting transition that is intrinsically lower than that of a linear polypropylene homopolymer processed under identical thermal conditions."
    }
  },
  {
    "doi": "10.1002/marc.201200594",
    "title": "Stress-Induced Stabilization of Crystals in Shape Memory Natural Rubber",
    "year": 2012,
    "chemical_composition": {
      "repeat_unit_psmiles": "[*]CC(C)=CC[*]",
      "monomers": [
        {
          "name": "Isoprene",
          "smiles": "CC(=C)C=C",
          "ratio_value": null,
          "ratio_unit": null
        }
      ],
      "additives": [
        {
          "name": "Sulfur",
          "type": "crosslinker",
          "amount_value": 0.2,
          "amount_unit": "pphr"
        },
        {
          "name": "Zinc di-n-butyldithiocarbamat",
          "type": "accelerator",
          "amount_value": 0.4,
          "amount_unit": "pphr"
        },
        {
          "name": "Zinc oxide",
          "type": "activator",
          "amount_value": 0.25,
          "amount_unit": "pphr"
        }
      ],
      "is_homopolymer": true
    },
    "processing_history": "Latex-based natural rubber (Neotex FA) mixed with additives, heated 5 h at 50 °C, cast into molds, dried 7 d at room temperature. Degree of cross-linking 0.2%. Tm measured by XRD (synchrotron radiation, 0.0816 nm) under constrained conditions (strained samples heated in aluminum furnace), defined as temperature where crystal reflections disappear (maximal melting temperature).",
    "hierarchical_structure": "Lightly cross-linked network (0.2%). Strain-induced crystallization. Monoclinic unit-cell (a=1.246 nm, b=0.889 nm, c=0.81 nm, beta=92°).",
    "properties": {
      "Tm": {
        "value": [
          107.4
        ],
        "unit": "°C"
      }
    },
    "analysis_with_hierarchical_structure": {
      "descriptive_text": "This sample comprises a polyisoprene homopolymer derived from latex-based natural rubber (Neotex FA), formulated with a vulcanization system containing 0.2 pphr sulfur as a crosslinker, 0.4 pphr zinc di-n-butyldithiocarbamat as an accelerator, and 0.25 pphr zinc oxide as an activator. Following mixing, the material was heated for 5 hours at 50 °C, cast into molds, and dried for 7 days at room temperature to establish a lightly cross-linked network with a cross-linking degree of 0.2%. Structural characterization indicates strain-induced crystallization featuring a monoclinic unit-cell with parameters a=1.246 nm, b=0.889 nm, c=0.81 nm, and beta=92°. The melting temperature was determined via synchrotron radiation XRD under constrained conditions, defined as the temperature at which crystal reflections disappear in strained samples heated within an aluminum furnace.",
      "reasoning_analysis": "Increasing Factors: The application of constrained conditions during measurement induces chain alignment and strain-induced crystallization, which significantly stabilizes the crystalline phase against thermal disruption compared to the unstrained state. Additionally, the lightly cross-linked network prevents chain retraction and slippage during heating, thereby maintaining the oriented crystalline structure to higher temperatures, while the specific monoclinic unit-cell packing contributes to the thermal stability of the formed crystallites. Decreasing Factors: According to Flory's theory of melting point depression, the introduction of cross-links introduces topological constraints that reduce the entropy of fusion, theoretically lowering the equilibrium melting temperature relative to an infinite linear chain. Furthermore, the presence of non-crystalline additives such as zinc oxide and the accelerator within the matrix may act as impurities within the crystal lattice or interfacial regions, disrupting perfect packing and reducing thermal stability. Dominant Factor: The dominant factor governing the observed Tm behavior is the strain-induced crystallization facilitated by the constrained measurement conditions and stabilized by the cross-linked network. While cross-linking thermodynamically depresses the equilibrium Tm, the kinetic and mechanical stabilization provided by the strain alignment and network structure overrides this effect during the specific XRD characterization, resulting in a Tm defined by the stability of the oriented crystalline phase rather than the isotropic equilibrium melt."
    },
    "analysis_without_hierarchical_structure": {
      "descriptive_text": "The sample consists of a latex-based natural rubber (Neotex FA) cis-1,4-polyisoprene homopolymer compounded with 0.2 pphr sulfur, 0.4 pphr zinc di-n-butyldithiocarbamat, and 0.25 pphr zinc oxide. The material was processed by heating the mixture at 50 °C for 5 hours, casting it into molds, and drying it for 7 days at room temperature to achieve a cross-linking degree of 0.2%. Characterization was performed using synchrotron radiation XRD with a wavelength of 0.0816 nm under constrained conditions, where the melting temperature was defined as the disappearance of crystal reflections in strained samples heated in an aluminum furnace.",
      "reasoning_analysis": "Increasing Factors: The high stereoregularity of the cis-1,4-polyisoprene backbone facilitates efficient chain packing and lattice formation, intrinsically supporting a defined melting transition. Additionally, the measurement protocol utilizing constrained, strained samples promotes strain-induced crystallization, which stabilizes the crystalline phase and elevates the observed melting temperature relative to an unstrained state. Decreasing Factors: The incorporation of sulfur crosslinks introduces topological constraints that limit crystal thickness and perfection, thermodynamically depressing the Tm compared to a linear polymer chain. Furthermore, the presence of additives such as zinc oxide and accelerators acts as impurities within the matrix, potentially disrupting the crystalline lattice and lowering the melting point. Dominant Factor: The intrinsic stereoregularity of the cis-1,4-polyisoprene backbone qualitatively dominates the thermal behavior. Despite the depressing effects of crosslinking and additives, the low crosslink density achieved during the mild thermal curing preserves sufficient chain mobility and structural regularity to allow significant crystallization, ensuring the Tm is primarily governed by the melting of the polyisoprene crystals rather than being suppressed by network defects."
    }
  },
  {
    "doi": null,
    "title": "Thermal Evidence for a Transition Above Tm in n-Alkanes and Crystalline Polymers",
    "year": 1981,
    "chemical_composition": {
      "repeat_unit_psmiles": null,
      "monomers": [
        {
          "name": "n-Triacontane",
          "smiles": "CCCCCCCCCCCCCCCCCCCCCCCCCCCCCC",
          "ratio_value": null,
          "ratio_unit": null
        }
      ],
      "additives": [],
      "is_homopolymer": false
    },
    "processing_history": "DSC measurement using duPont 990-910 differential scanning calorimeter, 10 K min^-1 heating rate, flowing N2 purge, 10-15 mg sample in open DSC pan, first heating run.",
    "hierarchical_structure": "Crystalline n-alkane.",
    "properties": {
      "Tm": {
        "value": [
          68.9
        ],
        "unit": "°C"
      }
    },
    "analysis_with_hierarchical_structure": {
      "descriptive_text": "The sample consists of a crystalline n-alkane system based on n-Triacontane. Thermal analysis was conducted using a duPont 990-910 differential scanning calorimeter under a flowing nitrogen atmosphere. Measurements were performed on 10-15 mg specimens placed in open DSC pans during the first heating run at a rate of 10 K min^-1.",
      "reasoning_analysis": "Increasing Factors: The linear geometry and high chemical regularity of the n-Triacontane molecules enable tight packing within the crystal lattice, maximizing van der Waals forces and stabilizing the solid phase against thermal disruption. The confirmed crystalline hierarchical structure suggests well-ordered domains that require significant energy to dismantle. Decreasing Factors: As a finite chain molecule, n-Triacontane possesses chain ends that act as defects within the crystal lattice, lowering the melting point relative to infinite molecular weight polyethylene according to Flory's theory of melting point depression. Furthermore, the reliance on the first heating run means the sample retains its original thermal history, which may include imperfect crystallites formed during prior uncontrolled processing, potentially reducing the observed Tm compared to an annealed state. Dominant Factor: The extensive methylene sequence length provides sufficient intermolecular cohesion to establish a robust crystalline phase, making the intrinsic lattice stability the dominant factor defining the melting behavior, although the finite chain length imposes a fundamental upper limit below that of infinite chains."
    },
    "analysis_without_hierarchical_structure": {
      "descriptive_text": "The material under investigation consists of n-Triacontane without any additional additives. Thermal analysis was conducted using a duPont 990-910 differential scanning calorimeter under a flowing nitrogen purge atmosphere. A sample mass ranging from 10 to 15 mg was placed in an open DSC pan and subjected to a first heating run at a rate of 10 K min^-1 to characterize the melting behavior.",
      "reasoning_analysis": "Increasing Factors: The linear molecular structure of n-Triacontane facilitates efficient packing into a crystalline lattice, maximizing intermolecular van der Waals forces between the methylene sequences which inherently drives the Tm higher. The absence of additives prevents any disruption of the crystal lattice or melting point depression via impurity effects. Decreasing Factors: As a discrete long-chain alkane rather than a high molecular weight polymer, the finite chain length results in a significant concentration of chain ends that act as defects within the crystal lattice, reducing thermodynamic stability compared to infinite chains. Furthermore, the reliance on a first heating run means the observed melting behavior reflects the uncontrolled thermal history from synthesis or storage, potentially exhibiting less perfect crystalline morphologies than a specifically annealed sample. Dominant Factor: The intrinsic chemical structure, specifically the chain length of the n-Triacontane, is the dominant factor governing the Tm, as the van der Waals interactions defined by the C30 backbone establish the fundamental lattice energy that outweighs the morphological variations introduced by the standard DSC processing conditions."
    }
  },
  {
    "doi": "10.1002/app.23046",
    "title": "Differential Scanning Calorimetry of Copolymer of Isotactic Polypropylene Backbone with Grafted Poly(ethylene-co-propylene) Branches",
    "year": 2006,
    "chemical_composition": {
      "repeat_unit_psmiles": null,
      "monomers": [
        {
          "name": "Propylene",
          "smiles": "CC=C",
          "ratio_value": null,
          "ratio_unit": null
        },
        {
          "name": "Ethylene",
          "smiles": "C=C",
          "ratio_value": null,
          "ratio_unit": null
        }
      ],
      "additives": [],
      "is_homopolymer": false
    },
    "processing_history": "Sample 10 (PP Mn 45.7 kg/mol, EPR Mn 2.6 kg/mol, EPR 5.4 wt%). Synthesis: Two-step polymerization (EPR macromonomer prep + grafting with propylene). DSC (TA Instruments 2910), N2 purge 30 mL/min. Heated to 180-210°C (10 min), cooled at 10°C/min, heated at 10°C/min. Tm measured on 2nd heating.",
    "hierarchical_structure": "Semicrystalline. Multiple melting peaks observed at slow cooling rates due to radial and tangential lamellae.",
    "properties": {
      "Tm": {
        "value": [
          143.2
        ],
        "unit": "°C"
      }
    },
    "analysis_with_hierarchical_structure": {
      "descriptive_text": "The sample is a semicrystalline copolymer system composed of propylene and ethylene monomers, specifically engineered through a two-step polymerization synthesis involving the preparation of an ethylene-propylene rubber (EPR) macromonomer followed by grafting with propylene. The material consists of a polypropylene (PP) backbone with a number-average molecular weight (Mn) of 45.7 kg/mol and EPR grafts with an Mn of 2.6 kg/mol, constituting 5.4 wt% of the total composition. Thermal characterization was performed using differential scanning calorimetry (DSC) under a nitrogen purge, where the sample was heated to between 180 and 210°C, cooled at 10°C/min, and reheated at 10°C/min, with the melting temperature recorded during the second heating cycle. The hierarchical structure exhibits semicrystalline morphology, displaying multiple melting peaks at slow cooling rates attributable to the formation of radial and tangential lamellae.",
      "reasoning_analysis": "Increasing Factors: The polypropylene backbone provides a stereoregular framework capable of forming stable crystalline lamellae, which establishes the baseline melting behavior. The controlled cooling rate of 10°C/min during the DSC protocol allows for sufficient time for chain folding and lamellar thickening, which qualitatively increases the observed Tm compared to quench-cooled samples due to the Gibbs-Thomson effect. Additionally, the measurement on the second heating cycle eliminates prior thermal history, ensuring the Tm reflects the intrinsic crystal stability formed under standardized conditions. Decreasing Factors: The incorporation of ethylene comonomers and the presence of EPR grafts (5.4 wt%) introduce significant structural irregularities and branch points into the polymer chain. These defects are excluded from the crystalline lattice, reducing the effective crystallizable sequence length and limiting the maximum achievable lamellar thickness. The grafting architecture disrupts the packing efficiency of the polypropylene chains, thereby lowering the thermodynamic stability of the crystals compared to a linear polypropylene homopolymer. Dominant Factor: While the polypropylene backbone dictates the fundamental ability of the material to crystallize, the dominant factor influencing the specific Tm behavior is the reduction in crystal perfection caused by the EPR grafts and ethylene units. The defect density introduced by the two-step grafting synthesis qualitatively depresses the melting temperature relative to pristine isotactic polypropylene by restricting lamellar growth and destabilizing the crystalline phase, despite the semicrystalline morphology observed."
    },
    "analysis_without_hierarchical_structure": {
      "descriptive_text": "The sample comprises a polypropylene-based system incorporating ethylene-propylene rubber (EPR), synthesized through a two-step polymerization sequence involving EPR macromonomer preparation followed by grafting with propylene. The composition includes 5.4 wt% EPR with a number-average molecular weight of 2.6 kg/mol within a polypropylene matrix having a number-average molecular weight of 45.7 kg/mol. Thermal analysis was conducted using a TA Instruments 2910 differential scanning calorimeter under a nitrogen purge of 30 mL/min, where the sample was heated to 180-210°C for 10 minutes to eliminate thermal history, cooled at 10°C/min, and subsequently reheated at 10°C/min to measure the melting temperature during the second heating cycle.",
      "reasoning_analysis": "Increasing Factors: The primary driver for a defined melting temperature is the presence of crystallizable isotactic polypropylene segments within the backbone. The thermal protocol involving heating to 180-210°C ensures the erasure of prior thermal history, allowing the formation of crystals during the controlled cooling phase that reflect the intrinsic stability of the PP lamellae. Decreasing Factors: The incorporation of 5.4 wt% ethylene-propylene rubber (EPR) via grafting introduces significant structural irregularities. The EPR segments act as defects within the crystallizable PP sequences, disrupting chain packing and reducing the average lamellar thickness. Additionally, the topological constraints imposed by the graft architecture hinder the reorganization of chains into thick, perfect crystals during the cooling cycle. Dominant Factor: The presence of the grafted EPR phase is the dominant factor influencing the specific Tm behavior. The structural defects and reduced crystalline perfection induced by the rubber phase qualitatively depress the melting temperature relative to a pure polypropylene homopolymer of similar molecular weight."
    }
  },
  {
    "doi": null,
    "title": "COMPUTATION OF HEAT CAPACITIES OF SOLIDS USING A GENERAL TARASOV EQUATION",
    "year": 1998,
    "chemical_composition": {
      "repeat_unit_psmiles": "[*][Se][*]",
      "monomers": [
        {
          "name": "Selenium",
          "smiles": "[Se]",
          "ratio_value": null,
          "ratio_unit": null
        }
      ],
      "additives": [],
      "is_homopolymer": true
    },
    "processing_history": "Tm value sourced from literature/ATHAS Data Bank for use in Nernst-Lindemann approximation (Eq. 1) and heat capacity fitting (Table 2).",
    "hierarchical_structure": "Trigonal",
    "properties": {
      "Tm": {
        "value": [
          221.1
        ],
        "unit": "°C"
      }
    },
    "analysis_with_hierarchical_structure": {
      "descriptive_text": "The material is an elemental selenium homopolymer consisting of a backbone formed exclusively by selenium repeat units. It exhibits a trigonal hierarchical structure indicative of a crystalline arrangement. The thermal property data was obtained from the ATHAS Data Bank literature for implementation in the Nernst-Lindemann approximation and heat capacity fitting, representing a reference standard rather than a specifically processed experimental batch.",
      "reasoning_analysis": "Increasing Factors: The trigonal crystalline structure facilitates efficient chain packing and high lattice energy, which significantly increases the energy required to disrupt the solid phase. Additionally, the homopolymer composition ensures chemical purity, preventing impurity-induced lattice defects that would otherwise lower the melting point. Decreasing Factors: The interchain interactions are primarily van der Waals forces, which are weaker than covalent crosslinks or strong hydrogen bonding networks found in other polymer systems, potentially limiting the thermal stability of the crystal lattice. Furthermore, the inherent flexibility of the selenium backbone increases the entropy of fusion, which thermodynamically acts to lower the melting temperature. Dominant Factor: The high degree of order within the trigonal crystalline lattice is the dominant factor, as it establishes a robust thermodynamic barrier to melting that outweighs the effects of weak interchain forces, while the reliance on literature data ensures the value represents the equilibrium melting point unaffected by kinetic processing artifacts."
    },
    "analysis_without_hierarchical_structure": {
      "descriptive_text": "The sample comprises a selenium homopolymer characterized by a repeating unit of linked selenium atoms. The chemical composition is pure, containing no additional additives or fillers. The melting temperature data utilized in this context was not generated through direct experimental processing but was sourced from literature within the ATHAS Data Bank. This literature value was subsequently applied for thermodynamic modeling, specifically serving as a parameter for the Nernst-Lindemann approximation and heat capacity fitting.",
      "reasoning_analysis": "Increasing Factors: The covalent bonding within the selenium chains provides significant backbone stiffness and thermal stability, driving the melting temperature upward relative to materials held together solely by intermolecular forces. The homopolymeric nature ensures structural regularity, facilitating efficient packing in the crystalline state which enhances lattice energy. Decreasing Factors: The interchain interactions are governed by weaker van der Waals forces rather than strong covalent crosslinking or hydrogen bonding, which limits the thermal energy required to disrupt the crystal lattice compared to more strongly interacting networks. Additionally, the reliance on literature data for thermodynamic modeling implies a standard equilibrium state, excluding potential Tm enhancements from specialized processing techniques like high-pressure crystallization or extreme orientation. Dominant Factor: The intrinsic chemical architecture of the selenium chains, specifically the balance between strong intrachain covalent bonds and weaker interchain van der Waals forces, serves as the dominant factor. This inherent structural stability defines the equilibrium melting point used in the Nernst-Lindemann approximation, outweighing any morphological variations that might arise from specific physical processing histories."
    }
  },
  {
    "doi": null,
    "title": "Thermal Evidence for a Transition Above Tm in n-Alkanes and Crystalline Polymers",
    "year": 1981,
    "chemical_composition": {
      "repeat_unit_psmiles": null,
      "monomers": [
        {
          "name": "n-Tetracosane",
          "smiles": "CCCCCCCCCCCCCCCCCCCCCCCC",
          "ratio_value": null,
          "ratio_unit": null
        }
      ],
      "additives": [],
      "is_homopolymer": false
    },
    "processing_history": "DSC measurement using duPont 990-910 differential scanning calorimeter, 10 K min^-1 heating rate, flowing N2 purge, 10-15 mg sample in open DSC pan, first heating run.",
    "hierarchical_structure": "Crystalline n-alkane.",
    "properties": {
      "Tm": {
        "value": [
          54.9
        ],
        "unit": "°C"
      }
    },
    "analysis_with_hierarchical_structure": {
      "descriptive_text": "The sample consists of crystalline n-tetracosane, a long-chain n-alkane characterized without additional additives. Thermal analysis was conducted using a duPont 990-910 differential scanning calorimeter under a flowing nitrogen purge with a heating rate of 10 K min^-1. The measurement utilized a 10-15 mg sample placed in an open DSC pan, recording data during the first heating run to assess the melting behavior of the crystalline structure.",
      "reasoning_analysis": "Increasing Factors: The high structural regularity of the n-tetracosane chains facilitates efficient packing into ordered lamellar crystals, maximizing intermolecular van der Waals interactions and driving the melting temperature upward. Additionally, the DSC processing history specifies a heating rate of 10 K min^-1, which can introduce thermal lag during the phase transition, qualitatively shifting the observed Tm to a higher temperature relative to equilibrium conditions. Decreasing Factors: As a finite chain-length oligomer rather than an infinite high-molecular-weight polymer, the significant concentration of chain ends introduces free volume and crystal defects compared to bulk polyethylene, which theoretically depresses the equilibrium melting temperature. Furthermore, the use of an open DSC pan may allow for minor surface effects or volatilization concerns, potentially broadening the transition region. Dominant Factor: The intrinsic crystallinity and chain regularity of the n-alkane structure dominate the thermal behavior, ensuring a distinct melting transition; however, the finite molecular weight fundamentally sets the baseline Tm lower than that of infinite polyethylene chains, while the experimental heating rate dictates the precise observed thermal offset."
    },
    "analysis_without_hierarchical_structure": {
      "descriptive_text": "The investigated sample comprises n-Tetracosane. Thermal characterization was conducted using a duPont 990-910 differential scanning calorimeter with a heating rate of 10 K min^-1 under a flowing nitrogen purge. Samples weighing between 10 and 15 mg were loaded into open DSC pans, and the thermal behavior was assessed during the first heating run.",
      "reasoning_analysis": "Increasing Factors: The linear, unbranched molecular structure of n-Tetracosane facilitates efficient chain packing and high crystallinity, which inherently elevates the melting temperature. Additionally, the use of a flowing nitrogen purge prevents oxidative degradation during heating, preserving the intrinsic thermal stability and Tm. Decreasing Factors: The finite chain length of n-Tetracosane, compared to high molecular weight polyethylene, introduces end-group effects that thermodynamically lower the equilibrium melting temperature. Furthermore, the use of an open DSC pan during the first heating run implies an uncontrolled prior thermal history; if the as-received material contains defects or thinner lamellae from prior rapid cooling, the observed Tm may be depressed relative to an annealed standard. Dominant Factor: The intrinsic molecular symmetry and linearity of the n-Tetracosane chains dominate the thermal behavior, establishing a defined crystalline lattice energy that dictates the Tm, outweighing the minor perturbations from the specific DSC measurement conditions."
    }
  },
  {
    "doi": null,
    "title": "Application of the tan δ method in the determination of the melting temperature of κ‑carrageenan gels in the presence of calcium ions",
    "year": 2022,
    "chemical_composition": {
      "repeat_unit_psmiles": null,
      "monomers": [
        {
          "name": "κ-Carrageenan",
          "smiles": null,
          "ratio_value": 1,
          "ratio_unit": "w/w%"
        }
      ],
      "additives": [
        {
          "name": "Calcium chloride",
          "type": "salt",
          "amount_value": 20,
          "amount_unit": "mM"
        }
      ],
      "is_homopolymer": true
    },
    "processing_history": "1% (w/w) κ-carrageenan in 20 mM CaCl2 aqueous solution. κ-Carrageenan incorporated at 70 °C, heated at 80 °C for 30 min. Tm measured by Differential Scanning Calorimetry (DSC), heating ramp 1 °C/min from 10 to 80 °C, peak temperature of endothermic transition.",
    "hierarchical_structure": "Three-dimensional gel network, homogeneous microstructure, laminar shape interspaced by voids observed by ESEM at 10 °C.",
    "properties": {
      "Tm": {
        "value": [
          54.2
        ],
        "unit": "°C"
      }
    },
    "analysis_with_hierarchical_structure": {
      "descriptive_text": "The sample comprises a κ-carrageenan homopolymer formulated as a 1% (w/w) aqueous solution supplemented with 20 mM calcium chloride. Processing involved incorporating the polysaccharide at 70 °C followed by heating at 80 °C for 30 minutes to ensure dissolution and network formation. Structural analysis via ESEM at 10 °C characterizes the material as a three-dimensional gel network with a homogeneous microstructure, exhibiting a laminar shape interspaced by voids. The melting temperature was evaluated using Differential Scanning Calorimetry (DSC) with a heating ramp of 1 °C/min from 10 to 80 °C, recorded as the peak temperature of the endothermic transition.",
      "reasoning_analysis": "Increasing Factors: The addition of 20 mM calcium chloride introduces divalent cations that specifically interact with the sulfate groups on the κ-carrageenan backbone. These ionic interactions promote the formation and stabilization of double-helix junction zones within the three-dimensional network, thereby requiring higher thermal energy to dissociate the ordered structures and driving the Tm upward. Additionally, the thermal processing at 80 °C ensures complete dissolution and homogeneity, facilitating the formation of more perfect network junctions upon gelation. Decreasing Factors: The system is formulated as a dilute 1% (w/w) aqueous solution, where water acts as a potent plasticizer by disrupting interchain hydrogen bonding and increasing free volume, which significantly depresses the Tm relative to the dry polymer state. Furthermore, the presence of voids interspaced within the laminar microstructure indicates structural heterogeneities and defects in the network continuity, which can lower the energy barrier for thermal disruption. Dominant Factor: While the aqueous environment inherently lowers the transition temperature through plasticization, the specific ionic crosslinking provided by the calcium ions is the dominant factor governing the thermal stability of the gel network. This ion-mediated stabilization defines the integrity of the junction zones, qualitatively setting the Tm at a level detectable by DSC within the experimental range, overriding the depressive effects of the solvent and structural voids."
    },
    "analysis_without_hierarchical_structure": {
      "descriptive_text": "The sample comprises a κ-carrageenan homopolymer system formulated with 20 mM calcium chloride as an additive. Prepared as a 1% (w/w) aqueous solution, the κ-carrageenan was incorporated at 70 °C and subsequently heated at 80 °C for 30 minutes to facilitate structural organization. Thermal analysis was conducted via Differential Scanning Calorimetry (DSC), employing a heating ramp of 1 °C/min from 10 to 80 °C to determine the peak temperature of the endothermic melting transition.",
      "reasoning_analysis": "Increasing Factors: The introduction of calcium chloride provides divalent calcium cations that act as ionic crosslinkers between the sulfate groups on the κ-carrageenan backbone. This specific ion-polymer interaction promotes the formation and stabilization of double helix structures and aggregated junction zones, significantly increasing the thermal energy required to disrupt the ordered network, thereby driving the Tm upward. Additionally, the thermal processing history involving heating at 80 °C for 30 minutes ensures complete dissolution and facilitates the reorganization of polymer chains into thermodynamically stable conformations prior to measurement. Decreasing Factors: The system exists within an aqueous solution, where water molecules interact with the hydrophilic polysaccharide chains; while necessary for gelation, the solvent environment generally reduces inter-chain friction and cohesive energy density compared to a dry solid state, potentially lowering the observed transition temperature. Furthermore, the relatively low polymer concentration of 1% (w/w) may result in a less dense network topology compared to bulk materials, which could limit the cooperative stability of the melting transition. Dominant Factor: The ionic crosslinking effect induced by the calcium cations is the dominant factor governing the Tm behavior. The specific coordination between Ca2+ and the sulfate esters creates robust physical crosslinks that define the gel-sol transition temperature, overriding the plasticizing influence of the aqueous medium and establishing the thermal stability of the supramolecular structure."
    }
  },
  {
    "doi": "10.1002/app.23046",
    "title": "Differential Scanning Calorimetry of Copolymer of Isotactic Polypropylene Backbone with Grafted Poly(ethylene-co-propylene) Branches",
    "year": 2006,
    "chemical_composition": {
      "repeat_unit_psmiles": null,
      "monomers": [
        {
          "name": "Propylene",
          "smiles": "CC=C",
          "ratio_value": null,
          "ratio_unit": null
        },
        {
          "name": "Ethylene",
          "smiles": "C=C",
          "ratio_value": null,
          "ratio_unit": null
        }
      ],
      "additives": [],
      "is_homopolymer": false
    },
    "processing_history": "Sample 10 (PP Mn 45.7 kg/mol, EPR Mn 2.6 kg/mol, EPR 5.4 wt%). Synthesis: Two-step polymerization (EPR macromonomer prep + grafting with propylene). DSC (TA Instruments 2910), N2 purge 30 mL/min. Heated to 180-210°C (10 min), cooled at 3°C/min, heated at 10°C/min. Tm measured on 2nd heating.",
    "hierarchical_structure": "Semicrystalline. Multiple melting peaks observed at slow cooling rates due to radial and tangential lamellae.",
    "properties": {
      "Tm": {
        "value": [
          144.6
        ],
        "unit": "°C"
      }
    },
    "analysis_with_hierarchical_structure": {
