Repository: hhtrick/HHT-code

# HHT training framework

This directory contains model training, embedding precomputation, inference, article-level baselines and the curated datasets. All commands below assume that the working directory is `train_code/`.

## 3. Datasets and fixed partitions

Each main dataset is a JSON array at `dataset/{property}/{property}.json`. Entries contain source metadata, `chemical_composition`, `processing_history`, `hierarchical_structure`, `properties`, and two generated-analysis objects. Targets are stored as `properties[property]["value"]`; source metadata and target values are not predictive input fields.

| Property | Train | Validation | Test | Total |
|---|---:|---:|---:|---:|

File: train_code/dataset/Tm/Tm.json (part 80 of 200)
[
      "descriptive_text": "The sample consists of a semicrystalline propylene-ethylene copolymer system synthesized via a two-step polymerization process involving the preparation of an ethylene-propylene rubber macromonomer followed by grafting with propylene. The material comprises a polypropylene matrix with a number-average molecular weight of 45.7 kg/mol containing 5.4 wt% grafted ethylene-propylene rubber segments with a number-average molecular weight of 2.6 kg/mol. Thermal characterization was performed using differential scanning calorimetry under a nitrogen purge, involving a melt erase at 180-210°C, controlled cooling at 3°C/min, and a subsequent heating scan at 10°C/min, with the melting temperature determined from the second heating cycle. Hierarchical structural analysis reveals the presence of multiple melting peaks attributed to the formation of radial and tangential lamellae during slow cooling rates.",
      "reasoning_analysis": "Increasing Factors: The controlled cooling rate of 3°C/min prior to the second heating scan facilitates the formation of thicker lamellae, which inherently increases the observed melting temperature relative to quench-cooled samples. Additionally, the second heating protocol eliminates thermal history and unstable crystals, ensuring the measured Tm reflects the more stable crystalline populations formed during the controlled cooling step. The semicrystalline nature of the polypropylene backbone provides the fundamental crystalline lattice necessary for a distinct melting transition. Decreasing Factors: The incorporation of ethylene units within the propylene matrix introduces structural defects into the crystal lattice, reducing crystal perfection and depressing the Tm relative to isotactic polypropylene homopolymer. The presence of grafted ethylene-propylene rubber segments acts as impurities within the crystallizable matrix, disrupting chain packing and limiting the maximum achievable lamellar thickness. Dominant Factor: While the slow cooling processing history promotes thicker lamellae and higher thermal stability, the compositional defects introduced by the ethylene comonomer and rubber grafts fundamentally limit the equilibrium melting temperature of the system. Therefore, the chemical composition acts as the dominant factor constraining the upper bound of the Tm, despite the favorable thermal processing conditions that optimize lamellar morphology."
    },
    "analysis_without_hierarchical_structure": {
      "descriptive_text": "The sample comprises a propylene-ethylene based graft copolymer system synthesized via a two-step polymerization process involving EPR macromonomer preparation followed by grafting with propylene. The material consists of a polypropylene matrix (Mn 45.7 kg/mol) modified with 5.4 wt% ethylene-propylene rubber (EPR, Mn 2.6 kg/mol). Thermal characterization was conducted using differential scanning calorimetry under a nitrogen purge, where the sample was heated to 180-210°C, held for 10 minutes, cooled at 3°C/min, and reheated at 10°C/min to measure the melting temperature during the second heating scan.",
      "reasoning_analysis": "Increasing Factors: The thermal processing history involves a controlled cooling rate of 3°C/min, which facilitates the formation of thicker and more perfect lamellae compared to rapid quenching, thereby stabilizing the crystal structure and driving the Tm higher. Additionally, the high molecular weight of the polypropylene component supports chain stability and crystalline integrity. Decreasing Factors: The chemical composition introduces significant structural disruptions; specifically, the incorporation of ethylene units and the presence of the amorphous EPR phase act as defects within the polypropylene crystal lattice. These comonomer units and grafting points reduce stereoregularity and hinder tight chain packing, which thermodynamically depresses the melting temperature. Dominant Factor: The compositional influence of the ethylene comonomer and EPR phase qualitatively dominates the final Tm behavior. While the controlled cooling rate promotes crystallization, the intrinsic lattice disruption caused by the non-crystallizable segments and graft architecture fundamentally lowers the melting temperature relative to a pure isotactic polypropylene homopolymer."
    }
  },
  {
    "doi": null,
    "title": "Thermal Evidence for a Transition Above Tm in n-Alkanes and Crystalline Polymers",
    "year": 1981,
    "chemical_composition": {
      "repeat_unit_psmiles": null,
      "monomers": [
        {
          "name": "n-Tetracontane",
          "smiles": "CCCCCCCCCCCCCCCCCCCCCCCCCCCCCCCCCCCCCCCC",
          "ratio_value": null,
          "ratio_unit": null
        }
      ],
      "additives": [],
      "is_homopolymer": false
    },
    "processing_history": "DSC measurement using duPont 990-910 differential scanning calorimeter, 10 K min^-1 heating rate, flowing N2 purge, 10-15 mg sample in open DSC pan, first heating run.",
    "hierarchical_structure": "Crystalline n-alkane.",
    "properties": {
      "Tm": {
        "value": [
          82.9
        ],
        "unit": "°C"
      }
    },
    "analysis_with_hierarchical_structure": {
      "descriptive_text": "The sample consists of n-Tetracontane exhibiting a crystalline n-alkane hierarchical structure. Thermal properties were evaluated using a duPont 990-910 differential scanning calorimeter at a heating rate of 10 K min^-1 under a flowing nitrogen purge. Measurements were performed on a 10-15 mg sample in an open DSC pan during the first heating run.",
      "reasoning_analysis": "Increasing Factors: The linear architecture of the n-Tetracontane chains facilitates highly efficient packing and strong intermolecular van der Waals interactions, which stabilize the crystalline lattice and drive the Tm upward. The confirmed crystalline hierarchical structure indicates a high degree of order, further reinforcing the thermal energy required to disrupt the solid phase. Decreasing Factors: The finite chain length of the C40 alkane introduces chain end defects within the crystal lattice compared to infinite molecular weight polyethylene, which thermodynamically depresses the melting point. Additionally, the reliance on a first heating run means the observed Tm reflects the uncontrolled thermal history of the as-received material, which may contain less perfect crystals than those formed under optimized slow-cooling conditions. Dominant Factor: The highly regular linear structure and inherent crystallinity of the n-alkane system qualitatively dominate the thermal behavior, establishing a well-defined Tm characteristic of long-chain alkanes, although the finite molecular weight prevents the Tm from reaching the theoretical plateau of high-molecular-weight polyethylene."
    },
    "analysis_without_hierarchical_structure": {
      "descriptive_text": "The material under investigation is composed of n-Tetracontane, a long-chain linear alkane, without the incorporation of any additional additives or fillers. Thermal characterization was performed using a duPont 990-910 differential scanning calorimeter, employing a heating rate of 10 K min^-1 under a flowing nitrogen purge. The experimental setup involved loading a 10-15 mg sample into an open DSC pan, with the melting behavior assessed during the first heating run.",
      "reasoning_analysis": "Increasing Factors: The linear molecular architecture of the n-Tetracontane facilitates efficient chain packing into a crystalline lattice, maximizing intermolecular van der Waals forces which stabilizes the solid phase and drives the Tm upward. The absence of additives ensures that no foreign molecules disrupt the crystalline order, preserving the intrinsic thermal stability of the alkane chains. Decreasing Factors: The finite chain length of n-Tetracontane introduces chain end defects within the crystal lattice compared to infinite high-molecular-weight polyethylene, which thermodynamically destabilizes the crystal and depresses the Tm. Additionally, the first heating run reflects the initial thermal history of the as-received material, which may possess lower crystalline perfection or smaller lamellar thickness compared to a slowly cooled or annealed sample, potentially resulting in a lower observed Tm. Dominant Factor: The intrinsic molecular structure, specifically the chain length and linearity of the n-Tetracontane, is the dominant factor governing the Tm. While the finite chain length prevents the Tm from reaching the plateau value of high-molecular-weight polyethylene, the strong intermolecular forces derived from the C40 backbone length overwhelmingly dictate the thermal stability of the crystalline phase compared to the secondary effects of the specific DSC measurement conditions."
    }
  },
  {
    "doi": "10.1002/marc.201200594",
    "title": "Stress-Induced Stabilization of Crystals in Shape Memory Natural Rubber",
    "year": 2012,
    "chemical_composition": {
      "repeat_unit_psmiles": "[*]CC(C)=CC[*]",
      "monomers": [
        {
          "name": "Isoprene",
          "smiles": "CC(=C)C=C",
          "ratio_value": null,
          "ratio_unit": null
        }
      ],
      "additives": [
        {
          "name": "Sulfur",
          "type": "crosslinker",
          "amount_value": 0.15,
          "amount_unit": "pphr"
        },
        {
          "name": "N-Cyclohexyl-2-benzothiazolesulfenamide",
          "type": "accelerator",
          "amount_value": 1.0,
          "amount_unit": "pphr"
        },
        {
          "name": "Zinc oxide",
          "type": "activator",
          "amount_value": 0.2,
          "amount_unit": "pphr"
        },
        {
          "name": "Stearic acid",
          "type": "activator",
          "amount_value": 1.4,
          "amount_unit": "pphr"
        }
      ],
      "is_homopolymer": true
    },
    "processing_history": "Solid natural rubber (SMR 10) masticated 15 min at 100 °C, mixed with additives, vulcanized in heating press at 140 °C for 35 min. Degree of cross-linking 0.1%. Tm measured by XRD (synchrotron radiation, 0.0816 nm) under constrained conditions (strained samples heated in aluminum furnace), defined as temperature where crystal reflections disappear (maximal melting temperature).",
    "hierarchical_structure": "Lightly cross-linked network (0.1%). Strain-induced crystallization. Monoclinic unit-cell (a=1.246 nm, b=0.889 nm, c=0.81 nm, beta=92°).",
    "properties": {
      "Tm": {
        "value": [
          126.5
        ],
        "unit": "°C"
      }
    },
    "analysis_with_hierarchical_structure": {
      "descriptive_text": "The sample consists of a polyisoprene homopolymer derived from solid natural rubber (SMR 10), formulated with a vulcanization package comprising sulfur (0.15 pphr) as a crosslinker, N-Cyclohexyl-2-benzothiazolesulfenamide (1.0 pphr) as an accelerator, and zinc oxide (0.2 pphr) alongside stearic acid (1.4 pphr) as activators. Following mastication at 100 °C for 15 minutes, the compound was vulcanized in a heating press at 140 °C for 35 minutes, resulting in a lightly cross-linked network with a cross-linking degree of 0.1%. The material exhibits strain-induced crystallization characterized by a monoclinic unit-cell structure (a=1.246 nm, b=0.889 nm, c=0.81 nm, beta=92°), and its melting behavior was assessed via synchrotron radiation XRD under constrained conditions, defined as the temperature at which crystal reflections disappear.",
      "reasoning_analysis": "Increasing Factors: The high stereoregularity of the cis-1,4-polyisoprene backbone facilitates efficient chain packing when oriented, while the constrained measurement conditions induce chain alignment that reduces the entropy of fusion, thermodynamically driving the Tm higher. Additionally, the light cross-linking density (0.1%) stabilizes the network under strain, supporting the persistence of crystalline domains. Decreasing Factors: The sulfur cross-links act as topological defects within the crystal lattice, disrupting periodicity and lowering the thermodynamic stability of the crystalline phase. Furthermore, the presence of low molecular weight additives such as stearic acid and the accelerator may act as impurities or plasticizers in the amorphous regions, and the mastication process likely introduced chain scission, both of which contribute to a reduction in Tm. Dominant Factor: The strain-induced crystallization mechanism imposed by the constrained measurement conditions is the dominant factor governing the thermal behavior. Although cross-link defects and additives nominally depress the equilibrium melting point, the entropic stabilization provided by mechanical alignment under strain overwhelmingly determines the observed Tm, allowing crystalline reflections to persist at temperatures significantly higher than those of the unstrained bulk material."
    },
    "analysis_without_hierarchical_structure": {
      "descriptive_text": "The sample consists of a polyisoprene homopolymer derived from solid natural rubber (SMR 10). The formulation includes sulfur (0.15 pphr) as a crosslinker, N-cyclohexyl-2-benzothiazolesulfenamide (1.0 pphr) as an accelerator, along with zinc oxide (0.2 pphr) and stearic acid (1.4 pphr) serving as activators. Processing involved mastication of the rubber for 15 minutes at 100 °C, followed by mixing with the additives and vulcanization in a heating press at 140 °C for 35 minutes, resulting in a cross-linking degree of 0.1%. The melting temperature was determined via X-ray diffraction using synchrotron radiation under constrained conditions, defined as the temperature at which crystal reflections disappear in strained samples heated within an aluminum furnace.",
      "reasoning_analysis": "Increasing Factors: The processing history specifies that the melting temperature was measured under constrained conditions where samples were strained during heating. This mechanical orientation aligns the polymer chains, promoting strain-induced crystallization and stabilizing the crystalline lattice against thermal disorder, which qualitatively drives the observed Tm higher compared to an unstrained isotropic state. Additionally, the low degree of cross-linking maintains sufficient chain mobility to allow for crystallization while providing a network structure that may restrict entropic gain upon melting. Decreasing Factors: The chemical composition includes sulfur crosslinks which act as topological defects within the crystal lattice, hindering chain folding and reducing crystal perfection, thereby depressing the Tm. Furthermore, the presence of non-crystalline additives such as zinc oxide, stearic acid, and the accelerator acts as impurities within the polymer matrix, causing melting point depression through entropy of mixing effects. The mastication process at 100 °C may also reduce molecular weight, potentially lowering the thermal stability of the crystalline domains. Dominant Factor: While the strained measurement condition stabilizes the crystalline phase and elevates the observed Tm, the permanent topological constraints introduced by the sulfur crosslinks and the thermodynamic impurity effects from the activator and accelerator package qualitatively dominate the material's inherent crystalline stability, resulting in a net depression of Tm relative to a pure, high-molecular-weight, unvulcanized polyisoprene reference."
    }
  },
  {
    "doi": null,
    "title": "Thermal Evidence for a Transition Above Tm in n-Alkanes and Crystalline Polymers",
    "year": 1981,
    "chemical_composition": {
      "repeat_unit_psmiles": null,
      "monomers": [
        {
          "name": "n-Hexatriacontane",
          "smiles": "CCCCCCCCCCCCCCCCCCCCCCCCCCCCCCCCCCCC",
          "ratio_value": null,
          "ratio_unit": null
        }
      ],
      "additives": [],
      "is_homopolymer": false
    },
    "processing_history": "DSC measurement using duPont 990-910 differential scanning calorimeter, 10 K min^-1 heating rate, flowing N2 purge, 10-15 mg sample in open DSC pan, first heating run.",
    "hierarchical_structure": "Crystalline n-alkane.",
    "properties": {
      "Tm": {
        "value": [
          77.9
        ],
        "unit": "°C"
      }
    },
    "analysis_with_hierarchical_structure": {
      "descriptive_text": "The sample comprises crystalline n-Hexatriacontane, identified structurally as a crystalline n-alkane. Thermal analysis was conducted using a duPont 990-910 differential scanning calorimeter under a flowing nitrogen purge. Measurements were performed on a 10-15 mg sample placed in an open DSC pan, subjected to a first heating run at a rate of 10 K min^-1.",
      "reasoning_analysis": "Increasing Factors: The linear, unbranched backbone of the n-Hexatriacontane facilitates efficient chain packing into a crystalline lattice, maximizing intermolecular van der Waals interactions that stabilize the solid phase. The confirmed crystalline hierarchical structure implies a high degree of order, necessitating significant thermal energy to disrupt the lattice. Decreasing Factors: The finite chain length introduces chain ends that act as defects within the crystal, reducing thermodynamic stability compared to infinite molecular weight polyethylene. Additionally, the first heating run captures the thermal history of the as-received material, which may contain less perfect crystals than those formed under controlled cooling. Dominant Factor: The high structural regularity and crystallinity of the linear alkane backbone are the dominant factors enabling a sharp melting transition, while the finite chain length qualitatively limits the melting temperature relative to high molecular weight polymers."
    },
    "analysis_without_hierarchical_structure": {
      "descriptive_text": "The sample comprises n-Hexatriacontane, a long-chain linear alkane species. Thermal analysis was conducted using a duPont 990-910 differential scanning calorimeter under a flowing nitrogen purge. Approximately 10 to 15 mg of the material was loaded into an open DSC pan and subjected to a first heating run at a constant rate of 10 K min^-1 to characterize the thermal transitions.",
      "reasoning_analysis": "Increasing Factors: The linear architecture of the n-Hexatriacontane chains allows for highly efficient packing into crystalline domains, maximizing intermolecular van der Waals interactions along the methylene sequence. This structural regularity and the resulting high degree of crystallinity inherently stabilize the solid phase, driving the Tm upward. Decreasing Factors: The specification of a first heating run indicates that the thermal history prior to measurement was not standardized within the lab, meaning the initial crystal size and perfection depend on previous synthesis or storage conditions. Imperfect crystallinity or thinner lamellae formed during prior processing would decrease the thermal stability of the crystals and lower the observed Tm. Dominant Factor: The intrinsic molecular linearity and length of the n-Hexatriacontane are the dominant factors, as these structural attributes dictate the maximum achievable crystallinity and lattice energy, establishing the fundamental baseline for the melting temperature regardless of the specific DSC measurement parameters."
    }
  },
  {
    "doi": null,
    "title": "Thermal Evidence for a Transition Above Tm in n-Alkanes and Crystalline Polymers",
    "year": 1981,
    "chemical_composition": {
      "repeat_unit_psmiles": null,
      "monomers": [
        {
          "name": "n-Octatriacontane",
          "smiles": "CCCCCCCCCCCCCCCCCCCCCCCCCCCCCCCCCC",
          "ratio_value": null,
          "ratio_unit": null
        }
      ],
      "additives": [],
      "is_homopolymer": false
    },
    "processing_history": "DSC measurement using duPont 990-910 differential scanning calorimeter, 10 K min^-1 heating rate, flowing N2 purge, 10-15 mg sample in open DSC pan, first heating run.",
    "hierarchical_structure": "Crystalline n-alkane.",
    "properties": {
      "Tm": {
        "value": [
          79.9
        ],
        "unit": "°C"
      }
    },
    "analysis_with_hierarchical_structure": {
      "descriptive_text": "The sample consists of crystalline n-octatriacontane, a long-chain n-alkane. Thermal characterization was performed using a DuPont 990-910 differential scanning calorimeter under a flowing nitrogen purge. Measurements were conducted on 10-15 mg samples placed in open DSC pans during the first heating run at a rate of 10 K min^-1.",
      "reasoning_analysis": "Increasing Factors: The linear, unbranched chemical structure of n-octatriacontane facilitates highly efficient chain packing and strong intermolecular van der Waals interactions within the crystalline lattice. The inherent crystallinity of the n-alkane hierarchical structure promotes a well-defined ordered phase, which requires significant thermal energy to disrupt, thereby driving the Tm upward. Decreasing Factors: The finite chain length of the C38 alkane introduces a higher concentration of chain ends compared to high-molecular-weight polyethylene; these chain ends act as defects within the crystal lattice that destabilize the crystalline phase and lower the melting point relative to the infinite chain limit. Additionally, the use of an open DSC pan during the first heating run implies that the sample retains its initial thermal history, which may include less perfect crystallinity or smaller lamellar thickness compared to a slowly cooled or annealed sample, potentially depressing the observed Tm. Dominant Factor: The dominant factor governing the Tm behavior is the highly regular linear backbone enabling robust crystalline order. While the finite chain length imposes an upper bound below that of infinite polyethylene, the strong intermolecular forces inherent to the long-chain alkane structure ensure a distinct and relatively high melting transition characteristic of crystalline waxes."
    },
    "analysis_without_hierarchical_structure": {
      "descriptive_text": "The sample consists of n-Octatriacontane, a long-chain linear alkane. Thermal characterization was performed using a duPont 990-910 differential scanning calorimeter under a flowing nitrogen purge. Samples weighing between 10 and 15 mg were loaded into open DSC pans and subjected to a heating rate of 10 K min^-1 during the first heating run to assess thermal behavior.",
      "reasoning_analysis": "Increasing Factors: The linear architecture of n-Octatriacontane facilitates efficient packing into crystalline lamellae, maximizing intermolecular van der Waals forces between the long methylene sequences, which inherently drives the Tm higher. Additionally, the substantial chain length contributes to a high cohesive energy density relative to shorter alkanes. Decreasing Factors: The finite molecular weight introduces chain ends that act as defects within the crystal lattice, thermodynamically depressing the equilibrium melting temperature compared to infinite molecular weight polyethylene. Furthermore, the processing history specifies a first heating run, meaning the observed Tm reflects the crystalline perfection established by unknown prior thermal conditions; if the material was previously cooled rapidly, imperfect crystals would lower the observed Tm. Dominant Factor: The high structural regularity and strong intermolecular forces inherent to the long linear alkane chain dominate the thermal behavior, establishing a distinct melting transition, although the finite chain length and unknown prior thermal history define the specific thermal stability observed during this initial characterization."
    }
  },
  {
    "doi": "10.1002/app.23046",
    "title": "Differential Scanning Calorimetry of Copolymer of Isotactic Polypropylene Backbone with Grafted Poly(ethylene-co-propylene) Branches",
    "year": 2006,
    "chemical_composition": {
      "repeat_unit_psmiles": null,
      "monomers": [
        {
          "name": "Propylene",
          "smiles": "CC=C",
          "ratio_value": null,
          "ratio_unit": null
        },
        {
          "name": "Ethylene",
          "smiles": "C=C",
          "ratio_value": null,
          "ratio_unit": null
        }
      ],
      "additives": [],
      "is_homopolymer": false
    },
    "processing_history": "Sample 10 (PP Mn 45.7 kg/mol, EPR Mn 2.6 kg/mol, EPR 5.4 wt%). Synthesis: Two-step polymerization (EPR macromonomer prep + grafting with propylene). DSC (TA Instruments 2910), N2 purge 30 mL/min. Heated to 180-210°C (10 min), cooled at 1°C/min, heated at 10°C/min. Tm measured on 2nd heating.",
    "hierarchical_structure": "Semicrystalline. Multiple melting peaks observed at slow cooling rates due to radial and tangential lamellae.",
    "properties": {
      "Tm": {
        "value": [
          147.0
        ],
        "unit": "°C"
      }
    },
    "analysis_with_hierarchical_structure": {
      "descriptive_text": "The sample consists of a semicrystalline propylene-ethylene copolymer system synthesized via a two-step polymerization process involving the preparation of an ethylene-propylene rubber (EPR) macromonomer followed by grafting with propylene. The material comprises a polypropylene matrix with a number-average molecular weight (Mn) of 45.7 kg/mol and an EPR component with an Mn of 2.6 kg/mol constituting 5.4 wt% of the total mass. Thermal characterization was performed using differential scanning calorimetry under a nitrogen purge, where the sample was melted at 180-210°C, cooled at a slow rate of 1°C/min, and subsequently heated at 10°C/min to record the melting temperature during the second heating cycle. Hierarchical structural analysis reveals the presence of multiple melting peaks attributed to the formation of distinct radial and tangential lamellae resulting from the specific slow cooling protocol.",
      "reasoning_analysis": "Increasing Factors: The slow cooling rate of 1°C/min during the thermal history allows for sufficient time for polymer chain rearrangement, promoting the formation of thicker and more perfect lamellae which inherently increases the melting temperature according to the Thomson-Gibbs equation. Additionally, the relatively high molecular weight of the polypropylene matrix (45.7 kg/mol) minimizes the concentration of chain ends that act as defects within the crystal lattice, further supporting a higher Tm. Decreasing Factors: The incorporation of ethylene comonomers disrupts the stereoregularity and sequence length of the propylene units, reducing the thermodynamic stability of the crystals and depressing the equilibrium melting temperature. Furthermore, the grafting architecture introduces branching points that are typically excluded from the crystalline lattice, acting as impurities that lower the Tm. Dominant Factor: While the ethylene content fundamentally limits the maximum achievable equilibrium melting temperature relative to homopolymer polypropylene, the specific thermal history involving slow cooling is the dominant factor governing the observed Tm behavior, as it drives the development of complex hierarchical morphologies (radial and tangential lamellae) that stabilize the crystalline phase and maximize the measured melting point for this specific copolymer composition."
    },
    "analysis_without_hierarchical_structure": {
      "descriptive_text": "The sample comprises a polypropylene-based copolymer system synthesized through a two-step polymerization process involving the preparation of an ethylene-propylene rubber macromonomer followed by grafting with propylene. The composition includes a polypropylene matrix with a number-average molecular weight of 45.7 kg/mol incorporating 5.4 wt% ethylene-propylene rubber chains having a number-average molecular weight of 2.6 kg/mol. Thermal characterization was performed using differential scanning calorimetry under a nitrogen purge, where the specimen was subjected to a thermal cycle involving heating to 180–210°C, cooling at 1°C/min, and reheating at 10°C/min to determine the melting temperature during the second heating scan.",
      "reasoning_analysis": "Increasing Factors: The polypropylene matrix provides the primary crystalline framework, and the relatively high molecular weight of the PP component minimizes chain-end defects, supporting stable lamellar formation. Furthermore, the processing history specifies a slow cooling rate of 1°C/min during the DSC thermal cycle, which affords sufficient time for polymer chains to reorganize and form more perfect crystals, thereby pushing the observed melting temperature toward the upper limit achievable for this specific composition. Decreasing Factors: The incorporation of ethylene monomers and the presence of the ethylene-propylene rubber phase introduce significant structural irregularities and comonomer defects into the crystallizable sequences. The graft copolymer architecture chemically links amorphous rubber chains to the PP backbone, which sterically hinders the packing efficiency of the propylene segments and disrupts the continuity of the crystal lattice. Dominant Factor: The chemical composition and architectural complexity involving the rubber grafts qualitatively dominate the thermal behavior; while the slow cooling rate optimizes crystal perfection, the inherent disruption of crystallinity caused by the ethylene units and the amorphous rubber phase fundamentally depresses the melting temperature relative to a pure isotactic polypropylene homopolymer."
    }
  },
  {
    "doi": "10.1016/j.compscitech.2018.01.031",
    "title": "Reinforcement of shape-memory poly(ethylene-co-vinyl acetate) by carbon fibre to access robust recovery capability under resistant condition",
    "year": 2018,
    "chemical_composition": {
      "repeat_unit_psmiles": null,
      "monomers": [
        {
          "name": "Ethylene",
          "smiles": "C=C",
          "ratio_value": null,
          "ratio_unit": null
        },
        {
          "name": "Vinyl acetate",
          "smiles": "CC(=O)OC=C",
          "ratio_value": 28,
          "ratio_unit": "wt%"
        }
      ],
      "additives": [
        {
          "name": "Dicumyl peroxide",
          "type": "initiator",
          "amount_value": 3,
          "amount_unit": "wt%"
        },
        {
          "name": "Carbon fibre",
          "type": "filler",
          "amount_value": 5,
          "amount_unit": "wt%"
        }
      ],
      "is_homopolymer": false
    },
    "processing_history": "Melt blending at 100 °C, thermal-crosslinking by DCP at 175 °C. CF content: 5 wt%. Tm measured by DSC at 10 °C/min.",
    "hierarchical_structure": "CF was well dispersed in EVA matrix. Semicrystalline.",
    "properties": {
      "Tm": {
        "value": [
          62
        ],
        "unit": "°C"
      }
    },
    "analysis_with_hierarchical_structure": {
      "descriptive_text": "The sample consists of a semicrystalline ethylene-vinyl acetate copolymer containing 28 wt% vinyl acetate, compounded with 3 wt% dicumyl peroxide and 5 wt% carbon fibre. The material was fabricated via melt blending at 100 °C followed by thermal crosslinking at 175 °C to ensure dispersion of the carbon fibre within the polymer matrix. The resulting composite exhibits a hierarchical structure where the carbon fibre is well dispersed throughout the EVA matrix, and the melting behavior was characterized using differential scanning calorimetry at a heating rate of 10 °C/min.",
      "reasoning_analysis": "Increasing Factors: The incorporation of 5 wt% carbon fibre introduces rigid interfaces that restrict polymer chain mobility in the immediate vicinity of the filler, potentially stabilizing crystal surfaces and acting as nucleating sites that support the thermal stability of the crystalline phase. Decreasing Factors: The presence of 28 wt% vinyl acetate comonomer units acts as significant structural defects within the polyethylene lattice, disrupting chain packing regularity and reducing lamellar thickness according to Flory's theory of copolymer crystallization. Additionally, the 3 wt% dicumyl peroxide induces crosslinking, which creates topological constraints that kinetically hinder chain reorganization into thick, perfect crystals during cooling, further depressing the melting temperature. Dominant Factor: The high vinyl acetate content is the dominant factor governing the Tm behavior; the intrinsic thermodynamic penalty imposed by the bulky acetate groups disrupting the crystalline lattice qualitatively outweighs the reinforcing effects of the low-loading carbon fibre and the topological constraints of the crosslinked network, driving the overall melting temperature downward."
    },
    "analysis_without_hierarchical_structure": {
      "descriptive_text": "The sample comprises an ethylene-vinyl acetate copolymer containing 28 wt% vinyl acetate monomer units, compounded with 3 wt% dicumyl peroxide initiator and 5 wt% carbon fibre filler. The material was prepared via melt blending at 100 °C followed by thermal crosslinking at 175 °C to establish a network structure, and the melting temperature was subsequently characterized by differential scanning calorimetry at a heating rate of 10 °C/min.",
      "reasoning_analysis": "Increasing Factors: The inclusion of carbon fibre filler introduces rigid surfaces that may act as heterogeneous nucleation sites, potentially facilitating crystal initiation and stabilizing polymer chains at the interface, which can contribute to a modest increase in thermal stability. Decreasing Factors: The incorporation of 28 wt% vinyl acetate comonomers disrupts the structural regularity of the polyethylene backbone, significantly lowering the equilibrium melting point by introducing defects into the crystal lattice. Furthermore, the thermal crosslinking process induced by dicumyl peroxide creates topological constraints that restrict chain mobility and inhibit the formation of thick, perfect lamellae during cooling, thereby depressing the observed melting temperature. Dominant Factor: The high vinyl acetate content is the dominant thermodynamic driver, as the intrinsic chemical irregularity fundamentally reduces the crystal lattice stability relative to pure polyethylene, an effect that is further compounded by the kinetic limitations imposed by the crosslinked network."
    }
  },
  {
    "doi": "10.1016/j.compscitech.2018.01.031",
    "title": "Reinforcement of shape-memory poly(ethylene-co-vinyl acetate) by carbon fibre to access robust recovery capability under resistant condition",
    "year": 2018,
    "chemical_composition": {
      "repeat_unit_psmiles": null,
      "monomers": [
        {
          "name": "Ethylene",
          "smiles": "C=C",
          "ratio_value": null,
          "ratio_unit": null
        },
        {
          "name": "Vinyl acetate",
          "smiles": "CC(=O)OC=C",
          "ratio_value": 28,
          "ratio_unit": "wt%"
        }
      ],
      "additives": [
        {
          "name": "Dicumyl peroxide",
          "type": "initiator",
          "amount_value": 3,
          "amount_unit": "wt%"
        }
      ],
      "is_homopolymer": false
    },
    "processing_history": "Melt blending at 100 °C, thermal-crosslinking by DCP at 175 °C. CF content: 0 wt%. Tm measured by DSC at 10 °C/min.",
    "hierarchical_structure": "CF was well dispersed in EVA matrix. Semicrystalline.",
    "properties": {
      "Tm": {
        "value": [
          62
        ],
        "unit": "°C"
      }
    },
    "analysis_with_hierarchical_structure": {
      "descriptive_text": "The sample is a semicrystalline ethylene-vinyl acetate (EVA) copolymer containing 28 wt% vinyl acetate monomer units and 3 wt% dicumyl peroxide utilized as a thermal crosslinking agent. The material was processed via melt blending at 100 °C followed by curing at 175 °C to induce a chemical network within the polymer matrix. Although hierarchical metadata references filler dispersion, the processing history specifies 0 wt% filler content, characterizing the system as a neat crosslinked copolymer. The melting temperature was characterized using differential scanning calorimetry (DSC) at a heating rate of 10 °C/min.",
      "reasoning_analysis": "Increasing Factors: The linear ethylene segments within the copolymer backbone provide the structural regularity required to form crystalline lamellae, establishing the fundamental basis for a melting transition. Additionally, the chemical crosslinking network formed during processing imposes topological constraints that may prevent macroscopic flow and maintain structural coherence as the material approaches the melting region. Decreasing Factors: The incorporation of 28 wt% vinyl acetate comonomer units introduces bulky side groups that are excluded from the crystal lattice, acting as defects that reduce lamellar thickness and overall crystallinity, which thermodynamically depresses the Tm. Furthermore, the thermal crosslinking performed at 175 °C restricts chain mobility during subsequent cooling, limiting the reorganization of ethylene sequences into thick, stable crystals, thereby lowering the observed melting temperature according to the Gibbs-Thomson effect. Dominant Factor: The high vinyl acetate content (28 wt%) is the dominant factor determining the Tm behavior. While the crosslinking network influences crystal perfection and mechanical integrity, the concentration of non-crystallizable comonomer units fundamentally limits the maximum achievable lamellar thickness, resulting in a melting temperature significantly lower than that of pure polyethylene."
    },
    "analysis_without_hierarchical_structure": {
      "descriptive_text": "The sample comprises an ethylene-vinyl acetate copolymer incorporating 28 wt% vinyl acetate monomer units alongside 3 wt% dicumyl peroxide utilized as a crosslinking initiator. Processing involved melt blending at 100 °C followed by thermal crosslinking at 175 °C to establish the network structure, with the melting temperature determined via differential scanning calorimetry at a heating rate of 10 °C/min.",
      "reasoning_analysis": "Increasing Factors: The formation of a covalently crosslinked network via dicumyl peroxide reduces the conformational entropy of the polymer chains in the molten state. According to thermodynamic principles, a decrease in the entropy of fusion can theoretically elevate the equilibrium melting temperature relative to a non-crosslinked linear analog, as the chains are already partially constrained prior to melting. Decreasing Factors: The inclusion of 28 wt% vinyl acetate comonomer introduces bulky acetate side groups that disrupt the stereoregularity and packing efficiency of the crystallizable ethylene segments, leading to reduced lamellar thickness and crystal perfection. Furthermore, the thermal crosslinking process imposes topological constraints that kinetically hinder chain folding and reorganization during cooling, limiting the growth of stable crystallites. Dominant Factor: The structural irregularity introduced by the significant vinyl acetate content is the dominant factor governing the melting behavior. While crosslinking influences the entropy of the melt, the comonomer-induced reduction in crystal thickness and perfection qualitatively drives the Tm lower relative to pure polyethylene, overriding the potential thermodynamic elevation from network constraints."
    }
  },
  {
    "doi": null,
    "title": "Thermal Evidence for a Transition Above Tm in n-Alkanes and Crystalline Polymers",
    "year": 1981,
    "chemical_composition": {
      "repeat_unit_psmiles": null,
      "monomers": [
        {
          "name": "n-Dotriacontane",
