Repository: hhtrick/HHT-code

# HHT training framework

This directory contains model training, embedding precomputation, inference, article-level baselines and the curated datasets. All commands below assume that the working directory is `train_code/`.

## 3. Datasets and fixed partitions

Each main dataset is a JSON array at `dataset/{property}/{property}.json`. Entries contain source metadata, `chemical_composition`, `processing_history`, `hierarchical_structure`, `properties`, and two generated-analysis objects. Targets are stored as `properties[property]["value"]`; source metadata and target values are not predictive input fields.

| Property | Train | Validation | Test | Total |
|---|---:|---:|---:|---:|

File: train_code/dataset/Tm/Tm.json (part 81 of 200)
[
          "smiles": "CCCCCCCCCCCCCCCCCCCCCCCCCCCCCCCC",
          "ratio_value": null,
          "ratio_unit": null
        }
      ],
      "additives": [],
      "is_homopolymer": false
    },
    "processing_history": "DSC measurement using duPont 990-910 differential scanning calorimeter, 10 K min^-1 heating rate, flowing N2 purge, 10-15 mg sample in open DSC pan, first heating run.",
    "hierarchical_structure": "Crystalline n-alkane.",
    "properties": {
      "Tm": {
        "value": [
          72.9
        ],
        "unit": "°C"
      }
    },
    "analysis_with_hierarchical_structure": {
      "descriptive_text": "The sample consists of crystalline n-dotriacontane, a long-chain n-alkane characterized by a linear hydrocarbon structure. Thermal analysis was conducted using a DuPont 990-910 differential scanning calorimeter under a flowing nitrogen purge with a heating rate of 10 K min^-1. The measurement involved a 10-15 mg specimen placed in an open DSC pan, recording the thermal behavior during the first heating run to assess the melting transition of the as-received crystalline material.",
      "reasoning_analysis": "Increasing Factors: The linear, unbranched chemical structure of n-dotriacontane facilitates efficient chain packing into a highly ordered crystalline lattice, maximizing intermolecular van der Waals forces which stabilizes the solid phase and elevates the Tm. Additionally, the heating rate of 10 K min^-1 employed during the DSC measurement may introduce thermal lag, qualitatively shifting the observed onset of melting to higher temperatures. Decreasing Factors: The finite chain length of the n-alkane introduces chain ends into the crystal lattice, which act as defects compared to infinite molecular weight polyethylene, thereby reducing the thermodynamic stability and lowering the Tm relative to the high molecular weight limit. Furthermore, the first heating run reflects the specific thermal history of the as-received material, which may contain less perfect crystals compared to an annealed sample, potentially depressing the melting temperature. Dominant Factor: The dominant factor is the intrinsic crystallinity enabled by the linear n-alkane structure. Despite the depressant effect of finite chain length and potential thermal history imperfections, the strong cohesive energy density of the packed methylene sequences in the crystalline state dictates the melting behavior, making the structural order the primary determinant of the observed Tm."
    },
    "analysis_without_hierarchical_structure": {
      "descriptive_text": "The sample consists of n-Dotriacontane. Thermal characterization was performed using a duPont 990-910 differential scanning calorimeter operating at a heating rate of 10 K min^-1 under a flowing nitrogen purge. Samples weighing between 10 and 15 mg were loaded into open DSC pans, and the thermal behavior was recorded during the first heating run.",
      "reasoning_analysis": "Increasing Factors: The linear chemical architecture of n-Dotriacontane facilitates highly efficient chain packing into a crystalline lattice, maximizing intermolecular van der Waals forces along the methylene sequences, which intrinsically drives the melting temperature upward. Furthermore, the nitrogen purge during processing prevents oxidative degradation that could otherwise introduce chemical defects and lower thermal stability. Decreasing Factors: The finite chain length of the C32 alkane results in a significant concentration of chain ends relative to high molecular weight polymers; these chain ends act as defects within the crystal lattice that destabilize the structure and depress the melting temperature compared to infinite polyethylene chains. Additionally, the use of an open DSC pan may lead to less uniform thermal contact compared to sealed configurations, potentially affecting the precision of the thermal transition. Dominant Factor: The high degree of structural linearity and the resulting crystallinity capability are the dominant factors defining the thermal behavior, establishing a sharp melting transition, although the finite molecular weight inherently limits the maximum achievable melting temperature relative to high molecular weight analogs."
    }
  },
  {
    "doi": null,
    "title": "Thermal Evidence for a Transition Above Tm in n-Alkanes and Crystalline Polymers",
    "year": 1981,
    "chemical_composition": {
      "repeat_unit_psmiles": null,
      "monomers": [
        {
          "name": "n-Tetra tetracontane",
          "smiles": "CCCCCCCCCCCCCCCCCCCCCCCCCCCCCCCCCCCCCCCCCCCC",
          "ratio_value": null,
          "ratio_unit": null
        }
      ],
      "additives": [],
      "is_homopolymer": false
    },
    "processing_history": "DSC measurement using duPont 990-910 differential scanning calorimeter, 10 K min^-1 heating rate, flowing N2 purge, 10-15 mg sample in open DSC pan, first heating run.",
    "hierarchical_structure": "Crystalline n-alkane.",
    "properties": {
      "Tm": {
        "value": [
          88.9
        ],
        "unit": "°C"
      }
    },
    "analysis_with_hierarchical_structure": {
      "descriptive_text": "The sample consists of a crystalline n-alkane composed of n-tetracontane. Thermal characterization was performed using a duPont 990-910 differential scanning calorimeter under a flowing nitrogen purge. Measurements were conducted on 10-15 mg samples placed in open DSC pans during the first heating run at a rate of 10 K min^-1.",
      "reasoning_analysis": "Increasing Factors: The linear, unbranched structure of the n-tetracontane chains facilitates efficient packing into a crystalline lattice, maximizing intermolecular van der Waals interactions which stabilizes the solid phase and elevates the Tm. The explicitly noted crystalline hierarchical structure indicates a high degree of order, which is requisite for a sharp and well-defined melting transition. Decreasing Factors: The finite chain length of the n-tetracontane molecule introduces a significant concentration of chain ends relative to high molecular weight polyethylene. These chain ends act as defects within the crystal lattice, reducing the overall lattice energy and depressing the Tm compared to infinite chains. Additionally, the use of the first heating run implies the sample has not been thermally annealed to maximize crystal perfection, which may result in a slightly lower observed Tm compared to an equilibrated state. Dominant Factor: The specific molecular weight and chain length of the n-tetracontane serve as the dominant factor, as they dictate the achievable lamellar thickness and the balance between surface free energy and bulk melting enthalpy, fundamentally setting the baseline Tm for this crystalline alkane system."
    },
    "analysis_without_hierarchical_structure": {
      "descriptive_text": "The sample comprises n-Tetra tetracontane, characterized by a long linear alkane structure. Thermal analysis was conducted using a duPont 990-910 differential scanning calorimeter under a flowing nitrogen purge. Measurements were performed on 10-15 mg specimens placed in open DSC pans, recording the thermal response during the first heating run at a rate of 10 K min^-1.",
      "reasoning_analysis": "Increasing Factors: The highly linear molecular architecture of n-Tetra tetracontane facilitates efficient chain packing into thick lamellar crystals, maximizing intermolecular van der Waals interactions along the extended methylene sequence which inherently drives the Tm upward. Decreasing Factors: The finite chain length of the alkane, as opposed to an infinite polymer backbone, limits the maximum achievable lamellar thickness, potentially depressing the Tm relative to ultra-high molecular weight polyethylene. Furthermore, the reliance on the first heating run means the measured Tm reflects the uncontrolled thermal history of the as-received material, where less perfect crystalline domains formed during prior storage or synthesis may melt at lower temperatures. Dominant Factor: The intrinsic chemical regularity and linearity of the alkane backbone serve as the dominant factor, establishing a high baseline stability for the crystalline phase that outweighs the variations introduced by the specific thermal history captured in the first heating scan."
    }
  },
  {
    "doi": "10.1002/app.23046",
    "title": "Differential Scanning Calorimetry of Copolymer of Isotactic Polypropylene Backbone with Grafted Poly(ethylene-co-propylene) Branches",
    "year": 2006,
    "chemical_composition": {
      "repeat_unit_psmiles": null,
      "monomers": [
        {
          "name": "Propylene",
          "smiles": "CC=C",
          "ratio_value": null,
          "ratio_unit": null
        },
        {
          "name": "Ethylene",
          "smiles": "C=C",
          "ratio_value": null,
          "ratio_unit": null
        }
      ],
      "additives": [],
      "is_homopolymer": false
    },
    "processing_history": "Sample 11 (PP Mn 74.0 kg/mol, EPR Mn 17.1 kg/mol, EPR 1.4 wt%). Synthesis: Two-step polymerization (EPR macromonomer prep + grafting with propylene). DSC (TA Instruments 2910), N2 purge 30 mL/min. Heated to 180-210°C (10 min), cooled at 3°C/min, heated at 10°C/min. Tm measured on 2nd heating.",
    "hierarchical_structure": "Semicrystalline. Multiple melting peaks observed at slow cooling rates due to radial and tangential lamellae.",
    "properties": {
      "Tm": {
        "value": [
          150.2
        ],
        "unit": "°C"
      }
    },
    "analysis_with_hierarchical_structure": {
      "descriptive_text": "The sample comprises a semicrystalline polypropylene matrix modified with ethylene-propylene rubber (EPR), synthesized via a two-step polymerization process involving EPR macromonomer preparation followed by grafting with propylene. The polypropylene component exhibits a number-average molecular weight (Mn) of 74.0 kg/mol, while the EPR component has an Mn of 17.1 kg/mol and constitutes 1.4 wt% of the total system. Structural analysis indicates the presence of multiple melting peaks associated with radial and tangential lamellae, particularly under slow cooling conditions. Thermal characterization was performed using differential scanning calorimetry under a nitrogen purge, utilizing a protocol that included heating to 180-210°C, cooling at 3°C/min, and a final heating rate of 10°C/min, with the melting temperature recorded during the second heating cycle to eliminate prior thermal history.",
      "reasoning_analysis": "Increasing Factors: The inherent stereoregularity of the polypropylene backbone facilitates strong chain packing and crystallization, establishing a high baseline melting temperature. Additionally, the controlled cooling rate of 3°C/min during the DSC protocol allows sufficient time for chain reorganization and the growth of thicker lamellae, which thermodynamically increases the observed Tm compared to rapidly quenched samples. Decreasing Factors: The incorporation of ethylene units within the EPR phase introduces structural defects and irregularities that can disrupt the continuity of the propylene crystal lattice if incorporated, thereby reducing crystal perfection. Furthermore, the topological constraints imposed by the grafting architecture may hinder optimal chain folding, and the presence of multiple lamellar populations includes thinner crystals that melt at lower temperatures, broadening the transition. Dominant Factor: The intrinsic crystallizability of the high molecular weight polypropylene matrix is the dominant factor governing the thermal behavior, as the low concentration of EPR (1.4 wt%) is insufficient to suppress the primary melting transition, though the specific melting profile is significantly refined by the lamellar thickness distribution resulting from the controlled thermal processing."
    },
    "analysis_without_hierarchical_structure": {
      "descriptive_text": "The sample comprises a polypropylene-based graft copolymer system synthesized via a two-step polymerization process involving the preparation of an ethylene-propylene rubber (EPR) macromonomer followed by grafting with propylene. The material consists of a polypropylene matrix with a number-average molecular weight of 74.0 kg/mol modified with 1.4 wt% EPR having a number-average molecular weight of 17.1 kg/mol. Thermal analysis was conducted using differential scanning calorimetry under a nitrogen purge, where the sample underwent a thermal cycle involving melting between 180 and 210°C, cooling at 3°C/min, and a subsequent second heating scan at 10°C/min to determine the melting temperature.",
      "reasoning_analysis": "Increasing Factors: The controlled cooling rate of 3°C/min during the thermal cycle allows sufficient time for polymer chain rearrangement and crystallization, promoting the formation of thicker lamellae which inherently elevates the melting temperature. Additionally, the high molecular weight of the polypropylene matrix supports chain stability and crystalline integrity. Decreasing Factors: The presence of ethylene monomers within the EPR grafts introduces structural irregularities and chemical defects into the system. These comonomer units disrupt the stereoregularity of the polypropylene backbone, particularly at grafting sites, acting as impurities within the crystal lattice that reduce lamellar thickness and depress the melting temperature. Dominant Factor: The crystalline behavior of the bulk polypropylene matrix is the dominant factor governing the melting temperature. Since the EPR content is low at 1.4 wt%, the structural defects introduced by the ethylene units and grafting architecture are insufficient to override the intrinsic melting behavior of the propylene sequences, meaning the melting temperature will primarily reflect the stability of the polypropylene crystals formed during the controlled cooling phase."
    }
  },
  {
    "doi": "10.1016/j.compscitech.2018.01.031",
    "title": "Reinforcement of shape-memory poly(ethylene-co-vinyl acetate) by carbon fibre to access robust recovery capability under resistant condition",
    "year": 2018,
    "chemical_composition": {
      "repeat_unit_psmiles": null,
      "monomers": [
        {
          "name": "Ethylene",
          "smiles": "C=C",
          "ratio_value": null,
          "ratio_unit": null
        },
        {
          "name": "Vinyl acetate",
          "smiles": "CC(=O)OC=C",
          "ratio_value": 28,
          "ratio_unit": "wt%"
        }
      ],
      "additives": [
        {
          "name": "Dicumyl peroxide",
          "type": "initiator",
          "amount_value": 3,
          "amount_unit": "wt%"
        },
        {
          "name": "Carbon fibre",
          "type": "filler",
          "amount_value": 10,
          "amount_unit": "wt%"
        }
      ],
      "is_homopolymer": false
    },
    "processing_history": "Melt blending at 100 °C, thermal-crosslinking by DCP at 175 °C. CF content: 10 wt%. Tm measured by DSC at 10 °C/min.",
    "hierarchical_structure": "CF was well dispersed in EVA matrix. Semicrystalline.",
    "properties": {
      "Tm": {
        "value": [
          62
        ],
        "unit": "°C"
      }
    },
    "analysis_with_hierarchical_structure": {
      "descriptive_text": "The sample consists of a semicrystalline ethylene-vinyl acetate (EVA) copolymer containing 28 wt% vinyl acetate monomer units. The composite formulation incorporates 3 wt% dicumyl peroxide as an initiator and 10 wt% carbon fibre filler, which was reported to be well dispersed within the polymer matrix. Processing involved melt blending at 100 °C followed by thermal crosslinking mediated by the peroxide at 175 °C. The melting temperature was subsequently characterized using differential scanning calorimetry at a heating rate of 10 °C/min.",
      "reasoning_analysis": "Increasing Factors: The presence of well-dispersed carbon fibres may act as heterogeneous nucleating sites, potentially promoting the formation of more stable crystalline domains within the EVA matrix, which could theoretically support a higher melting endpoint. Additionally, the thermal history involving heating to 175 °C ensures complete melting prior to cooling, allowing for a standardized crystallization baseline. Decreasing Factors: The incorporation of 28 wt% vinyl acetate comonomers introduces significant structural irregularity along the polyethylene backbone, disrupting chain packing and reducing lamellar thickness, which intrinsically lowers the Tm compared to pure polyethylene. Furthermore, the thermal crosslinking induced by dicumyl peroxide creates a network structure that restricts chain mobility and segmental reorganization during cooling, hindering the growth of thick, perfect crystals and thereby depressing the melting temperature. Dominant Factor: The comonomer effect of the high vinyl acetate content combined with the topological constraints imposed by chemical crosslinking are the dominant factors. While the carbon fibres may enhance nucleation, the fundamental reduction in crystallizable sequence length due to the VA units and the restricted chain mobility from the crosslinked network qualitatively dictate a lower Tm relative to linear, high-density polyethylene or non-crosslinked low-VA EVA variants."
    },
    "analysis_without_hierarchical_structure": {
      "descriptive_text": "The sample consists of an ethylene-vinyl acetate copolymer containing 28 wt% vinyl acetate monomer units, compounded with 3 wt% dicumyl peroxide initiator and 10 wt% carbon fibre filler. The material was prepared via melt blending at 100 °C, followed by thermal crosslinking induced by the peroxide at 175 °C. The melting temperature was characterized using differential scanning calorimetry at a heating rate of 10 °C/min.",
      "reasoning_analysis": "Increasing Factors: The presence of the ethylene backbone provides the fundamental crystallizable structure required for a melting transition, while the incorporation of 10 wt% carbon fibre acts as a heterogeneous nucleating agent that may promote localized ordering and transcrystallinity at the filler-matrix interface, potentially stabilizing the crystalline phase. Decreasing Factors: The high vinyl acetate content (28 wt%) introduces bulky acetate side groups that are excluded from the crystal lattice, creating significant structural defects that reduce lamellar thickness and thermodynamic stability. Additionally, the thermal crosslinking via dicumyl peroxide at 175 °C establishes a covalent network in the melt state that restricts chain mobility and inhibits extensive chain folding and reorganization during cooling, further suppressing crystal perfection. Dominant Factor: The high vinyl acetate comonomer content is the dominant factor governing the melting behavior, as the intrinsic chemical irregularity fundamentally limits the maximum achievable lamellar thickness and lattice stability regardless of processing conditions, resulting in a qualitatively lower Tm compared to linear polyethylene homopolymers."
    }
  },
  {
    "doi": "10.1016/j.compscitech.2018.01.031",
    "title": "Reinforcement of shape-memory poly(ethylene-co-vinyl acetate) by carbon fibre to access robust recovery capability under resistant condition",
    "year": 2018,
    "chemical_composition": {
      "repeat_unit_psmiles": null,
      "monomers": [
        {
          "name": "Ethylene",
          "smiles": "C=C",
          "ratio_value": null,
          "ratio_unit": null
        },
        {
          "name": "Vinyl acetate",
          "smiles": "CC(=O)OC=C",
          "ratio_value": 28,
          "ratio_unit": "wt%"
        }
      ],
      "additives": [
        {
          "name": "Dicumyl peroxide",
          "type": "initiator",
          "amount_value": 3,
          "amount_unit": "wt%"
        },
        {
          "name": "Carbon fibre",
          "type": "filler",
          "amount_value": 15,
          "amount_unit": "wt%"
        }
      ],
      "is_homopolymer": false
    },
    "processing_history": "Melt blending at 100 °C, thermal-crosslinking by DCP at 175 °C. CF content: 15 wt%. Tm measured by DSC at 10 °C/min.",
    "hierarchical_structure": "CF was well dispersed in EVA matrix. Semicrystalline.",
    "properties": {
      "Tm": {
        "value": [
          62
        ],
        "unit": "°C"
      }
    },
    "analysis_with_hierarchical_structure": {
      "descriptive_text": "The sample consists of a semicrystalline ethylene-vinyl acetate copolymer matrix containing 28 wt% vinyl acetate, reinforced with 15 wt% carbon fibre filler. The composite was fabricated via melt blending at 100 °C followed by thermal crosslinking using 3 wt% dicumyl peroxide initiator at 175 °C, resulting in a morphology where the carbon fibres are well dispersed within the polymer matrix. The melting temperature was subsequently characterized using differential scanning calorimetry at a heating rate of 10 °C/min.",
      "reasoning_analysis": "Increasing Factors: The incorporation of 15 wt% carbon fibres provides heterogeneous nucleation sites that facilitate crystallization, and the rigid filler-matrix interface may restrict chain mobility in the interphase, potentially offering slight stabilization to the crystalline domains. Decreasing Factors: The high vinyl acetate content (28 wt%) acts as a structural defect within the polyethylene lattice, significantly disrupting chain packing and lowering the equilibrium melting temperature. Furthermore, the thermal crosslinking initiated by 3 wt% dicumyl peroxide creates a network structure that impedes chain folding during crystallization, resulting in thinner lamellae and a subsequent reduction in Tm as described by the Thomson-Gibbs equation. Dominant Factor: The chemical composition, specifically the high ratio of vinyl acetate comonomer, is the dominant factor, as the intrinsic disruption of crystallinity by the bulky acetate groups fundamentally dictates the lower thermal transition range compared to linear polyethylene, overshadowing the morphological influences of the filler and crosslinking density."
    },
    "analysis_without_hierarchical_structure": {
      "descriptive_text": "The material under investigation is an ethylene-vinyl acetate copolymer comprising 28 wt% vinyl acetate monomer units, compounded with 3 wt% dicumyl peroxide initiator and 15 wt% carbon fibre filler. The composite was prepared via melt blending at 100 °C, followed by thermal crosslinking mediated by the peroxide at 175 °C, and the melting temperature was determined by differential scanning calorimetry at a heating rate of 10 °C/min.",
      "reasoning_analysis": "Increasing Factors: The inclusion of carbon fibre filler may serve as a heterogeneous nucleating agent, potentially facilitating the initiation of crystallization within the ethylene segments, while the ethylene backbone itself provides the fundamental structural regularity required to establish a crystalline phase and a defined melting transition. Decreasing Factors: The incorporation of 28 wt% vinyl acetate introduces substantial steric hindrance and chemical irregularity along the polymer chain, which disrupts lattice packing and significantly reduces the thickness of crystalline lamellae compared to linear polyethylene. Furthermore, the thermal crosslinking process mediated by dicumyl peroxide imposes permanent topological constraints on the chain mobility, limiting the ability of chains to reorganize into thick, perfect crystals during cooling, thereby thermodynamically depressing the melting point. Dominant Factor: The high vinyl acetate comonomer content is the dominant factor qualitatively defining the reduced melting temperature relative to polyethylene, as the chemical irregularity fundamentally limits the maximum achievable crystal stability, while the crosslinking network serves to kinetically trap this lower-energy morphological state."
    }
  },
  {
    "doi": "10.1002/app.23046",
    "title": "Differential Scanning Calorimetry of Copolymer of Isotactic Polypropylene Backbone with Grafted Poly(ethylene-co-propylene) Branches",
    "year": 2006,
    "chemical_composition": {
      "repeat_unit_psmiles": null,
      "monomers": [
        {
          "name": "Propylene",
          "smiles": "CC=C",
          "ratio_value": null,
          "ratio_unit": null
        },
        {
          "name": "Ethylene",
          "smiles": "C=C",
          "ratio_value": null,
          "ratio_unit": null
        }
      ],
      "additives": [],
      "is_homopolymer": false
    },
    "processing_history": "Sample 10 (PP Mn 45.7 kg/mol, EPR Mn 2.6 kg/mol, EPR 5.4 wt%). Synthesis: Two-step polymerization (EPR macromonomer prep + grafting with propylene). DSC (TA Instruments 2910), N2 purge 30 mL/min. Heated to 180-210°C (10 min), cooled at 0.3°C/min, heated at 10°C/min. Tm measured on 2nd heating.",
    "hierarchical_structure": "Semicrystalline. Multiple melting peaks observed at slow cooling rates due to radial and tangential lamellae.",
    "properties": {
      "Tm": {
        "value": [
          148.1
        ],
        "unit": "°C"
      }
    },
    "analysis_with_hierarchical_structure": {
      "descriptive_text": "The sample is a semicrystalline copolymer system composed of polypropylene (PP) and ethylene-propylene rubber (EPR), with the PP component exhibiting a number-average molecular weight (Mn) of 45.7 kg/mol and the EPR component an Mn of 2.6 kg/mol at a concentration of 5.4 wt%. Synthesized via a two-step polymerization involving EPR macromonomer preparation followed by grafting with propylene, the material was subjected to differential scanning calorimetry under a nitrogen purge, involving a melt at 180-210°C, a controlled slow cooling rate of 0.3°C/min, and a subsequent heating at 10°C/min to measure the melting temperature on the second heating cycle. The resulting hierarchical structure displays multiple melting peaks attributed to the formation of radial and tangential lamellae facilitated by the slow cooling protocol.",
      "reasoning_analysis": "Increasing Factors: The extremely slow cooling rate of 0.3°C/min during the thermal history allows for extensive chain reorganization and the formation of thicker, more perfect lamellae, which significantly elevates the melting temperature according to the Thomson-Gibbs equation. Additionally, the semicrystalline nature of the polypropylene matrix provides a high intrinsic thermal stability baseline compared to amorphous polymers. Decreasing Factors: The incorporation of ethylene units through the EPR grafting introduces structural irregularities and defects into the crystallizable PP sequences, disrupting lattice packing and depressing the melting point. Furthermore, the presence of the lower molecular weight EPR phase may act as an impurity within the interlamellar regions, reducing the overall thermal stability of the crystalline domains. Dominant Factor: The thermal processing history, specifically the ultra-slow cooling rate, qualitatively dominates the final Tm behavior by maximizing lamellar thickness and crystal perfection, which counteracts the melting point depression caused by the comonomer defects and results in the observed multiple melting peaks associated with complex lamellar populations."
    },
    "analysis_without_hierarchical_structure": {
      "descriptive_text": "The sample consists of a polypropylene matrix modified with ethylene-propylene rubber macromonomers, synthesized via a two-step polymerization process involving macromonomer preparation followed by grafting with propylene. The material features a polypropylene backbone with a number-average molecular weight of 45.7 kg/mol and incorporates 5.4 wt% ethylene-propylene rubber macromonomers with a number-average molecular weight of 2.6 kg/mol. Thermal characterization was performed using a TA Instruments 2910 differential scanning calorimeter under a nitrogen purge of 30 mL/min. The thermal protocol involved heating the sample to between 180°C and 210°C for 10 minutes to erase thermal history, followed by a slow cooling rate of 0.3°C/min and a subsequent second heating scan at 10°C/min, from which the melting temperature was determined.",
      "reasoning_analysis": "Increasing Factors: The processing history specifies an extremely slow cooling rate of 0.3°C/min prior to the measurement scan. This thermal protocol provides ample time for polymer chains to reorganize and form thicker, more perfect lamellar crystals, which inherently increases the melting temperature compared to samples cooled rapidly. Additionally, measuring on the second heating cycle ensures that the thermal history is standardized, reflecting the crystallinity developed under this controlled cooling. Decreasing Factors: The chemical composition incorporates ethylene-propylene rubber macromonomers grafted onto a polypropylene backbone. The ethylene units within these grafts act as structural defects within the crystallizable polypropylene phase, disrupting the stereoregularity and packing efficiency required for stable crystal formation. This comonomer inclusion reduces the thermodynamic stability of the crystals, qualitatively driving the Tm downward relative to a pure polypropylene homopolymer. Dominant Factor: The intrinsic chemical disruption caused by the ethylene-propylene rubber macromonomer grafts is the dominant factor governing the final Tm behavior. While the slow cooling rate maximizes the crystal perfection achievable for this specific composition, the presence of ethylene defects fundamentally lowers the equilibrium melting point relative to homopolymer polypropylene, setting a thermodynamic ceiling that processing conditions cannot overcome."
    }
  },
  {
    "doi": "10.1002/app.23046",
    "title": "Differential Scanning Calorimetry of Copolymer of Isotactic Polypropylene Backbone with Grafted Poly(ethylene-co-propylene) Branches",
    "year": 2006,
    "chemical_composition": {
      "repeat_unit_psmiles": null,
      "monomers": [
        {
          "name": "Propylene",
          "smiles": "CC=C",
          "ratio_value": null,
          "ratio_unit": null
        },
        {
          "name": "Ethylene",
          "smiles": "C=C",
          "ratio_value": null,
          "ratio_unit": null
        }
      ],
      "additives": [],
      "is_homopolymer": false
    },
    "processing_history": "Sample 12 (PP Mn 77.4 kg/mol, EPR Mn 17.1 kg/mol, EPR 3.3 wt%). Synthesis: Two-step polymerization (EPR macromonomer prep + grafting with propylene). DSC (TA Instruments 2910), N2 purge 30 mL/min. Heated to 180-210°C (10 min), cooled at 10°C/min, heated at 10°C/min. Tm measured on 2nd heating.",
    "hierarchical_structure": "Semicrystalline. Multiple melting peaks observed at slow cooling rates due to radial and tangential lamellae.",
    "properties": {
      "Tm": {
        "value": [
          149.3
        ],
        "unit": "°C"
      }
    },
    "analysis_with_hierarchical_structure": {
      "descriptive_text": "The sample consists of a semicrystalline propylene-ethylene copolymer system synthesized via a two-step polymerization process involving the preparation of an ethylene-propylene rubber (EPR) macromonomer followed by grafting with propylene. The material comprises a polypropylene matrix with a number-average molecular weight (Mn) of 77.4 kg/mol and contains 3.3 wt% EPR with an Mn of 17.1 kg/mol. Structural characterization reveals a semicrystalline morphology exhibiting multiple melting peaks at slow cooling rates, attributed to the formation of radial and tangential lamellae. Thermal properties were evaluated using differential scanning calorimetry (DSC) under a nitrogen purge, where the sample was heated to 180-210°C, cooled at 10°C/min, and the melting temperature was recorded during the second heating scan at 10°C/min.",
      "reasoning_analysis": "Increasing Factors: The relatively high number-average molecular weight (77.4 kg/mol) of the polypropylene matrix minimizes the concentration of chain ends, reducing entropic penalties associated with crystallization and stabilizing the crystal lattice. Furthermore, the thermal protocol involving melting to 180-210°C prior to the measurement scan erases previous thermal history, allowing the polymer to recrystallize into a state reflective of its intrinsic structural capabilities during the controlled cooling phase. Decreasing Factors: The incorporation of ethylene monomers into the propylene backbone introduces constitutional defects that disrupt the stereoregularity required for tight chain packing, thereby reducing the thermodynamic stability of the crystalline phase. Additionally, the presence of the EPR component, even at low weight percentages, acts as a non-crystalline diluent that interferes with lamellar growth. The observed multiple melting peaks indicate a broad distribution of lamellar thicknesses, where thinner, less stable lamellae contribute to melting at lower temperatures. Dominant Factor: The chemical composition, specifically the inclusion of ethylene units within the propylene sequence, qualitatively dominates the Tm behavior. While the high molecular weight and controlled thermal history support crystal formation, the intrinsic lattice defects caused by the comonomer content fundamentally limit the maximum achievable crystal perfection and stability, resulting in a Tm that is depressed relative to isotactic polypropylene homopolymer."
    },
    "analysis_without_hierarchical_structure": {
      "descriptive_text": "Sample 12 is a polypropylene-based copolymer synthesized via a two-step polymerization process involving the preparation of an ethylene-propylene rubber (EPR) macromonomer followed by grafting with propylene. The material features a polypropylene matrix with a number-average molecular weight of 77.4 kg/mol and incorporates 3.3 wt% EPR domains with a molecular weight of 17.1 kg/mol. Thermal characterization was conducted using differential scanning calorimetry under a nitrogen purge, where the sample was melted between 180 and 210°C, cooled at 10°C/min, and reheated at 10°C/min, with the melting temperature recorded during the second heating cycle.",
      "reasoning_analysis": "Increasing Factors: The high molecular weight of the polypropylene matrix supports the formation of stable crystalline lamellae, providing a robust foundation for the melting transition. Furthermore, the standardized thermal protocol involving complete melting erases prior thermal history, ensuring the measured Tm reflects the equilibrium crystalline structure formed during the controlled cooling phase. Decreasing Factors: The presence of ethylene units within the grafted EPR segments introduces structural defects and irregularities into the polypropylene crystal lattice, disrupting chain packing and reducing lamellar thickness. Additionally, the amorphous EPR phase acts as an impurity within the crystalline matrix, limiting the overall perfection of the crystallites compared to a pure homopolymer. Dominant Factor: The intrinsic crystallinity of the polypropylene backbone is the dominant factor governing the Tm due to its high weight fraction in the sample; however, the structural defects introduced by the EPR grafting qualitatively ensure the Tm remains depressed relative to a pristine isotactic polypropylene homopolymer."
    }
  },
  {
    "doi": "10.1002/app.23046",
    "title": "Differential Scanning Calorimetry of Copolymer of Isotactic Polypropylene Backbone with Grafted Poly(ethylene-co-propylene) Branches",
    "year": 2006,
    "chemical_composition": {
      "repeat_unit_psmiles": null,
      "monomers": [
        {
          "name": "Propylene",
          "smiles": "CC=C",
          "ratio_value": null,
          "ratio_unit": null
        },
        {
          "name": "Ethylene",
          "smiles": "C=C",
          "ratio_value": null,
          "ratio_unit": null
        }
      ],
      "additives": [],
      "is_homopolymer": false
    },
    "processing_history": "Sample 11 (PP Mn 74.0 kg/mol, EPR Mn 17.1 kg/mol, EPR 1.4 wt%). Synthesis: Two-step polymerization (EPR macromonomer prep + grafting with propylene). DSC (TA Instruments 2910), N2 purge 30 mL/min. Heated to 180-210°C (10 min), cooled at 1°C/min, heated at 10°C/min. Tm measured on 2nd heating.",
    "hierarchical_structure": "Semicrystalline. Multiple melting peaks observed at slow cooling rates due to radial and tangential lamellae.",
    "properties": {
      "Tm": {
        "value": [
          151.6
        ],
        "unit": "°C"
      }
    },
    "analysis_with_hierarchical_structure": {
      "descriptive_text": "The sample consists of a semicrystalline polypropylene matrix grafted with ethylene-propylene rubber (EPR), synthesized via a two-step polymerization process involving EPR macromonomer preparation followed by grafting with propylene. The polypropylene component possesses a number-average molecular weight (Mn) of 74.0 kg/mol, while the EPR grafts have an Mn of 17.1 kg/mol and constitute 1.4 wt% of the total composition. Structural characterization reveals a hierarchical morphology featuring radial and tangential lamellae, which manifest as multiple melting peaks under slow cooling conditions. Thermal analysis was conducted using differential scanning calorimetry (DSC) under a nitrogen purge of 30 mL/min, wherein the sample was heated to 180-210°C for 10 minutes, cooled at 1°C/min, and subsequently heated at 10°C/min to measure the melting temperature during the second heating cycle.",
      "reasoning_analysis": "Increasing Factors: The high number-average molecular weight (74.0 kg/mol) of the polypropylene matrix minimizes the concentration of chain ends, reducing entropic penalties associated with crystallization and stabilizing the crystalline phase. Furthermore, the specific processing history involving a slow cooling rate of 1°C/min facilitates the growth of thicker lamellae with higher thermal stability, which inherently melt at elevated temperatures according to the Gibbs-Thomson relationship. Decreasing Factors: The incorporation of ethylene-propylene rubber (EPR) grafts, even at a low concentration of 1.4 wt%, introduces chemical irregularities and steric hindrance that disrupt the stereoregularity required for perfect polypropylene crystal lattice formation. Additionally, the observation of multiple melting peaks indicates a distribution of lamellar thicknesses, implying the presence of thinner, less stable crystals that will melt at lower temperatures within the transition range. Dominant Factor: The intrinsic crystallizability of the polypropylene backbone serves as the primary determinant of the melting behavior. While the EPR grafts introduce defects that qualitatively depress the Tm relative to a pure homopolymer, the high molecular weight of the PP matrix combined with the slow cooling thermal history promotes sufficient lamellar thickening such that the stability of the PP crystalline phase dominates the overall thermal response."
    },
    "analysis_without_hierarchical_structure": {
