Repository: hhtrick/HHT-code

# HHT training framework

This directory contains model training, embedding precomputation, inference, article-level baselines and the curated datasets. All commands below assume that the working directory is `train_code/`.

## 3. Datasets and fixed partitions

Each main dataset is a JSON array at `dataset/{property}/{property}.json`. Entries contain source metadata, `chemical_composition`, `processing_history`, `hierarchical_structure`, `properties`, and two generated-analysis objects. Targets are stored as `properties[property]["value"]`; source metadata and target values are not predictive input fields.

| Property | Train | Validation | Test | Total |
|---|---:|---:|---:|---:|

File: train_code/dataset/Tm/Tm.json (part 82 of 200)
[
      "descriptive_text": "The sample consists of a polypropylene matrix modified with ethylene-propylene rubber (EPR), specifically formulated with a polypropylene number-average molecular weight (Mn) of 74.0 kg/mol and an EPR component with an Mn of 17.1 kg/mol comprising 1.4 wt% of the total mass. The material was synthesized via a two-step polymerization process involving the preparation of an EPR macromonomer followed by grafting with propylene. Thermal analysis was conducted using differential scanning calorimetry (DSC) under a nitrogen purge of 30 mL/min, where the sample was heated to between 180 and 210°C for 10 minutes, cooled at a rate of 1°C/min, and subsequently heated at 10°C/min, with the melting temperature recorded during the second heating cycle.",
      "reasoning_analysis": "Increasing Factors: The slow cooling rate of 1°C/min employed during the DSC protocol facilitates the formation of thicker and more perfect crystalline lamellae, which inherently raises the melting temperature. Additionally, the high number-average molecular weight of the polypropylene matrix (74.0 kg/mol) minimizes the concentration of chain ends, which act as defects that typically depress melting points in lower molecular weight polymers. The grafting synthesis architecture likely preserves longer sequences of crystallizable propylene units compared to random copolymerization, supporting a stable crystal lattice. Decreasing Factors: The incorporation of ethylene-propylene rubber (EPR) introduces ethylene units and amorphous regions into the system, which disrupt the stereoregularity of the polypropylene chains and act as a diluent, thereby reducing the overall crystallinity and thermodynamic stability of the crystals. Dominant Factor: The chemical composition of the polypropylene matrix is the dominant factor; despite the presence of the EPR phase, the low concentration (1.4 wt%) and the grafting architecture ensure that the crystallizable propylene sequences remain the primary determinant of the thermal behavior, establishing a high melting baseline that is merely optimized rather than fundamentally defined by the thermal processing history."
    }
  },
  {
    "doi": "10.1016/j.compscitech.2018.01.031",
    "title": "Reinforcement of shape-memory poly(ethylene-co-vinyl acetate) by carbon fibre to access robust recovery capability under resistant condition",
    "year": 2018,
    "chemical_composition": {
      "repeat_unit_psmiles": null,
      "monomers": [
        {
          "name": "Ethylene",
          "smiles": "C=C",
          "ratio_value": null,
          "ratio_unit": null
        },
        {
          "name": "Vinyl acetate",
          "smiles": "CC(=O)OC=C",
          "ratio_value": 28,
          "ratio_unit": "wt%"
        }
      ],
      "additives": [
        {
          "name": "Dicumyl peroxide",
          "type": "initiator",
          "amount_value": 3,
          "amount_unit": "wt%"
        },
        {
          "name": "Carbon fibre",
          "type": "filler",
          "amount_value": 20,
          "amount_unit": "wt%"
        }
      ],
      "is_homopolymer": false
    },
    "processing_history": "Melt blending at 100 °C, thermal-crosslinking by DCP at 175 °C. CF content: 20 wt%. Tm measured by DSC at 10 °C/min.",
    "hierarchical_structure": "CF was well dispersed in EVA matrix. Semicrystalline.",
    "properties": {
      "Tm": {
        "value": [
          62
        ],
        "unit": "°C"
      }
    },
    "analysis_with_hierarchical_structure": {
      "descriptive_text": "The sample comprises a semicrystalline ethylene-vinyl acetate copolymer matrix containing 28 wt% vinyl acetate monomer units. This composite system is reinforced with 20 wt% carbon fibre filler, which is well dispersed within the matrix, and includes 3 wt% dicumyl peroxide as a thermal crosslinking initiator. Processing involved melt blending at 100 °C followed by thermal crosslinking at 175 °C, and the melting temperature was characterized by differential scanning calorimetry at a heating rate of 10 °C/min.",
      "reasoning_analysis": "Increasing Factors: The inclusion of 20 wt% well-dispersed carbon fibre provides rigid surfaces that may act as nucleating agents, potentially promoting the formation of transcrystalline layers or restricting chain mobility at the interface, which can stabilize crystalline domains and qualitatively increase the Tm. Decreasing Factors: The substantial 28 wt% vinyl acetate content introduces non-crystallizable units into the polymer backbone, acting as defects that disrupt lattice regularity and significantly depress the equilibrium melting temperature according to copolymer melting point depression theory. Additionally, the thermal crosslinking induced by dicumyl peroxide at 175 °C creates a permanent network structure that restricts chain mobility and reorganization during cooling, limiting lamellar thickness and crystalline perfection, while the melt blending history ensures these topological constraints are present prior to crystallization. Dominant Factor: The chemical irregularity introduced by the high vinyl acetate comonomer content, compounded by the topological constraints of the crosslinked network, qualitatively dominates the thermal behavior. These factors fundamentally limit the ability of the chains to pack into thick, stable lamellae, overriding the potential nucleating influence of the carbon fibre filler and resulting in a net reduction of the Tm relative to linear, non-crosslinked polyethylene."
    },
    "analysis_without_hierarchical_structure": {
      "descriptive_text": "The sample consists of an ethylene-vinyl acetate copolymer containing 28 wt% vinyl acetate monomer units, compounded with 3 wt% dicumyl peroxide initiator and 20 wt% carbon fibre filler. Processing involved melt blending at 100 °C followed by thermal crosslinking induced by the peroxide at 175 °C. The melting temperature was characterized using differential scanning calorimetry at a heating rate of 10 °C/min.",
      "reasoning_analysis": "Increasing Factors: The inclusion of 20 wt% carbon fibre acts as a nucleating agent that can promote the formation of more ordered crystalline regions at the interface, potentially enhancing thermal stability. Additionally, the chemical crosslinking network formed by dicumyl peroxide restricts the conformational entropy of the chains in the melt state, which thermodynamically contributes to a higher equilibrium melting temperature. Decreasing Factors: The incorporation of 28 wt% vinyl acetate comonomer introduces substantial steric bulk and structural irregularity into the polyethylene backbone, disrupting chain packing and reducing crystalline lamellar thickness, which inherently depresses the melting temperature. Furthermore, the topological constraints imposed by the crosslinking network during cooling may hinder chain reorganization into thick, perfect crystals, further lowering the observed Tm. Dominant Factor: The chemical composition, specifically the high vinyl acetate content, is the dominant factor influencing the Tm. The intrinsic disruption of crystallinity caused by the comonomer units qualitatively outweighs the stabilizing effects of the filler and the entropy restrictions of the crosslinking network, establishing a lower baseline melting temperature relative to linear polyethylene."
    }
  },
  {
    "doi": "10.1016/j.compscitech.2018.01.031",
    "title": "Reinforcement of shape-memory poly(ethylene-co-vinyl acetate) by carbon fibre to access robust recovery capability under resistant condition",
    "year": 2018,
    "chemical_composition": {
      "repeat_unit_psmiles": null,
      "monomers": [
        {
          "name": "Ethylene",
          "smiles": "C=C",
          "ratio_value": null,
          "ratio_unit": null
        },
        {
          "name": "Vinyl acetate",
          "smiles": "CC(=O)OC=C",
          "ratio_value": 28,
          "ratio_unit": "wt%"
        }
      ],
      "additives": [
        {
          "name": "Dicumyl peroxide",
          "type": "initiator",
          "amount_value": 3,
          "amount_unit": "wt%"
        },
        {
          "name": "Carbon fibre",
          "type": "filler",
          "amount_value": 30,
          "amount_unit": "wt%"
        }
      ],
      "is_homopolymer": false
    },
    "processing_history": "Melt blending at 100 °C, thermal-crosslinking by DCP at 175 °C. CF content: 30 wt%. Tm measured by DSC at 10 °C/min.",
    "hierarchical_structure": "CF was well dispersed in EVA matrix. Semicrystalline.",
    "properties": {
      "Tm": {
        "value": [
          62
        ],
        "unit": "°C"
      }
    },
    "analysis_with_hierarchical_structure": {
      "descriptive_text": "The sample comprises a semicrystalline ethylene-vinyl acetate (EVA) copolymer matrix containing 28 wt% vinyl acetate monomer units. This matrix was compounded with 30 wt% carbon fibre filler, which was reported to be well dispersed throughout the polymer phase. The material was processed via melt blending at 100 °C followed by thermal crosslinking using 3 wt% dicumyl peroxide at 175 °C. The melting temperature was subsequently characterized using differential scanning calorimetry (DSC) at a heating rate of 10 °C/min.",
      "reasoning_analysis": "Increasing Factors: The incorporation of 30 wt% carbon fibre creates a rigid percolating network that imposes physical confinement on the polymer chains. This restriction on segmental mobility can stabilize the crystalline domains, potentially requiring additional thermal energy to disrupt the ordered lattice and thereby exerting an upward pressure on the observed Tm. Decreasing Factors: The presence of 28 wt% vinyl acetate comonomers introduces significant steric bulk and chemical irregularity into the polyethylene backbone, acting as defects that are excluded from the crystal lattice and reducing lamellar thickness. Furthermore, the thermal crosslinking induced by dicumyl peroxide creates covalent networks that hinder chain reorganization and folding during crystallization, leading to thinner lamellae and a further reduction in Tm according to the Gibbs-Thomson equation. Dominant Factor: The chemical copolymerization effect driven by the high vinyl acetate content fundamentally limits the crystallizable sequence length of the ethylene segments. This intrinsic reduction in crystalline perfection and lamellar thickness qualitatively dominates over the physical confinement effects of the filler or the topological constraints of the crosslinking network, resulting in a net depression of the Tm relative to pure polyethylene."
    },
    "analysis_without_hierarchical_structure": {
      "descriptive_text": "This sample comprises an ethylene-vinyl acetate copolymer containing 28 wt% vinyl acetate monomer units, compounded with 3 wt% dicumyl peroxide and 30 wt% carbon fibre. The material was prepared via melt blending at 100 °C followed by thermal crosslinking at 175 °C to activate the peroxide, and the melting temperature was characterized using differential scanning calorimetry at a heating rate of 10 °C/min.",
      "reasoning_analysis": "Increasing Factors: The inclusion of 30 wt% carbon fibre serves as a heterogeneous nucleating agent, which can enhance crystallization kinetics and potentially promote the formation of more stable crystalline domains within the polymer matrix compared to a neat system. Decreasing Factors: The presence of 28 wt% vinyl acetate comonomers introduces structural irregularities and steric hindrance along the polyethylene backbone, significantly disrupting chain packing and reducing lamellar thickness. Additionally, the thermal crosslinking initiated by dicumyl peroxide creates a three-dimensional network that kinetically restricts chain folding during crystallization, further limiting crystal perfection. Dominant Factor: The substantial disruption of crystalline order caused by the high vinyl acetate content combined with the topological constraints imposed by the chemical crosslinking network qualitatively dominates over the nucleating influence of the carbon fibres, resulting in a net depression of the melting temperature relative to a linear polyethylene homopolymer."
    }
  },
  {
    "doi": null,
    "title": "Thermal Evidence for a Transition Above Tm in n-Alkanes and Crystalline Polymers",
    "year": 1981,
    "chemical_composition": {
      "repeat_unit_psmiles": null,
      "monomers": [
        {
          "name": "Poly-wax 1000",
          "smiles": null,
          "ratio_value": null,
          "ratio_unit": null
        }
      ],
      "additives": [],
      "is_homopolymer": false
    },
    "processing_history": "DSC measurement using duPont 990-910 differential scanning calorimeter, 10 K min^-1 heating rate, flowing N2 purge, 10-15 mg sample in open DSC pan, first heating run. Mixture of n-alkanes (C71).",
    "hierarchical_structure": "Crystalline wax mixture.",
    "properties": {
      "Tm": {
        "value": [
          111.9
        ],
        "unit": "°C"
      }
    },
    "analysis_with_hierarchical_structure": {
      "descriptive_text": "The sample consists of a crystalline wax mixture identified as Poly-wax 1000, comprising a distribution of n-alkanes centered around C71. Classified as non-homopolymeric, this material represents a blend of long-chain hydrocarbons without additional additives. Thermal characterization was performed using a duPont 990-910 differential scanning calorimeter under a flowing nitrogen purge with a heating rate of 10 K min^-1. The analysis utilized a 10-15 mg sample placed in an open DSC pan, recording the thermal behavior during the first heating run to assess the melting transition of the crystalline wax structure.",
      "reasoning_analysis": "Increasing Factors: The material consists of long-chain n-alkanes (approximately C71), where the extended methylene sequences facilitate efficient chain packing and strong intermolecular van der Waals forces, inherently driving the Tm higher compared to shorter-chain waxes. The high linearity of the n-alkane structure promotes the formation of a highly crystalline lattice, which further stabilizes the solid phase and elevates the melting transition. Decreasing Factors: The sample is defined as a mixture of n-alkanes rather than a monodisperse single component, introducing compositional heterogeneity that acts similarly to impurities within the crystal lattice, thereby depressing the Tm relative to a pure C71 single crystal. Additionally, the first heating run in the processing history reflects the initial thermal history and crystallization conditions, which may result in less perfect crystallites or kinetic trapping of defects compared to a slow-cooled or annealed sample, potentially lowering the observed onset of melting. Dominant Factor: The intrinsic chain length and linearity of the n-alkane components are the dominant factors establishing the high baseline Tm characteristic of high-molecular-weight waxes; however, the polydisperse nature of the mixture qualitatively dictates the breadth of the melting range and prevents the Tm from reaching the theoretical maximum of a perfectly pure, infinite polyethylene-like crystal."
    },
    "analysis_without_hierarchical_structure": {
      "descriptive_text": "The sample consists of Poly-wax 1000, characterized as a mixture of n-alkanes with a carbon number distribution centered around C71. Thermal characterization was performed using a duPont 990-910 differential scanning calorimeter under a flowing nitrogen purge. A 10-15 mg specimen was placed in an open DSC pan and subjected to a heating rate of 10 K min^-1 during the first heating run to evaluate the melting behavior.",
      "reasoning_analysis": "Increasing Factors: The linear architecture of the n-alkanes facilitates efficient chain packing into lamellar crystals, maximizing intermolecular van der Waals forces which significantly elevates the Tm. Additionally, the substantial chain length places the material near the asymptotic melting point limit of polyethylene, driving the Tm higher compared to shorter chain waxes, while the 10 K min^-1 heating rate may introduce slight thermal lag that shifts the apparent Tm to higher temperatures. Decreasing Factors: The classification as a mixture of n-alkanes introduces polydispersity in chain length, which disrupts the perfection of the crystal lattice and potentially depresses the onset Tm compared to a mono-disperse analog. Furthermore, the use of an open DSC pan during the first heating run could theoretically allow for the loss of any volatile low-molecular-weight fractions, altering the effective composition. Dominant Factor: The intrinsic chemical structure of the long-chain linear n-alkanes is the dominant factor, as the strong van der Waals interactions resulting from the C71 chain length and linear geometry overwhelmingly dictate a high degree of crystallinity and a correspondingly high Tm, outweighing the minor lattice disruptions caused by chain length distribution or measurement artifacts."
    }
  },
  {
    "doi": "10.1002/app.23046",
    "title": "Differential Scanning Calorimetry of Copolymer of Isotactic Polypropylene Backbone with Grafted Poly(ethylene-co-propylene) Branches",
    "year": 2006,
    "chemical_composition": {
      "repeat_unit_psmiles": null,
      "monomers": [
        {
          "name": "Propylene",
          "smiles": "CC=C",
          "ratio_value": null,
          "ratio_unit": null
        },
        {
          "name": "Ethylene",
          "smiles": "C=C",
          "ratio_value": null,
          "ratio_unit": null
        }
      ],
      "additives": [],
      "is_homopolymer": false
    },
    "processing_history": "Sample 11 (PP Mn 74.0 kg/mol, EPR Mn 17.1 kg/mol, EPR 1.4 wt%). Synthesis: Two-step polymerization (EPR macromonomer prep + grafting with propylene). DSC (TA Instruments 2910), N2 purge 30 mL/min. Heated to 180-210°C (10 min), cooled at 10°C/min, heated at 10°C/min. Tm measured on 2nd heating.",
    "hierarchical_structure": "Semicrystalline. Multiple melting peaks observed at slow cooling rates due to radial and tangential lamellae.",
    "properties": {
      "Tm": {
        "value": [
          149.1
        ],
        "unit": "°C"
      }
    },
    "analysis_with_hierarchical_structure": {
      "descriptive_text": "The sample is a semicrystalline propylene-ethylene copolymer synthesized via a two-step polymerization process involving the preparation of an EPR macromonomer followed by grafting with propylene. The material consists of a polypropylene matrix with a number-average molecular weight (Mn) of 74.0 kg/mol containing 1.4 wt% ethylene-propylene rubber (EPR) with an Mn of 17.1 kg/mol. Thermal characterization was performed using differential scanning calorimetry (TA Instruments 2910) under a nitrogen purge of 30 mL/min, utilizing a heat-cool-heat cycle at 10°C/min with the melting temperature determined from the second heating scan. Structural analysis indicates the presence of multiple melting peaks at slow cooling rates, attributed to the formation of distinct radial and tangential lamellar morphologies within the semicrystalline hierarchy.",
      "reasoning_analysis": "Increasing Factors: The high molecular weight of the polypropylene matrix (74.0 kg/mol) minimizes the concentration of chain ends, which reduces free volume defects and supports the formation of stable crystalline domains, inherently driving the Tm higher. Additionally, the second heating scan eliminates irregular thermal history from synthesis, allowing for a standardized crystallization process during the controlled cooling step that promotes consistent lamellar development. Decreasing Factors: The incorporation of ethylene-propylene rubber (EPR) phases introduces structural irregularities and amorphous inclusions within the polypropylene matrix, which disrupt the crystalline lattice perfection and depress the melting temperature relative to a pure homopolymer. Furthermore, the cooling rate of 10°C/min during the DSC cycle limits the time available for lamellar thickening and perfection compared to slower cooling regimes, resulting in thinner lamellae that melt at lower temperatures. Dominant Factor: While the EPR content introduces defects that lower the equilibrium melting point, the intrinsic crystallizability of the polypropylene backbone establishes the primary thermal transition; however, the specific lamellar thickness distribution generated during the controlled cooling cycle of the DSC protocol is the dominant factor qualitatively determining the observed Tm, as it dictates the stability of the crystals formed prior to the second heating measurement."
    },
    "analysis_without_hierarchical_structure": {
      "descriptive_text": "The sample comprises a polypropylene matrix modified with ethylene-propylene rubber (EPR), synthesized through a two-step polymerization sequence involving EPR macromonomer preparation followed by grafting with propylene. The system consists of a polypropylene component with a number-average molecular weight of 74.0 kg/mol and an EPR component with a molecular weight of 17.1 kg/mol incorporated at 1.4 wt%. Thermal analysis was conducted using a TA Instruments 2910 differential scanning calorimeter under a nitrogen atmosphere, where the sample was heated to 180-210°C for 10 minutes to erase thermal history, cooled at a rate of 10°C/min, and subsequently reheated at 10°C/min to measure the melting temperature during the second heating cycle.",
      "reasoning_analysis": "Increasing Factors: The inherent crystallizability of the polypropylene backbone supports the formation of stable lamellar crystals, and the thermal protocol involving heating to 210°C erases prior thermal history, allowing the polymer to recrystallize during controlled cooling into a configuration that reflects its maximum inherent thermal stability for this composition. Decreasing Factors: The incorporation of ethylene units within the EPR grafts and the grafting points act as structural defects within the polypropylene matrix, disrupting stereoregularity and packing efficiency required for thick lamellar formation, while the amorphous EPR phase dilutes the crystallizable fraction and restricts chain mobility needed for optimal crystal growth. Dominant Factor: The intrinsic crystallizability of the polypropylene backbone sequences qualitatively dominates the thermal behavior by ensuring a distinct melting transition persists, although the structural defects introduced by the grafting architecture and ethylene content are the critical factors determining the specific depression of the Tm relative to a pure polypropylene homopolymer."
    }
  },
  {
    "doi": "10.1002/app.23046",
    "title": "Differential Scanning Calorimetry of Copolymer of Isotactic Polypropylene Backbone with Grafted Poly(ethylene-co-propylene) Branches",
    "year": 2006,
    "chemical_composition": {
      "repeat_unit_psmiles": null,
      "monomers": [
        {
          "name": "Propylene",
          "smiles": "CC=C",
          "ratio_value": null,
          "ratio_unit": null
        },
        {
          "name": "Ethylene",
          "smiles": "C=C",
          "ratio_value": null,
          "ratio_unit": null
        }
      ],
      "additives": [],
      "is_homopolymer": false
    },
    "processing_history": "Sample 11 (PP Mn 74.0 kg/mol, EPR Mn 17.1 kg/mol, EPR 1.4 wt%). Synthesis: Two-step polymerization (EPR macromonomer prep + grafting with propylene). DSC (TA Instruments 2910), N2 purge 30 mL/min. Heated to 180-210°C (10 min), cooled at 0.3°C/min, heated at 10°C/min. Tm measured on 2nd heating.",
    "hierarchical_structure": "Semicrystalline. Multiple melting peaks observed at slow cooling rates due to radial and tangential lamellae.",
    "properties": {
      "Tm": {
        "value": [
          153.6
        ],
        "unit": "°C"
      }
    },
    "analysis_with_hierarchical_structure": {
      "descriptive_text": "The sample comprises a semicrystalline polypropylene-based system synthesized via a two-step polymerization involving ethylene-propylene rubber macromonomer preparation followed by grafting with propylene. The material consists of a polypropylene matrix with a number-average molecular weight of 74.0 kg/mol incorporating 1.4 wt% ethylene-propylene rubber component with a molecular weight of 17.1 kg/mol. Structural analysis indicates a complex morphology characterized by multiple melting peaks arising from radial and tangential lamellae formed during crystallization. Thermal characterization was performed using differential scanning calorimetry under nitrogen purge, utilizing a protocol that involved melting at 180 to 210 degrees Celsius, followed by an exceptionally slow cooling rate of 0.3 degrees Celsius per minute and a subsequent heating scan at 10 degrees Celsius per minute to determine the melting temperature on the second heating cycle.",
      "reasoning_analysis": "Increasing Factors: The high molecular weight of the polypropylene backbone minimizes the concentration of chain ends within the crystalline lattice, promoting stable crystal formation and higher thermal stability. Furthermore, the processing history specifies an exceptionally slow cooling rate of 0.3 degrees Celsius per minute, which allows sufficient time for polymer chains to reorganize into thicker lamellae; according to the Thomson-Gibbs equation, increased lamellar thickness qualitatively drives the melting temperature upward. Decreasing Factors: The incorporation of ethylene units via the ethylene-propylene rubber component introduces comonomer defects into the polypropylene crystal lattice, disrupting chain packing and regularity, which intrinsically lowers the melting temperature relative to a pure polypropylene homopolymer. Additionally, the amorphous rubber phase acts as a diluent to the crystalline regions, potentially reducing the overall thermal stability of the ordered domains. Dominant Factor: The intrinsic crystallizability of the high molecular weight polypropylene backbone serves as the dominant factor establishing the fundamental melting transition, as the rubber content is low; however, the specific melting behavior observed, including the presence of multiple peaks and maximized thermal stability, is qualitatively governed by the slow cooling processing history which maximizes lamellar thickness and crystalline perfection."
    },
    "analysis_without_hierarchical_structure": {
      "descriptive_text": "The sample comprises a polypropylene matrix grafted with ethylene-propylene rubber macromonomers, characterized by a polypropylene backbone number-average molecular weight of 74.0 kg/mol and ethylene-propylene rubber grafts with a number-average molecular weight of 17.1 kg/mol at a loading of 1.4 wt%. This graft copolymer was synthesized through a two-step polymerization sequence involving ethylene-propylene rubber macromonomer preparation followed by grafting with propylene. Thermal characterization was performed using differential scanning calorimetry under a nitrogen purge of 30 mL/min, where the specimen underwent melting between 180 and 210°C for 10 minutes, followed by controlled cooling at 0.3°C/min and a subsequent heating scan at 10°C/min to record the melting temperature during the second heating cycle.",
      "reasoning_analysis": "Increasing Factors: The inherent stereoregularity of the polypropylene backbone facilitates efficient chain packing into crystalline lamellae, establishing a high baseline melting temperature. Furthermore, the processing history dictates an exceptionally slow cooling rate of 0.3°C/min, which allows sufficient time for polymer chains to reorganize into thicker and more thermally stable crystals, thereby driving the observed Tm upward. Decreasing Factors: The presence of ethylene-propylene rubber grafts introduces amorphous segments and topological constraints along the crystallizable backbone, acting as defects that disrupt lattice periodicity and reduce crystal perfection, which qualitatively lowers the Tm. Additionally, the grafting architecture may restrict segmental mobility during crystallization, further limiting the maximum achievable crystal thickness. Dominant Factor: Although the rubber grafts introduce structural defects that tend to depress the melting point, the exceptionally slow cooling rate utilized in the thermal protocol is the dominant factor governing the final Tm behavior, as it maximizes lamellar thickness and stability to an extent that likely outweighs the melting point depression caused by the low concentration of grafted rubber phases."
    }
  },
  {
    "doi": null,
    "title": "Thermal Evidence for a Transition Above Tm in n-Alkanes and Crystalline Polymers",
    "year": 1981,
    "chemical_composition": {
      "repeat_unit_psmiles": "[*]CC[*]",
      "monomers": [
        {
          "name": "Ethylene",
          "smiles": "C=C",
          "ratio_value": null,
          "ratio_unit": null
        }
      ],
      "additives": [],
      "is_homopolymer": true
    },
    "processing_history": "DSC measurement using duPont 990-910 differential scanning calorimeter, 10 K min^-1 heating rate, flowing N2 purge, 10-15 mg sample in open DSC pan, first heating run. PE 6600.",
    "hierarchical_structure": "Semi-crystalline polyethylene.",
    "properties": {
      "Tm": {
        "value": [
          114.9
        ],
        "unit": "°C"
      }
    },
    "analysis_with_hierarchical_structure": {
      "descriptive_text": "The sample is characterized as a semi-crystalline polyethylene homopolymer, designated as PE 6600, consisting exclusively of ethylene repeat units. Thermal analysis was conducted using a duPont 990-910 differential scanning calorimeter under a flowing nitrogen purge atmosphere. The experimental protocol involved a 10-15 mg specimen placed in an open DSC pan, subjected to a first heating run at a constant rate of 10 K min^-1 to evaluate the melting behavior.",
      "reasoning_analysis": "Increasing Factors: The chemical composition comprises a linear ethylene homopolymer, where the high backbone symmetry and absence of bulky substituents facilitate efficient chain packing into dense lamellar crystals, maximizing intermolecular van der Waals interactions and inherently driving the Tm upward. The semi-crystalline hierarchical structure confirms the presence of ordered regions required for a distinct melting transition, and the standardized heating rate of 10 K min^-1 minimizes thermal lag effects that could artificially distort the transition temperature. Decreasing Factors: The processing history indicates a first heating run, meaning the observed Tm reflects the material's as-received thermal history rather than an optimized crystalline state; if the prior manufacturing involved rapid cooling, it likely resulted in thinner lamellae or lower crystalline perfection, which depresses the Tm according to the Gibbs-Thomson effect. Additionally, the use of an open pan without explicit sealing could theoretically permit minor volatile loss or oxidative degradation if the nitrogen purge was imperfect, potentially destabilizing the crystal lattice. Dominant Factor: The dominant factor influencing the Tm is the intrinsic chemical regularity and high symmetry of the polyethylene backbone, which establishes the fundamental thermodynamic stability of the crystalline phase. While the specific thermal history captured in the first heating run modulates the lamellar thickness distribution, the inherent ability of the linear ethylene chains to form stable crystals is the primary determinant of the melting behavior."
    },
    "analysis_without_hierarchical_structure": {
      "descriptive_text": "The sample is characterized as a polyethylene homopolymer, specifically identified as PE 6600, with no reported additives or fillers. Thermal characterization was performed using a duPont 990-910 differential scanning calorimeter under a flowing nitrogen purge. The experimental protocol involved a heating rate of 10 K min^-1 with a sample mass ranging from 10 to 15 mg contained in an open DSC pan, where the melting behavior was recorded during the first heating run to preserve the material's as-received thermal history.",
      "reasoning_analysis": "Increasing Factors: The chemical composition is defined by a linear polyethylene backbone without comonomer branching, which maximizes chain regularity and facilitates the formation of thick, stable crystalline lamellae, intrinsically driving the Tm to higher values. The homopolymer structure minimizes steric hindrance and defect inclusion within the crystal lattice, further supporting a high melting threshold. Decreasing Factors: The processing history indicates a 'first heating run,' implying that the observed Tm is dependent on the crystallization conditions during the original manufacturing of the PE 6600 grade rather than a standardized cooling cycle; if the initial processing involved rapid quenching or lacked annealing, the resulting crystal thickness would be kinetically limited, thereby depressing the Tm below the equilibrium melting point. Dominant Factor: The intrinsic chemical regularity of the ethylene homopolymer serves as the dominant factor, as the absence of branching defects establishes a high baseline potential for crystallinity and thermal stability, while the manufacturing thermal history primarily dictates the realization of this potential through variations in lamellar thickness."
    }
  },
  {
    "doi": null,
    "title": "Thermal Evidence for a Transition Above Tm in n-Alkanes and Crystalline Polymers",
    "year": 1981,
    "chemical_composition": {
      "repeat_unit_psmiles": "[*]C(C)C[*]",
      "monomers": [
        {
          "name": "Propylene",
          "smiles": "CC=C",
          "ratio_value": null,
          "ratio_unit": null
        }
      ],
      "additives": [],
      "is_homopolymer": true
    },
    "processing_history": "DSC measurement using duPont 990-910 differential scanning calorimeter, 10 K min^-1 heating rate, flowing N2 purge, 10-15 mg sample in open DSC pan, first heating run.",
    "hierarchical_structure": "Semi-crystalline isotactic polypropylene.",
    "properties": {
      "Tm": {
        "value": [
          164.9
        ],
        "unit": "°C"
      }
    },
    "analysis_with_hierarchical_structure": {
      "descriptive_text": "The investigated material is a semi-crystalline isotactic polypropylene homopolymer. Thermal analysis was performed on a 10-15 mg specimen placed in an open DSC pan using a duPont 990-910 differential scanning calorimeter under a flowing nitrogen purge, employing a heating rate of 10 K min^-1 during the first heating run to assess the melting behavior.",
      "reasoning_analysis": "Increasing Factors: The high stereoregularity of the isotactic configuration facilitates efficient chain packing into stable lamellar crystals, significantly elevating the Tm compared to atactic variants. Additionally, the homopolymer composition ensures a consistent repeat unit structure without comonomer-induced lattice defects that would otherwise destabilize the crystalline phase. Decreasing Factors: The utilization of the first heating run captures the as-received thermal history, which may include crystals formed under non-equilibrium cooling conditions during initial synthesis, potentially resulting in thinner lamellae and a lower observed Tm compared to a second heating cycle after controlled crystallization. Furthermore, inherent regio-defects within the polymer chain, even in isotactic samples, can disrupt crystal perfection and depress the melting point. Dominant Factor: The stereoregular isotactic structure is the dominant factor, as it is the prerequisite for crystallinity in polypropylene; without this specific hierarchical arrangement, the material would remain amorphous without a definable Tm, thus overriding the modulating effects of thermal history or minor structural defects."
    },
    "analysis_without_hierarchical_structure": {
      "descriptive_text": "The sample consists of a polypropylene homopolymer characterized by a carbon backbone with methyl side groups. Thermal analysis was conducted using a duPont 990-910 differential scanning calorimeter under a flowing nitrogen purge. A sample mass of 10-15 mg was loaded into an open DSC pan and subjected to a heating rate of 10 K min^-1 during the first heating run to assess the melting transition.",
      "reasoning_analysis": "Increasing Factors: The chemical structure of polypropylene, specifically the methyl side groups, enables the formation of a stable helical crystal structure that inherently requires higher thermal energy to melt compared to linear polyethylene due to increased chain stiffness and packing efficiency. Additionally, the flowing nitrogen purge during the measurement prevents oxidative degradation, preserving the molecular weight and preventing a reduction in Tm during the scan. Decreasing Factors: The specification of a first heating run implies that the measured Tm is contingent upon the sample's antecedent thermal history; if the material was subjected to rapid cooling during its initial synthesis or fabrication, the resulting imperfections in crystal lamellae would lower the observed Tm. Furthermore, the use of an open pan could theoretically allow for minor mass loss or environmental interaction, though mitigated by the purge. Dominant Factor: The intrinsic stereoregularity of the polypropylene homopolymer is the dominant factor establishing the baseline melting range, but the thermal history preserved by the first heating run qualitatively dictates the degree of crystal perfection, thereby determining the specific position of the Tm within that possible range."
    }
  },
  {
    "doi": null,
    "title": "Thermal Evidence for a Transition Above Tm in n-Alkanes and Crystalline Polymers",
    "year": 1981,
    "chemical_composition": {
      "repeat_unit_psmiles": "[*]CC[*]",
      "monomers": [
        {
          "name": "Ethylene",
          "smiles": "C=C",
          "ratio_value": null,
          "ratio_unit": null
        }
      ],
      "additives": [],
      "is_homopolymer": true
    },
    "processing_history": "DSC measurement using duPont 990-910 differential scanning calorimeter, 10 K min^-1 heating rate, flowing N2 purge, 10-15 mg sample in open DSC pan, first heating run. NBS 1476 branched PE.",
    "hierarchical_structure": "Semi-crystalline branched polyethylene.",
    "properties": {
      "Tm": {
        "value": [
          120.9
        ],
        "unit": "°C"
      }
    },
    "analysis_with_hierarchical_structure": {
      "descriptive_text": "The sample is identified as the NBS 1476 standard, consisting of a semi-crystalline branched polyethylene homopolymer composed exclusively of ethylene monomers. Thermal characterization was performed using a duPont 990-910 differential scanning calorimeter with a heating rate of 10 K min^-1 under a flowing nitrogen purge. The measurement involved a 10-15 mg specimen placed in an open DSC pan during the first heating run.",
