Repository: hhtrick/HHT-code

# HHT training framework

This directory contains model training, embedding precomputation, inference, article-level baselines and the curated datasets. All commands below assume that the working directory is `train_code/`.

## 3. Datasets and fixed partitions

Each main dataset is a JSON array at `dataset/{property}/{property}.json`. Entries contain source metadata, `chemical_composition`, `processing_history`, `hierarchical_structure`, `properties`, and two generated-analysis objects. Targets are stored as `properties[property]["value"]`; source metadata and target values are not predictive input fields.

| Property | Train | Validation | Test | Total |
|---|---:|---:|---:|---:|

File: train_code/dataset/Tm/Tm.json (part 83 of 200)
[
      "reasoning_analysis": "Increasing Factors: The semi-crystalline hierarchical structure enables the formation of crystalline lamellae, which is the fundamental prerequisite for observing a melting transition. Additionally, the heating rate of 10 K min^-1 during the DSC measurement may induce slight kinetic superheating, shifting the observed onset to higher temperatures relative to equilibrium conditions, while the flowing nitrogen purge prevents oxidative degradation that could lower thermal stability. Decreasing Factors: The presence of branching within the polyethylene backbone introduces topological defects that disrupt chain packing efficiency, reducing the thickness of the crystalline lamellae and lowering the thermodynamic melting point according to the Gibbs-Thomson equation. Furthermore, the use of the first heating run means the observed behavior reflects the initial thermal history of the sample, which may involve imperfect crystallization conditions that further depress the melting temperature relative to a fully annealed state. Dominant Factor: The structural irregularity introduced by branching is the dominant factor governing the melting behavior, as the exclusion of branches from the crystal lattice fundamentally limits lamellar thickness and stability, qualitatively resulting in a lower melting temperature compared to linear polyethylene homopolymers."
    },
    "analysis_without_hierarchical_structure": {
      "descriptive_text": "The sample comprises a polyethylene homopolymer, specifically identified as the NBS 1476 branched polyethylene standard reference material. Thermal analysis was conducted using a duPont 990-910 differential scanning calorimeter under a flowing nitrogen purge. The measurement involved a 10-15 mg sample placed in an open DSC pan, subjected to a first heating run at a rate of 10 K min^-1 to characterize the melting behavior.",
      "reasoning_analysis": "Increasing Factors: The regular ethylene backbone structure facilitates chain folding and crystallization, establishing the fundamental basis for a distinct melting transition. Additionally, the flowing nitrogen purge during the DSC measurement maintains an inert atmosphere, preventing oxidative degradation that could otherwise alter the molecular weight or cross-link density during the heating ramp, thereby preserving the intrinsic Tm. Decreasing Factors: The specific identification as NBS 1476 branched polyethylene indicates the presence of chain branching, which acts as defects within the crystal lattice, reducing lamellar thickness and thermodynamic stability compared to linear polyethylene. Furthermore, the utilization of a first heating run means the measured Tm reflects the initial thermal history and morphology of the as-received material, which may possess lower crystalline perfection than a sample subjected to controlled slow cooling from the melt. Dominant Factor: The structural architecture defined by the chain branching is the dominant factor. While the ethylene backbone enables crystallization, the density and distribution of branches inherent to the NBS 1476 standard fundamentally limit the maximum achievable crystal thickness and perfection, thereby qualitatively setting the Tm lower than that of a linear high-density polyethylene counterpart."
    }
  },
  {
    "doi": null,
    "title": "Thermal Evidence for a Transition Above Tm in n-Alkanes and Crystalline Polymers",
    "year": 1981,
    "chemical_composition": {
      "repeat_unit_psmiles": null,
      "monomers": [
        {
          "name": "Polywax 2000",
          "smiles": null,
          "ratio_value": null,
          "ratio_unit": null
        }
      ],
      "additives": [],
      "is_homopolymer": false
    },
    "processing_history": "DSC measurement using duPont 990-910 differential scanning calorimeter, 10 K min^-1 heating rate, flowing N2 purge, 10-15 mg sample in open DSC pan, first heating run. Mixture of n-alkanes (C142).",
    "hierarchical_structure": "Crystalline wax mixture.",
    "properties": {
      "Tm": {
        "value": [
          126.9
        ],
        "unit": "°C"
      }
    },
    "analysis_with_hierarchical_structure": {
      "descriptive_text": "The sample is characterized as a crystalline wax mixture commercially known as Polywax 2000, consisting primarily of a distribution of linear n-alkanes with a chain length centered around C142. Unlike a standard homopolymer, this material comprises a blend of long-chain hydrocarbons that solidify into a semi-crystalline structure. Thermal analysis was conducted via differential scanning calorimetry using a duPont 990-910 instrument under a flowing nitrogen atmosphere, where 10-15 mg specimens in open pans were subjected to a first heating run at a rate of 10 K min^-1.",
      "reasoning_analysis": "Increasing Factors: The linear architecture of the n-alkane chains facilitates efficient packing into thick lamellar crystals, maximizing intermolecular van der Waals forces which inherently elevates the melting temperature. Additionally, the substantial chain length centered at C142 provides significant cohesive energy density compared to shorter hydrocarbon fractions, driving the Tm upward. Decreasing Factors: The polydisperse nature of the wax mixture introduces chain length heterogeneity, where shorter chains act as defects within the crystal lattice of longer chains, thermodynamically depressing the melting point relative to a monodisperse equivalent. Furthermore, the use of a first heating run captures the as-received thermal history, which may contain less perfect crystalline domains compared to slowly cooled or annealed specimens, potentially lowering the observed onset. Dominant Factor: The intrinsic ability of the long, linear n-alkane chains to crystallize densely establishes the primary determinant for a distinct and relatively high melting transition, although the polydispersity of the mixture qualitatively moderates the sharpness and peak position of the Tm compared to a uniform oligomer."
    },
    "analysis_without_hierarchical_structure": {
      "descriptive_text": "The sample consists of Polywax 2000, characterized as a mixture of n-alkanes with a carbon number distribution centered around C142. Thermal analysis was conducted using a DuPont 990-910 differential scanning calorimeter under a flowing nitrogen purge. The measurement involved a 10-15 mg sample placed in an open DSC pan, subjected to a heating rate of 10 K min^-1 during the first heating run to determine the thermal transitions.",
      "reasoning_analysis": "Increasing Factors: The extensive length of the methylene sequences, specifically indicated by the C142 designation, facilitates strong intermolecular van der Waals interactions and enables the formation of stable crystalline lamellae, inherently driving the Tm higher. Additionally, the linear n-alkane architecture lacks branching, promoting tight chain packing and high crystallinity which further supports an elevated melting temperature. Decreasing Factors: The classification of the material as a mixture introduces polydispersity in chain length, where shorter chains act as impurities within the crystal lattice of longer chains, causing thermodynamic melting point depression. Furthermore, the reliance on the first heating run captures the as-received thermal history, which may contain less perfect crystals compared to a controlled crystallization from the melt, potentially lowering the observed onset of melting. Dominant Factor: The substantial chain length of the C142 n-alkanes is the dominant factor governing the Tm behavior. While the polydisperse mixture nature introduces a depressing effect relative to a monodisperse standard, the sheer magnitude of the methylene sequence length establishes a high baseline crystalline stability that outweighs the impurity effects, resulting in a Tm characteristic of high molecular weight polyethylene-like structures."
    }
  },
  {
    "doi": "10.1002/marc.201400729",
    "title": "Copolymer Networks From Oligo( ε -caprolactone) and n -Butyl Acrylate Enable a Reversible Bidirectional Shape-Memory Effect at Human Body Temperature",
    "year": 2015,
    "chemical_composition": {
      "repeat_unit_psmiles": null,
      "monomers": [
        {
          "name": "OCLDIMA (Mn 15.2 kg/mol)",
          "smiles": null,
          "ratio_value": null,
          "ratio_unit": null
        }
      ],
      "additives": [],
      "is_homopolymer": true
    },
    "processing_history": "Synthesized by melt blending of OCLs at 80 °C. Placed between glass plates with Teflon spacer (1 mm). Photocured for 1 h with F300M system (122 mW cm-2). Tm measured by DSC (Netzsch DSC204 Phoenix) from -100 to 100 °C at 10 K/min heating rate.",
    "hierarchical_structure": "Semicrystalline, broad melting temperature range (ΔTm) from 2 °C to 57 °C.",
    "properties": {
      "Tm": {
        "value": [
          49
        ],
        "unit": "°C"
      }
    },
    "analysis_with_hierarchical_structure": {
      "descriptive_text": "The sample consists of a semicrystalline homopolymer derived from OCLDIMA macromonomers with a number-average molecular weight of 15.2 kg/mol. Material preparation involved melt blending of the oligo(caprolactone) precursors at 80 °C, followed by confinement between glass plates using a 1 mm Teflon spacer and subsequent photocuring for 1 hour under an F300M system at an intensity of 122 mW cm-2. The resulting network exhibits a broad melting temperature range spanning from 2 °C to 57 °C, as characterized by differential scanning calorimetry (DSC) using a Netzsch DSC204 Phoenix instrument with a heating rate of 10 K/min over a temperature range of -100 to 100 °C.",
      "reasoning_analysis": "Increasing Factors: The incorporation of oligo(caprolactone) segments within the OCLDIMA backbone provides flexible aliphatic chains capable of packing into crystalline lamellae, establishing a fundamental melting transition. The substantial molecular weight of the macromonomer ensures sufficient chain length to facilitate chain folding and crystallization, which inherently supports a defined Tm rather than purely amorphous behavior. Decreasing Factors: The photocuring processing history introduces a crosslinked network structure that imposes topological constraints on the polymer chains, hindering their ability to reorganize into thermodynamically stable, thick crystals. This restriction typically depresses the melting temperature and leads to the observed broad melting range due to the formation of imperfect or varied crystal sizes. Additionally, the melt blending at 80 °C followed by rapid photocuring may lock in non-equilibrium conformations that reduce overall crystalline perfection. Dominant Factor: The topological constraints imposed by the photocrosslinked network structure qualitatively dominate the thermal behavior. While the crystallizable OCL segments drive the existence of a melting transition, the crosslinking density and resulting heterogeneity in crystal perfection are the primary factors responsible for the significantly broadened melting range and the suppression of the upper melting limit relative to linear, high-molecular-weight polycaprolactone."
    },
    "analysis_without_hierarchical_structure": {
      "descriptive_text": "The sample consists of a homopolymer derived from OCLDIMA macromers with a number-average molecular weight of 15.2 kg/mol. The material was synthesized via melt blending of the oligomers at 80 °C, subsequently confined between glass plates using a 1 mm Teflon spacer, and subjected to photocuring for 1 hour using an F300M system at an intensity of 122 mW cm-2. The melting temperature was characterized using differential scanning calorimetry (Netzsch DSC204 Phoenix) over a temperature range of -100 to 100 °C at a heating rate of 10 K/min.",
      "reasoning_analysis": "Increasing Factors: The chemical composition features high molecular weight oligomeric segments (Mn 15.2 kg/mol), which provide sufficient chain length for the formation of crystalline lamellae, intrinsically establishing a baseline melting transition driven by the crystallizability of the oligo(caprolactone) sequences. The initial melt blending at 80 °C ensures a homogeneous molten state prior to network fixation, allowing for uniform potential crystallization sites. Decreasing Factors: The photocuring processing history generates a covalently crosslinked network architecture, which introduces topological constraints that restrict chain folding and reorganization into perfect crystal lattices. These crosslinks act as non-crystallizable defects within the polymer matrix, thermodynamically depressing the melting temperature and limiting the maximum achievable crystallinity compared to a linear analog. Dominant Factor: The high molecular weight of the oligomeric chains is the dominant factor governing the final Tm behavior; although the crosslinked network imposes constraints that suppress the melting point, the substantial length of the crystallizable segments overrides the amorphizing effect of the crosslinks, ensuring that a distinct melting transition remains observable."
    }
  },
  {
    "doi": "10.1016/j.compscitech.2018.01.031",
    "title": "Reinforcement of shape-memory poly(ethylene-co-vinyl acetate) by carbon fibre to access robust recovery capability under resistant condition",
    "year": 2018,
    "chemical_composition": {
      "repeat_unit_psmiles": null,
      "monomers": [
        {
          "name": "Ethylene",
          "smiles": "C=C",
          "ratio_value": null,
          "ratio_unit": null
        },
        {
          "name": "Vinyl acetate",
          "smiles": "CC(=O)OC=C",
          "ratio_value": 28,
          "ratio_unit": "wt%"
        }
      ],
      "additives": [
        {
          "name": "Dicumyl peroxide",
          "type": "initiator",
          "amount_value": 3,
          "amount_unit": "wt%"
        },
        {
          "name": "Carbon fibre",
          "type": "filler",
          "amount_value": 25,
          "amount_unit": "wt%"
        }
      ],
      "is_homopolymer": false
    },
    "processing_history": "Melt blending at 100 °C, thermal-crosslinking by DCP at 175 °C. CF content: 25 wt%. Tm measured by DSC at 10 °C/min.",
    "hierarchical_structure": "CF was well dispersed in EVA matrix. Semicrystalline.",
    "properties": {
      "Tm": {
        "value": [
          62
        ],
        "unit": "°C"
      }
    },
    "analysis_with_hierarchical_structure": {
      "descriptive_text": "The sample consists of a semicrystalline ethylene-vinyl acetate (EVA) copolymer matrix containing 28 wt% vinyl acetate monomer units. The composite formulation incorporates 3 wt% dicumyl peroxide as a crosslinking initiator and 25 wt% carbon fibre reinforcement, which was reported to be well dispersed within the polymer matrix. Processing involved melt blending at 100 °C followed by thermal crosslinking induced by the peroxide at 175 °C, and the melting temperature was subsequently characterized using differential scanning calorimetry at a heating rate of 10 °C/min.",
      "reasoning_analysis": "Increasing Factors: The inherent cohesive energy and packing efficiency of the crystallizable ethylene sequences establish the baseline thermal stability required for the melting transition. Additionally, the well-dispersed carbon fibres may act as heterogeneous nucleating agents, potentially promoting the formation of crystallites that contribute to the stability of the solid phase. Decreasing Factors: The high vinyl acetate content (28 wt%) acts as a structural defect within the chain, reducing the length of crystallizable ethylene sequences and disrupting lattice packing according to Flory's theory, which significantly depresses the equilibrium melting point. Furthermore, the thermal crosslinking initiated by dicumyl peroxide at 175 °C creates a permanent network structure prior to crystallization, imposing topological constraints that restrict chain folding and limit lamellar thickness. Dominant Factor: The reduction in crystallizable sequence length caused by the high comonomer ratio, compounded by the kinetic restrictions on crystal growth imposed by the crosslinked network, qualitatively dominates the thermal behavior, leading to a Tm significantly lower than that of pure polyethylene despite the inherent stability of the ethylene crystallites."
    },
    "analysis_without_hierarchical_structure": {
      "descriptive_text": "The material system comprises an ethylene-vinyl acetate copolymer with a vinyl acetate content of 28 wt%, compounded with 3 wt% dicumyl peroxide and 25 wt% carbon fibre. Preparation involved melt blending at 100 °C, followed by thermal crosslinking via the peroxide initiator at 175 °C to establish a network structure within the fibre-reinforced composite. Thermal analysis was conducted using differential scanning calorimetry at a heating rate of 10 °C/min to determine the melting temperature.",
      "reasoning_analysis": "Increasing Factors: The inclusion of 25 wt% carbon fibre serves as a rigid filler that can act as a nucleating agent, potentially promoting the formation of crystalline sites and imposing interfacial constraints that stabilize the crystalline phase against thermal disruption. Additionally, the ethylene backbone provides the fundamental structural regularity required for crystallization to occur. Decreasing Factors: The presence of 28 wt% vinyl acetate comonomer introduces steric bulk and polarity that disrupts the packing efficiency of the polyethylene segments, significantly reducing lamellar thickness and perfection. Furthermore, the thermal crosslinking initiated by dicumyl peroxide creates a covalent network that restricts chain mobility during crystallization, limiting the ability of chains to fold into thick lamellae, which thermodynamically lowers the melting temperature. Dominant Factor: The combined effect of the high vinyl acetate content disrupting chain regularity and the crosslinking network restricting lamellar growth qualitatively dominates the thermal behavior. While the carbon fibres offer nucleation benefits, they cannot overcome the fundamental reduction in crystallinity and crystal perfection caused by the comonomer and crosslinks, leading to a net depression of the Tm relative to a linear, uncrosslinked polyethylene reference."
    }
  },
  {
    "doi": "10.1002/marc.201400729",
    "title": "Copolymer Networks From Oligo( ε -caprolactone) and n -Butyl Acrylate Enable a Reversible Bidirectional Shape-Memory Effect at Human Body Temperature",
    "year": 2015,
    "chemical_composition": {
      "repeat_unit_psmiles": null,
      "monomers": [
        {
          "name": "OCLDIMA (Mn 2.3 kg/mol)",
          "smiles": null,
          "ratio_value": 1,
          "ratio_unit": "wt part"
        },
        {
          "name": "OCLDIMA (Mn 15.2 kg/mol)",
          "smiles": null,
          "ratio_value": 1,
          "ratio_unit": "wt part"
        }
      ],
      "additives": [],
      "is_homopolymer": true
    },
    "processing_history": "Synthesized by melt blending of OCL mixture (1:1 wt%) at 80 °C. Placed between glass plates with Teflon spacer (1 mm). Photocured for 1 h with F300M system (122 mW cm-2). Tm measured by DSC (Netzsch DSC204 Phoenix) from -100 to 100 °C at 10 K/min heating rate.",
    "hierarchical_structure": "Semicrystalline, broad melting temperature range (ΔTm) from 2 °C to 50 °C, reduced crystallinity compared to C(15)B0.",
    "properties": {
      "Tm": {
        "value": [
          37
        ],
        "unit": "°C"
      }
    },
    "analysis_with_hierarchical_structure": {
      "descriptive_text": "The sample consists of a semicrystalline network formed from a 1:1 weight ratio blend of oligo(caprolactone) dimethacrylate (OCLDIMA) precursors with number-average molecular weights (Mn) of 2.3 kg/mol and 15.2 kg/mol. The material was synthesized via melt blending of the OCL mixture at 80 °C, followed by confinement between glass plates using a 1 mm Teflon spacer and photocuring for 1 hour under an F300M system at an intensity of 122 mW cm⁻². Thermal characterization was performed using DSC from -100 to 100 °C at a heating rate of 10 K/min, revealing a broad melting temperature range spanning from 2 °C to 50 °C and reduced crystallinity relative to the C(15)B0 reference.",
      "reasoning_analysis": "Increasing Factors: The inherent crystallizability of the oligo(caprolactone) segments within the OCLDIMA structure provides the driving force for ordering, establishing a baseline melting behavior associated with the PCL backbone. The inclusion of the higher molecular weight component (15.2 kg/mol) allows for longer contiguous crystallizable sequences between crosslink points compared to a solely low molecular weight system, supporting the existence of a melting transition up to 50 °C. Decreasing Factors: The photocuring process generates a covalently crosslinked network, which imposes topological constraints that hinder chain folding and lamellar thickening, thereby depressing the melting temperature. Additionally, the presence of the low molecular weight component (2.3 kg/mol) increases the density of chain ends and crosslink junctions, introducing defects that destabilize the crystal lattice. The broad melting range (2 °C to 50 °C) and reduced crystallinity indicate significant heterogeneity in crystal perfection, likely exacerbated by the bimodal distribution of precursor lengths and the kinetic trapping during UV curing. Dominant Factor: The topological constraints imposed by the photocrosslinked network structure qualitatively dominate the thermal behavior. While the PCL chemistry dictates the potential for crystallization, the crosslink density and the heterogeneity introduced by blending two distinct molecular weight precursors restrict the growth of stable crystals, resulting in a significantly broadened and depressed melting range compared to linear, high-molecular-weight PCL."
    },
    "analysis_without_hierarchical_structure": {
      "descriptive_text": "The sample consists of a material derived from a 1:1 weight ratio mixture of OCLDIMA precursors with number-average molecular weights of 2.3 kg/mol and 15.2 kg/mol. The preparation involved melt blending of the OCL mixture at 80 °C, followed by placement between glass plates with a 1 mm Teflon spacer. The material was subsequently photocured for 1 hour using an F300M system at an intensity of 122 mW cm-2 to establish the final network structure. The melting temperature was measured by differential scanning calorimetry using a Netzsch DSC204 Phoenix from -100 to 100 °C at a heating rate of 10 K/min.",
      "reasoning_analysis": "Increasing Factors: The chemical composition features oligo(caprolactone) segments within the OCLDIMA structure, which are semi-crystalline and capable of forming lamellar crystals. Specifically, the higher molecular weight fraction (15.2 kg/mol) provides sufficient chain length between crosslinkable ends to facilitate crystallization, intrinsically establishing a melting transition. Decreasing Factors: The processing history involves photocuring, which creates a covalently crosslinked network via the methacrylate groups. These crosslinks impose topological constraints that restrict chain mobility and reorganization, limiting crystal thickness and perfection. Additionally, the lower molecular weight component (2.3 kg/mol) may act as a structural defect within the crystalline domains formed by the longer chains, further destabilizing the crystal lattice. Dominant Factor: The topological constraints imposed by the photocrosslinked network structure qualitatively dominate the final Tm behavior. While the semi-crystalline nature of the caprolactone segments enables the existence of a melting point, the processing-induced crosslink density fundamentally limits the maximum achievable crystal size and perfection, thereby suppressing the Tm relative to uncrosslinked linear analogues of similar chemical composition."
    }
  },
  {
    "doi": "10.1002/app.23046",
    "title": "Differential Scanning Calorimetry of Copolymer of Isotactic Polypropylene Backbone with Grafted Poly(ethylene-co-propylene) Branches",
    "year": 2006,
    "chemical_composition": {
      "repeat_unit_psmiles": null,
      "monomers": [
        {
          "name": "Propylene",
          "smiles": "CC=C",
          "ratio_value": null,
          "ratio_unit": null
        },
        {
          "name": "Ethylene",
          "smiles": "C=C",
          "ratio_value": null,
          "ratio_unit": null
        }
      ],
      "additives": [],
      "is_homopolymer": false
    },
    "processing_history": "Sample 12 (PP Mn 77.4 kg/mol, EPR Mn 17.1 kg/mol, EPR 3.3 wt%). Synthesis: Two-step polymerization (EPR macromonomer prep + grafting with propylene). DSC (TA Instruments 2910), N2 purge 30 mL/min. Heated to 180-210°C (10 min), cooled at 1°C/min, heated at 10°C/min. Tm measured on 2nd heating.",
    "hierarchical_structure": "Semicrystalline. Multiple melting peaks observed at slow cooling rates due to radial and tangential lamellae.",
    "properties": {
      "Tm": {
        "value": [
          151.9
        ],
        "unit": "°C"
      }
    },
    "analysis_with_hierarchical_structure": {
      "descriptive_text": "The sample is a semicrystalline copolymer system composed of propylene and ethylene monomers, specifically consisting of a polypropylene matrix (Mn 77.4 kg/mol) grafted with 3.3 wt% ethylene-propylene rubber (EPR, Mn 17.1 kg/mol) synthesized via a two-step polymerization process involving EPR macromonomer preparation followed by grafting with propylene. The material exhibits a hierarchical structure characterized by multiple melting peaks attributed to the formation of radial and tangential lamellae, particularly under slow cooling conditions. Thermal analysis was conducted using differential scanning calorimetry under a nitrogen purge, wherein the sample was melted between 180-210°C, cooled at a rate of 1°C/min, and reheated at 10°C/min to record the melting temperature during the second heating cycle.",
      "reasoning_analysis": "Increasing Factors: The high molecular weight of the polypropylene matrix (77.4 kg/mol) supports the formation of stable entangled networks that facilitate crystallization. Crucially, the specific processing history involving a very slow cooling rate of 1°C/min allows sufficient time for polymer chains to organize into thicker lamellae with higher structural perfection, which thermodynamically increases the melting temperature according to the Thomson-Gibbs equation. Decreasing Factors: The incorporation of ethylene units within the system, present as EPR grafts, acts as structural defects within the polypropylene crystal lattice or creates amorphous regions that disrupt chain regularity, thereby reducing the equilibrium melting point relative to a homopolymer. Additionally, the presence of the amorphous EPR phase dilutes the crystallizable fraction, potentially limiting the overall crystal size. Dominant Factor: The thermal history imposed during characterization, specifically the slow cooling rate, is the dominant factor governing the observed melting behavior; while the ethylene content sets a lower chemical baseline for the equilibrium melting point, the extended time for crystallization drives the formation of thicker, more stable lamellae that define the specific melting peak positions and the observation of multiple melting endotherms associated with radial and tangential morphologies."
    },
    "analysis_without_hierarchical_structure": {
      "descriptive_text": "Designated as Sample 12, the material consists of a copolymer system derived from propylene and ethylene monomers, specifically featuring a polypropylene backbone with a number-average molecular weight of 77.4 kg/mol grafted with ethylene-propylene rubber (EPR) having a molecular weight of 17.1 kg/mol at a concentration of 3.3 wt%. Synthesized via a two-step polymerization process involving EPR macromonomer preparation followed by grafting with propylene, the material was characterized using differential scanning calorimetry under a nitrogen purge of 30 mL/min. The thermal protocol involved heating to 180-210°C for 10 minutes, cooling at 1°C/min, and reheating at 10°C/min, with the melting temperature determined during the second heating cycle.",
      "reasoning_analysis": "Increasing Factors: The thermal processing history specifies a slow cooling rate of 1°C/min prior to the measurement heating scan, which provides sufficient time for polymer chains to reorganize and form thicker, more thermally stable lamellae, thereby driving the observed Tm higher compared to rapidly quenched samples. Additionally, the high molecular weight of the polypropylene backbone supports the structural integrity of the crystalline domains. Decreasing Factors: The chemical composition includes EPR grafts containing ethylene units, which act as structural defects within the polypropylene crystalline lattice. These irregularities disrupt chain packing and reduce the average length of crystallizable propylene sequences, inherently depressing the Tm relative to a pure isotactic polypropylene homopolymer. The amorphous EPR phase also dilutes the overall crystallinity of the system. Dominant Factor: Although the slow cooling rate favors crystal perfection, the introduction of comonomer defects via the EPR grafting fundamentally limits the maximum achievable lamellar thickness and crystal stability. Consequently, the compositional influence of the ethylene-containing grafts serves as the dominant factor, qualitatively lowering the Tm compared to the unmodified homopolymer baseline."
    }
  },
  {
    "doi": null,
    "title": "Thermal Evidence for a Transition Above Tm in n-Alkanes and Crystalline Polymers",
    "year": 1981,
    "chemical_composition": {
      "repeat_unit_psmiles": "[*]C(CCC)C[*]",
      "monomers": [
        {
          "name": "1-Butene",
          "smiles": "CCC=C",
          "ratio_value": null,
          "ratio_unit": null
        }
      ],
      "additives": [],
      "is_homopolymer": true
    },
    "processing_history": "DSC measurement using duPont 990-910 differential scanning calorimeter, 10 K min^-1 heating rate, flowing N2 purge, 10-15 mg sample in open DSC pan, first heating run.",
    "hierarchical_structure": "Semi-crystalline polybutene-1.",
    "properties": {
      "Tm": {
        "value": [
          124.9
        ],
        "unit": "°C"
      }
    },
    "analysis_with_hierarchical_structure": {
      "descriptive_text": "The sample comprises a semi-crystalline polybutene-1 homopolymer derived from 1-butene monomers. Thermal characterization was performed using a duPont 990-910 differential scanning calorimeter under a flowing nitrogen purge at a heating rate of 10 K min^-1. A sample mass between 10 and 15 mg was loaded into an open DSC pan, and the thermal response was recorded during the first heating run to evaluate the melting behavior of the material in its as-received state.",
      "reasoning_analysis": "Increasing Factors: The applied heating rate of 10 K min^-1 induces kinetic superheating, causing the observed melting endotherm to shift to higher temperatures relative to the equilibrium melting point due to thermal lag. Additionally, the semi-crystalline hierarchical structure implies the existence of ordered lamellae, where any thicker crystals formed during prior processing would contribute to a higher melting onset. Decreasing Factors: The incorporation of ethyl side groups along the polymer backbone introduces steric hindrance compared to linear polyethylene, reducing packing efficiency and symmetry which thermodynamically depresses the melting temperature. Furthermore, measuring during the first heating run captures the inherent thermal history from synthesis, which may include metastable polymorphs or less perfect crystals typical of polybutene-1 that melt at lower temperatures than the stable crystalline form. Dominant Factor: The intrinsic chemical structure of the polybutene-1 repeat unit is the dominant factor, as it establishes the fundamental thermodynamic baseline for chain flexibility and intermolecular van der Waals forces. While the heating rate introduces a systematic kinetic shift and the thermal history modulates crystal perfection, the specific identity of the monomer and the resulting capability to form a semi-crystalline morphology ultimately dictate the magnitude and position of the melting transition."
    },
    "analysis_without_hierarchical_structure": {
      "descriptive_text": "The sample comprises a poly(1-butene) homopolymer synthesized from 1-butene monomers. Thermal analysis was conducted using a duPont 990-910 differential scanning calorimeter under a flowing nitrogen purge. A sample mass of 10-15 mg was placed in an open DSC pan and subjected to a heating rate of 10 K min^-1 during the first heating run to characterize the melting behavior.",
      "reasoning_analysis": "Increasing Factors: The homopolymer composition ensures a regular chain sequence that promotes crystallinity, enabling a distinct melting transition. The use of a 10 K min^-1 heating rate may induce slight thermal lag, potentially shifting the observed melting onset to higher temperatures. Decreasing Factors: The alkyl side groups inherent to the poly(1-butene) structure introduce steric hindrance that reduces chain packing efficiency compared to linear polyethylene, thereby lowering the lattice energy and thermodynamic Tm. Additionally, the reliance on the first heating run implies that any metastable crystal polymorphs formed during prior unreported processing are preserved; these less stable forms typically exhibit a lower Tm than the equilibrium crystal phase. Dominant Factor: While the heating rate and chain regularity support the detection of a melting endotherm, the steric bulk of the side groups fundamentally limits the maximum lattice stability. However, the specific crystalline morphology existing prior to measurement, captured by the first heating run, qualitatively dominates the observed Tm behavior by determining whether the transition reflects a metastable or stable polymorphic state."
    }
  },
  {
    "doi": null,
    "title": "Thermal Evidence for a Transition Above Tm in n-Alkanes and Crystalline Polymers",
    "year": 1981,
    "chemical_composition": {
      "repeat_unit_psmiles": "[*]C=CC[*]",
      "monomers": [
        {
          "name": "1,3-Butadiene",
          "smiles": "C=CC=C",
          "ratio_value": null,
          "ratio_unit": null
        }
      ],
      "additives": [],
      "is_homopolymer": true
    },
    "processing_history": "DSC measurement using duPont 990-910 differential scanning calorimeter, 10 K min^-1 heating rate, flowing N2 purge, 10-15 mg sample in open DSC pan, first heating run. Tm not observed on DSC trace; 273 K is a nominal value.",
    "hierarchical_structure": "High cis polybutadiene.",
    "properties": {
      "Tm": {
        "value": [
          -0.1
        ],
        "unit": "°C"
      }
    },
    "analysis_with_hierarchical_structure": {
      "descriptive_text": "The sample is characterized as a high cis polybutadiene homopolymer synthesized from 1,3-butadiene monomers. Thermal analysis was conducted using a duPont 990-910 differential scanning calorimeter with a heating rate of 10 K min^-1 under a flowing nitrogen purge. The measurement involved a 10-15 mg sample placed in an open DSC pan during the first heating run, where no distinct melting transition was detected on the DSC trace, although a nominal value of 273 K is recorded for reference.",
      "reasoning_analysis": "Increasing Factors: The high cis stereoregularity provides the structural uniformity necessary for chain packing and crystallization, establishing the fundamental potential for a defined melting transition. The homopolymer composition eliminates comonomer defects that would typically disrupt lattice formation and depress melting temperatures. Decreasing Factors: The cis-configuration introduces geometric kinks in the polymer backbone relative to the linear trans-configuration, reducing packing efficiency and lattice stability, which intrinsically lowers the equilibrium melting temperature. Additionally, the processing history indicates a first heating run where no melting transition was observed, suggesting insufficient crystallinity or crystal perfection in the as-received state to generate a detectable endotherm. Dominant Factor: The dominant factor is the interplay between the cis-microstructure geometry and the thermal history prior to characterization. While the chemical regularity supports crystallization, the inherent lower packing energy of the cis-isomer combined with the lack of prior annealing results in a material state where the melting transition is effectively suppressed or undetectable under the specified experimental conditions."
    },
    "analysis_without_hierarchical_structure": {
      "descriptive_text": "The sample consists of a poly(1,3-butadiene) homopolymer. Thermal characterization was performed using a duPont 990-910 differential scanning calorimeter with a heating rate of 10 K min^-1 under a flowing nitrogen purge. A 10-15 mg specimen was loaded into an open DSC pan for the first heating run. Notably, no melting transition was detected on the DSC trace, and 273 K is cited strictly as a nominal value.",
      "reasoning_analysis": "Increasing Factors: The linear carbon-carbon backbone of the poly(1,3-butadiene) chain theoretically facilitates chain packing and crystallization if high stereoregularity is present, which would establish a defined melting temperature. The absence of bulky side groups compared to aromatic polymers reduces steric hindrance, potentially allowing for denser lamellar formation. Decreasing Factors: The general classification of 1,3-butadiene without specified stereoregularity implies a likely mixture of cis-1,4, trans-1,4, and 1,2-vinyl microstructures, which introduces structural irregularities that disrupt lattice formation and suppress crystallinity. Furthermore, the execution of the measurement as a first heating run indicates the sample lacked prior thermal annealing that might otherwise induce or perfect crystalline domains. Dominant Factor: The structural irregularity arising from the microstructural composition is the dominant factor, as it prevents the formation of stable crystalline domains required for a first-order melting transition, rendering the material effectively amorphous under the specified measurement conditions."
    }
  },
  {
    "doi": null,
    "title": "Thermal Evidence for a Transition Above Tm in n-Alkanes and Crystalline Polymers",
    "year": 1981,
    "chemical_composition": {
      "repeat_unit_psmiles": "[*]CCO[*]",
      "monomers": [
        {
          "name": "Ethylene oxide",
          "smiles": "C1CO1",
          "ratio_value": null,
          "ratio_unit": null
        }
      ],
      "additives": [],
      "is_homopolymer": true
    },
    "processing_history": "DSC measurement using duPont 990-910 differential scanning calorimeter, 10 K min^-1 heating rate, flowing N2 purge, 10-15 mg sample in open DSC pan, first heating run. Molecular weight 5,000. Monomethyle ether derivative.",
    "hierarchical_structure": "Semi-crystalline polyethylene oxide.",
    "properties": {
      "Tm": {
        "value": [
          65.9
        ],
        "unit": "°C"
      }
    },
    "analysis_with_hierarchical_structure": {
