Repository: hhtrick/HHT-code

# HHT training framework

This directory contains model training, embedding precomputation, inference, article-level baselines and the curated datasets. All commands below assume that the working directory is `train_code/`.

## 3. Datasets and fixed partitions

Each main dataset is a JSON array at `dataset/{property}/{property}.json`. Entries contain source metadata, `chemical_composition`, `processing_history`, `hierarchical_structure`, `properties`, and two generated-analysis objects. Targets are stored as `properties[property]["value"]`; source metadata and target values are not predictive input fields.

| Property | Train | Validation | Test | Total |
|---|---:|---:|---:|---:|

File: train_code/dataset/Tm/Tm.json (part 84 of 200)
[
      "descriptive_text": "The sample comprises a semi-crystalline polyethylene oxide homopolymer with a molecular weight of 5,000 g/mol, synthesized as a monomethyl ether derivative. Thermal characterization was performed using a duPont 990-910 differential scanning calorimeter under a flowing nitrogen purge at a heating rate of 10 K min^-1. The analysis utilized a 10-15 mg specimen placed in an open DSC pan, with data recorded during the first heating run to evaluate the thermal behavior of the as-received material.",
      "reasoning_analysis": "Increasing Factors: The chemical regularity of the ethylene oxide repeat units promotes efficient chain packing into a semi-crystalline lattice, establishing the fundamental structural order required for a melting transition. The inherent flexibility of the ether linkage facilitates chain folding into lamellae, which stabilizes the crystalline phase against thermal disruption. Decreasing Factors: The low molecular weight of 5,000 g/mol results in a high concentration of chain ends that act as defects within the crystal lattice, significantly depressing the Tm relative to infinite chain lengths according to Flory's theory. Furthermore, the monomethyl ether end-group asymmetry may disrupt optimal crystal packing compared to symmetrical termini, and the first heating run reflects the as-received thermal history which may contain less perfect crystallites formed during prior processing rather than optimized crystals formed during controlled cooling. Dominant Factor: The low molecular weight serves as the dominant factor; while the backbone regularity enables crystallization, the substantial fraction of chain ends inherent to this oligomeric regime qualitatively dictates a reduced Tm compared to high-molecular-weight polyethylene oxide."
    },
    "analysis_without_hierarchical_structure": {
      "descriptive_text": "The sample comprises a polyethylene oxide homopolymer characterized as a monomethyl ether derivative with a molecular weight of 5,000. Thermal characterization was performed using a duPont 990-910 differential scanning calorimeter under a flowing nitrogen purge at a heating rate of 10 K min^-1. The analysis utilized a 10-15 mg specimen placed in an open DSC pan, with data recorded during the first heating run to evaluate the thermal behavior of the material as received.",
      "reasoning_analysis": "Increasing Factors: The chemical regularity of the polyethylene oxide backbone promotes efficient chain packing and crystallization, establishing the fundamental structural basis for a distinct melting transition. The absence of random comonomers preserves the symmetry required for lattice formation, inherently supporting a higher melting temperature relative to copolymer architectures. Decreasing Factors: The specified molecular weight of 5,000 indicates a short chain length, resulting in a high concentration of chain ends relative to the repeating units which act as defects within the crystal lattice. Additionally, the monomethyl ether end-group functionality introduces chemical asymmetry that disrupts long-range order, and the use of an open pan during the first heating run may reflect non-equilibrium crystallinity formed during prior processing rather than equilibrium melting behavior. Dominant Factor: The molecular weight limitation and associated end-group effects qualitatively dominate the thermal behavior. While the backbone chemistry supports crystallization, the high density of chain ends in this oligomeric regime significantly depresses the melting temperature compared to high molecular weight polyethylene oxide, as the thermodynamic stability of the crystals is compromised by the surface energy contribution and reduced lamellar thickness associated with short chains."
    }
  },
  {
    "doi": "10.1002/marc.201400729",
    "title": "Copolymer Networks From Oligo( ε -caprolactone) and n -Butyl Acrylate Enable a Reversible Bidirectional Shape-Memory Effect at Human Body Temperature",
    "year": 2015,
    "chemical_composition": {
      "repeat_unit_psmiles": null,
      "monomers": [
        {
          "name": "OCLDIMA (Mn 2.3 kg/mol)",
          "smiles": null,
          "ratio_value": 1,
          "ratio_unit": "wt part"
        },
        {
          "name": "OCLDIMA (Mn 15.2 kg/mol)",
          "smiles": null,
          "ratio_value": 1,
          "ratio_unit": "wt part"
        },
        {
          "name": "n-butyl acrylate",
          "smiles": "CCCCOC(=O)C=C",
          "ratio_value": 25,
          "ratio_unit": "wt%"
        }
      ],
      "additives": [],
      "is_homopolymer": false
    },
    "processing_history": "Synthesized by melt blending of OCL mixture (1:1 wt%) and BA (25 wt%) at 80 °C. Placed between glass plates with Teflon spacer (1 mm). Photocured for 1 h with F300M system (122 mW cm-2). Tm measured by DSC (Netzsch DSC204 Phoenix) from -100 to 100 °C at 10 K/min heating rate.",
    "hierarchical_structure": "Semicrystalline, broad melting temperature range (ΔTm) from 2 °C to 50 °C, reduced melting endotherm compared to C(2,15)B0.",
    "properties": {
      "Tm": {
        "value": [
          37
        ],
        "unit": "°C"
      }
    },
    "analysis_with_hierarchical_structure": {
      "descriptive_text": "The sample comprises a semicrystalline network formed from a blend of OCLDIMA macro-crosslinkers with molecular weights of 2.3 kg/mol and 15.2 kg/mol in a 1:1 weight ratio, copolymerized with 25 wt% n-butyl acrylate. Processing involved melt blending the components at 80 °C, casting the mixture between glass plates with a 1 mm Teflon spacer, and photocuring for 1 hour under an F300M system at 122 mW cm-2. Thermal characterization via DSC indicated a broad melting temperature range from 2 °C to 50 °C with a reduced melting endotherm compared to the reference material.",
      "reasoning_analysis": "Increasing Factors: The presence of OCLDIMA segments provides crystallizable domains capable of forming lamellar structures, establishing the baseline melting transition, while the higher molecular weight component (15.2 kg/mol) supports longer crystallizable sequences that enhance thermal stability. Decreasing Factors: The incorporation of 25 wt% n-butyl acrylate introduces amorphous comonomer defects that disrupt chain regularity and depress the melting point, while the photocuring process creates a crosslinked network that restricts chain mobility and limits crystal perfection, evidenced by the broad melting range. Additionally, the lower molecular weight OCLDIMA (2.3 kg/mol) increases crosslink density relative to crystal volume, further destabilizing the crystalline phase. Dominant Factor: The constraints imposed by the photocrosslinked network topology and the chemical irregularity from the n-butyl acrylate comonomer qualitatively dominate the thermal behavior, preventing the formation of large, perfect crystals and resulting in a broadened and depressed melting profile relative to linear analogs."
    },
    "analysis_without_hierarchical_structure": {
      "descriptive_text": "The sample comprises a photocured network formed from a mixture of oligo(caprolactone) dimethacrylate (OCLDIMA) macromonomers and n-butyl acrylate. The formulation includes a 1:1 weight ratio of OCLDIMA with number-average molecular weights of 2.3 kg/mol and 15.2 kg/mol, combined with 25 wt% n-butyl acrylate. Preparation involved melt blending the components at 80 °C, followed by confinement between glass plates with a 1 mm Teflon spacer, and subsequent photocuring for 1 hour using an F300M system at an intensity of 122 mW cm⁻². The melting temperature was characterized via differential scanning calorimetry using a Netzsch DSC204 Phoenix instrument, scanning from -100 to 100 °C at a heating rate of 10 K/min.",
      "reasoning_analysis": "Increasing Factors: The presence of the higher molecular weight OCLDIMA (15.2 kg/mol) provides longer crystallizable oligo(caprolactone) sequences compared to the lower molecular weight variant, which supports the formation of more thermally stable crystallites and drives the Tm upward. Additionally, the initial melt blending at 80 °C ensures a homogeneous mixture above the melting point of the PCL segments, facilitating uniform distribution prior to network fixation. Decreasing Factors: The incorporation of 25 wt% n-butyl acrylate introduces amorphous comonomer units that disrupt the structural regularity of the crystallizing segments, acting as defects that depress the Tm. Furthermore, the photocuring process generates a crosslinked network architecture; these covalent crosslinks impose topological constraints that hinder chain folding and lamellar thickening, significantly reducing crystal perfection and lowering the melting temperature. Dominant Factor: The dominant factor influencing the Tm is the topological constraint imposed by the photocrosslinked network combined with the dilution effect of the amorphous n-butyl acrylate. While the PCL segments provide the driving force for crystallization, the inability of chains to fully organize due to crosslinks and comonomer defects qualitatively limits the crystal stability, dictating a Tm that is suppressed relative to the intrinsic melting point of pure, linear high-molecular-weight PCL."
    }
  },
  {
    "doi": "10.1002/app.23046",
    "title": "Differential Scanning Calorimetry of Copolymer of Isotactic Polypropylene Backbone with Grafted Poly(ethylene-co-propylene) Branches",
    "year": 2006,
    "chemical_composition": {
      "repeat_unit_psmiles": null,
      "monomers": [
        {
          "name": "Propylene",
          "smiles": "CC=C",
          "ratio_value": null,
          "ratio_unit": null
        },
        {
          "name": "Ethylene",
          "smiles": "C=C",
          "ratio_value": null,
          "ratio_unit": null
        }
      ],
      "additives": [],
      "is_homopolymer": false
    },
    "processing_history": "Sample 13 (PP Mn 30.0 kg/mol, EPR Mn 2.6 kg/mol, EPR 5.3 wt%). Synthesis: Two-step polymerization (EPR macromonomer prep + grafting with propylene). DSC (TA Instruments 2910), N2 purge 30 mL/min. Heated to 180-210°C (10 min), cooled at 10°C/min, heated at 10°C/min. Tm measured on 2nd heating.",
    "hierarchical_structure": "Semicrystalline. Multiple melting peaks observed at slow cooling rates due to radial and tangential lamellae.",
    "properties": {
      "Tm": {
        "value": [
          142.1
        ],
        "unit": "°C"
      }
    },
    "analysis_with_hierarchical_structure": {
      "descriptive_text": "The sample comprises a semicrystalline polypropylene matrix (Mn 30.0 kg/mol) incorporating ethylene-propylene rubber (EPR, Mn 2.6 kg/mol, 5.3 wt%) synthesized via a two-step polymerization involving EPR macromonomer preparation followed by grafting with propylene. Structural analysis reveals the presence of multiple melting peaks associated with radial and tangential lamellae morphologies, particularly under slow cooling conditions. Thermal properties were characterized by differential scanning calorimetry using a TA Instruments 2910 under a 30 mL/min nitrogen purge, following a protocol of heating to 180-210°C for 10 minutes, cooling at 10°C/min, and measuring the melting temperature during the second heating scan at 10°C/min.",
      "reasoning_analysis": "Increasing Factors: The semicrystalline nature of the polypropylene matrix allows for the formation of stable lamellar crystals, particularly the radial and tangential lamellae noted in the hierarchical structure, which require significant thermal energy to melt. The thermal protocol involving heating to 180-210°C erases prior thermal history, enabling standardized recrystallization during the 10°C/min cooling phase, which promotes the development of thicker, more stable lamellae compared to uncontrolled cooling. Additionally, the moderate molecular weight of the PP component (30.0 kg/mol) minimizes the concentration of chain ends that could otherwise disrupt crystal lattice stability. Decreasing Factors: The incorporation of ethylene units within the EPR component (5.3 wt%) acts as a structural defect within the polymer system; if these units are included in the PP crystal lattice or reside at the crystal interface, they disrupt chain packing and reduce the overall lattice energy, thereby depressing the melting temperature relative to pure isotactic polypropylene. Furthermore, the amorphous EPR phase may restrict the mobility of PP chains during crystallization, potentially limiting lamellar thickening. The cooling rate of 10°C/min, while controlled, is faster than quiescent cooling rates that typically maximize lamellar thickness, potentially limiting the upper bound of the melting temperature. Dominant Factor: The dominant factor governing the melting behavior is the intrinsic crystallinity of the polypropylene backbone, which establishes the fundamental thermal transition. However, the presence of the grafted EPR phase and ethylene comonomers qualitatively dominates the deviation from ideal homopolymer behavior by introducing crystalline defects and interfacial constraints, resulting in a melting profile characterized by multiple peaks reflective of the complex lamellar distribution rather than a single sharp transition."
    },
    "analysis_without_hierarchical_structure": {
      "descriptive_text": "The sample comprises a polypropylene-based graft copolymer system containing propylene and ethylene monomers, specifically characterized by a polypropylene backbone (Mn 30.0 kg/mol) grafted with ethylene-propylene rubber segments (Mn 2.6 kg/mol, 5.3 wt%). The material was synthesized via a two-step polymerization process involving EPR macromonomer preparation followed by grafting with propylene. Thermal characterization was performed using differential scanning calorimetry under a nitrogen purge, where the sample underwent a thermal cycle of heating to 180-210°C, cooling at 10°C/min, and reheating at 10°C/min to measure the melting temperature during the second heating scan.",
      "reasoning_analysis": "Increasing Factors: The primary driver for the melting temperature is the presence of the crystallizable isotactic polypropylene backbone, which provides the fundamental structural regularity necessary for lamellar formation and establishes the baseline thermal stability of the crystalline phase. Additionally, the thermal protocol involving melting at 180-210°C erases prior thermal history, allowing the polymer to recrystallize during the controlled cooling phase, which ensures the measured Tm reflects the stability of crystals formed under standardized conditions rather than metastable states. Decreasing Factors: The incorporation of ethylene units via the EPR grafts introduces significant structural defects that disrupt the stereoregularity of the polypropylene chains, thereby reducing crystal perfection and limiting lamellar thickness. Furthermore, the amorphous EPR phase acts as a diluent within the matrix, and the relatively fast cooling rate of 10°C/min limits the time available for chain reorganization into thicker, more stable crystals compared to slow cooling methods. Dominant Factor: The compositional irregularity introduced by the ethylene-propylene rubber grafts is the dominant factor influencing the melting behavior. While the polypropylene backbone enables crystallization, the topological constraints and chemical defects imposed by the EPR segments fundamentally limit the maximum crystal thickness and stability, qualitatively depressing the melting temperature relative to a pure polypropylene homopolymer."
    }
  },
  {
    "doi": "10.1002/app.23046",
    "title": "Differential Scanning Calorimetry of Copolymer of Isotactic Polypropylene Backbone with Grafted Poly(ethylene-co-propylene) Branches",
    "year": 2006,
    "chemical_composition": {
      "repeat_unit_psmiles": null,
      "monomers": [
        {
          "name": "Propylene",
          "smiles": "CC=C",
          "ratio_value": null,
          "ratio_unit": null
        },
        {
          "name": "Ethylene",
          "smiles": "C=C",
          "ratio_value": null,
          "ratio_unit": null
        }
      ],
      "additives": [],
      "is_homopolymer": false
    },
    "processing_history": "Sample 13 (PP Mn 30.0 kg/mol, EPR Mn 2.6 kg/mol, EPR 5.3 wt%). Synthesis: Two-step polymerization (EPR macromonomer prep + grafting with propylene). DSC (TA Instruments 2910), N2 purge 30 mL/min. Heated to 180-210°C (10 min), cooled at 1°C/min, heated at 10°C/min. Tm measured on 2nd heating.",
    "hierarchical_structure": "Semicrystalline. Multiple melting peaks observed at slow cooling rates due to radial and tangential lamellae.",
    "properties": {
      "Tm": {
        "value": [
          144.8
        ],
        "unit": "°C"
      }
    },
    "analysis_with_hierarchical_structure": {
      "descriptive_text": "The sample is a semicrystalline propylene-ethylene copolymer system synthesized via a two-step polymerization process involving the preparation of an ethylene-propylene rubber (EPR) macromonomer followed by grafting with propylene. The material consists of a polypropylene matrix (Mn 30.0 kg/mol) containing 5.3 wt% EPR (Mn 2.6 kg/mol). Thermal characterization was performed using differential scanning calorimetry under a nitrogen purge, where the sample was melted, cooled at a slow rate of 1°C/min, and subsequently heated at 10°C/min to measure the melting temperature on the second heating cycle. Structural analysis reveals a hierarchical morphology characterized by multiple melting peaks attributed to the formation of distinct radial and tangential lamellae resulting from the slow cooling protocol.",
      "reasoning_analysis": "Increasing Factors: The specific processing history involving a slow cooling rate of 1°C/min prior to measurement facilitates the growth of thicker and more perfect lamellar crystals, which inherently increases the observed melting temperature according to the Gibbs-Thomson equation. Additionally, the semicrystalline nature of the polypropylene backbone provides the fundamental structural order required for a distinct melting transition, and the second heating cycle ensures a standardized thermal history that reflects the stability of crystals formed during the controlled cooling. Decreasing Factors: The chemical composition includes ethylene comonomers and grafted EPR chains (5.3 wt%), which act as structural defects within the polypropylene crystal lattice, reducing the effective crystallizable sequence length and depressing the equilibrium melting point relative to a pure polypropylene homopolymer. Furthermore, the relatively low molecular weight of the EPR component increases the concentration of chain ends in the amorphous phase, which can destabilize adjacent crystalline regions. Dominant Factor: The thermal history imposed by the slow cooling rate is the dominant factor influencing the final Tm behavior for this specific sample. While the graft copolymer composition intrinsically limits the maximum achievable crystal perfection compared to a homopolymer, the extended crystallization time allows the system to maximize lamellar thickness within those compositional constraints, qualitatively driving the observed Tm higher than it would be under rapid cooling conditions."
    },
    "analysis_without_hierarchical_structure": {
      "descriptive_text": "The sample comprises a polypropylene-based graft copolymer synthesized via a two-step polymerization process involving the preparation of ethylene-propylene rubber (EPR) macromonomers followed by grafting with propylene. The material features a polypropylene matrix with a number-average molecular weight of 30.0 kg/mol and incorporates EPR macromonomers with a molecular weight of 2.6 kg/mol at a concentration of 5.3 wt%. Thermal analysis was conducted using differential scanning calorimetry under a nitrogen purge, where the sample was heated to 180-210°C, cooled at 1°C/min, and reheated at 10°C/min to determine the melting temperature from the second heating scan.",
      "reasoning_analysis": "Increasing Factors: The controlled cooling rate of 1°C/min during the thermal protocol allows for sufficient time for polymer chain rearrangement, promoting the formation of thicker lamellae and more perfect crystals which elevates the observed Tm. Additionally, utilizing the second heating cycle eliminates variable thermal history effects, ensuring the measured Tm reflects the stable crystalline structure formed under the defined cooling conditions. Decreasing Factors: The incorporation of ethylene units within the EPR grafts introduces structural defects and irregularities into the polypropylene crystal lattice, which disrupts stereoregularity and reduces the length of crystallizable sequences. The graft architecture itself imposes topological constraints that hinder efficient chain packing, thereby reducing the overall degree of crystallinity and lamellar stability compared to a linear homopolymer. Dominant Factor: The compositional irregularity introduced by the EPR grafting and ethylene content is the dominant factor, as the intrinsic disruption of the crystal lattice fundamentally limits the maximum achievable lamellar thickness and thermodynamic stability, thereby depressing the Tm relative to pure isotactic polypropylene regardless of the favorable slow cooling processing conditions."
    }
  },
  {
    "doi": "10.1002/app.23046",
    "title": "Differential Scanning Calorimetry of Copolymer of Isotactic Polypropylene Backbone with Grafted Poly(ethylene-co-propylene) Branches",
    "year": 2006,
    "chemical_composition": {
      "repeat_unit_psmiles": null,
      "monomers": [
        {
          "name": "Propylene",
          "smiles": "CC=C",
          "ratio_value": null,
          "ratio_unit": null
        },
        {
          "name": "Ethylene",
          "smiles": "C=C",
          "ratio_value": null,
          "ratio_unit": null
        }
      ],
      "additives": [],
      "is_homopolymer": false
    },
    "processing_history": "Sample 12 (PP Mn 77.4 kg/mol, EPR Mn 17.1 kg/mol, EPR 3.3 wt%). Synthesis: Two-step polymerization (EPR macromonomer prep + grafting with propylene). DSC (TA Instruments 2910), N2 purge 30 mL/min. Heated to 180-210°C (10 min), cooled at 3°C/min, heated at 10°C/min. Tm measured on 2nd heating.",
    "hierarchical_structure": "Semicrystalline. Multiple melting peaks observed at slow cooling rates due to radial and tangential lamellae.",
    "properties": {
      "Tm": {
        "value": [
          150.2
        ],
        "unit": "°C"
      }
    },
    "analysis_with_hierarchical_structure": {
      "descriptive_text": "The sample is a semicrystalline copolymer system comprising a polypropylene matrix (Mn 77.4 kg/mol) modified with ethylene-propylene rubber (EPR, Mn 17.1 kg/mol, 3.3 wt%) via a two-step polymerization synthesis involving EPR macromonomer preparation followed by grafting with propylene. The hierarchical structure exhibits multiple melting peaks attributed to the formation of radial and tangential lamellae, particularly evident under slow cooling conditions. Thermal characterization was performed using a TA Instruments 2910 differential scanning calorimeter under a nitrogen purge, where the sample was heated to 180-210°C, cooled at 3°C/min, and subsequently reheated at 10°C/min to determine the melting temperature on the second heating cycle.",
      "reasoning_analysis": "Increasing Factors: The high molecular weight of the polypropylene matrix (77.4 kg/mol) minimizes chain end defects within the crystalline regions, supporting the formation of stable lamellae. Furthermore, the processing history specifies a controlled cooling rate of 3°C/min, which allows sufficient time for polymer chains to organize into thicker, more perfect radial and tangential lamellae, thereby elevating the observed melting temperature according to the Thomson-Gibbs equation. Decreasing Factors: The incorporation of ethylene units via the EPR grafts introduces structural irregularities and comonomer defects into the polypropylene crystal lattice. These defects disrupt chain packing and reduce the thermodynamic stability of the crystals, inherently depressing the equilibrium melting temperature relative to pure isotactic polypropylene. Additionally, the amorphous EPR phase acts as a diluent that may interfere with crystallization kinetics. Dominant Factor: The dominant factor is the processing history; although the ethylene comonomers introduce lattice defects that depress the equilibrium melting point, the controlled slow cooling rate allows for significant chain reorganization into thick, stable lamellae, meaning the morphological perfection achieved during crystallization qualitatively dominates the final observed Tm by mitigating the chemical depression."
    },
    "analysis_without_hierarchical_structure": {
      "descriptive_text": "The sample consists of a polypropylene matrix modified with ethylene-propylene rubber (EPR) grafts, synthesized via a two-step polymerization process involving EPR macromonomer preparation followed by grafting with propylene. The material features a polypropylene backbone with a number-average molecular weight (Mn) of 77.4 kg/mol and incorporates EPR segments with an Mn of 17.1 kg/mol at a concentration of 3.3 wt%. Thermal characterization was performed using differential scanning calorimetry (DSC) under a nitrogen purge of 30 mL/min, where the sample was heated to between 180 and 210°C for 10 minutes, cooled at a rate of 3°C/min, and subsequently heated at 10°C/min to record the melting temperature during the second heating cycle.",
      "reasoning_analysis": "Increasing Factors: The semi-crystalline nature of the polypropylene matrix provides the fundamental structural basis for a defined melting transition, where the high molecular weight of 77.4 kg/mol supports the formation of stable lamellar crystals. Furthermore, the specific thermal processing history involving a controlled cooling rate of 3°C/min during the DSC cycle allows for sufficient chain rearrangement and crystallization time, promoting the development of thicker lamellae which qualitatively drives the Tm higher compared to rapidly quenched samples. Decreasing Factors: The incorporation of ethylene-propylene rubber (EPR) grafts introduces significant structural irregularities and amorphous regions into the polymer system. The ethylene units within the grafts or copolymer segments act as defects within the polypropylene crystal lattice, disrupting chain packing efficiency and reducing the thermodynamic stability of the crystals. Additionally, the chemical grafting architecture imposes topological constraints that hinder the mobility of polymer chains required to form perfect crystals, while the presence of the amorphous EPR phase at 3.3 wt% dilutes the overall crystallizable content, collectively depressing the Tm. Dominant Factor: While the controlled cooling history supports crystal growth, the chemical composition effect dominates the final Tm behavior. The disruption of the polypropylene crystal lattice by the ethylene comonomer units and the topological constraints introduced by the graft copolymer architecture qualitatively lower the melting temperature relative to a pure isotactic polypropylene homopolymer, as the reduction in crystal perfection and lamellar thickness outweighs the ordering benefits provided by the moderate cooling rate."
    }
  },
  {
    "doi": "10.1002/marc.201400729",
    "title": "Copolymer Networks From Oligo( ε -caprolactone) and n -Butyl Acrylate Enable a Reversible Bidirectional Shape-Memory Effect at Human Body Temperature",
    "year": 2015,
    "chemical_composition": {
      "repeat_unit_psmiles": null,
      "monomers": [
        {
          "name": "OCLDIMA (Mn 3.0 kg/mol)",
          "smiles": null,
          "ratio_value": 1,
          "ratio_unit": "wt part"
        },
        {
          "name": "OCLDIMA (Mn 3.8 kg/mol)",
          "smiles": null,
          "ratio_value": 1,
          "ratio_unit": "wt part"
        },
        {
          "name": "OCLDIMA (Mn 7.5 kg/mol)",
          "smiles": null,
          "ratio_value": 1,
          "ratio_unit": "wt part"
        },
        {
          "name": "n-butyl acrylate",
          "smiles": "CCCCOC(=O)C=C",
          "ratio_value": 25,
          "ratio_unit": "wt%"
        }
      ],
      "additives": [],
      "is_homopolymer": false
    },
    "processing_history": "Synthesized by melt blending of OCL mixture (1:1:1 wt%) and BA (25 wt%) at 80 °C. Placed between glass plates with Teflon spacer (1 mm). Photocured for 1 h with F300M system (122 mW cm-2). Tm measured by DSC (Netzsch DSC204 Phoenix) from -100 to 100 °C at 10 K/min heating rate, 2nd heating run.",
    "hierarchical_structure": "Semicrystalline, broad melting temperature range (ΔTm) from -10 °C to 37 °C. Degree of crystallinity 24% at 0 °C, 7% at 37 °C.",
    "properties": {
      "Tm": {
        "value": [
          28
        ],
        "unit": "°C"
      }
    },
    "analysis_with_hierarchical_structure": {
      "descriptive_text": "This semicrystalline polymer network comprises a mixture of three OCLDIMA macromonomers with number-average molecular weights of 3.0, 3.8, and 7.5 kg/mol combined in equal weight proportions with 25 wt% n-butyl acrylate. The material was fabricated by melt blending the components at 80 °C, followed by casting into 1 mm thick films between glass plates using a Teflon spacer, and finally photocured for 1 hour under a F300M system at an intensity of 122 mW cm-2. Thermal analysis via DSC during the second heating run indicates a broad melting transition ranging from -10 °C to 37 °C, corresponding to a degree of crystallinity that decreases from 24% at 0 °C to 7% at 37 °C.",
      "reasoning_analysis": "Increasing Factors: The presence of oligomeric OCLDIMA segments provides crystallizable domains capable of forming lamellae, which establishes the fundamental melting transition observed in the material. The varying molecular weights of the OCLDIMA components, particularly the 7.5 kg/mol variant, ensure sufficient segment length to sustain some degree of crystalline order despite the constraints imposed by the network structure. Decreasing Factors: The incorporation of 25 wt% amorphous n-butyl acrylate acts as a comonomer that disrupts the regularity of the crystallizable sequences, significantly depressing the equilibrium melting temperature through a dilution effect. Furthermore, the photocuring process creates a crosslinked network structure that restricts chain mobility and inhibits extensive chain folding, leading to thinner, less perfect crystals, while the polydispersity in the OCLDIMA oligomer lengths contributes to structural heterogeneity and the observed broad melting range. Dominant Factor: The structural constraints imposed by the crosslinked network and the dilution effect of the amorphous n-butyl acrylate comonomer are the dominant factors. These elements collectively limit crystal perfection and stability, causing the melting transition to occur over a broad, low-temperature range rather than exhibiting a sharp, high-temperature melting point typical of linear crystalline homopolymers."
    },
    "analysis_without_hierarchical_structure": {
      "descriptive_text": "The sample comprises a crosslinked copolymer network formed from a ternary mixture of OCLDIMA macromonomers with number-average molecular weights of 3.0, 3.8, and 7.5 kg/mol blended in equal weight parts, combined with 25 wt% n-butyl acrylate. The material was synthesized by melt blending the components at 80 °C, followed by casting between glass plates with a 1 mm Teflon spacer and photocuring for 1 hour using an F300M system at 122 mW cm-2. Thermal analysis was conducted using differential scanning calorimetry on a Netzsch DSC204 Phoenix instrument, measuring the melting temperature during the second heating run from -100 to 100 °C at a rate of 10 K/min.",
      "reasoning_analysis": "Increasing Factors: The presence of oligo(caprolactone) segments within the OCLDIMA macromonomers provides crystallizable sequences capable of forming lamellar structures, which is the primary prerequisite for observing a melting temperature. Additionally, the inclusion of the higher molecular weight OCLDIMA fraction (7.5 kg/mol) within the mixture allows for longer crystallizable chain segments between crosslinks, potentially supporting the formation of thicker crystals and driving the Tm upward relative to a system composed solely of lower molecular weight oligomers. Decreasing Factors: The incorporation of 25 wt% n-butyl acrylate introduces amorphous comonomer units that act as defects within the crystalline lattice, thermodynamically depressing the melting point according to copolymer melting theory. Furthermore, the photocuring process generates a crosslinked network architecture that restricts chain mobility and segmental reorganization, inhibiting the perfection of crystals during cooling and further lowering the observed Tm compared to a linear analog. Dominant Factor: While the crystallizable OCL segments establish the baseline existence of a melting transition, the dominant factor influencing the final Tm value is the structural disruption caused by the significant fraction of amorphous n-butyl acrylate comonomer and the topological constraints of the crosslinked network, which qualitatively suppress the melting temperature relative to pure crystalline poly(caprolactone)."
    }
  },
  {
    "doi": "10.1002/app.23046",
    "title": "Differential Scanning Calorimetry of Copolymer of Isotactic Polypropylene Backbone with Grafted Poly(ethylene-co-propylene) Branches",
    "year": 2006,
    "chemical_composition": {
      "repeat_unit_psmiles": null,
      "monomers": [
        {
          "name": "Propylene",
          "smiles": "CC=C",
          "ratio_value": null,
          "ratio_unit": null
        },
        {
          "name": "Ethylene",
          "smiles": "C=C",
          "ratio_value": null,
          "ratio_unit": null
        }
      ],
      "additives": [],
      "is_homopolymer": false
    },
    "processing_history": "Sample 12 (PP Mn 77.4 kg/mol, EPR Mn 17.1 kg/mol, EPR 3.3 wt%). Synthesis: Two-step polymerization (EPR macromonomer prep + grafting with propylene). DSC (TA Instruments 2910), N2 purge 30 mL/min. Heated to 180-210°C (10 min), cooled at 0.3°C/min, heated at 10°C/min. Tm measured on 2nd heating.",
    "hierarchical_structure": "Semicrystalline. Multiple melting peaks observed at slow cooling rates due to radial and tangential lamellae.",
    "properties": {
      "Tm": {
        "value": [
          152.5
        ],
        "unit": "°C"
      }
    },
    "analysis_with_hierarchical_structure": {
      "descriptive_text": "The sample is a semicrystalline copolymer system comprising a polypropylene matrix (Mn 77.4 kg/mol) modified with ethylene-propylene rubber (EPR) macromonomers (Mn 17.1 kg/mol, 3.3 wt%) via a two-step polymerization process involving EPR preparation followed by grafting with propylene. The material exhibits a hierarchical structure characterized by multiple melting peaks attributed to the formation of radial and tangential lamellae, particularly evident under slow cooling conditions. Thermal characterization was performed using differential scanning calorimetry under a nitrogen purge, where the sample was heated to 180-210°C, cooled at a rate of 0.3°C/min, and subsequently reheated at 10°C/min to determine the melting temperature during the second heating cycle.",
      "reasoning_analysis": "Increasing Factors: The polypropylene backbone provides a highly regular structure capable of forming stable crystalline lamellae, which intrinsically establishes a high melting temperature baseline. Furthermore, the specific processing history involving an extremely slow cooling rate of 0.3°C/min prior to the second heating cycle facilitates significant crystal perfection and the growth of thicker lamellae, thermodynamically driving the observed Tm higher according to the Gibbs-Thomson equation. Decreasing Factors: The incorporation of ethylene units within the ethylene-propylene rubber phase introduces chemical irregularities that can act as defects within the crystalline lattice if included, or otherwise constrain the crystallization of the propylene segments, thereby depressing the equilibrium melting point. Additionally, the presence of the amorphous EPR phase (3.3 wt%) dilutes the crystalline content and may restrict chain mobility during crystallization, potentially limiting lamellar thickness. Dominant Factor: The thermal history imposed by the extremely slow cooling rate is the dominant factor influencing the specific Tm behavior observed in this measurement; this processing condition allows the polymer chains sufficient time to organize into thick, stable lamellae (evidenced by the multiple melting peaks), which maximizes the observed melting temperature relative to what would be achieved under standard cooling rates, despite the melting point depression expected from the copolymer composition."
    },
    "analysis_without_hierarchical_structure": {
      "descriptive_text": "The sample, designated as Sample 12, comprises a propylene-based copolymer system synthesized via a two-step polymerization process involving the preparation of an ethylene-propylene rubber (EPR) macromonomer followed by grafting with propylene. The material features a polypropylene matrix with a number-average molecular weight of 77.4 kg/mol containing 3.3 wt% EPR with a molecular weight of 17.1 kg/mol. Thermal characterization was performed using a TA Instruments 2910 DSC under a nitrogen purge of 30 mL/min, wherein the sample was heated to between 180 and 210°C for 10 minutes, cooled at a controlled rate of 0.3°C/min, and subsequently heated at 10°C/min to record the melting temperature during the second heating cycle.",
      "reasoning_analysis": "Increasing Factors: The polypropylene matrix possesses a regular stereochemical structure capable of forming stable helical crystals, which inherently establishes a melting transition. Furthermore, the processing history specifies an exceptionally slow cooling rate of 0.3°C/min; this allows sufficient time for polymer chains to reorganize into thicker lamellae with fewer defects, significantly elevating the observed melting temperature according to the Gibbs-Thomson equation. The second heating cycle ensures that this specific thermal history is the primary determinant of the crystal morphology being measured. Decreasing Factors: The incorporation of ethylene units via the EPR macromonomer grafts introduces chemical irregularities into the system. If these ethylene segments are excluded from the PP lattice, they create amorphous regions that disrupt crystal continuity; if included, they act as defects within the crystal lattice, both scenarios thermodynamically destabilizing the crystals and depressing the Tm relative to a pure isotactic polypropylene homopolymer. The topological constraints imposed by the grafting architecture may also hinder the mobility required for perfect crystal alignment. Dominant Factor: While the ethylene content introduces defects that lower the theoretical equilibrium melting point, the exceptionally slow cooling rate employed during the processing history is the dominant factor governing the final observed Tm behavior. This thermal treatment maximizes lamellar thickness and crystal perfection, driving the measured Tm toward the upper limit achievable for this specific copolymer composition, outweighing the depressive effects of the minor EPR fraction."
    }
  },
  {
    "doi": null,
