Repository: hhtrick/HHT-code

# HHT training framework

This directory contains model training, embedding precomputation, inference, article-level baselines and the curated datasets. All commands below assume that the working directory is `train_code/`.

## 3. Datasets and fixed partitions

Each main dataset is a JSON array at `dataset/{property}/{property}.json`. Entries contain source metadata, `chemical_composition`, `processing_history`, `hierarchical_structure`, `properties`, and two generated-analysis objects. Targets are stored as `properties[property]["value"]`; source metadata and target values are not predictive input fields.

| Property | Train | Validation | Test | Total |
|---|---:|---:|---:|---:|

File: train_code/dataset/Tm/Tm.json (part 85 of 200)
[
    "title": "Synthesis and characterization of thermoresponsive shape-memory poly(stearyl acrylate-co-acrylamide) hydrogels",
    "year": 2010,
    "chemical_composition": {
      "repeat_unit_psmiles": null,
      "monomers": [
        {
          "name": "Stearyl acrylate",
          "smiles": "CCCCCCCCCCCCCCCCCCOC(=O)C=C",
          "ratio_value": 20,
          "ratio_unit": "mol%"
        },
        {
          "name": "Acrylamide",
          "smiles": "NC(=O)C=C",
          "ratio_value": 80,
          "ratio_unit": "mol%"
        }
      ],
      "additives": [
        {
          "name": "2,2'-azoisobutyronitrile",
          "type": "initiator",
          "amount_value": 0.03,
          "amount_unit": "mol/L"
        },
        {
          "name": "N,N'-methylenebisacylamide",
          "type": "crosslinker",
          "amount_value": 0.12,
          "amount_unit": "mol/L"
        }
      ],
      "is_homopolymer": false
    },
    "processing_history": "Radical copolymerization in ethanol at 55 °C for 24 h under N2. Post-treated in ethanol (3 days) and water (7 days). Tm measured by DSC (Netzsch 200F3) from 0 to 120 °C at 10 °C/min.",
    "hierarchical_structure": "Lamellar crystal structure. XRD peak at 2θ = 21.7° (d = 0.41 nm).",
    "properties": {
      "Tm": {
        "value": [
          35
        ],
        "unit": "°C"
      }
    },
    "analysis_with_hierarchical_structure": {
      "descriptive_text": "The sample comprises a crosslinked copolymer synthesized via radical copolymerization of stearyl acrylate (20 mol%) and acrylamide (80 mol%) in ethanol at 55 °C for 24 hours under a nitrogen atmosphere. The reaction utilized 2,2'-azoisobutyronitrile (0.03 mol/L) as an initiator and N,N'-methylenebisacylamide (0.12 mol/L) as a crosslinker. Following polymerization, the material was post-treated in ethanol for three days and water for seven days to ensure purification. Hierarchical characterization indicates a lamellar crystal structure with an XRD peak at 2θ = 21.7° corresponding to a d-spacing of 0.41 nm. The melting temperature was evaluated using differential scanning calorimetry (DSC, Netzsch 200F3) from 0 to 120 °C at a heating rate of 10 °C/min.",
      "reasoning_analysis": "Increasing Factors: The high content of acrylamide (80 mol%) introduces extensive intermolecular hydrogen bonding, significantly increasing cohesive energy density and restricting chain mobility. Additionally, the stearyl acrylate component facilitates side-chain crystallization due to the long C18 alkyl chains, evidenced by the lamellar structure, which requires substantial thermal energy to disrupt. The presence of the crosslinker further restricts segmental motion, stabilizing the crystalline domains against thermal disruption. Decreasing Factors: The random copolymerization architecture introduces structural irregularities and defects into the crystal lattice compared to a homopolymer, which typically depresses the melting point according to copolymer melting theory. The flexible polyacrylate backbone inherently possesses lower rotational barriers compared to rigid aromatic systems, potentially lowering the thermal transition. Furthermore, while post-treatment was applied, any residual solvent from the ethanol or water processing could act as a plasticizer if not completely removed, reducing intermolecular friction. Dominant Factor: The formation of ordered lamellar crystals driven by the packing of the long stearyl side chains is the dominant factor defining the Tm. While the acrylamide matrix provides a rigid hydrogen-bonded environment that supports these domains, the thermal transition is primarily governed by the stability and perfection of the side-chain crystalline regions, which outweighs the melting point depression caused by copolymer defects."
    },
    "analysis_without_hierarchical_structure": {
      "descriptive_text": "The sample consists of a crosslinked copolymer synthesized via radical copolymerization of stearyl acrylate (20 mol%) and acrylamide (80 mol%) using 2,2'-azoisobutyronitrile as the initiator and N,N'-methylenebisacylamide as the crosslinker. The reaction was conducted in ethanol at 55 °C for 24 hours under a nitrogen atmosphere. Following polymerization, the material underwent post-treatment involving immersion in ethanol for three days and water for seven days to remove residual species. The melting temperature was subsequently characterized using differential scanning calorimetry on a Netzsch 200F3 instrument, scanning from 0 to 120 °C at a heating rate of 10 °C/min.",
      "reasoning_analysis": "Increasing Factors: The incorporation of stearyl acrylate introduces long alkyl side chains capable of side-chain crystallization, providing a structural basis for a melting transition. Additionally, the high molar ratio of acrylamide facilitates strong intermolecular hydrogen bonding, which increases the cohesive energy density and thermal stability of any ordered domains that form. Decreasing Factors: The random copolymer architecture, with acrylamide constituting the majority component, introduces significant chemical irregularity that disrupts the packing efficiency required for the stearyl side chains to crystallize. Furthermore, the presence of the N,N'-methylenebisacylamide crosslinker imposes topological constraints on chain mobility, hindering the segmental reorganization necessary for lattice formation and reducing crystalline perfection. Dominant Factor: The structural disorder arising from the random copolymer composition combined with the topological restrictions imposed by chemical crosslinking qualitatively dominates the thermal behavior. These factors suppress the degree of crystallinity achievable by the stearyl moieties, likely resulting in a depressed melting temperature relative to a linear homopolymer counterpart, despite the stabilizing influence of hydrogen bonding."
    }
  },
  {
    "doi": null,
    "title": "Thermal Evidence for a Transition Above Tm in n-Alkanes and Crystalline Polymers",
    "year": 1981,
    "chemical_composition": {
      "repeat_unit_psmiles": "[*]CCO[*]",
      "monomers": [
        {
          "name": "Ethylene oxide",
          "smiles": "C1CO1",
          "ratio_value": null,
          "ratio_unit": null
        }
      ],
      "additives": [],
      "is_homopolymer": true
    },
    "processing_history": "DSC measurement using duPont 990-910 differential scanning calorimeter, 10 K min^-1 heating rate, flowing N2 purge, 10-15 mg sample in open DSC pan, first heating run. Molecular weight 2,000. Monomethyle ether derivative.",
    "hierarchical_structure": "Semi-crystalline polyethylene oxide.",
    "properties": {
      "Tm": {
        "value": [
          58.9
        ],
        "unit": "°C"
      }
    },
    "analysis_with_hierarchical_structure": {
      "descriptive_text": "The investigated material is a semi-crystalline polyethylene oxide homopolymer, specifically identified as a monomethyl ether derivative with a molecular weight of 2,000 g/mol. Thermal analysis was conducted via differential scanning calorimetry using a duPont 990-910 instrument under a flowing nitrogen atmosphere, where 10-15 mg samples contained in open pans were subjected to a first heating run at a rate of 10 K min^-1.",
      "reasoning_analysis": "Increasing Factors: The high structural regularity of the ethylene oxide repeating units facilitates efficient chain packing into crystalline lamellae, establishing a baseline melting transition inherent to the polyethylene oxide lattice. Additionally, the use of a flowing nitrogen purge during characterization prevents oxidative degradation that could otherwise induce chain scission and artificially lower the observed thermal transition. Decreasing Factors: The relatively low molecular weight of 2,000 g/mol results in a high concentration of chain ends, which disrupts crystal lattice perfection and increases the entropy of the melt phase, thereby thermodynamically depressing the Tm according to Flory theory. Furthermore, the monomethyl ether derivative end-group chemistry introduces asymmetry compared to standard diol termini, potentially hindering optimal crystalline packing, while the inherent flexibility of the ether linkage in the backbone maintains a lower energy barrier for chain mobility compared to rigid backbones. Dominant Factor: The low molecular weight is the dominant factor influencing the Tm behavior for this specific sample; the significant proportion of chain ends associated with the 2,000 g/mol oligomer substantially reduces crystal stability and lamellar thickness compared to high-molecular-weight polyethylene oxide, qualitatively lowering the melting temperature relative to the bulk polymer limit."
    },
    "analysis_without_hierarchical_structure": {
      "descriptive_text": "The sample comprises a poly(ethylene oxide) homopolymer, specifically identified as a monomethyle ether derivative with a molecular weight of 2,000. Thermal analysis was conducted using a DuPont 990-910 differential scanning calorimeter under a flowing nitrogen purge. The measurement involved a 10-15 mg specimen placed in an open DSC pan, subjected to a heating rate of 10 K min^-1 during the first heating run to characterize the melting behavior.",
      "reasoning_analysis": "Increasing Factors: The chemical regularity of the poly(ethylene oxide) backbone allows for efficient chain packing and the formation of helical crystalline structures, which inherently supports a defined melting transition. The homopolymer architecture ensures uniformity in the repeat units, promoting crystallinity and establishing a baseline thermal stability. Decreasing Factors: The low molecular weight of 2,000 g/mol results in a high concentration of chain ends, which act as defects within the crystal lattice and reduce lamellar stability, thereby depressing the Tm relative to high molecular weight analogues. Furthermore, the hygroscopic nature of poly(ethylene oxide) combined with the use of an open DSC pan without specified prior drying suggests potential moisture absorption, which would act as a plasticizer and further lower the melting temperature. Dominant Factor: The low molecular weight is the dominant factor governing the thermal behavior; the thermodynamic penalty associated with the high density of chain ends fundamentally limits the crystal perfection and stability, qualitatively driving the Tm lower than what would be observed in high molecular weight poly(ethylene oxide)."
    }
  },
  {
    "doi": "10.1002/app.23046",
    "title": "Differential Scanning Calorimetry of Copolymer of Isotactic Polypropylene Backbone with Grafted Poly(ethylene-co-propylene) Branches",
    "year": 2006,
    "chemical_composition": {
      "repeat_unit_psmiles": null,
      "monomers": [
        {
          "name": "Propylene",
          "smiles": "CC=C",
          "ratio_value": null,
          "ratio_unit": null
        },
        {
          "name": "Ethylene",
          "smiles": "C=C",
          "ratio_value": null,
          "ratio_unit": null
        }
      ],
      "additives": [],
      "is_homopolymer": false
    },
    "processing_history": "Sample 13 (PP Mn 30.0 kg/mol, EPR Mn 2.6 kg/mol, EPR 5.3 wt%). Synthesis: Two-step polymerization (EPR macromonomer prep + grafting with propylene). DSC (TA Instruments 2910), N2 purge 30 mL/min. Heated to 180-210°C (10 min), cooled at 3°C/min, heated at 10°C/min. Tm measured on 2nd heating.",
    "hierarchical_structure": "Semicrystalline. Multiple melting peaks observed at slow cooling rates due to radial and tangential lamellae.",
    "properties": {
      "Tm": {
        "value": [
          143.1
        ],
        "unit": "°C"
      }
    },
    "analysis_with_hierarchical_structure": {
      "descriptive_text": "This semicrystalline copolymer system comprises a polypropylene matrix with a number-average molecular weight (Mn) of 30.0 kg/mol, synthesized via a two-step polymerization involving ethylene-propylene rubber (EPR) macromonomer preparation and subsequent grafting with propylene. The material contains 5.3 wt% EPR with an Mn of 2.6 kg/mol and exhibits a hierarchical structure characterized by radial and tangential lamellae. Thermal characterization was conducted using differential scanning calorimetry under nitrogen purge, where the sample was melted between 180-210°C, cooled at 3°C/min, and reheated at 10°C/min to record the melting temperature on the second heating cycle, revealing multiple melting peaks associated with the complex lamellar morphology.",
      "reasoning_analysis": "Increasing Factors: The presence of isotactic polypropylene sequences enables the formation of stable crystalline lamellae, which is the prerequisite for a distinct melting transition. The controlled cooling rate of 3°C/min during the DSC protocol allows for sufficient chain mobility and reorganization, promoting the growth of thicker lamellae that exhibit higher thermal stability and melt at elevated temperatures compared to quenched samples. Decreasing Factors: The incorporation of ethylene units within the EPR phase and potentially as defects in the PP backbone disrupts the stereoregularity and packing efficiency of the crystal lattice, thermodynamically depressing the equilibrium melting temperature relative to polypropylene homopolymer. Additionally, the amorphous EPR fraction dilutes the crystallizable content, and the observation of multiple melting peaks indicates a distribution of crystal perfection and lamellar thickness, where less stable crystals contribute to lower temperature endotherms. Dominant Factor: While the controlled thermal history enhances lamellar thickness, the comonomer effect from ethylene incorporation qualitatively dominates the suppression of the Tm relative to pure isotactic polypropylene, though the intrinsic crystallizability of the PP matrix remains the fundamental driver establishing the existence of the melting transition."
    },
    "analysis_without_hierarchical_structure": {
      "descriptive_text": "The sample comprises a polypropylene matrix modified with ethylene-propylene rubber, characterized by a polypropylene number-average molecular weight of 30.0 kg/mol and an ethylene-propylene rubber component with a number-average molecular weight of 2.6 kg/mol present at 5.3 wt%. Synthesis was achieved through a two-step polymerization sequence involving ethylene-propylene rubber macromonomer preparation followed by grafting with propylene. Thermal characterization was performed using differential scanning calorimetry under a nitrogen purge of 30 mL/min, utilizing a protocol where the sample was heated to 180-210°C for 10 minutes, cooled at 3°C/min, and reheated at 10°C/min to measure the melting temperature on the second heating scan.",
      "reasoning_analysis": "Increasing Factors: The semi-crystalline architecture of the polypropylene backbone establishes the primary capacity for melting behavior, while the controlled cooling rate of 3°C/min during the thermal protocol allows for sufficient chain reorganization and lamellar thickening, which supports a higher observed melting temperature compared to rapidly quenched specimens. Decreasing Factors: The incorporation of 5.3 wt% ethylene-propylene rubber introduces structural defects and amorphous regions that disrupt the stereoregularity and packing efficiency of the polypropylene chains, leading to reduced crystal perfection. Additionally, the moderate molecular weight of 30.0 kg/mol increases the concentration of chain ends, which act as impurities within the crystal lattice and thermodynamically depress the melting point. Dominant Factor: The compositional disruption caused by the ethylene-propylene rubber grafting is the dominant factor, as the intrinsic reduction in chain regularity and the exclusion of non-crystallizable units from the lattice fundamentally lower the equilibrium melting temperature more significantly than the thermal history enhances it."
    }
  },
  {
    "doi": null,
    "title": "Synthesis and characterization of thermoresponsive shape-memory poly(stearyl acrylate-co-acrylamide) hydrogels",
    "year": 2010,
    "chemical_composition": {
      "repeat_unit_psmiles": null,
      "monomers": [
        {
          "name": "Stearyl acrylate",
          "smiles": "CCCCCCCCCCCCCCCCCCOC(=O)C=C",
          "ratio_value": 30,
          "ratio_unit": "mol%"
        },
        {
          "name": "Acrylamide",
          "smiles": "NC(=O)C=C",
          "ratio_value": 70,
          "ratio_unit": "mol%"
        }
      ],
      "additives": [
        {
          "name": "2,2'-azoisobutyronitrile",
          "type": "initiator",
          "amount_value": 0.03,
          "amount_unit": "mol/L"
        },
        {
          "name": "N,N'-methylenebisacylamide",
          "type": "crosslinker",
          "amount_value": 0.12,
          "amount_unit": "mol/L"
        }
      ],
      "is_homopolymer": false
    },
    "processing_history": "Radical copolymerization in ethanol at 55 °C for 24 h under N2. Post-treated in ethanol (3 days) and water (7 days). Tm measured by DSC (Netzsch 200F3) from 0 to 120 °C at 10 °C/min.",
    "hierarchical_structure": "Lamellar crystal structure. XRD peak at 2θ = 21.7° (d = 0.41 nm).",
    "properties": {
      "Tm": {
        "value": [
          35
        ],
        "unit": "°C"
      }
    },
    "analysis_with_hierarchical_structure": {
      "descriptive_text": "The sample consists of a crosslinked copolymer synthesized via radical copolymerization of stearyl acrylate (30 mol%) and acrylamide (70 mol%) in ethanol at 55 °C for 24 hours under a nitrogen atmosphere, utilizing 2,2'-azoisobutyronitrile as the initiator and N,N'-methylenebisacylamide as the crosslinker. Following synthesis, the material underwent post-treatment immersion in ethanol for three days and water for seven days to remove residual species. Structural characterization reveals a lamellar crystal structure evidenced by an XRD peak at 2θ = 21.7° corresponding to a d-spacing of 0.41 nm, and the melting behavior was subsequently evaluated using differential scanning calorimetry from 0 to 120 °C at a heating rate of 10 °C/min.",
      "reasoning_analysis": "Increasing Factors: The high molar ratio of acrylamide introduces extensive intermolecular hydrogen bonding, significantly increasing the cohesive energy density and thermal stability of the polymer matrix. The inclusion of N,N'-methylenebisacylamide creates a covalent crosslinked network that restricts chain mobility and stabilizes the crystalline domains against thermal disruption. Additionally, the prolonged post-treatment in ethanol and water effectively removes residual solvent and unreacted monomers that would otherwise act as plasticizers, thereby preserving the intrinsic melting temperature. The confirmed lamellar crystal structure indicates a high degree of molecular ordering capable of sustaining a distinct melting transition. Decreasing Factors: The random copolymerization of stearyl acrylate and acrylamide introduces chemical irregularity along the polymer backbone compared to homopolymers, which entropically destabilizes the crystal lattice and lowers the melting temperature. The bulky stearyl side chains may also disrupt the continuity of the acrylamide hydrogen bonding network, reducing the overall lattice energy required for melting. Dominant Factor: The dominant factor governing the Tm is the formation of the lamellar crystal structure, likely facilitated by the packing of the long stearyl side chains as suggested by the XRD d-spacing, which establishes the primary melting transition. While the copolymer composition inherently depresses the Tm relative to pure crystalline homopolymers, the strong hydrogen bonding network from the acrylamide majority and the covalent crosslinks provide sufficient structural integrity to maintain a defined melting point within the characterized thermal range."
    },
    "analysis_without_hierarchical_structure": {
      "descriptive_text": "The sample comprises a crosslinked copolymer network synthesized from stearyl acrylate (30 mol%) and acrylamide (70 mol%) via radical copolymerization. The reaction was initiated by 2,2'-azoisobutyronitrile (0.03 mol/L) and crosslinked with N,N'-methylenebisacylamide (0.12 mol/L) in ethanol at 55 °C for 24 hours under a nitrogen atmosphere. Following polymerization, the material underwent post-treatment involving immersion in ethanol for three days and water for seven days to remove residual reactants and solvent. Thermal analysis was performed using differential scanning calorimetry from 0 to 120 °C at a heating rate of 10 °C/min to determine the melting temperature.",
      "reasoning_analysis": "Increasing Factors: The high content of acrylamide introduces strong intermolecular hydrogen bonding, which increases cohesive energy density and theoretically supports higher thermal transitions. Additionally, the long alkyl side chains of the stearyl acrylate units possess the ability to undergo side-chain crystallization, providing a specific mechanism for a melting endotherm. The extensive post-treatment washing protocol effectively removes residual ethanol and unreacted monomers, eliminating potential plasticization effects that would otherwise depress the melting temperature. Decreasing Factors: The random copolymerization of two chemically distinct monomers disrupts the structural regularity required for backbone crystallization, significantly suppressing the overall crystallinity. Furthermore, the inclusion of the N,N'-methylenebisacylamide crosslinker creates a network topology that restricts chain mobility and inhibits the chain folding necessary for lamellar crystal growth. The 70 mol% concentration of acrylamide also dilutes the crystallizable stearyl segments, reducing the perfection of side-chain ordered domains. Dominant Factor: While the side-chain crystallization of the stearyl groups provides the primary mechanism for an observable melting transition in this system, the dominant influence on the Tm behavior is the suppression of crystallinity caused by the random copolymer architecture and the topological constraints imposed by crosslinking, which qualitatively limit the extent and stability of the crystalline phases relative to a linear homopolymer."
    }
  },
  {
    "doi": null,
    "title": "Thermal Evidence for a Transition Above Tm in n-Alkanes and Crystalline Polymers",
    "year": 1981,
    "chemical_composition": {
      "repeat_unit_psmiles": "[*]CCO[*]",
      "monomers": [
        {
          "name": "Ethylene oxide",
          "smiles": "C1CO1",
          "ratio_value": null,
          "ratio_unit": null
        }
      ],
      "additives": [],
      "is_homopolymer": true
    },
    "processing_history": "DSC measurement using duPont 990-910 differential scanning calorimeter, 10 K min^-1 heating rate, flowing N2 purge, 10-15 mg sample in open DSC pan, first heating run. Molecular weight 100,000.",
    "hierarchical_structure": "Semi-crystalline polyethylene oxide.",
    "properties": {
      "Tm": {
        "value": [
          66.9
        ],
        "unit": "°C"
      }
    },
    "analysis_with_hierarchical_structure": {
      "descriptive_text": "The sample comprises a semi-crystalline polyethylene oxide homopolymer with a molecular weight of 100,000 g/mol. Thermal analysis was conducted using a duPont 990-910 differential scanning calorimeter under a flowing nitrogen atmosphere with a heating rate of 10 K min^-1. The experiment utilized a 10-15 mg specimen placed in an open DSC pan, recording the thermal response during the first heating run to evaluate the initial crystalline state.",
      "reasoning_analysis": "Increasing Factors: The high molecular weight of 100,000 g/mol minimizes the concentration of chain ends, which are typically excluded from crystal lamellae, thereby stabilizing the crystalline phase and elevating the melting temperature toward the equilibrium value for infinite molecular weight. Additionally, the heating rate of 10 K min^-1 may introduce slight thermal lag or superheating effects, kinetically shifting the observed onset of melting to higher temperatures. Decreasing Factors: The chemical structure features flexible ether linkages within the backbone, which possess lower rotational barriers compared to rigid carbon-carbon backbones, inherently limiting the cohesive energy density and the theoretical maximum melting temperature. Furthermore, relying on the first heating run means the observed Tm reflects the specific crystalline perfection achieved during prior unlisted processing, which may be lower than that of slow-cooled or annealed samples. Dominant Factor: The intrinsic chemical regularity of the polyethylene oxide backbone and the high molecular weight are the dominant factors, establishing a stable crystalline lattice energy that defines the melting point, while the processing conditions primarily influence the kinetic observation of this transition rather than the thermodynamic equilibrium value."
    },
    "analysis_without_hierarchical_structure": {
      "descriptive_text": "The sample consists of a polyethylene oxide homopolymer with a molecular weight of 100,000. Thermal characterization was performed using a duPont 990-910 differential scanning calorimeter at a heating rate of 10 K min^-1 under a flowing nitrogen purge. The analysis utilized a 10-15 mg sample placed in an open DSC pan during the first heating run.",
      "reasoning_analysis": "Increasing Factors: The high molecular weight of 100,000 significantly reduces the concentration of chain ends, which act as defects within the crystal lattice, thereby stabilizing the crystalline phase and driving the Tm toward the equilibrium value for infinite molecular weight. Additionally, the chemical regularity of the polyethylene oxide homopolymer backbone facilitates efficient chain packing and crystallization, intrinsically supporting a higher melting transition. Decreasing Factors: The use of an open DSC pan during the processing history introduces the risk of moisture absorption, as polyethylene oxide is hygroscopic; absorbed water acts as a plasticizer that disrupts intermolecular forces and depresses the Tm. Furthermore, the reliance on the first heating run captures the existing thermal history, which may include imperfect crystals formed during prior synthesis or storage, potentially resulting in a lower observed Tm compared to a melt-recrystallized state. Dominant Factor: The high molecular weight and structural regularity constitute the dominant factors establishing the intrinsic thermal stability of the crystalline phase; while moisture uptake and thermal history introduce variability, the reduction in chain end defects provided by the 100,000 molecular weight qualitatively dictates the upper bound of the melting behavior relative to lower molecular weight analogs."
    }
  },
  {
    "doi": null,
    "title": "Characterization of Polypropylenes Prepared with Bis-Indenyl Type Metallocene and MgCl2-Supported $\\mathbf { T i C l _ { 4 } }$ Catalyst Systems",
    "year": null,
    "chemical_composition": {
      "repeat_unit_psmiles": "[*]CC(C)[*]",
      "monomers": [
        {
          "name": "Propylene",
          "smiles": "CC=C",
          "ratio_value": null,
          "ratio_unit": null
        }
      ],
      "additives": [],
      "is_homopolymer": true
    },
    "processing_history": "Homo-polymerization of propylene with metallocene-A (rac-Me2Si[2-n-Pr-4-(9-Phenanthryl)Ind]2ZrCl2), i-Bu3Al and Ph3CB(C6F5)4 in toluene at 0 °C for 30 min under atmospheric pressure. Vacuum-dried at 80 °C for 12 h. Tm measured by DSC.",
    "hierarchical_structure": "99.6% [mmmm] pentad concentration.",
    "properties": {
      "Tm": {
        "value": [
          162.8
        ],
        "unit": "°C"
      }
    },
    "analysis_with_hierarchical_structure": {
      "descriptive_text": "The sample is a polypropylene homopolymer synthesized via homo-polymerization of propylene using a metallocene catalyst system comprising rac-Me2Si[2-n-Pr-4-(9-Phenanthryl)Ind]2ZrCl2, i-Bu3Al, and Ph3CB(C6F5)4 in toluene at 0 °C under atmospheric pressure. Following the 30-minute reaction, the material was vacuum-dried at 80 °C for 12 hours to ensure the removal of residual solvent and volatiles. Structural analysis indicates a highly stereoregular architecture with a 99.6% [mmmm] pentad concentration, and the melting temperature was subsequently characterized using differential scanning calorimetry.",
      "reasoning_analysis": "Increasing Factors: The exceptionally high stereoregularity, evidenced by the 99.6% [mmmm] pentad concentration, facilitates efficient chain packing into stable helical conformations within the crystal lattice, significantly driving the Tm upward. Additionally, the use of a specific chiral metallocene catalyst ensures uniform stereochemical placement, while the vacuum drying processing step removes residual toluene that could otherwise act as a plasticizer and depress the melting point. Decreasing Factors: The presence of minor stereochemical defects (0.4% non-mmmm pentads) acts as impurities within the crystalline domains, slightly disrupting lattice perfection and theoretically lowering the equilibrium melting temperature. Furthermore, depending on the molecular weight achieved during the short 30-minute polymerization window, chain end effects could introduce free volume that slightly reduces thermal stability compared to ultra-high molecular weight counterparts. Dominant Factor: The high degree of isotacticity imposed by the specialized metallocene catalyst system is the dominant factor, as stereoregularity is the primary prerequisite for crystallization in polypropylene; this structural perfection overwhelmingly dictates a high Tm relative to atactic or less regular variants, outweighing the minor depressive effects of residual defects or processing variables."
    },
    "analysis_without_hierarchical_structure": {
      "descriptive_text": "The sample consists of a polypropylene homopolymer synthesized via coordination polymerization of propylene monomers. The polymerization was conducted in toluene at 0 °C for 30 minutes under atmospheric pressure using a metallocene catalyst system comprising rac-Me2Si[2-n-Pr-4-(9-Phenanthryl)Ind]2ZrCl2, triisobutylaluminum, and trityl tetrakis(pentafluorophenyl)borate. Following synthesis, the material was vacuum-dried at 80 °C for 12 hours to remove residual solvent and volatiles, and the melting temperature was subsequently characterized using differential scanning calorimetry.",
      "reasoning_analysis": "Increasing Factors: The utilization of a C2-symmetric racemic metallocene catalyst specifically drives the formation of highly isotactic polypropylene chains, which facilitates efficient chain packing into stable crystalline lamellae, thereby intrinsically elevating the Tm. Additionally, the low polymerization temperature of 0 °C enhances stereocontrol during propagation, minimizing structural defects that would otherwise disrupt crystallinity, while the rigorous vacuum drying process eliminates residual toluene that could act as a diluent. Decreasing Factors: The relatively short polymerization duration of 30 minutes may result in lower molecular weight chains, where increased chain end concentration can introduce defects into the crystal lattice and slightly depress the Tm compared to higher molecular weight analogues. Furthermore, if the drying temperature of 80 °C was insufficient to remove all solvent trapped within crystalline regions, residual volatiles could interfere with intermolecular forces. Dominant Factor: The stereoregularity imparted by the specific ansa-metallocene catalyst architecture is the dominant factor, as the high isotacticity required for crystallization establishes the fundamental baseline for the melting behavior, overshadowing secondary effects from molecular weight or residual solvent removal."
    }
  },
  {
    "doi": null,
    "title": "Synthesis and characterization of thermoresponsive shape-memory poly(stearyl acrylate-co-acrylamide) hydrogels",
    "year": 2010,
    "chemical_composition": {
      "repeat_unit_psmiles": null,
      "monomers": [
        {
          "name": "Stearyl acrylate",
          "smiles": "CCCCCCCCCCCCCCCCCCOC(=O)C=C",
          "ratio_value": 10,
          "ratio_unit": "mol%"
        },
        {
          "name": "Acrylamide",
          "smiles": "NC(=O)C=C",
          "ratio_value": 90,
          "ratio_unit": "mol%"
        }
      ],
      "additives": [
        {
          "name": "2,2'-azoisobutyronitrile",
          "type": "initiator",
          "amount_value": 0.03,
          "amount_unit": "mol/L"
        },
        {
          "name": "N,N'-methylenebisacylamide",
          "type": "crosslinker",
          "amount_value": 0.12,
          "amount_unit": "mol/L"
        }
      ],
      "is_homopolymer": false
    },
    "processing_history": "Radical copolymerization in ethanol at 55 °C for 24 h under N2. Post-treated in ethanol (3 days) and water (7 days). Tm measured by DSC (Netzsch 200F3) from 0 to 120 °C at 10 °C/min.",
    "hierarchical_structure": "Lamellar crystal structure. XRD peak at 2θ = 21.7° (d = 0.41 nm).",
    "properties": {
      "Tm": {
        "value": [
          35
        ],
        "unit": "°C"
      }
    },
    "analysis_with_hierarchical_structure": {
      "descriptive_text": "The sample consists of a crosslinked copolymer synthesized via radical copolymerization of stearyl acrylate (10 mol%) and acrylamide (90 mol%) using 2,2'-azoisobutyronitrile as an initiator and N,N'-methylenebisacylamide as a crosslinker in ethanol at 55 °C under a nitrogen atmosphere for 24 hours. Following synthesis, the material underwent post-treatment immersion in ethanol for three days and water for seven days to remove residual species. Structural characterization reveals a lamellar crystal structure evidenced by an XRD peak at 2θ = 21.7° corresponding to a d-spacing of 0.41 nm, and the melting behavior was subsequently evaluated using differential scanning calorimetry from 0 to 120 °C at a heating rate of 10 °C/min.",
      "reasoning_analysis": "Increasing Factors: The high molar percentage of acrylamide introduces extensive intermolecular hydrogen bonding, significantly increasing the cohesive energy density of the polymer matrix and restricting chain mobility, which drives the Tm higher. Additionally, the formation of a lamellar crystal structure, indicated by the specific XRD d-spacing, confirms the presence of ordered crystalline domains that require substantial thermal energy to disrupt. The post-treatment in water may further stabilize this hydrogen-bonding network, enhancing thermal stability. Decreasing Factors: The random incorporation of stearyl acrylate comonomer units acts as structural defects within the crystalline lattice, disrupting the regularity of chain packing and depressing the Tm relative to a perfect homopolymer crystal. Furthermore, the presence of the N,N'-methylenebisacylamide crosslinker imposes topological constraints that limit chain mobility during crystallization, potentially preventing the formation of thicker, more perfect lamellae which would otherwise exhibit a higher Tm. Dominant Factor: The dominant factor governing the Tm is the establishment of the lamellar crystalline morphology, likely driven by the packing of the stearyl side chains within the rigid, hydrogen-bonded acrylamide matrix. While the crosslinking and comonomer defects limit the maximum achievable crystal perfection, the strong cohesive forces from the acrylamide hydrogen bonding network combined with the van der Waals interactions of the crystalline alkyl domains qualitatively establish a stable melting transition."
    },
    "analysis_without_hierarchical_structure": {
      "descriptive_text": "The sample consists of a statistical copolymer synthesized from stearyl acrylate (10 mol%) and acrylamide (90 mol%) via radical copolymerization. The reaction was initiated using 2,2'-azoisobutyronitrile (0.03 mol/L) and incorporated N,N'-methylenebisacylamide (0.12 mol/L) as a crosslinking agent. Polymerization was conducted in ethanol at 55 °C for 24 hours under a nitrogen atmosphere. Following synthesis, the material underwent extensive post-treatment involving immersion in ethanol for three days and water for seven days to remove residual species. The melting temperature was subsequently characterized using differential scanning calorimetry (Netzsch 200F3) with a heating rate of 10 °C/min over a range of 0 to 120 °C.",
      "reasoning_analysis": "Increasing Factors: The incorporation of stearyl acrylate introduces long alkyl side chains that possess the ability to undergo side-chain crystallization, which can generate a melting endotherm associated with the ordering of the pendant groups. Additionally, the high molar fraction of acrylamide introduces strong intermolecular hydrogen bonding capabilities, which increases the enthalpy of fusion required to disrupt the crystalline lattice where ordering exists. Decreasing Factors: The random copolymerization of chemically distinct monomers disrupts the structural regularity required for backbone crystallization, significantly depressing the melting point relative to homopolymers. Furthermore, the presence of the N,N'-methylenebisacylamide crosslinker creates a covalent network that restricts chain mobility and prevents the extensive chain folding and alignment necessary for high degrees of crystallinity, often suppressing the backbone melting transition. Dominant Factor: The combination of random comonomer incorporation and chemical crosslinking qualitatively dominates the thermal behavior by severely limiting long-range order. Consequently, while side-chain melting from the stearyl groups may be observed, the overall crystallinity is constrained by the network structure, meaning the observed Tm behavior is governed more by the limited ordering of side chains than by backbone crystallization."
    }
  },
  {
    "doi": null,
    "title": "Characterization of Polypropylenes Prepared with Bis-Indenyl Type Metallocene and MgCl2-Supported $\\mathbf { T i C l _ { 4 } }$ Catalyst Systems",
    "year": null,
    "chemical_composition": {
      "repeat_unit_psmiles": "[*]CC(C)[*]",
      "monomers": [
        {
          "name": "Propylene",
          "smiles": "CC=C",
          "ratio_value": null,
          "ratio_unit": null
        }
      ],
      "additives": [],
      "is_homopolymer": true
    },
    "processing_history": "Homo-polymerization of propylene with MgCl2-supported TiCl4 catalyst (Mg/Ti-A), Et3Al and external donor in heptane at 70 °C for 1 h at 0.49 MPa. Vacuum-dried at 80 °C for 12 h. Tm measured by DSC.",
    "hierarchical_structure": "99.0% [mmmm] pentad concentration.",
    "properties": {
      "Tm": {
        "value": [
          165.7
        ],
        "unit": "°C"
      }
    },
    "analysis_with_hierarchical_structure": {
      "descriptive_text": "This sample comprises a polypropylene homopolymer characterized by a high degree of stereoregularity, specifically exhibiting a 99.0% [mmmm] pentad concentration indicative of highly isotactic chains. The material was synthesized via homo-polymerization of propylene using a MgCl2-supported TiCl4 catalyst system supplemented with Et3Al and an external donor in heptane at 70 °C and 0.49 MPa for 1 hour. Following synthesis, the polymer was vacuum-dried at 80 °C for 12 hours to remove residual solvent and catalyst components, and the melting temperature was subsequently determined using differential scanning calorimetry (DSC).",
