Repository: hhtrick/HHT-code

# HHT training framework

This directory contains model training, embedding precomputation, inference, article-level baselines and the curated datasets. All commands below assume that the working directory is `train_code/`.

## 3. Datasets and fixed partitions

Each main dataset is a JSON array at `dataset/{property}/{property}.json`. Entries contain source metadata, `chemical_composition`, `processing_history`, `hierarchical_structure`, `properties`, and two generated-analysis objects. Targets are stored as `properties[property]["value"]`; source metadata and target values are not predictive input fields.

| Property | Train | Validation | Test | Total |
|---|---:|---:|---:|---:|

File: train_code/dataset/Tm/Tm.json (part 86 of 200)
[
      "reasoning_analysis": "Increasing Factors: The exceptionally high stereoregularity, evidenced by the 99.0% [mmmm] pentad concentration, is the primary driver for elevating the Tm. This high degree of isotacticity allows the polypropylene chains to adopt a stable 3/1 helical conformation and pack efficiently into a crystalline lattice, maximizing intermolecular forces and crystal stability. Furthermore, the use of an external donor in the Ziegler-Natta catalyst system specifically targets the enhancement of isotactic sequences, reinforcing the structural order required for high-temperature melting. Decreasing Factors: The processing history indicates polymerization and concurrent crystallization occurred at 70 °C. According to the Thomson-Gibbs equation, crystallization at this relatively moderate temperature may result in thinner lamellar thicknesses compared to samples crystallized slowly from the melt at higher temperatures, which would qualitatively depress the Tm. Additionally, despite vacuum drying, trace residues from the MgCl2-supported catalyst system could act as impurities within the crystalline domains, disrupting lattice perfection and lowering the melting point. Dominant Factor: The structural stereoregularity is the dominant factor governing the Tm behavior. While lamellar thickness influenced by the polymerization temperature modulates the specific melting point, the near-perfect isotacticity ensures the formation of stable crystalline phases that inherently possess a high melting temperature relative to stereoirregular polypropylene variants."
    },
    "analysis_without_hierarchical_structure": {
      "descriptive_text": "The sample comprises a polypropylene homopolymer synthesized via the homo-polymerization of propylene using an MgCl2-supported TiCl4 catalyst (Mg/Ti-A) system with Et3Al and an external donor in heptane at 70 °C and 0.49 MPa for 1 h. Following the reaction, the material was subjected to vacuum drying at 80 °C for 12 h to eliminate residual volatiles, and the melting temperature was subsequently characterized using differential scanning calorimetry.",
      "reasoning_analysis": "Increasing Factors: The chemical composition consists of a polypropylene homopolymer, where the absence of comonomers prevents lattice disruption, inherently supporting a higher melting temperature. Furthermore, the processing history utilizes an MgCl2-supported TiCl4 catalyst with an external donor, a system specifically designed to enforce high isotacticity, which facilitates efficient chain packing into stable crystalline lamellae. The subsequent vacuum drying at 80 °C effectively removes residual heptane solvent, eliminating potential plasticizing effects or impurity-induced melting point depression. Decreasing Factors: Despite the use of an external donor, Ziegler-Natta catalysis may still introduce minor stereochemical defects or regioerrors compared to single-site catalysts, which can disrupt crystal perfection and slightly lower the Tm. Additionally, the polymerization temperature of 70 °C and drying temperature of 80 °C are significantly below the typical melting range of isotactic polypropylene, meaning the crystals formed may possess thinner lamellar thicknesses due to the lack of high-temperature annealing, which would otherwise increase Tm according to the Thomson-Gibbs equation. Dominant Factor: The high degree of isotacticity enforced by the specific catalyst system and external donor is the dominant factor, as stereoregularity is the prerequisite for crystallization in polypropylene; this structural regularity establishes a robust crystalline framework that defines the baseline Tm, outweighing the minor effects of lamellar thickness or potential stereo-defects."
    }
  },
  {
    "doi": null,
    "title": "Thermal Evidence for a Transition Above Tm in n-Alkanes and Crystalline Polymers",
    "year": 1981,
    "chemical_composition": {
      "repeat_unit_psmiles": "[*]CCCO[*]",
      "monomers": [
        {
          "name": "Tetrahydrofuran",
          "smiles": "C1CCCO1",
          "ratio_value": null,
          "ratio_unit": null
        }
      ],
      "additives": [],
      "is_homopolymer": true
    },
    "processing_history": "DSC measurement using duPont 990-910 differential scanning calorimeter, 10 K min^-1 heating rate, flowing N2 purge, 10-15 mg sample in open DSC pan, first heating run.",
    "hierarchical_structure": "Semi-crystalline polytetramethylene oxide.",
    "properties": {
      "Tm": {
        "value": [
          53.9
        ],
        "unit": "°C"
      }
    },
    "analysis_with_hierarchical_structure": {
      "descriptive_text": "The sample consists of a semi-crystalline polytetramethylene oxide homopolymer derived from tetrahydrofuran monomers. Thermal analysis was conducted using a duPont 990-910 differential scanning calorimeter under a flowing nitrogen purge with a heating rate of 10 K min^-1. The measurement involved a 10-15 mg specimen placed in an open DSC pan, recording the first heating run to capture the intrinsic thermal transitions of the material.",
      "reasoning_analysis": "Increasing Factors: The high structural regularity of the polytetramethylene oxide homopolymer backbone facilitates efficient chain packing and the formation of stable crystalline lamellae, which establishes a distinct melting transition. Additionally, the absence of additives eliminates potential impurity-induced melting point depression, preserving the intrinsic thermal stability of the crystalline phase. Decreasing Factors: The inherent flexibility of the aliphatic polyether backbone, characterized by C-O-C linkages and methylene sequences, reduces the cohesive energy density and lattice stability compared to rigid aromatic polymers, thereby lowering the energy required for melting. Furthermore, the use of the first heating run implies that the observed Tm reflects the specific thermal history from synthesis; if the material was cooled rapidly during production, thinner lamellae would form, resulting in a lower Tm compared to an annealed state. Dominant Factor: The chemical regularity of the homopolymer is the primary enabling factor for crystallinity, but the flexible aliphatic backbone qualitatively dominates the magnitude of the Tm, positioning it lower than stiffer semi-crystalline engineering thermoplastics, while the preserved thermal history from the first heating run determines the specific crystalline perfection observed."
    },
    "analysis_without_hierarchical_structure": {
      "descriptive_text": "The sample consists of a poly(tetrahydrofuran) homopolymer derived from the polymerization of tetrahydrofuran monomers without the inclusion of any additives or fillers. Thermal analysis was conducted using a duPont 990-910 differential scanning calorimeter under a flowing nitrogen purge environment. The measurement involved a 10-15 mg specimen placed in an open DSC pan, subjected to a first heating run at a constant heating rate of 10 K min^-1 to characterize the thermal transitions.",
      "reasoning_analysis": "Increasing Factors: The chemical composition identifies the material as a homopolymer, ensuring high structural regularity along the backbone which facilitates efficient chain packing and crystallization, thereby establishing a distinct melting transition. Additionally, the use of a 10 K min^-1 heating rate during the DSC measurement can induce slight thermal lag, potentially shifting the observed onset of melting to a slightly higher temperature compared to equilibrium conditions. Decreasing Factors: The polyether backbone contains oxygen linkages that introduce significant rotational flexibility and reduce cohesive energy density compared to all-carbon analogues like polyethylene, which inherently lowers the energy required to disrupt the crystal lattice. Furthermore, the specification of a first heating run implies that the observed Tm reflects the as-received crystalline morphology, which may consist of imperfect or thinner lamellae formed during prior synthesis or storage rather than an optimized annealed state. Dominant Factor: The intrinsic chemical composition, specifically the balance between the flexible ether linkages and the crystallizable methylene sequences, qualitatively dominates the final Tm behavior by setting the fundamental thermodynamic stability range of the polymer crystals, while the processing history primarily influences the precise position of the peak within that established range based on crystalline perfection."
    }
  },
  {
    "doi": null,
    "title": "Thermal Evidence for a Transition Above Tm in n-Alkanes and Crystalline Polymers",
    "year": 1981,
    "chemical_composition": {
      "repeat_unit_psmiles": "[*]CCCCCCCCCO[*]",
      "monomers": [
        {
          "name": "Decamethylene oxide",
          "smiles": null,
          "ratio_value": null,
          "ratio_unit": null
        }
      ],
      "additives": [],
      "is_homopolymer": true
    },
    "processing_history": "DSC measurement using duPont 990-910 differential scanning calorimeter, 10 K min^-1 heating rate, flowing N2 purge, 10-15 mg sample in open DSC pan, first heating run.",
    "hierarchical_structure": "Semi-crystalline polydecamethylene oxide.",
    "properties": {
      "Tm": {
        "value": [
          78.9
        ],
        "unit": "°C"
      }
    },
    "analysis_with_hierarchical_structure": {
      "descriptive_text": "The sample consists of a semi-crystalline homopolymer of polydecamethylene oxide, characterized by a repeat unit containing a decamethylene sequence linked by an ether oxygen. Thermal characterization was performed using a duPont 990-910 differential scanning calorimeter under a flowing nitrogen purge with a heating rate of 10 K min^-1. The analysis utilized a 10-15 mg specimen contained in an open DSC pan, with data collected during the first heating run to evaluate the intrinsic thermal transitions of the material.",
      "reasoning_analysis": "Increasing Factors: The presence of a long methylene sequence (ten carbon atoms) within the repeat unit promotes efficient chain packing and enhances intermolecular van der Waals forces, which qualitatively drives the Tm higher compared to poly(alkylene oxide)s with shorter methylene segments. Additionally, the confirmed semi-crystalline hierarchical structure indicates the formation of stable lamellar crystals, the existence of which is a prerequisite for a defined melting transition. Decreasing Factors: The inclusion of the ether oxygen linkage introduces conformational flexibility and reduces backbone symmetry compared to linear polyethylene, inherently lowering the cohesive energy density and depressing the Tm relative to a purely hydrocarbon chain of equivalent length. Furthermore, the processing history specifies a first heating run without prior annealing, suggesting that the observed Tm may be lower than the equilibrium melting point due to the presence of thinner lamellae or crystalline defects established during the initial synthesis cooling. Dominant Factor: The chemical composition, specifically the length of the methylene sequence, is the dominant factor determining the baseline Tm. While the ether linkage introduces flexibility, the substantial hydrophobic segment length provides sufficient cohesive energy to maintain crystallinity, making the monomer structure the primary driver of the melting behavior, modulated by the thermal history preserved in the first heating scan."
    },
    "analysis_without_hierarchical_structure": {
      "descriptive_text": "The sample comprises a poly(decamethylene oxide) homopolymer characterized by a long-chain aliphatic polyether backbone without any incorporated additives. Thermal characterization was performed using a duPont 990-910 differential scanning calorimeter under a flowing nitrogen atmosphere at a heating rate of 10 K min^-1. A sample mass of 10-15 mg was loaded into an open DSC pan, and the melting behavior was assessed during the first heating run to capture the intrinsic thermal history of the as-received material.",
      "reasoning_analysis": "Increasing Factors: The homopolymer architecture ensures high stereochemical regularity, facilitating efficient chain packing into crystalline lattices. Specifically, the long methylene sequence within the repeat unit significantly enhances van der Waals interactions between chains, promoting the formation of thick and stable crystalline lamellae which inherently drives the Tm upward. Decreasing Factors: The inclusion of ether oxygen atoms in the backbone increases chain flexibility and reduces the cohesive energy density compared to pure hydrocarbon analogs, which acts to lower the Tm. Additionally, the processing history specifies a first heating run, meaning the observed Tm reflects the uncontrolled thermal history from synthesis; if the material was quenched or rapidly precipitated, the resulting crystalline perfection would be reduced, potentially depressing the melting point relative to a slow-cooled standard. Dominant Factor: The length and regularity of the aliphatic methylene sequence constitute the dominant factor governing the Tm. While the ether linkage introduces flexibility, the substantial hydrocarbon content provides the primary thermodynamic driving force for crystallization, establishing a baseline melting behavior that is fundamentally defined by the chemical structure rather than the variability introduced by the specific DSC measurement protocol."
    }
  },
  {
    "doi": null,
    "title": "Synthesis and characterization of thermoresponsive shape-memory poly(stearyl acrylate-co-acrylamide) hydrogels",
    "year": 2010,
    "chemical_composition": {
      "repeat_unit_psmiles": "[*]CC(C(=O)OCCCCCCCCCCCCCCCCCC)[*]",
      "monomers": [
        {
          "name": "Stearyl acrylate",
          "smiles": "CCCCCCCCCCCCCCCCCCOC(=O)C=C",
          "ratio_value": null,
          "ratio_unit": null
        }
      ],
      "additives": [
        {
          "name": "2,2'-azoisobutyronitrile",
          "type": "initiator",
          "amount_value": 0.03,
          "amount_unit": "mol/L"
        },
        {
          "name": "N,N'-methylenebisacylamide",
          "type": "crosslinker",
          "amount_value": 0.12,
          "amount_unit": "mol/L"
        }
      ],
      "is_homopolymer": true
    },
    "processing_history": "Radical polymerization in ethanol at 55 °C for 24 h under N2. Post-treated in ethanol (3 days) and water (7 days). Tm measured by DSC (Netzsch 200F3) from 0 to 120 °C at 10 °C/min.",
    "hierarchical_structure": "Lamellar crystal structure. XRD peak at 2θ = 21.3° (d = 0.42 nm).",
    "properties": {
      "Tm": {
        "value": [
          50
        ],
        "unit": "°C"
      }
    },
    "analysis_with_hierarchical_structure": {
      "descriptive_text": "The sample comprises a poly(stearyl acrylate) homopolymer synthesized via radical polymerization in ethanol at 55 °C for 24 hours under a nitrogen atmosphere, employing 2,2'-azoisobutyronitrile (0.03 mol/L) as the initiator and N,N'-methylenebisacylamide (0.12 mol/L) as a crosslinker. Following polymerization, the material was post-treated by immersion in ethanol for three days and water for seven days to remove residual components. Hierarchical characterization indicates a lamellar crystal structure with an XRD peak at 2θ = 21.3° corresponding to a d-spacing of 0.42 nm. The melting temperature was evaluated using differential scanning calorimetry (Netzsch 200F3) with a heating rate of 10 °C/min across a range of 0 to 120 °C.",
      "reasoning_analysis": "Increasing Factors: The presence of long stearyl (C18) side chains facilitates side-chain crystallization, where dense packing and van der Waals interactions between the alkyl groups significantly increase the thermal energy required to disrupt the crystalline lattice, thereby driving the Tm upward. Additionally, the inclusion of the N,N'-methylenebisacylamide crosslinker reduces the conformational entropy of the polymer chains in the melt state, thermodynamically stabilizing the crystalline phase and contributing to a higher melting temperature. Decreasing Factors: The polyacrylate backbone is inherently flexible with low rotational barriers, which generally favors lower melting transitions compared to polymers with rigid backbones. Furthermore, the crosslinking network may restrict the mobility required for chains to reorganize into thick, perfect lamellae during crystallization, potentially limiting crystal size and depressing the Tm relative to a linear analog. Residual solvent from the ethanol-based synthesis or aqueous post-treatment could also act as a plasticizer if not fully removed, lowering intermolecular cohesion. Dominant Factor: The crystallization behavior of the long stearyl side chains is the dominant factor governing the Tm. While the flexible backbone and crosslinking density modulate the thermal response, the existence and magnitude of the melting transition are primarily dictated by the length and packing efficiency of the C18 alkyl side groups, as evidenced by the XRD d-spacing characteristic of alkyl chain packing."
    },
    "analysis_without_hierarchical_structure": {
      "descriptive_text": "The sample consists of a poly(stearyl acrylate) homopolymer network synthesized via radical polymerization. The reaction was conducted in ethanol at 55 °C for 24 hours under a nitrogen atmosphere, utilizing 2,2'-azoisobutyronitrile as the initiator at 0.03 mol/L and N,N'-methylenebisacylamide as a crosslinking agent at 0.12 mol/L. Following polymerization, the material underwent extensive post-treatment involving immersion in ethanol for three days and water for seven days to remove residual species. The melting temperature was subsequently characterized using differential scanning calorimetry on a Netzsch 200F3 instrument, employing a heating rate of 10 °C/min over a range of 0 to 120 °C.",
      "reasoning_analysis": "Increasing Factors: The chemical composition features long stearyl (C18) alkyl side chains capable of side-chain crystallization, where strong van der Waals interactions between the alkyl groups drive the formation of ordered domains that require significant thermal energy to melt. The presence of the crosslinker reduces the conformational entropy of the polymer chains in the melt state, which thermodynamically acts to elevate the melting temperature. Additionally, the rigorous post-treatment processing history involving sequential ethanol and water extraction removes low-molecular-weight residues and solvents that would otherwise act as plasticizers and depress the Tm. Decreasing Factors: The introduction of crosslinks creates topological defects that can hinder the perfect packing of the alkyl side chains, potentially reducing the degree of crystallinity and the enthalpy of fusion, which opposes the melting point elevation. Furthermore, the polyacrylate backbone is inherently amorphous and atactic, preventing backbone crystallization and limiting the thermal transition to solely side-chain ordering, which is generally less thermally stable than backbone crystallinity. Dominant Factor: The crystallization tendency of the long stearyl side chains is the dominant factor determining the existence and baseline position of the Tm, as this structural feature provides the primary source of lattice energy. While the crosslinking density modulates the crystalline perfection, the intrinsic intermolecular forces of the C18 chains combined with the removal of plasticizing impurities during processing dictate the final observed melting behavior."
    }
  },
  {
    "doi": "10.1002/app.23046",
    "title": "Differential Scanning Calorimetry of Copolymer of Isotactic Polypropylene Backbone with Grafted Poly(ethylene-co-propylene) Branches",
    "year": 2006,
    "chemical_composition": {
      "repeat_unit_psmiles": null,
      "monomers": [
        {
          "name": "Propylene",
          "smiles": "CC=C",
          "ratio_value": null,
          "ratio_unit": null
        },
        {
          "name": "Ethylene",
          "smiles": "C=C",
          "ratio_value": null,
          "ratio_unit": null
        }
      ],
      "additives": [],
      "is_homopolymer": false
    },
    "processing_history": "Sample 14 (PP Mn 28.1 kg/mol, EPR Mn 2.6 kg/mol, EPR 4.5 wt%). Synthesis: Two-step polymerization (EPR macromonomer prep + grafting with propylene). DSC (TA Instruments 2910), N2 purge 30 mL/min. Heated to 180-210°C (10 min), cooled at 1°C/min, heated at 10°C/min. Tm measured on 2nd heating.",
    "hierarchical_structure": "Semicrystalline. Multiple melting peaks observed at slow cooling rates due to radial and tangential lamellae.",
    "properties": {
      "Tm": {
        "value": [
          146.1
        ],
        "unit": "°C"
      }
    },
    "analysis_with_hierarchical_structure": {
      "descriptive_text": "The sample is a semicrystalline propylene-ethylene copolymer synthesized via a two-step polymerization process involving the preparation of an EPR macromonomer followed by grafting with propylene. The material consists of a polypropylene matrix with a number-average molecular weight (Mn) of 28.1 kg/mol grafted with ethylene-propylene rubber (EPR Mn 2.6 kg/mol) at a concentration of 4.5 wt%. Thermal characterization was performed using differential scanning calorimetry (TA Instruments 2910) under a nitrogen purge of 30 mL/min, utilizing a protocol that involved heating to 180-210°C for 10 minutes, cooling at 1°C/min, and subsequent heating at 10°C/min, with the melting temperature measured during the second heating cycle. Structural analysis reveals a semicrystalline morphology exhibiting multiple melting peaks during slow cooling rates, attributed to the formation of distinct radial and tangential lamellae.",
      "reasoning_analysis": "Increasing Factors: The polypropylene backbone provides a crystallizable framework capable of forming lamellar structures, which is the fundamental prerequisite for observing a melting transition. Additionally, the specific processing history involves a relatively slow cooling rate of 1°C/min during the DSC protocol, which reduces supercooling and allows polymer chains sufficient time to reorganize into thicker lamellae, thereby elevating the observed Tm according to the Gibbs-Thomson equation. The use of a second heating cycle also eliminates prior thermal history variations, ensuring the Tm reflects the crystallinity developed under these controlled conditions. Decreasing Factors: The incorporation of 4.5 wt% EPR grafts and ethylene comonomer units introduces significant structural defects and branch points into the polypropylene lattice, disrupting chain packing and reducing the overall degree of crystallinity. These grafted rubber segments are excluded from the crystal lamellae, creating interfacial defects and limiting the maximum achievable lamellar thickness compared to a linear homopolymer. Furthermore, the multiple melting peaks indicate a distribution of lamellar populations, suggesting that not all crystalline regions possess equal stability, which can broaden the transition and effectively lower the onset of melting. Dominant Factor: While the slow cooling rate optimizes lamellar thickness within the constraints of the material, the dominant factor governing the Tm behavior is the structural disruption caused by the EPR grafting architecture. The presence of the rubbery grafts fundamentally limits the crystal perfection and stability relative to pristine isotactic polypropylene, meaning the Tm is primarily determined by the density of these compositional defects rather than the favorable thermal processing conditions."
    },
    "analysis_without_hierarchical_structure": {
      "descriptive_text": "The sample consists of a polypropylene matrix modified with ethylene-propylene rubber (EPR), specifically comprising PP with a number-average molecular weight (Mn) of 28.1 kg/mol and EPR with an Mn of 2.6 kg/mol at a loading of 4.5 wt%. This graft copolymer system was synthesized via a two-step polymerization process involving the preparation of an EPR macromonomer followed by grafting with propylene. For thermal characterization, the material was analyzed using differential scanning calorimetry (DSC) under a nitrogen purge of 30 mL/min; the protocol involved heating to between 180°C and 210°C for 10 minutes to erase thermal history, followed by controlled cooling at 1°C/min, with the melting temperature determined during the subsequent second heating scan at a rate of 10°C/min.",
      "reasoning_analysis": "Increasing Factors: The processing history specifies a controlled cooling rate of 1°C/min following the melt erase step, which is relatively slow for differential scanning calorimetry. This slow cooling kinetics allows sufficient time for polymer chain reorganization and the growth of thicker, more thermodynamically stable lamellae, which qualitatively drives the observed Tm higher compared to samples cooled at standard faster rates. Additionally, the initial heating to 210°C ensures the complete erasure of prior thermal history, allowing the crystallization during cooling to proceed from a homogeneous melt state. Decreasing Factors: The chemical composition introduces ethylene-propylene rubber (EPR) segments grafted onto the polypropylene backbone. The presence of ethylene units and the amorphous EPR phase creates structural irregularities and defects within the crystallizable polypropylene domains. These comonomer inclusions disrupt the stereoregularity required for the formation of the alpha-phase polypropylene crystal lattice, reducing crystal perfection and limiting lamellar thickness, which inherently depresses the Tm relative to isotactic polypropylene homopolymer. Dominant Factor: While the slow cooling rate optimizes crystal perfection within the limits of the material, the chemical composition acts as the dominant factor governing the final Tm behavior. The intrinsic structural defects introduced by the EPR grafting and ethylene content fundamentally lower the equilibrium melting point ceiling compared to a pure homopolymer, meaning the Tm will be qualitatively determined by the copolymer composition despite the favorable thermal processing conditions."
    }
  },
  {
    "doi": null,
    "title": "Characterization of Polypropylenes Prepared with Bis-Indenyl Type Metallocene and MgCl2-Supported $\\mathbf { T i C l _ { 4 } }$ Catalyst Systems",
    "year": null,
    "chemical_composition": {
      "repeat_unit_psmiles": "[*]CC(C)[*]",
      "monomers": [
        {
          "name": "Propylene",
          "smiles": "CC=C",
          "ratio_value": null,
          "ratio_unit": null
        }
      ],
      "additives": [],
      "is_homopolymer": true
    },
    "processing_history": "TREF fractionation of m-PP (elution temp 115-123 °C). Tm measured by DSC.",
    "hierarchical_structure": "TREF Fraction 2 (eluted 115-123 °C).",
    "properties": {
      "Tm": {
        "value": [
          162.0
        ],
        "unit": "°C"
      }
    },
    "analysis_with_hierarchical_structure": {
      "descriptive_text": "The sample comprises a polypropylene homopolymer isolated via temperature rising elution fractionation (TREF) of a metallocene polypropylene (m-PP) feedstock. Specifically identified as TREF Fraction 2, this material corresponds to an elution temperature range of 115-123 °C, indicating a specific subset of the molecular population based on crystallizability. The melting behavior was characterized using differential scanning calorimetry (DSC).",
      "reasoning_analysis": "Increasing Factors: The utilization of Temperature Rising Elution Fractionation (TREF) selectively isolates polymer chains with high crystallizability, evidenced by the high elution temperature range of 115-123 °C. This fractionation enriches the sample in long isotactic sequences, promoting the formation of thicker lamellae and more perfect crystalline domains, which intrinsically drives the Tm upward. Additionally, the homopolymer composition ensures the absence of comonomer units that would otherwise disrupt lattice packing. Decreasing Factors: Despite the fractionation, the metallocene catalyst origin may introduce minor stereodefects within the selected fraction that limit the maximum achievable crystal thickness compared to perfect isotactic crystals. Furthermore, the finite dimensions of the lamellae relative to the equilibrium crystal state impose a melting point depression governed by the Gibbs-Thomson effect. Dominant Factor: The structural selection imposed by the TREF processing history is the dominant factor governing the Tm. The high elution temperature directly signifies a high degree of stereoregularity and crystallizable sequence length, which outweighs the minor depressing effects of residual stereodefects, resulting in a Tm characteristic of highly isotactic, well-ordered polypropylene crystallites."
    },
    "analysis_without_hierarchical_structure": {
      "descriptive_text": "The sample comprises a polypropylene homopolymer synthesized from propylene monomers without additional additives. It was prepared through Temperature Rising Elution Fractionation (TREF) of metallocene-catalyzed polypropylene (m-PP), specifically isolating the fraction eluting within the 115 to 123 °C temperature range. The melting temperature was subsequently characterized using Differential Scanning Calorimetry (DSC).",
      "reasoning_analysis": "Increasing Factors: The homopolymer composition ensures a regular backbone without comonomer defects that would disrupt crystal lattices. Crucially, the processing history involves TREF fractionation with a high elution temperature (115-123 °C), which selectively isolates polymer chains with high stereoregularity and crystallinity, promoting the formation of stable, thick lamellae that require higher thermal energy to melt. Decreasing Factors: The absence of specific post-fractionation thermal annealing steps in the processing history may limit the perfection and thickness of the crystal lamellae compared to slowly cooled bulk samples, potentially preventing the Tm from reaching the theoretical equilibrium melting point. Additionally, if the metallocene synthesis resulted in lower molecular weight chains within this fraction, chain end effects could slightly depress the melting point relative to ultra-high molecular weight counterparts. Dominant Factor: The selection of highly stereoregular chains via high-temperature TREF fractionation is the dominant factor. This processing step effectively removes atactic or low-crystallinity defects that would otherwise significantly depress the melting temperature, ensuring the observed Tm reflects the high crystallinity potential of the isotactic polypropylene backbone."
    }
  },
  {
    "doi": null,
    "title": "Thermal Evidence for a Transition Above Tm in n-Alkanes and Crystalline Polymers",
    "year": 1981,
    "chemical_composition": {
      "repeat_unit_psmiles": "[*]OC(=O)c1ccc(cc1)C(=O)OCCCC[*]",
      "monomers": [
        {
          "name": "Terephthalic acid",
          "smiles": "OC(=O)c1ccc(cc1)C(=O)O",
          "ratio_value": null,
          "ratio_unit": null
        },
        {
          "name": "1,4-Butanediol",
          "smiles": "OCCCCO",
          "ratio_value": null,
          "ratio_unit": null
        }
      ],
      "additives": [],
      "is_homopolymer": false
    },
    "processing_history": "DSC measurement using duPont 990-910 differential scanning calorimeter, 10 K min^-1 heating rate, flowing N2 purge, 10-15 mg sample in open DSC pan, first heating run.",
    "hierarchical_structure": "Semi-crystalline polybutylene terephthalate.",
    "properties": {
      "Tm": {
        "value": [
          225.9
        ],
        "unit": "°C"
      }
    },
    "analysis_with_hierarchical_structure": {
      "descriptive_text": "The sample comprises semi-crystalline polybutylene terephthalate synthesized from terephthalic acid and 1,4-butanediol monomers without the inclusion of additives. Thermal characterization was performed using a duPont 990-910 differential scanning calorimeter under a flowing nitrogen purge with a heating rate of 10 K min^-1, utilizing a 10-15 mg sample placed in an open DSC pan during the first heating run to capture the intrinsic thermal properties associated with the material's initial morphology.",
      "reasoning_analysis": "Increasing Factors: The presence of rigid aromatic terephthalate units within the polymer backbone enhances chain stiffness and promotes strong intermolecular interactions through pi-pi stacking and ester dipole alignment, which stabilizes the crystalline lattice and drives the Tm upward. Additionally, the linear symmetry of the 1,4-butanediol spacer facilitates efficient chain packing, further supporting the formation of stable crystalline domains. Decreasing Factors: The four-carbon aliphatic methylene sequence introduces conformational flexibility compared to shorter spacers found in analogous polyesters like polyethylene terephthalate, reducing the overall backbone rigidity and lowering the energy required to disrupt the crystalline order. Furthermore, the reliance on the first heating run means the observed Tm is contingent upon the specific thermal history and crystalline perfection established during prior processing, where any kinetic trapping would result in a lower observed Tm. The use of an open DSC pan also presents a risk where absorbed moisture could escape or induce minor hydrolytic effects during heating, potentially depressing the Tm relative to sealed conditions. Dominant Factor: The chemical architecture, specifically the balance between the rigid aromatic segments and the flexible aliphatic spacer, qualitatively dominates the Tm behavior. While the semi-crystalline morphology confirms the capacity for ordered packing, the intrinsic stiffness provided by the terephthalate groups establishes the high-temperature baseline, whereas the butylene spacer length modulates this value relative to other aromatic polyesters."
    },
    "analysis_without_hierarchical_structure": {
      "descriptive_text": "The polymer sample comprises a condensation polymer derived from terephthalic acid and 1,4-butanediol monomers. Thermal analysis was conducted using a DuPont 990-910 differential scanning calorimeter under a flowing nitrogen purge. The experimental protocol involved placing a 10-15 mg sample in an open DSC pan and applying a heating rate of 10 K min^-1 during the first heating run to characterize the thermal behavior.",
      "reasoning_analysis": "Increasing Factors: The presence of rigid aromatic terephthalate units within the backbone enhances chain stiffness and facilitates efficient pi-pi stacking, which increases the lattice energy and drives the Tm higher. Additionally, the regular alternating sequence of monomers promotes high crystallinity, further stabilizing the solid state. The specified heating rate of 10 K min^-1 may introduce minor thermal lag, qualitatively shifting the observed melting endotherm to a slightly higher temperature. Decreasing Factors: The incorporation of the flexible aliphatic 1,4-butanediol spacer introduces conformational freedom compared to shorter diol analogs, which reduces the energy required for lattice disruption and lowers the Tm relative to structurally similar polyesters with shorter spacers. Furthermore, conducting the measurement on the first heating run means the observed Tm reflects the as-received crystal perfection, which may be lower than that of an annealed sample due to potentially smaller lamellar thickness formed during initial synthesis. Dominant Factor: The intrinsic chemical architecture, defined by the balance between the rigid aromatic rings and the flexible aliphatic spacer, qualitatively dominates the final Tm behavior by establishing the fundamental thermodynamic stability of the crystal lattice. While the first heating run captures the specific thermal history-induced crystallinity, the chemical composition remains the primary determinant of the melting temperature range."
    }
  },
  {
    "doi": null,
    "title": "Indentation induced solid state ordering of electrospun polyethylene oxide fibres",
    "year": 2010,
    "chemical_composition": {
      "repeat_unit_psmiles": "*CCO*",
      "monomers": [
        {
          "name": "Ethylene oxide",
          "smiles": "C1CO1",
          "ratio_value": null,
          "ratio_unit": null
        }
      ],
      "additives": [],
      "is_homopolymer": true
    },
    "processing_history": "Bulk isotropic PEO film of similar molecular weight (Mw = 1,000,000 g/mol). Tm value reported for comparison.",
    "hierarchical_structure": "Bulk isotropic film.",
    "properties": {
      "Tm": {
        "value": [
          69
        ],
        "unit": "°C"
      }
    },
    "analysis_with_hierarchical_structure": {
      "descriptive_text": "The sample comprises a polyethylene oxide (PEO) homopolymer with a weight-average molecular weight (Mw) of 1,000,000 g/mol, existing as a bulk isotropic film without the inclusion of any additives. This material configuration serves as a reference standard within the study, where the melting temperature is reported to facilitate comparative analysis against other systems. The hierarchical structure is confirmed as a bulk isotropic film, indicating a lack of macroscopic orientation prior to thermal characterization.",
      "reasoning_analysis": "Increasing Factors: The high chemical regularity of the ethylene oxide repeat units enables efficient chain packing into a crystalline lattice, inherently supporting a distinct melting transition. Additionally, the very high molecular weight (1,000,000 g/mol) minimizes the concentration of chain ends, which act as thermodynamic defects within the crystal lattice, thereby stabilizing the crystalline phase and driving the melting temperature upward toward the equilibrium value. The absence of additives ensures there are no impurities to disrupt the crystalline order or depress the melting point via dilution effects. Decreasing Factors: The flexibility of the ether linkage in the backbone allows for significant segmental motion, which generally correlates with a lower melting temperature compared to stiffer backbones containing aromatic or bulky groups. Furthermore, the bulk isotropic processing history implies a lack of orientation-induced crystallization; without mechanical stretching, chain entanglements inherent to high molecular weight polymers may kinetically hinder the formation of highly perfect thick lamellae, potentially limiting the observed melting temperature relative to the theoretical equilibrium melting point. Dominant Factor: The intrinsic chemical regularity of the homopolymer combined with the high molecular weight minimizing chain end defects qualitatively dominates the thermal behavior. These factors establish a robust crystalline framework that defines the characteristic melting temperature of PEO, outweighing the kinetic limitations imposed by entanglements in the isotropic bulk state."
    },
    "analysis_without_hierarchical_structure": {
      "descriptive_text": "The material under investigation is a high molecular weight poly(ethylene oxide) homopolymer with a specified molecular weight of 1,000,000 g/mol. Prepared as a bulk isotropic film, this sample serves as a reference standard wherein the melting temperature is reported for comparative purposes within the study.",
