Repository: hhtrick/HHT-code

# HHT training framework

This directory contains model training, embedding precomputation, inference, article-level baselines and the curated datasets. All commands below assume that the working directory is `train_code/`.

## 3. Datasets and fixed partitions

Each main dataset is a JSON array at `dataset/{property}/{property}.json`. Entries contain source metadata, `chemical_composition`, `processing_history`, `hierarchical_structure`, `properties`, and two generated-analysis objects. Targets are stored as `properties[property]["value"]`; source metadata and target values are not predictive input fields.

| Property | Train | Validation | Test | Total |
|---|---:|---:|---:|---:|

File: train_code/dataset/Tm/Tm.json (part 87 of 200)
[
      "reasoning_analysis": "Increasing Factors: The chemical regularity of the poly(ethylene oxide) homopolymer backbone facilitates efficient chain packing and crystallization, inherently establishing a defined melting transition. Furthermore, the high molecular weight of 1,000,000 g/mol reduces the concentration of chain ends, which act as defects within the crystal lattice, thereby driving the melting temperature toward the equilibrium limit for infinite molecular weight. Decreasing Factors: The bulk isotropic processing history implies the absence of orientation-induced crystallinity enhancement, such as that found in drawn fibers, which limits the formation of extended chain crystals. Additionally, the high molecular weight introduces significant chain entanglements that may kinetically hinder the reorganization of polymer chains into thick lamellae during cooling, potentially resulting in thinner crystals that melt at lower temperatures according to the Gibbs-Thomson effect. Dominant Factor: The intrinsic chemical regularity of the ethylene oxide repeat units combined with the high molecular weight minimizes chain-end defects, qualitatively dominating the thermal behavior by ensuring a stable crystalline phase characteristic of high molecular weight poly(ethylene oxide), despite the kinetic limitations imposed by entanglements."
    }
  },
  {
    "doi": null,
    "title": "Characterization of Polypropylenes Prepared with Bis-Indenyl Type Metallocene and MgCl2-Supported $\\mathbf { T i C l _ { 4 } }$ Catalyst Systems",
    "year": null,
    "chemical_composition": {
      "repeat_unit_psmiles": "[*]CC(C)[*]",
      "monomers": [
        {
          "name": "Propylene",
          "smiles": "CC=C",
          "ratio_value": null,
          "ratio_unit": null
        }
      ],
      "additives": [],
      "is_homopolymer": true
    },
    "processing_history": "TREF fractionation of m-PP (elution temp 123-127 °C). Tm measured by DSC.",
    "hierarchical_structure": "TREF Fraction 3 (eluted 123-127 °C).",
    "properties": {
      "Tm": {
        "value": [
          163.3
        ],
        "unit": "°C"
      }
    },
    "analysis_with_hierarchical_structure": {
      "descriptive_text": "The investigated sample is a metallocene-catalyzed polypropylene (m-PP) homopolymer, specifically isolated as TREF Fraction 3 with an elution temperature range of 123-127 °C. Prepared via Temperature Rising Elution Fractionation to segregate molecular populations based on crystallizability, the material contains no additives and was characterized by Differential Scanning Calorimetry (DSC) to determine its thermal transitions.",
      "reasoning_analysis": "Increasing Factors: The metallocene catalysis typically yields high stereoregularity, specifically isotacticity, which facilitates efficient chain packing into stable lamellar crystals. The processing history involving TREF fractionation at a high elution temperature selectively isolates polymer chains with high crystallizability and stereoregular sequences, which correlates with increased lamellar thickness and a higher thermodynamic melting point. Additionally, the homopolymer composition ensures a regular backbone without comonomer defects that would disrupt the crystal lattice. Decreasing Factors: There are no plasticizing additives or comonomers present to disrupt crystallinity; however, the finite molecular weight of the polymer chains introduces chain ends that are excluded from the crystal lattice, which theoretically imposes a slight upper limit on lamellar thickness and can marginally depress the melting point relative to an infinite chain. Dominant Factor: The high degree of stereoregularity inherent to the metallocene synthesis and further refined by the high-temperature TREF fractionation is the dominant factor. This selection process ensures that the measured Tm reflects the upper bound of the material's crystalline stability, driven primarily by the perfection of the isotactic sequences and the resulting lamellar thickness rather than compositional defects."
    },
    "analysis_without_hierarchical_structure": {
      "descriptive_text": "The investigated sample is a polypropylene homopolymer synthesized from propylene monomers. The material processing history includes Temperature Rising Elution Fractionation (TREF) of metallocene polypropylene, isolating a specific fraction with an elution temperature range of 123-127 °C. The melting temperature was subsequently characterized using Differential Scanning Calorimetry (DSC).",
      "reasoning_analysis": "Increasing Factors: The Temperature Rising Elution Fractionation (TREF) history selectively isolates chains with high stereoregularity and crystallinity, indicated by the high elution temperature of 123-127 °C, which facilitates the formation of thicker lamellae and drives the Tm upward relative to the bulk polymer. Decreasing Factors: The metallocene catalysis origin implies the potential presence of specific stereochemical defects within the chain microstructure that disrupt lattice packing efficiency, preventing the Tm from reaching the theoretical equilibrium value of perfect isotactic crystals. Dominant Factor: The fractionation processing history is the dominant factor, as the thermal selection mechanism effectively filters out less regular chains, ensuring the final sample composition is enriched with sequences capable of forming highly stable crystalline domains."
    }
  },
  {
    "doi": "10.1002/app.23046",
    "title": "Differential Scanning Calorimetry of Copolymer of Isotactic Polypropylene Backbone with Grafted Poly(ethylene-co-propylene) Branches",
    "year": 2006,
    "chemical_composition": {
      "repeat_unit_psmiles": null,
      "monomers": [
        {
          "name": "Propylene",
          "smiles": "CC=C",
          "ratio_value": null,
          "ratio_unit": null
        },
        {
          "name": "Ethylene",
          "smiles": "C=C",
          "ratio_value": null,
          "ratio_unit": null
        }
      ],
      "additives": [],
      "is_homopolymer": false
    },
    "processing_history": "Sample 14 (PP Mn 28.1 kg/mol, EPR Mn 2.6 kg/mol, EPR 4.5 wt%). Synthesis: Two-step polymerization (EPR macromonomer prep + grafting with propylene). DSC (TA Instruments 2910), N2 purge 30 mL/min. Heated to 180-210°C (10 min), cooled at 3°C/min, heated at 10°C/min. Tm measured on 2nd heating.",
    "hierarchical_structure": "Semicrystalline. Multiple melting peaks observed at slow cooling rates due to radial and tangential lamellae.",
    "properties": {
      "Tm": {
        "value": [
          144.9
        ],
        "unit": "°C"
      }
    },
    "analysis_with_hierarchical_structure": {
      "descriptive_text": "The sample comprises a semicrystalline polypropylene-based copolymer system synthesized via a two-step polymerization involving the preparation of an ethylene-propylene rubber (EPR) macromonomer followed by grafting with propylene. The material features a polypropylene matrix with a number-average molecular weight (Mn) of 28.1 kg/mol and an EPR component with an Mn of 2.6 kg/mol constituting 4.5 wt% of the total mass. Thermal analysis was conducted using differential scanning calorimetry under a nitrogen purge, wherein the sample was heated to a range of 180-210°C, cooled at a controlled rate of 3°C/min, and reheated at 10°C/min to record the melting temperature during the second heating cycle. Structural characterization indicates a semicrystalline morphology exhibiting multiple melting peaks during slow cooling, which are attributed to the coexistence of radial and tangential lamellar structures.",
      "reasoning_analysis": "Increasing Factors: The controlled cooling rate of 3°C/min during the thermal cycle allows sufficient time for polymer chains to organize into thicker lamellae, which thermodynamically stabilizes the crystals and elevates the observed Tm according to the Gibbs-Thomson equation. Additionally, the relatively high molecular weight of the polypropylene fraction (28.1 kg/mol) supports the formation of stable entangled networks that sustain crystalline domains. Decreasing Factors: The incorporation of ethylene units within the EPR grafts disrupts the stereoregularity of the polypropylene backbone, introducing defects into the crystal lattice that lower the equilibrium melting point. Furthermore, the grafting architecture creates topological constraints at the junction points, hindering perfect chain packing, while the amorphous EPR phase acts as a diluent that reduces the overall degree of crystallinity. Dominant Factor: While the slow cooling history promotes lamellar thickening that maximizes the Tm for this specific composition, the chemical presence of the EPR grafts and the associated disruption of the polypropylene crystalline lattice qualitatively dominate the thermal behavior, resulting in a Tm that is inherently depressed relative to a pure isotactic polypropylene homopolymer."
    },
    "analysis_without_hierarchical_structure": {
      "descriptive_text": "Designated as Sample 14, this material is a propylene-ethylene based system synthesized via a two-step polymerization process involving the preparation of an ethylene-propylene rubber macromonomer followed by grafting with propylene. The resulting architecture comprises polypropylene with a number-average molecular weight of 28.1 kg/mol and ethylene-propylene rubber components constituting 4.5 wt%. Thermal characterization was performed using differential scanning calorimetry under a nitrogen purge, wherein the sample was heated to erase thermal history, cooled at a controlled rate of 3°C/min, and subsequently heated at 10°C/min to record the melting temperature during the second heating cycle.",
      "reasoning_analysis": "Increasing Factors: The inherent stereoregularity of the propylene units within the backbone facilitates the formation of stable crystalline lamellae, serving as the primary structural basis for a distinct melting transition. Additionally, the processing history specifies a relatively slow cooling rate of 3°C/min during the DSC protocol, which allows sufficient time for polymer chains to reorganize into thicker, more thermally stable crystals compared to rapid quenching, thereby supporting a higher observed Tm. Decreasing Factors: The incorporation of ethylene units, either as comonomer defects within the propylene sequence or as part of the grafted amorphous ethylene-propylene rubber phase, disrupts the crystalline lattice perfection and reduces the effective sequence length of crystallizable propylene, inherently depressing the Tm. Furthermore, the grafting architecture introduces topological constraints at the junction points between the crystallizable PP segments and the amorphous EPR chains, restricting chain folding and mobility, while the moderate molecular weight increases the concentration of chain ends that are excluded from the crystal lattice. Dominant Factor: The inherent crystallizability of the propylene sequences is the dominant factor governing the thermal behavior, as the polypropylene domains provide the sole source of crystalline order required for a melting transition, whereas the ethylene-propylene rubber component remains amorphous; consequently, despite the depressing effects of comonomer defects and grafting constraints, the structural integrity of the PP lamellae dictates the primary magnitude of the Tm."
    }
  },
  {
    "doi": null,
    "title": "Synthesis and characterization of thermoresponsive shape-memory poly(stearyl acrylate-co-acrylamide) hydrogels",
    "year": 2010,
    "chemical_composition": {
      "repeat_unit_psmiles": null,
      "monomers": [
        {
          "name": "Stearyl acrylate",
          "smiles": "CCCCCCCCCCCCCCCCCCOC(=O)C=C",
          "ratio_value": 50,
          "ratio_unit": "mol%"
        },
        {
          "name": "Acrylamide",
          "smiles": "NC(=O)C=C",
          "ratio_value": 50,
          "ratio_unit": "mol%"
        }
      ],
      "additives": [
        {
          "name": "2,2'-azoisobutyronitrile",
          "type": "initiator",
          "amount_value": 0.03,
          "amount_unit": "mol/L"
        },
        {
          "name": "N,N'-methylenebisacylamide",
          "type": "crosslinker",
          "amount_value": 0.12,
          "amount_unit": "mol/L"
        }
      ],
      "is_homopolymer": false
    },
    "processing_history": "Radical copolymerization in ethanol at 55 °C for 24 h under N2. Post-treated in ethanol (3 days) and water (7 days). Tm measured by DSC (Netzsch 200F3) from 0 to 120 °C at 10 °C/min.",
    "hierarchical_structure": "Lamellar crystal structure. XRD peak at 2θ = 21.7° (d = 0.41 nm).",
    "properties": {
      "Tm": {
        "value": [
          35
        ],
        "unit": "°C"
      }
    },
    "analysis_with_hierarchical_structure": {
      "descriptive_text": "This material is a copolymer synthesized from stearyl acrylate and acrylamide monomers in an equimolar ratio of 50 mol% each. Polymerization was initiated using 2,2'-azoisobutyronitrile (0.03 mol/L) and incorporated N,N'-methylenebisacylamide (0.12 mol/L) as a crosslinking agent via radical copolymerization in ethanol at 55 °C for 24 hours under a nitrogen atmosphere. Following synthesis, the material underwent extensive post-treatment involving immersion in ethanol for three days and water for seven days to remove residual species. Structural characterization reveals a lamellar crystal structure, evidenced by an XRD peak at 2θ = 21.7° corresponding to a d-spacing of 0.41 nm, and the melting behavior was subsequently evaluated using DSC from 0 to 120 °C at a heating rate of 10 °C/min.",
      "reasoning_analysis": "Increasing Factors: The long alkyl side chains of the stearyl acrylate units enable side-chain crystallization into lamellar structures, which provides the primary thermodynamic drive for the melting transition. The inclusion of a chemical crosslinker restricts chain mobility and stabilizes the crystal network, while the extensive solvent post-treatment removes potential plasticizing residues that would otherwise depress the melting point. Additionally, hydrogen bonding capabilities from the acrylamide units may increase the cohesive energy density of the amorphous regions surrounding the crystals. Decreasing Factors: The random copolymerization sequence introduces structural irregularity along the backbone, which disrupts the perfect packing efficiency of the stearyl side chains and leads to copolymer melting point depression relative to the homopolymer. Furthermore, the relatively low polymerization temperature of 55 °C may limit the thermal perfection and thickness of the formed lamellae compared to samples annealed at higher temperatures. Dominant Factor: The capacity for side-chain crystallization provided by the stearyl acrylate segments is the dominant factor enabling the existence of the Tm in this temperature range; however, the random sequence distribution of the acrylamide comonomer qualitatively dominates the final Tm behavior by depressing the melting point relative to the stearyl acrylate homopolymer due to lattice disruption."
    },
    "analysis_without_hierarchical_structure": {
      "descriptive_text": "The sample consists of a statistical copolymer synthesized from stearyl acrylate and acrylamide monomers in a 50:50 molar ratio. Polymerization was initiated using 2,2'-azoisobutyronitrile (AIBN) in ethanol at 55 °C for 24 hours under a nitrogen atmosphere, with N,N'-methylenebisacylamide incorporated as a crosslinking agent. Following synthesis, the material underwent extensive post-treatment involving immersion in ethanol for three days and water for seven days to remove residual species. The melting temperature was subsequently characterized using differential scanning calorimetry (DSC) on a Netzsch 200F3 instrument, employing a heating rate of 10 °C/min over a range of 0 to 120 °C.",
      "reasoning_analysis": "Increasing Factors: The presence of stearyl acrylate introduces long C18 alkyl side chains capable of side-chain crystallization, which intrinsically drives the Tm higher through the formation of ordered lamellar structures. Additionally, the acrylamide comonomer facilitates strong intermolecular hydrogen bonding, increasing the cohesive energy density and thermal stability of the crystalline regions, while the chemical crosslinking restricts overall chain mobility, potentially elevating the temperature required for melting. Decreasing Factors: The random copolymerization architecture disrupts the structural regularity required for efficient main-chain packing, significantly depressing the Tm relative to a crystallizable homopolymer. Furthermore, the crosslinking network may inhibit the growth of large, perfect crystals, and if residual moisture remains from the extended water post-treatment without explicit final drying, water molecules could act as plasticizers within the hydrophilic acrylamide domains, reducing intermolecular forces. Dominant Factor: While the copolymer disorder and crosslinking limit crystal perfection, the strong intermolecular hydrogen bonding network combined with the crystallization of the stearyl side chains is the dominant factor that establishes the existence and baseline stability of the melting transition, overcoming the entropic disorder introduced by the random sequence distribution."
    }
  },
  {
    "doi": "10.1002/app.23046",
    "title": "Differential Scanning Calorimetry of Copolymer of Isotactic Polypropylene Backbone with Grafted Poly(ethylene-co-propylene) Branches",
    "year": 2006,
    "chemical_composition": {
      "repeat_unit_psmiles": null,
      "monomers": [
        {
          "name": "Propylene",
          "smiles": "CC=C",
          "ratio_value": null,
          "ratio_unit": null
        },
        {
          "name": "Ethylene",
          "smiles": "C=C",
          "ratio_value": null,
          "ratio_unit": null
        }
      ],
      "additives": [],
      "is_homopolymer": false
    },
    "processing_history": "Sample 13 (PP Mn 30.0 kg/mol, EPR Mn 2.6 kg/mol, EPR 5.3 wt%). Synthesis: Two-step polymerization (EPR macromonomer prep + grafting with propylene). DSC (TA Instruments 2910), N2 purge 30 mL/min. Heated to 180-210°C (10 min), cooled at 0.2°C/min, heated at 10°C/min. Tm measured on 2nd heating.",
    "hierarchical_structure": "Semicrystalline. Multiple melting peaks observed at slow cooling rates due to radial and tangential lamellae.",
    "properties": {
      "Tm": {
        "value": [
          146.3
        ],
        "unit": "°C"
      }
    },
    "analysis_with_hierarchical_structure": {
      "descriptive_text": "The sample is a semicrystalline propylene-ethylene copolymer system synthesized via a two-step polymerization involving an ethylene-propylene rubber (EPR) macromonomer prepared prior to grafting with propylene. The material features a polypropylene (PP) matrix with a number-average molecular weight (Mn) of 30.0 kg/mol incorporating 5.3 wt% EPR macromonomer with an Mn of 2.6 kg/mol. Thermal characterization was conducted using differential scanning calorimetry under a nitrogen purge, where the sample underwent melting at 180-210°C, followed by an ultra-slow cooling rate of 0.2°C/min and a subsequent heating scan at 10°C/min to measure the melting temperature on the second heating. Hierarchical structural analysis indicates a semicrystalline morphology exhibiting multiple melting peaks attributed to the formation of radial and tangential lamellae facilitated by the slow cooling conditions.",
      "reasoning_analysis": "Increasing Factors: The ultra-slow cooling rate of 0.2°C/min provides ample time for polymer chains to reorganize into thicker, more perfect lamellae, which significantly increases the thermodynamic stability of the crystals and drives the Tm upward. The high molecular weight of the PP backbone also supports the formation of entangled networks that stabilize the crystalline phase. Decreasing Factors: The inclusion of ethylene comonomers and the grafted EPR phase introduce chemical defects and steric irregularities into the PP crystal lattice, which reduce the average length of crystallizable propylene sequences and depress the Tm compared to isotactic PP homopolymer. The amorphous EPR domains act as impurities that disrupt crystal growth and lower the overall melting enthalpy and temperature. Dominant Factor: Although the specific processing history promotes enhanced lamellar perfection, the chemical composition involving ethylene incorporation and EPR grafting is the dominant factor governing the final Tm behavior, as the thermodynamic limitation on crystal stability imposed by the comonomer defects fundamentally sets a lower ceiling for the melting temperature than what is achievable by processing-induced annealing alone."
    },
    "analysis_without_hierarchical_structure": {
      "descriptive_text": "The sample comprises a propylene-ethylene based system, specifically structured as a graft copolymer synthesized via a two-step polymerization process involving the preparation of an ethylene-propylene rubber macromonomer followed by grafting with propylene. The material consists of a polypropylene matrix with a number-average molecular weight of 30.0 kg/mol modified with 5.3 wt% ethylene-propylene rubber having a number-average molecular weight of 2.6 kg/mol. Thermal characterization was conducted using differential scanning calorimetry under a nitrogen purge of 30 mL/min. The thermal protocol involved heating to between 180 and 210°C for 10 minutes, followed by a controlled cooling rate of 0.2°C/min and a subsequent heating rate of 10°C/min, with the melting temperature determined from the second heating cycle.",
      "reasoning_analysis": "Increasing Factors: The processing history specifies an exceptionally slow cooling rate of 0.2°C/min prior to the second heating scan, which facilitates extensive chain reorganization and the formation of thicker, more perfect lamellar crystals, thereby thermodynamically driving the observed melting temperature higher. Additionally, measuring on the second heating eliminates the complex thermal history from the initial synthesis, providing a standardized baseline for crystal melting. Decreasing Factors: The chemical composition involves the incorporation of ethylene units within the ethylene-propylene rubber grafts and potential defects at the grafting points on the polypropylene backbone, which disrupt the stereoregularity and packing efficiency of the crystalline lattice. The presence of the amorphous ethylene-propylene rubber phase also dilutes the crystallizable polypropylene content, restricting the growth of large crystalline domains. Dominant Factor: The processing history involving the exceptionally slow cooling rate is the dominant dynamic factor for this specific sample, as it drives the crystal morphology toward maximum thermodynamic stability allowed by the chemical structure, qualitatively elevating the observed melting temperature relative to samples of identical composition processed under standard cooling conditions."
    }
  },
  {
    "doi": "10.1002/app.23046",
    "title": "Differential Scanning Calorimetry of Copolymer of Isotactic Polypropylene Backbone with Grafted Poly(ethylene-co-propylene) Branches",
    "year": 2006,
    "chemical_composition": {
      "repeat_unit_psmiles": null,
      "monomers": [
        {
          "name": "Propylene",
          "smiles": "CC=C",
          "ratio_value": null,
          "ratio_unit": null
        },
        {
          "name": "Ethylene",
          "smiles": "C=C",
          "ratio_value": null,
          "ratio_unit": null
        }
      ],
      "additives": [],
      "is_homopolymer": false
    },
    "processing_history": "Sample 14 (PP Mn 28.1 kg/mol, EPR Mn 2.6 kg/mol, EPR 4.5 wt%). Synthesis: Two-step polymerization (EPR macromonomer prep + grafting with propylene). DSC (TA Instruments 2910), N2 purge 30 mL/min. Heated to 180-210°C (10 min), cooled at 10°C/min, heated at 10°C/min. Tm measured on 2nd heating.",
    "hierarchical_structure": "Semicrystalline. Multiple melting peaks observed at slow cooling rates due to radial and tangential lamellae.",
    "properties": {
      "Tm": {
        "value": [
          144.6
        ],
        "unit": "°C"
      }
    },
    "analysis_with_hierarchical_structure": {
      "descriptive_text": "The sample is a semicrystalline polypropylene-based material synthesized via a two-step polymerization process involving ethylene-propylene rubber (EPR) macromonomer preparation followed by grafting with propylene. The system comprises a polypropylene matrix with a number-average molecular weight of 28.1 kg/mol incorporating 4.5 wt% EPR with a molecular weight of 2.6 kg/mol. Thermal characterization was conducted using differential scanning calorimetry under a nitrogen purge, utilizing a protocol that involved melting, cooling at 10°C/min, and reheating at 10°C/min to record the melting temperature on the second heating cycle. Structural evaluation reveals a semicrystalline morphology characterized by multiple melting peaks at slow cooling rates, which are attributed to the formation of distinct radial and tangential lamellae.",
      "reasoning_analysis": "Increasing Factors: The stereoregularity of the polypropylene backbone enables the formation of stable crystalline domains, which intrinsically establishes a high baseline melting temperature. Additionally, the controlled thermal history involving a defined cooling rate allows for the development of organized lamellar structures, such as the observed radial and tangential lamellae, where thicker or more perfect crystals would contribute to a higher melting endotherm. Decreasing Factors: The incorporation of ethylene units and the amorphous EPR phase introduces structural defects and dilution effects within the crystallizable polypropylene matrix, disrupting lattice perfection and reducing the equilibrium melting temperature. Furthermore, the cooling rate of 10°C/min during the DSC cycle may restrict the time available for lamellar thickening and crystal perfection compared to slower cooling processes, resulting in thinner lamellae that melt at lower temperatures according to the Thomson-Gibbs equation. Dominant Factor: While the intrinsic crystallinity of the polypropylene segments dictates the existence of a melting transition, the presence of the ethylene comonomer units and the amorphous EPR phase qualitatively dominates the final behavior by depressing the melting temperature relative to pure isotactic polypropylene homopolymer due to significant lattice disruption and reduced crystal stability."
    },
    "analysis_without_hierarchical_structure": {
      "descriptive_text": "The sample comprises a polypropylene matrix modified with ethylene-propylene rubber, identified as a non-homopolymer system synthesized via a two-step polymerization involving EPR macromonomer preparation and subsequent grafting with propylene. The material specifications include a polypropylene phase with a number-average molecular weight of 28.1 kg/mol and an EPR phase with a molecular weight of 2.6 kg/mol constituting 4.5 wt% of the total mass. Thermal characterization was performed using differential scanning calorimetry under a nitrogen purge of 30 mL/min, wherein the specimen was heated to a range of 180 to 210°C for 10 minutes to erase thermal history, cooled at 10°C/min, and reheated at 10°C/min to record the melting temperature during the second heating cycle.",
      "reasoning_analysis": "Increasing Factors: The thermal processing history involves melting the sample to 210°C followed by controlled cooling at 10°C/min, which allows for the reorganization of polymer chains into stable crystalline lamellae before the measurement during the second heating, thereby maximizing the observed melting endotherm relative to a quenched state. Decreasing Factors: The chemical composition includes ethylene monomers and an amorphous EPR phase grafted within the polypropylene matrix, which disrupts the stereoregularity and packing efficiency required for thick crystal formation. Furthermore, the grafting points act as structural defects, and the moderate molecular weight of the polypropylene phase increases the density of chain ends, both of which limit crystal perfection and depress the melting temperature. Dominant Factor: The compositional disruption caused by the ethylene content and the graft architecture qualitatively dominates the thermal behavior, as the intrinsic reduction in lamellar thickness and crystal purity imposed by the copolymer structure outweighs the crystallization benefits provided by the standardized thermal cycling."
    }
  },
  {
    "doi": null,
    "title": "Characterization of Polypropylenes Prepared with Bis-Indenyl Type Metallocene and MgCl2-Supported $\\mathbf { T i C l _ { 4 } }$ Catalyst Systems",
    "year": null,
    "chemical_composition": {
      "repeat_unit_psmiles": "[*]CC(C)[*]",
      "monomers": [
        {
          "name": "Propylene",
          "smiles": "CC=C",
          "ratio_value": null,
          "ratio_unit": null
        }
      ],
      "additives": [],
      "is_homopolymer": true
    },
    "processing_history": "TREF fractionation of Ti-PP (elution temp 123-128 °C). Tm measured by DSC.",
    "hierarchical_structure": "TREF Fraction 2 (eluted 123-128 °C).",
    "properties": {
      "Tm": {
        "value": [
          164.1
        ],
        "unit": "°C"
      }
    },
    "analysis_with_hierarchical_structure": {
      "descriptive_text": "The sample comprises a polypropylene homopolymer synthesized via a titanium-based catalyst system and subsequently subjected to Temperature Rising Elution Fractionation (TREF). This specific specimen corresponds to TREF Fraction 2, characterized by an elution temperature range of 123-128 °C, which isolates chains with high crystallizability. The melting temperature was determined using Differential Scanning Calorimetry (DSC).",
      "reasoning_analysis": "Increasing Factors: The chemical composition consists of propylene homopolymer chains, and the processing history involving TREF fractionation at high elution temperatures (123-128 °C) selectively isolates sequences with high stereoregularity and isotacticity. This structural regularity promotes the formation of thick, stable lamellae with high lattice energy, significantly driving the Tm upward. Decreasing Factors: Despite the fractionation, the titanium-catalyzed synthesis may inherently introduce occasional regio-defects or stereo-errors that persist within the fraction, disrupting crystal perfection and qualitatively lowering the Tm relative to a defect-free ideal crystal. Additionally, the absence of a specified long-term annealing step in the processing history may result in a distribution of lamellar thicknesses including thinner crystals that melt at lower temperatures. Dominant Factor: The high stereoregularity enforced by the high-temperature TREF fractionation is the dominant factor, as the selection of highly isotactic sequences capable of forming stable, thick crystallites overwhelmingly dictates a high Tm relative to unfractionated or less stereoregular polypropylene samples."
    },
    "analysis_without_hierarchical_structure": {
      "descriptive_text": "The sample comprises a polypropylene homopolymer originating from a titanium-catalyzed synthesis. To isolate specific structural fractions, the material underwent Temperature Rising Elution Fractionation (TREF), with the fraction eluting within the 123 to 128 °C range collected for further study. The melting temperature of this selected fraction was characterized using Differential Scanning Calorimetry (DSC).",
      "reasoning_analysis": "Increasing Factors: The chemical composition consists of a pure polypropylene homopolymer, eliminating comonomer defects that disrupt crystal lattice energy. Significantly, the processing history specifies a TREF fractionation with a high elution temperature range of 123 to 128 °C, which selectively isolates polymer chains possessing high stereoregularity and isotacticity, thereby promoting the formation of thermally stable crystalline domains that elevate the Tm. Decreasing Factors: The crystalline regions inherently possess finite lamellar thickness rather than infinite crystal dimensions, which thermodynamically depresses the melting point below the equilibrium value according to the Thomson-Gibbs relationship. Additionally, the absence of a dedicated post-fractionation annealing step in the processing history limits further lamellar thickening or defect healing that could otherwise maximize thermal stability. Dominant Factor: The TREF fractionation selecting the high-temperature eluting component is the dominant factor governing the Tm behavior. This process physically segregates the most crystallizable and stereoregular chains from the broader Ti-PP distribution, ensuring that the measured melting temperature reflects the upper bound of crystalline stability inherent to this specific catalyst system rather than the average bulk property."
    }
  },
  {
    "doi": "10.1080/00222349708220427",
    "title": "Temperature dependence of PEO phase transition rate by energy dispersive X-ray diffraction",
    "year": 1997,
    "chemical_composition": {
      "repeat_unit_psmiles": "[*]OCC[*]",
      "monomers": [
        {
          "name": "Ethylene oxide",
          "smiles": "C1CO1",
          "ratio_value": null,
          "ratio_unit": null
        }
      ],
      "additives": [],
      "is_homopolymer": true
    },
    "processing_history": "Commercial PEO (Polyox WSR-301, median molecular weight 4.0e6). Sample placed in thermostatic cell (Helma) with perforated steel disk and glass slides. Thermal conditioning: heated to 100 °C for 1 h to ensure amorphous state, cooled to 50 °C to crystallize. Tm determined via Energy Dispersive X-ray Diffraction (EDXD) using W Seifert tube (45 kV, 35 mA) and solid-state Ge detector; value extrapolated from transition rate vs temperature plot where rate approaches zero.",
    "hierarchical_structure": "Semicrystalline structure undergoing reversible amorphous-crystalline phase transitions.",
    "properties": {
      "Tm": {
        "value": [
          56
        ],
        "unit": "°C"
      }
    },
    "analysis_with_hierarchical_structure": {
      "descriptive_text": "The sample consists of a commercial polyethylene oxide (PEO) homopolymer, specifically Polyox WSR-301, characterized by a high median molecular weight of 4.0e6 g/mol. The material exhibits a semicrystalline hierarchical structure capable of undergoing reversible amorphous-crystalline phase transitions. For characterization, the sample was configured within a thermostatic Helma cell utilizing a perforated steel disk and glass slides. The processing history involved a specific thermal conditioning protocol where the sample was heated to 100 °C for one hour to ensure an amorphous state, followed by cooling to 50 °C to induce crystallization. The melting temperature was subsequently determined using Energy Dispersive X-ray Diffraction (EDXD) equipped with a W Seifert tube and solid-state Ge detector, with the final value extrapolated from a transition rate versus temperature plot where the rate approaches zero.",
      "reasoning_analysis": "Increasing Factors: The ultra-high molecular weight significantly reduces the concentration of chain ends, minimizing free volume defects and driving the melting temperature toward the equilibrium melting point according to Flory theory. Additionally, the homopolymer nature ensures high structural regularity, facilitating efficient chain packing and stable crystal lattice formation. The thermal conditioning process, which includes melting to erase history and cooling to crystallize, allows for the development of an ordered semicrystalline morphology necessary for observing a distinct melting transition. Decreasing Factors: The chemical backbone contains flexible ether linkages which increase the entropy of fusion relative to rigid carbon-backbone polymers, intrinsically limiting the maximum achievable melting temperature. Furthermore, crystallization occurring at 50 °C may result in lamellae with limited thickness due to kinetic constraints or the specific undercooling regime, which can depress the observed melting temperature below the equilibrium value according to the Gibbs-Thomson effect. The high molecular weight also introduces significant chain entanglements that may hinder perfect crystal growth during the cooling phase. Dominant Factor: The ultra-high molecular weight is the dominant factor governing the thermal behavior, as it effectively eliminates chain-end depression effects, ensuring the observed melting temperature reflects the intrinsic equilibrium limit defined by the polyethylene oxide chemistry. While the flexible backbone sets a moderate baseline for thermal stability, the molecular weight ensures the material achieves the maximum melting potential available for this specific chemical composition, outweighing the kinetic limitations imposed by the crystallization temperature."
    },
    "analysis_without_hierarchical_structure": {
      "descriptive_text": "The sample comprises a polyethylene oxide homopolymer synthesized from ethylene oxide monomers, commercially sourced as Polyox WSR-301 with a median molecular weight of 4.0e6. During preparation, the material was positioned within a thermostatic cell (Helma) containing a perforated steel disk and glass slides. The thermal conditioning procedure involved heating the sample to 100 °C for 1 hour to erase thermal history and ensure an amorphous state, followed by cooling to 50 °C to induce crystallization. The melting temperature was characterized using Energy Dispersive X-ray Diffraction with a W Seifert tube and solid-state Ge detector, where the final value was extrapolated from a transition rate versus temperature plot as the rate approached zero.",
      "reasoning_analysis": "Increasing Factors: The ultra-high molecular weight of the polyethylene oxide significantly reduces the concentration of chain ends, which act as defects within the crystal lattice, thereby minimizing melting point depression associated with finite chain length. Furthermore, the homopolymer architecture ensures high structural regularity, facilitating efficient chain packing. The processing history contributes positively through the isothermal crystallization at 50 °C; holding at this temperature allows for the development of thicker and more thermally stable lamellae compared to rapid quenching, which elevates the observed melting temperature. Decreasing Factors: The chemical structure features a flexible ether backbone with low rotational energy barriers, which intrinsically limits the thermal stability of the crystalline phase compared to polymers with rigid backbones. Additionally, the finite thickness of the crystalline lamellae formed during cooling inevitably results in an observed melting temperature lower than the equilibrium melting point due to surface free energy effects. Dominant Factor: The thermal conditioning protocol, specifically the crystallization temperature of 50 °C, is the dominant factor influencing the final observed melting behavior. While the high molecular weight establishes a high baseline by minimizing chain end defects, the specific lamellar thickness distribution generated during the isothermal crystallization step qualitatively dictates the proximity of the observed melting temperature to the theoretical equilibrium limit via the Gibbs-Thomson relationship."
    }
  },
  {
    "doi": null,
