Repository: hhtrick/HHT-code

# HHT training framework

This directory contains model training, embedding precomputation, inference, article-level baselines and the curated datasets. All commands below assume that the working directory is `train_code/`.

## 3. Datasets and fixed partitions

Each main dataset is a JSON array at `dataset/{property}/{property}.json`. Entries contain source metadata, `chemical_composition`, `processing_history`, `hierarchical_structure`, `properties`, and two generated-analysis objects. Targets are stored as `properties[property]["value"]`; source metadata and target values are not predictive input fields.

| Property | Train | Validation | Test | Total |
|---|---:|---:|---:|---:|

File: train_code/dataset/Tm/Tm.json (part 88 of 200)
[
    "title": "Microbeam Wide-Angle X‑ray Scattering Study on Precursor of Shish Kebab. Effects of Shear Rate and Annealing on Inner Structure",
    "year": 2015,
    "chemical_composition": {
      "repeat_unit_psmiles": "[*]CC(c1ccccc1)[*]",
      "monomers": [
        {
          "name": "Styrene",
          "smiles": "C=CC1=CC=CC=C1",
          "ratio_value": null,
          "ratio_unit": null
        }
      ],
      "additives": [],
      "is_homopolymer": true
    },
    "processing_history": "Purchased from Scientific Polymer Products (Mw = 400,000 g/mol, Mw/Mn = 2.0). The nominal melting temperature (Tm) was determined by DSC measurement with a heating rate of 5 °C/min. The iPS was compression molded at 290 °C for 10 min and subsequently cooled in air.",
    "hierarchical_structure": "Semicrystalline isotactic polystyrene.",
    "properties": {
      "Tm": {
        "value": [
          223
        ],
        "unit": "°C"
      }
    },
    "analysis_with_hierarchical_structure": {
      "descriptive_text": "The sample comprises a semicrystalline isotactic polystyrene homopolymer sourced from Scientific Polymer Products, possessing a weight-average molecular weight (Mw) of 400,000 g/mol and a polydispersity index (Mw/Mn) of 2.0. For thermal characterization, the polymer was compression molded at 290 °C for 10 minutes followed by air cooling, and the nominal melting temperature was subsequently measured via differential scanning calorimetry at a heating rate of 5 °C/min.",
      "reasoning_analysis": "Increasing Factors: The isotactic stereochemistry enables efficient chain packing into a crystalline lattice, establishing the fundamental capacity for a melting transition, while the high molecular weight minimizes chain-end free volume effects to support a thermodynamic equilibrium Tm. Additionally, the rigid phenyl side groups impose steric hindrance that increases chain stiffness, inherently raising the energy required for lattice disruption. Decreasing Factors: The processing history specifies cooling in air, which is a relatively rapid thermal quench compared to controlled annealing; this limits the time for crystal perfection and lamellar thickening, leading to a depression in observed Tm via the Gibbs-Thomson effect. Furthermore, the polydispersity of 2.0 suggests the presence of lower molecular weight fractions that may act as impurities within the crystalline domains, potentially broadening the melt and lowering the onset temperature. Dominant Factor: The stereoregularity of the isotactic backbone is the dominant factor, as it dictates the fundamental ability of the polymer to crystallize and establishes the high-temperature baseline for the melting transition. While the air cooling rate introduces kinetic limitations on crystal perfection, the high molecular weight and intrinsic chain rigidity ensure that the observed Tm remains characteristic of high-performance semicrystalline polystyrene rather than being significantly depressed by structural defects."
    },
    "analysis_without_hierarchical_structure": {
      "descriptive_text": "The sample consists of an isotactic polystyrene (iPS) homopolymer sourced from Scientific Polymer Products, characterized by a weight-average molecular weight of 400,000 g/mol and a polydispersity index of 2.0. The material underwent thermal processing via compression molding at 290 °C for 10 minutes, followed by cooling in ambient air. The nominal melting temperature was subsequently determined using differential scanning calorimetry at a heating rate of 5 °C/min.",
      "reasoning_analysis": "Increasing Factors: The isotactic stereochemistry specified in the processing history enables regular chain packing and crystalline lattice formation, which is the fundamental requirement for a melting transition. Additionally, the high molecular weight of 400,000 g/mol supports the formation of stable entangled networks and lamellar structures. Decreasing Factors: The polydispersity index of 2.0 indicates a broad molecular weight distribution, where lower molecular weight fractions can act as impurities within the crystal lattice, thermodynamically depressing the melting point. Furthermore, cooling in air after compression molding imposes a moderate cooling rate that limits the time available for crystal perfection and lamellar thickening compared to slow annealing processes. Dominant Factor: While the isotactic stereochemistry establishes the fundamental baseline required for crystallization, the thermal history involving air cooling is the dominant dynamic factor determining the specific observed Tm, as the cooling rate directly controls lamellar thickness and crystal perfection which dictates the melting point relative to the equilibrium value."
    }
  },
  {
    "doi": null,
    "title": "Indentation induced solid state ordering of electrospun polyethylene oxide fibres",
    "year": 2010,
    "chemical_composition": {
      "repeat_unit_psmiles": "*CCO*",
      "monomers": [
        {
          "name": "Ethylene oxide",
          "smiles": "C1CO1",
          "ratio_value": null,
          "ratio_unit": null
        }
      ],
      "additives": [],
      "is_homopolymer": true
    },
    "processing_history": "Electrospun from 5.0 wt/v% PEO (Mw = 1,000,000 g/mol) solution in 25 vol% distilled water and 75 vol% ethanol. Flow rate 2 μl/min, voltage 8-10 kV. Collected as a concurrently electrospun fibre mat. Tm measured by DSC (Mettler, USA) heating from room temperature to 80 °C at 40 °C/min.",
    "hierarchical_structure": "Semi-crystalline electrospun fibres. Average diameter 500 ± 30 nm.",
    "properties": {
      "Tm": {
        "value": [
          64
        ],
        "unit": "°C"
      }
    },
    "analysis_with_hierarchical_structure": {
      "descriptive_text": "The sample consists of semi-crystalline polyethylene oxide homopolymer fibers produced via electrospinning. The precursor solution contained 5.0 wt/v% polyethylene oxide with a molecular weight of 1,000,000 g/mol dissolved in a binary solvent system of 25 vol% distilled water and 75 vol% ethanol. Electrospinning was performed at a flow rate of 2 μl/min under an applied voltage of 8-10 kV to yield a concurrently collected fibre mat with an average fiber diameter of 500 ± 30 nm. Thermal characterization was conducted using differential scanning calorimetry, heating the sample from room temperature to 80 °C at a rate of 40 °C/min to assess the melting behavior.",
      "reasoning_analysis": "Increasing Factors: The ultra-high molecular weight (1,000,000 g/mol) reduces the concentration of chain ends that act as defects within the crystal lattice, promoting the formation of thicker lamellae and thermodynamically stabilizing the melting temperature. Additionally, the high extensional flow during electrospinning induces significant chain orientation, which facilitates nucleation and enhances the structural order of the crystalline domains. The fast DSC heating rate of 40 °C/min may also contribute to an apparent increase in Tm due to thermal lag and superheating effects. Decreasing Factors: The rapid solvent evaporation associated with electrospinning limits the time available for chain reorganization during solidification, potentially resulting in less perfect crystals or thinner lamellae compared to slowly crystallized bulk samples. Furthermore, the nanoscale fiber diameter increases the surface-to-volume ratio, where surface chains exhibit reduced coordination and lower thermal stability, potentially depressing the melting point. Dominant Factor: The thermodynamic stability provided by the ultra-high molecular weight combined with the processing-induced chain alignment qualitatively dominates the thermal behavior, fostering a robust crystalline framework that outweighs the kinetic constraints of rapid solidification, although the observed transition is kinetically shifted by the high heating rate."
    },
    "analysis_without_hierarchical_structure": {
      "descriptive_text": "The sample consists of a polyethylene oxide homopolymer with a molecular weight of 1,000,000 g/mol. It was processed via electrospinning from a 5.0 wt/v% solution prepared in a solvent mixture of 25 vol% distilled water and 75 vol% ethanol. The electrospinning parameters included a flow rate of 2 μl/min and an applied voltage of 8-10 kV, resulting in the collection of a concurrently electrospun fibre mat. The melting temperature was subsequently characterized using differential scanning calorimetry from room temperature to 80 °C at a heating rate of 40 °C/min.",
      "reasoning_analysis": "Increasing Factors: The high molecular weight of 1,000,000 g/mol significantly reduces the concentration of chain ends, which act as defects within the crystal lattice, thereby thermodynamically driving the Tm higher according to Flory theory. Additionally, the extensional flow inherent to the electrospinning process induces chain orientation along the fiber axis, which can stabilize the crystalline phase, and the rapid DSC heating rate of 40 °C/min introduces kinetic thermal lag that shifts the observed onset to higher temperatures. Decreasing Factors: The rapid solvent evaporation during electrospinning acts as a quenching mechanism, potentially limiting the time available for crystal growth and resulting in smaller or less perfect lamellae, which depresses the Tm via the Thomson-Gibbs effect. Dominant Factor: The high molecular weight establishes the primary thermodynamic baseline by minimizing chain end defects, ensuring the polymer reaches the plateau melting temperature; however, the kinetic superheating induced by the fast characterization heating rate qualitatively dominates the observed shift in Tm relative to equilibrium conditions."
    }
  },
  {
    "doi": null,
    "title": "Characterization of Polypropylenes Prepared with Bis-Indenyl Type Metallocene and MgCl2-Supported $\\mathbf { T i C l _ { 4 } }$ Catalyst Systems",
    "year": null,
    "chemical_composition": {
      "repeat_unit_psmiles": "[*]CC(C)[*]",
      "monomers": [
        {
          "name": "Propylene",
          "smiles": "CC=C",
          "ratio_value": null,
          "ratio_unit": null
        }
      ],
      "additives": [],
      "is_homopolymer": true
    },
    "processing_history": "TREF fractionation of m-PP (elution temp 127-135 °C). Tm measured by DSC.",
    "hierarchical_structure": "TREF Fraction 4 (eluted 127-135 °C).",
    "properties": {
      "Tm": {
        "value": [
          163.6
        ],
        "unit": "°C"
      }
    },
    "analysis_with_hierarchical_structure": {
      "descriptive_text": "The sample consists of a metallocene-catalyzed polypropylene (m-PP) homopolymer isolated as Fraction 4 via Temperature Rising Elution Fractionation (TREF), with an elution temperature range of 127–135 °C. This fractionation process selects for chains with high crystallizability, resulting in a material enriched in stereoregular sequences. The melting temperature of this specific fraction was characterized using Differential Scanning Calorimetry (DSC).",
      "reasoning_analysis": "Increasing Factors: The high elution temperature (127-135 °C) during TREF fractionation indicates a high degree of isotacticity and crystallizability, allowing for efficient chain packing and the formation of thicker lamellae which inherently raises the Tm. Additionally, the metallocene catalyst origin typically ensures a homogeneous distribution of stereocenters, minimizing heterogeneous defects that would otherwise destabilize the crystal lattice. Decreasing Factors: Despite the high stereoregularity, any residual stereochemical defects or regioerrors within the polymer backbone disrupt lattice perfection, limiting the equilibrium melting point. Furthermore, finite molecular weight effects result in chain ends that are excluded from the crystalline phase, increasing the surface free energy of the lamellae and qualitatively depressing the Tm relative to an infinite crystal. Dominant Factor: The selective enrichment of highly isotactic chains through the high-temperature TREF fractionation window is the dominant factor, as this process specifically isolates sequences capable of forming the most thermally stable crystallites, thereby establishing a high Tm baseline that outweighs the depressive effects of minor structural defects or chain ends."
    },
    "analysis_without_hierarchical_structure": {
      "descriptive_text": "The sample consists of a polypropylene homopolymer, specifically identified as metallocene-catalyzed polypropylene (m-PP). The material underwent temperature rising elution fractionation (TREF) with an elution temperature range of 127 to 135 °C to isolate fractions based on crystallizability. Following fractionation, the melting temperature was characterized using differential scanning calorimetry (DSC).",
      "reasoning_analysis": "Increasing Factors: The homopolymer composition ensures a regular chemical structure without comonomer defects, facilitating efficient chain packing into crystalline lamellae. Additionally, the metallocene catalysis typically yields high stereoregularity, and the TREF processing history specifically selects for chains that crystallize at high temperatures, indicating thick lamellae and high tacticity which intrinsically drive the Tm upward. Decreasing Factors: The inherent presence of methyl side groups on the polymer backbone introduces steric hindrance compared to linear polyethylene, which limits the maximum crystal packing density and sets a baseline Tm lower than analogous linear polymers. Furthermore, the absence of specific nucleating agents or crosslinking additives means the crystal perfection relies solely on the intrinsic chain regularity rather than external structural reinforcement. Dominant Factor: The TREF fractionation process is the dominant factor influencing the final Tm behavior. By isolating the fraction eluting at 127-135 °C, the processing history effectively removes low-crystallinity and low-tacticity chains that would otherwise broaden the melting range and depress the peak temperature, ensuring the observed Tm represents the upper thermal limit of the provided metallocene polypropylene material."
    }
  },
  {
    "doi": "10.1002/app.32120",
    "title": "Influence of Talc Content on Some Properties of Gamma Irradiated Composites of Polyethylene and Recycled Rubber Wastes",
    "year": 2010,
    "chemical_composition": {
      "repeat_unit_psmiles": "[*]CC[*]",
      "monomers": [
        {
          "name": "Ethylene",
          "smiles": "C=C",
          "ratio_value": null,
          "ratio_unit": null
        }
      ],
      "additives": [
        {
          "name": "Recycled Waste Rubber Powder",
          "type": "filler",
          "amount_value": 40,
          "amount_unit": "parts (per 60 parts WPE)"
        },
        {
          "name": "Maleic Anhydride",
          "type": "compatibilizer",
          "amount_value": 2,
          "amount_unit": "wt%"
        },
        {
          "name": "Talc",
          "type": "filler",
          "amount_value": 5,
          "amount_unit": "wt%"
        }
      ],
      "is_homopolymer": false
    },
    "processing_history": "WPE/RWRP (60/40) blended with 2 wt% MA and 5 wt% Talc. Melt mixed at 170-175 °C for 10 min. Hot pressed at 175 °C, 10 MPa, 5 min. Gamma irradiated at 75 kGy. Tm measured by DSC (Shimadzu DSC-50) at 10 °C/min under N2.",
    "hierarchical_structure": "Semicrystalline composite. Talc acts as nucleating agent. Crosslinking induced by irradiation.",
    "properties": {
      "Tm": {
        "value": [
          125.8
        ],
        "unit": "°C"
      }
    },
    "analysis_with_hierarchical_structure": {
      "descriptive_text": "The sample consists of a semicrystalline composite matrix based on waste polyethylene (WPE) blended with 40 parts of recycled waste rubber powder (RWRP) per 60 parts of WPE. To enhance compatibility and reinforcement, 2 wt% maleic anhydride (MA) was employed as a compatibilizer alongside 5 wt% talc serving as a filler. The formulation was prepared via melt mixing at 170-175 °C for 10 minutes, followed by hot pressing at 175 °C under 10 MPa for 5 minutes. Subsequent gamma irradiation at a dose of 75 kGy was applied to induce crosslinking within the structure. The melting behavior was characterized using differential scanning calorimetry (DSC) at a heating rate of 10 °C/min under a nitrogen atmosphere, revealing a structure where talc acts as a nucleating agent within the crosslinked composite network.",
      "reasoning_analysis": "Increasing Factors: The inclusion of 5 wt% talc acts as a heterogeneous nucleating agent, which can facilitate the formation of crystalline domains and potentially enhance the thermal stability of the crystalline phase by promoting ordered growth at the filler interface. Additionally, the maleic anhydride compatibilizer improves interfacial adhesion between the WPE and rubber phases, minimizing phase separation defects that could otherwise destabilize the crystalline lattice. Decreasing Factors: The substantial loading of 40 parts recycled waste rubber powder introduces a significant amorphous fraction that disrupts the continuity of the polyethylene crystalline matrix, acting as a diluent that depresses the melting point. More critically, the gamma irradiation at 75 kGy induces crosslinking within the polymer network; these covalent crosslinks act as topological constraints that hinder chain mobility and prevent the folding of chains into thick, thermodynamically stable lamellae during crystallization, leading to thinner crystals with a lower melting temperature according to the Gibbs-Thomson equation. Dominant Factor: The topological constraints imposed by the radiation-induced crosslinking combined with the dilution effect of the high rubber content are the dominant factors. While the talc filler promotes nucleation, the inability of the crosslinked chains to reorganize into thick lamellae and the disruption caused by the rubber particles qualitatively drive the Tm lower relative to a non-crosslinked, neat polyethylene system."
    },
    "analysis_without_hierarchical_structure": {
      "descriptive_text": "The sample comprises a composite blend based on a waste polyethylene matrix derived from ethylene monomers, compounded with 40 parts of recycled waste rubber powder per 60 parts of waste polyethylene. To optimize interfacial compatibility and mechanical reinforcement, 2 wt% maleic anhydride was added as a compatibilizer along with 5 wt% talc as a nucleating filler. The formulation was melt mixed at 170-175 °C for 10 minutes and subsequently hot pressed at 175 °C under 10 MPa for 5 minutes. Following consolidation, the material was subjected to gamma irradiation at a dose of 75 kGy, and the melting behavior was analyzed via differential scanning calorimetry at a heating rate of 10 °C/min under nitrogen flow.",
      "reasoning_analysis": "Increasing Factors: The incorporation of talc serves as a heterogeneous nucleating agent, which can facilitate the initiation of crystallization within the polyethylene matrix, potentially supporting the formation of crystalline domains. Additionally, the hot pressing step at 175 °C ensures a complete erasure of prior thermal history, allowing the polymer chains to reorganize into stable crystallites upon cooling prior to irradiation. Decreasing Factors: The gamma irradiation at 75 kGy induces significant crosslinking within the polymer network, creating topological constraints that restrict chain mobility and inhibit the growth of thick lamellae, thereby depressing the melting temperature. Furthermore, the dispersed recycled waste rubber powder acts as an amorphous impurity that disrupts the regularity of the polyethylene crystal lattice, while the maleic anhydride compatibilizer may introduce grafted branches or defects that further hinder chain packing efficiency. Dominant Factor: The crosslinking network formed by the high-dose gamma irradiation qualitatively dominates the thermal behavior; the resulting topological constraints prevent the polymer chains from achieving the lamellar thickness required for higher melting temperatures, overriding the nucleating benefits of the talc filler."
    }
  },
  {
    "doi": "10.1002/app.23046",
    "title": "Differential Scanning Calorimetry of Copolymer of Isotactic Polypropylene Backbone with Grafted Poly(ethylene-co-propylene) Branches",
    "year": 2006,
    "chemical_composition": {
      "repeat_unit_psmiles": null,
      "monomers": [
        {
          "name": "Propylene",
          "smiles": "CC=C",
          "ratio_value": null,
          "ratio_unit": null
        },
        {
          "name": "Ethylene",
          "smiles": "C=C",
          "ratio_value": null,
          "ratio_unit": null
        }
      ],
      "additives": [],
      "is_homopolymer": false
    },
    "processing_history": "Sample 14 (PP Mn 28.1 kg/mol, EPR Mn 2.6 kg/mol, EPR 4.5 wt%). Synthesis: Two-step polymerization (EPR macromonomer prep + grafting with propylene). DSC (TA Instruments 2910), N2 purge 30 mL/min. Heated to 180-210°C (10 min), cooled at 0.3°C/min, heated at 10°C/min. Tm measured on 2nd heating.",
    "hierarchical_structure": "Semicrystalline. Multiple melting peaks observed at slow cooling rates due to radial and tangential lamellae.",
    "properties": {
      "Tm": {
        "value": [
          147.0
        ],
        "unit": "°C"
      }
    },
    "analysis_with_hierarchical_structure": {
      "descriptive_text": "Designated as Sample 14, the material is a semicrystalline propylene-ethylene system synthesized via a two-step polymerization process involving the preparation of an ethylene-propylene rubber (EPR) macromonomer followed by grafting with propylene. The composition comprises a polypropylene matrix with a number-average molecular weight (Mn) of 28.1 kg/mol containing 4.5 wt% EPR with an Mn of 2.6 kg/mol. Thermal characterization was performed using differential scanning calorimetry (TA Instruments 2910) under a nitrogen purge of 30 mL/min, where the sample was heated to 180-210°C for 10 minutes, cooled at a rate of 0.3°C/min, and subsequently heated at 10°C/min to measure the melting temperature on the second heating cycle. Structural analysis reveals a morphology exhibiting multiple melting peaks during slow cooling, attributed to the formation of distinct radial and tangential lamellae.",
      "reasoning_analysis": "Increasing Factors: The extremely slow cooling rate of 0.3°C/min specified in the processing history provides sufficient time for polymer chains to organize into thicker and more thermally stable lamellae, which qualitatively increases the melting temperature according to the Thomson-Gibbs equation. Additionally, the semicrystalline nature of the polypropylene backbone establishes a rigid crystal lattice that requires significant thermal energy to melt. Decreasing Factors: The incorporation of ethylene comonomers into the polypropylene chain acts as structural defects within the crystal lattice, disrupting regular chain packing and reducing the equilibrium melting point. Furthermore, the graft architecture involving EPR macromonomers introduces topological constraints and an amorphous rubbery phase that dilutes the crystallizable content and hinders the formation of large, perfect crystalline domains. Dominant Factor: While the slow cooling rate maximizes the lamellar thickness and thermal stability for this specific sample, the intrinsic chemical composition containing ethylene comonomers and the graft architecture fundamentally limits the lattice perfection; therefore, the structural defects introduced by the copolymerization and grafting qualitatively dominate the Tm behavior by depressing it relative to a linear polypropylene homopolymer, despite the optimizing thermal history."
    },
    "analysis_without_hierarchical_structure": {
      "descriptive_text": "The sample comprises a polypropylene (PP) matrix grafted with ethylene-propylene rubber (EPR), characterized by a PP number-average molecular weight (Mn) of 28.1 kg/mol and an EPR Mn of 2.6 kg/mol at a concentration of 4.5 wt%. Synthesis was achieved through a two-step polymerization involving EPR macromonomer preparation followed by grafting with propylene. Thermal characterization was performed using differential scanning calorimetry under a nitrogen purge of 30 mL/min, utilizing a protocol where the sample was heated to 180-210°C for 10 minutes, cooled at a controlled rate of 0.3°C/min, and reheated at 10°C/min, with the melting temperature determined during the second heating cycle.",
      "reasoning_analysis": "Increasing Factors: The processing history specifies an extremely slow cooling rate of 0.3°C/min prior to measurement, which kinetically favors the formation of thicker lamellae and more perfect crystals with higher thermal stability, thereby driving the Tm upward. Additionally, the moderate molecular weight of the PP matrix reduces the concentration of chain ends, which act as defects, further supporting the formation of stable crystalline domains. Decreasing Factors: The chemical composition includes 4.5 wt% EPR, an amorphous rubbery component containing ethylene units. The presence of these non-crystallizable segments, whether phase-separated or grafted onto the PP backbone, disrupts the stereoregularity and packing efficiency of the isotactic propylene sequences, leading to reduced crystal perfection and a consequent depression of the Tm relative to a pure PP homopolymer. Dominant Factor: The thermal history imposed by the ultra-slow cooling rate is the dominant factor influencing the final Tm behavior. While the EPR content intrinsically lowers the equilibrium melting point through structural disruption, the extensive time allowed for crystallization during the 0.3°C/min cooling step enables the polymer chains to overcome these kinetic barriers and organize into highly stable crystals, qualitatively maximizing the observed Tm despite the compositional impurities."
    }
  },
  {
    "doi": null,
    "title": "Characterization of Polypropylenes Prepared with Bis-Indenyl Type Metallocene and MgCl2-Supported $\\mathbf { T i C l _ { 4 } }$ Catalyst Systems",
    "year": null,
    "chemical_composition": {
      "repeat_unit_psmiles": "[*]CC(C)[*]",
      "monomers": [
        {
          "name": "Propylene",
          "smiles": "CC=C",
          "ratio_value": null,
          "ratio_unit": null
        }
      ],
      "additives": [],
      "is_homopolymer": true
    },
    "processing_history": "TREF fractionation of Ti-PP (elution temp 110-123 °C). Tm measured by DSC.",
    "hierarchical_structure": "TREF Fraction 1 (eluted 110-123 °C).",
    "properties": {
      "Tm": {
        "value": [
          160.4
        ],
        "unit": "°C"
      }
    },
    "analysis_with_hierarchical_structure": {
      "descriptive_text": "The sample comprises a polypropylene homopolymer synthesized via a titanium-based catalyst system and subsequently processed through Temperature Rising Elution Fractionation (TREF). Specifically, this material represents TREF Fraction 1, selected based on an elution temperature range of 110-123 °C, which isolates chains with distinct crystallizability. The thermal properties, including the melting temperature, were characterized using Differential Scanning Calorimetry (DSC).",
      "reasoning_analysis": "Increasing Factors: The isotactic configuration enabled by the titanium-based catalyst allows polypropylene chains to adopt a helical conformation that packs efficiently into crystalline lamellae. The TREF processing history specifically isolates fractions eluting at high temperatures (110-123 °C), which correlates strongly with high stereoregularity and the ability to form thick, stable crystals, thereby driving the Tm upward. Decreasing Factors: Any residual stereochemical defects or regioerrors remaining within the fractionated chains disrupt the crystalline lattice periodicity, reducing lamellar stability. Additionally, the finite size of the crystallites prevents the material from reaching the theoretical equilibrium melting temperature, qualitatively suppressing the observed Tm. Dominant Factor: The TREF fractionation history serves as the dominant factor, as the selection of the high-temperature elution fraction enriches the sample with the most highly isotactic and crystallizable chains. This structural purification maximizes lamellar thickness and perfection, overriding the depressing effects of minor defects to establish a high melting temperature relative to unfractionated bulk polymer."
    },
    "analysis_without_hierarchical_structure": {
      "descriptive_text": "The sample consists of a polypropylene homopolymer derived from propylene monomers. It was prepared via Temperature Rising Elution Fractionation (TREF) of Titanium-catalyzed polypropylene (Ti-PP), with the specific fraction eluting between 110 and 123 °C isolated for analysis. The melting temperature was subsequently characterized using Differential Scanning Calorimetry (DSC).",
      "reasoning_analysis": "Increasing Factors: The homopolymer composition ensures structural regularity without comonomer defects, while the Titanium catalyst typically promotes isotacticity. Crucially, the TREF processing history selectively isolates fractions eluting at high temperatures (110-123 °C), which corresponds to chains with high crystallizability and stereoregularity, driving the formation of thicker lamellae and increasing the Tm. Decreasing Factors: The inherent steric hindrance of the methyl side groups limits packing efficiency compared to linear polyethylene, setting a chemical baseline for the Tm. Additionally, the presence of chain ends and any residual stereoirregularities not completely removed by fractionation act as lattice defects that qualitatively depress the melting temperature. Dominant Factor: The TREF fractionation processing history is the dominant factor. By enriching the sample with highly isotactic chains capable of forming stable, thick crystalline domains, this separation technique qualitatively elevates the Tm significantly relative to the unfractionated bulk polymer, overriding the inherent packing limitations of the polypropylene chemistry."
    }
  },
  {
    "doi": null,
    "title": "Characterization of Polypropylenes Prepared with Bis-Indenyl Type Metallocene and MgCl2-Supported $\\mathbf { T i C l _ { 4 } }$ Catalyst Systems",
    "year": null,
    "chemical_composition": {
      "repeat_unit_psmiles": "[*]CC(C)[*]",
      "monomers": [
        {
          "name": "Propylene",
          "smiles": "CC=C",
          "ratio_value": null,
          "ratio_unit": null
        }
      ],
      "additives": [],
      "is_homopolymer": true
    },
    "processing_history": "TREF fractionation of Ti-PP (elution temp 128-131 °C). Tm measured by DSC.",
    "hierarchical_structure": "TREF Fraction 3 (eluted 128-131 °C).",
    "properties": {
      "Tm": {
        "value": [
          166.4
        ],
        "unit": "°C"
      }
    },
    "analysis_with_hierarchical_structure": {
      "descriptive_text": "The sample is a polypropylene homopolymer synthesized via a titanium-based catalyst system and subsequently subjected to Temperature Rising Elution Fractionation (TREF). This specific specimen corresponds to Fraction 3, which eluted at a high temperature range of 128 to 131 °C, indicative of a highly stereoregular population. The thermal properties, specifically the melting temperature, were characterized using Differential Scanning Calorimetry (DSC).",
      "reasoning_analysis": "Increasing Factors: The homopolymer composition eliminates comonomer-induced lattice disruptions, while the titanium-catalyzed synthesis typically promotes isotactic stereoregularity. Crucially, the processing history involving Temperature Rising Elution Fractionation (TREF) isolates this specific fraction based on high crystallinity, evidenced by the high elution temperature range of 128-131 °C. This selection process enriches the sample with chains capable of forming thick, stable lamellae, thereby driving the Tm upward. Decreasing Factors: The inherent presence of methyl side groups on the polymer backbone introduces steric hindrance compared to linear polyethylene, which limits the maximum theoretical packing density and equilibrium melting point. Additionally, unless the fractionation is perfect, any residual stereochemical defects remaining in the fraction would act as defects within the crystal lattice, reducing lamellar thickness and depressing the Tm. Dominant Factor: The TREF fractionation history is the dominant factor governing the thermal behavior. By selectively isolating the high-temperature eluting fraction, the process effectively filters out low-tacticity and amorphous chains, ensuring that the measured Tm reflects the maximum crystalline stability achievable for this specific titanium-catalyzed polypropylene system."
    },
    "analysis_without_hierarchical_structure": {
      "descriptive_text": "The sample is characterized as a polypropylene homopolymer synthesized from propylene monomers. To isolate specific crystalline fractions, the material underwent Temperature Rising Elution Fractionation (TREF) of a titanium-catalyzed polypropylene precursor, with the fraction eluting between 128 and 131 °C collected for analysis. The melting temperature was subsequently determined using Differential Scanning Calorimetry (DSC).",
      "reasoning_analysis": "Increasing Factors: The chemical composition consists of a polypropylene homopolymer produced via a titanium catalyst, which typically promotes high isotacticity, allowing for efficient chain packing and higher lattice energy. Furthermore, the processing history involves Temperature Rising Elution Fractionation (TREF) with a high elution temperature range, indicating the isolation of fractions with high stereoregularity and thick crystalline lamellae, both of which intrinsically drive the melting temperature upward. Decreasing Factors: There are no comonomers or plasticizing additives present in the composition to disrupt crystallinity or increase free volume, which minimizes factors that would typically depress the melting temperature; however, the finite thickness of the crystalline lamellae formed during the fractionation and subsequent drying prevents the material from reaching the theoretical equilibrium melting temperature of an infinite crystal. Dominant Factor: The TREF fractionation process serves as the dominant factor, as it selectively isolates polymer chains with the highest degree of stereoregularity and crystalline perfection from the bulk titanium-catalyzed precursor, thereby maximizing the thermal stability and melting point relative to the unfractionated parent material."
    }
  },
  {
    "doi": "10.1088/0957-4484/21/22/225701",
    "title": "Diameter-dependent melting behaviour in electrospun polymer fibres",
    "year": 2010,
    "chemical_composition": {
      "repeat_unit_psmiles": "[*]OCC[*]",
      "monomers": [
        {
          "name": "Ethylene oxide",
          "smiles": "C1CO1",
          "ratio_value": null,
          "ratio_unit": null
        }
      ],
      "additives": [],
      "is_homopolymer": true
    },
    "processing_history": "Electrospun from 0.75 wt/v% PEO solution (Mw 800,000 g/mol) in water/ethanol (0.25/0.75 vol). DSC measurement (Toledo 822e, Mettler) from 0 to 100 °C at 5 °C/min in N2 atmosphere.",
    "hierarchical_structure": "Electrospun fibre mat. Average fibre diameter 232 ± 37 nm. Crystallinity 53.5%.",
    "properties": {
      "Tm": {
        "value": [
          64.4
        ],
        "unit": "°C"
      }
    },
    "analysis_with_hierarchical_structure": {
      "descriptive_text": "The sample comprises a poly(ethylene oxide) homopolymer with a molecular weight of 800,000 g/mol, fabricated into an electrospun fibre mat. Processing involved electrospinning from a 0.75 wt/v% solution in a water/ethanol mixture (0.25/0.75 vol), yielding fibres with an average diameter of 232 ± 37 nm. The resulting material exhibits a crystallinity of 53.5%, and its thermal behavior was assessed via differential scanning calorimetry from 0 to 100 °C at 5 °C/min under nitrogen.",
      "reasoning_analysis": "Increasing Factors: The high molecular weight (800,000 g/mol) minimizes the concentration of chain ends that must be excluded from the crystal lattice, facilitating the formation of thicker lamellae which elevates the melting temperature. Additionally, the extensional flow inherent to the electrospinning process induces molecular orientation along the fibre axis, potentially stabilizing the crystalline phase through shish-kebab morphology or extended chain segments. The reported crystallinity of 53.5% further indicates substantial ordered regions that contribute to thermal stability. Decreasing Factors: The chemical structure of poly(ethylene oxide) features flexible ether linkages within the backbone, resulting in high conformational entropy in the melt state which inherently limits the maximum achievable melting temperature compared to rigid-chain polymers. Furthermore, the rapid solvent evaporation during electrospinning may kinetically restrict crystal growth time, potentially leading to thinner lamellae compared to slow-cooled bulk samples, thereby depressing the Tm. Dominant Factor: The flow-induced orientation and high molecular weight likely serve as the dominant factors, promoting the development of stable crystalline domains that counteract the entropy-driven lowering effects of the flexible backbone and rapid processing kinetics, as evidenced by the significant degree of crystallinity observed in the hierarchical structure."
    },
    "analysis_without_hierarchical_structure": {
      "descriptive_text": "The sample comprises a poly(ethylene oxide) homopolymer with a molecular weight of 800,000 g/mol. Material preparation involved electrospinning from a 0.75 wt/v% solution dissolved in a water/ethanol mixture with a volume ratio of 0.25/0.75. Thermal characterization was performed using differential scanning calorimetry ranging from 0 to 100 °C at a heating rate of 5 °C/min under a nitrogen atmosphere.",
      "reasoning_analysis": "Increasing Factors: The high molecular weight of the poly(ethylene oxide) chains reduces the concentration of chain ends, which act as defects, thereby driving the melting temperature toward the theoretical plateau for infinite molecular weight. Additionally, the extensional flow experienced during electrospinning induces chain orientation along the fiber axis, which can enhance nucleation density and promote the formation of more thermally stable crystalline structures. Decreasing Factors: The rapid solvent evaporation rate inherent to the electrospinning process limits the time available for crystal growth, likely resulting in thinner lamellae that exhibit lower melting temperatures due to the Gibbs-Thomson effect. Furthermore, the presence of residual water or ethanol solvent molecules trapped within the fiber matrix could act as plasticizers, increasing free volume and depressing the melting temperature. Dominant Factor: Although the high molecular weight provides a high intrinsic thermodynamic baseline for the melting temperature, the morphological constraints imposed by the rapid solidification kinetics during electrospinning are the dominant factors, as the resulting lamellar thickness and crystal perfection ultimately dictate the observed thermal behavior more significantly than the chain length alone."
    }
  },
  {
    "doi": "10.1002/app.32120",
