Repository: hhtrick/HHT-code

# HHT training framework

This directory contains model training, embedding precomputation, inference, article-level baselines and the curated datasets. All commands below assume that the working directory is `train_code/`.

## 3. Datasets and fixed partitions

Each main dataset is a JSON array at `dataset/{property}/{property}.json`. Entries contain source metadata, `chemical_composition`, `processing_history`, `hierarchical_structure`, `properties`, and two generated-analysis objects. Targets are stored as `properties[property]["value"]`; source metadata and target values are not predictive input fields.

| Property | Train | Validation | Test | Total |
|---|---:|---:|---:|---:|

File: train_code/dataset/Tm/Tm.json (part 90 of 200)
[
      "reasoning_analysis": "Increasing Factors: The addition of talc acts as a heterogeneous nucleating agent, potentially enhancing the density of crystalline sites and promoting the formation of more ordered lamellar structures within the polyethylene matrix, which can stabilize the crystalline phase. Additionally, the maleic anhydride compatibilizer improves interfacial adhesion between the polymer matrix and the rubber filler, reducing macroscopic phase separation that could otherwise disrupt crystal continuity. Decreasing Factors: The high loading of recycled waste rubber powder introduces amorphous domains that physically impede the regular packing of polyethylene chains, limiting lamellar thickness. Furthermore, the gamma irradiation at 75 kGy induces crosslinking and structural defects within the polymer backbone, restricting chain mobility and reorganization during cooling, which typically results in less perfect crystals with lower thermal stability. Dominant Factor: While the nucleating effect of talc promotes crystallization, the topological constraints imposed by irradiation-induced crosslinking combined with the physical disruption from the amorphous rubber phase qualitatively dominate the behavior, leading to a net restriction on crystal perfection and lamellar growth that drives the Tm lower relative to a pristine, non-irradiated polyethylene homopolymer."
    }
  },
  {
    "doi": "10.1002/app.32120",
    "title": "Influence of Talc Content on Some Properties of Gamma Irradiated Composites of Polyethylene and Recycled Rubber Wastes",
    "year": 2010,
    "chemical_composition": {
      "repeat_unit_psmiles": "[*]CC[*]",
      "monomers": [
        {
          "name": "Ethylene",
          "smiles": "C=C",
          "ratio_value": null,
          "ratio_unit": null
        }
      ],
      "additives": [
        {
          "name": "Recycled Waste Rubber Powder",
          "type": "filler",
          "amount_value": 40,
          "amount_unit": "parts (per 60 parts WPE)"
        },
        {
          "name": "Maleic Anhydride",
          "type": "compatibilizer",
          "amount_value": 2,
          "amount_unit": "wt%"
        },
        {
          "name": "Talc",
          "type": "filler",
          "amount_value": 15,
          "amount_unit": "wt%"
        }
      ],
      "is_homopolymer": false
    },
    "processing_history": "WPE/RWRP (60/40) blended with 2 wt% MA and 15 wt% Talc. Melt mixed at 170-175 °C for 10 min. Hot pressed at 175 °C, 10 MPa, 5 min. Gamma irradiated at 0 kGy. Tm measured by DSC (Shimadzu DSC-50) at 10 °C/min under N2.",
    "hierarchical_structure": "Semicrystalline composite. Talc acts as nucleating agent.",
    "properties": {
      "Tm": {
        "value": [
          127.5
        ],
        "unit": "°C"
      }
    },
    "analysis_with_hierarchical_structure": {
      "descriptive_text": "The sample consists of a semicrystalline waste polyethylene (WPE) matrix blended with 40 parts of recycled waste rubber powder (RWRP) per 60 parts of WPE, compatibilized with 2 wt% maleic anhydride and reinforced with 15 wt% talc filler. The composite was prepared via melt mixing at 170–175 °C for 10 minutes, followed by hot pressing at 175 °C under 10 MPa for 5 minutes, and served as a non-irradiated control (0 kGy) in the study. Structural characterization indicates a semicrystalline morphology where the talc functions as a nucleating agent, and the melting behavior was assessed using differential scanning calorimetry at a heating rate of 10 °C/min under a nitrogen atmosphere.",
      "reasoning_analysis": "Increasing Factors: The incorporation of 15 wt% talc acts as a heterogeneous nucleating agent, which typically elevates the crystallization temperature during cooling, allowing for the formation of thicker lamellae that thermodynamically melt at higher temperatures. Additionally, the 2 wt% maleic anhydride compatibilizer may improve interfacial adhesion between the phases, potentially restricting chain mobility at the interface and stabilizing the crystalline domains. Decreasing Factors: The substantial loading of 40 parts recycled waste rubber powder introduces a significant volume of amorphous, non-crystallizable material into the matrix, which acts as an impurity that disrupts crystal perfection and induces melting point depression according to Flory theory. Furthermore, the use of waste polyethylene as the matrix implies the presence of inherent chain defects, branching, or lower molecular weight fractions compared to virgin resin, which reduces the stability of the crystalline phase. Dominant Factor: The thermodynamic destabilization caused by the high concentration of incompatible recycled rubber powder and the inherent structural defects within the waste polyethylene matrix qualitatively dominates the thermal behavior. While the talc filler enhances nucleation efficiency, it cannot fully compensate for the dilution effect and crystal disruption imposed by the rubber phase, leading to a net qualitative reduction or broadening of the melting temperature relative to pristine, unfilled polyethylene."
    },
    "analysis_without_hierarchical_structure": {
      "descriptive_text": "The sample comprises a polyethylene-based composite derived from ethylene monomers, formulated as a blend containing 40 parts of Recycled Waste Rubber Powder per 60 parts of waste polyethylene. The matrix is modified with 2 wt% Maleic Anhydride acting as a compatibilizer and reinforced with 15 wt% Talc filler. Preparation involved melt mixing the constituents at 170-175 °C for 10 minutes, followed by hot pressing at 175 °C under 10 MPa for 5 minutes. Although the processing protocol included gamma irradiation, the sample received 0 kGy exposure. The melting temperature was characterized using a Shimadzu DSC-50 instrument at a heating rate of 10 °C/min under a nitrogen atmosphere.",
      "reasoning_analysis": "Increasing Factors: The inclusion of 15 wt% Talc serves as a heterogeneous nucleating agent, which can promote the formation of more ordered crystalline lamellae during the cooling phase of hot pressing, potentially stabilizing the observed melting temperature. Additionally, the application of 10 MPa pressure during hot pressing may enhance chain packing density within the crystalline regions. Decreasing Factors: The substantial incorporation of Recycled Waste Rubber Powder introduces amorphous domains and chemical impurities that disrupt the regularity of the polyethylene crystal lattice, leading to a depression in Tm through a dilution effect. Furthermore, the Maleic Anhydride compatibilizer likely undergoes grafting reactions that introduce structural defects and branches onto the polymer backbone, reducing the length of crystallizable sequences. The use of waste polyethylene rather than virgin resin also implies potential prior thermal degradation or branching irregularities that lower thermal stability. Dominant Factor: The crystallinity disruption caused by the high loading of amorphous rubber powder and the structural defects introduced by the compatibilizer within the waste-derived matrix qualitatively dominates the thermal behavior. Despite the nucleating effect of the talc, the reduction in crystal perfection and sequence length driven by the blend composition results in a net qualitative depression of the Tm relative to a virgin, unfilled polyethylene homopolymer."
    }
  },
  {
    "doi": "10.1002/app.32120",
    "title": "Influence of Talc Content on Some Properties of Gamma Irradiated Composites of Polyethylene and Recycled Rubber Wastes",
    "year": 2010,
    "chemical_composition": {
      "repeat_unit_psmiles": "[*]CC[*]",
      "monomers": [
        {
          "name": "Ethylene",
          "smiles": "C=C",
          "ratio_value": null,
          "ratio_unit": null
        }
      ],
      "additives": [
        {
          "name": "Recycled Waste Rubber Powder",
          "type": "filler",
          "amount_value": 40,
          "amount_unit": "parts (per 60 parts WPE)"
        },
        {
          "name": "Maleic Anhydride",
          "type": "compatibilizer",
          "amount_value": 2,
          "amount_unit": "wt%"
        }
      ],
      "is_homopolymer": false
    },
    "processing_history": "WPE/RWRP (60/40) blended with 2 wt% MA. Melt mixed at 170-175 °C for 10 min. Hot pressed at 175 °C, 10 MPa, 5 min. Gamma irradiated at 0 kGy. Tm measured by DSC (Shimadzu DSC-50) at 10 °C/min under N2.",
    "hierarchical_structure": "Semicrystalline composite. Unfilled control sample.",
    "properties": {
      "Tm": {
        "value": [
          125
        ],
        "unit": "°C"
      }
    },
    "analysis_with_hierarchical_structure": {
      "descriptive_text": "The sample is characterized as a semicrystalline composite comprising a polyethylene matrix blended with 40 parts per 60 parts of recycled waste rubber powder and compatibilized with 2 wt% maleic anhydride. The material was fabricated by melt mixing the constituents at 170–175 °C for 10 minutes, followed by hot pressing at 175 °C under 10 MPa for 5 minutes. While the processing protocol included a gamma irradiation step, the sample was subjected to a dose of 0 kGy. Thermal analysis was conducted using differential scanning calorimetry at a heating rate of 10 °C/min under a nitrogen atmosphere.",
      "reasoning_analysis": "Increasing Factors: The inherent structural regularity and symmetry of the polyethylene backbone promote efficient chain packing, establishing a robust baseline melting temperature. Additionally, the processing history involves melt mixing and hot pressing at 175 °C, which exceeds the melting point of polyethylene, thereby erasing prior thermal history and allowing for recrystallization into potentially more stable lamellar structures upon cooling. Decreasing Factors: The incorporation of 40 parts recycled waste rubber powder acts as a non-crystallizable diluent within the matrix, which thermodynamically depresses the melting point by disrupting the continuity of the crystalline phases and reducing lamellar thickness according to the Gibbs-Thomson effect. Furthermore, the addition of maleic anhydride introduces polar functional groups that do not co-crystallize with the non-polar polyethylene chains, acting as chemical defects within the lattice, while the high-shear melt mixing process risks thermal-mechanical chain scission that could lower molecular weight and crystal stability. Dominant Factor: The dilution and physical confinement effects imposed by the high loading of recycled waste rubber powder qualitatively dominate the thermal behavior, leading to a net reduction in melting temperature relative to pristine polyethylene due to the significant disruption of crystal perfection and reduced effective lamellar thickness."
    },
    "analysis_without_hierarchical_structure": {
      "descriptive_text": "The sample comprises a Waste Polyethylene (WPE) matrix blended with Recycled Waste Rubber Powder (RWRP) and compatibilized with Maleic Anhydride. The formulation consists of a 60/40 ratio of WPE to RWRP modified with 2 wt% Maleic Anhydride. The mixture was prepared by melt mixing at 170-175 °C for 10 minutes, followed by hot pressing at 175 °C under 10 MPa for 5 minutes. Serving as a non-irradiated control, the specimen was subjected to 0 kGy gamma irradiation, and the melting temperature was characterized by differential scanning calorimetry at a heating rate of 10 °C/min under a nitrogen atmosphere.",
      "reasoning_analysis": "Increasing Factors: The hot pressing process conducted at 10 MPa applies elevated pressure during solidification, which thermodynamically favors the formation of thicker lamellae and denser chain packing within the polyethylene crystalline domains, potentially stabilizing the crystal structure against thermal disruption. Additionally, the Maleic Anhydride compatibilizer improves interfacial adhesion between the matrix and filler, which may reduce void-induced thermal inconsistencies. Decreasing Factors: The incorporation of 40 parts Recycled Waste Rubber Powder introduces a significant volume of amorphous, non-crystallizable material that dilutes the polyethylene matrix, physically disrupting lamellar growth and reducing overall crystal perfection. Furthermore, the reactive processing with Maleic Anhydride likely induces grafting onto the polyethylene backbone, creating structural defects and steric hindrance that inhibit efficient chain folding, while the inherent impurities and polydispersity associated with Waste Polyethylene further depress crystal stability. Dominant Factor: The dilution effect of the high-loading amorphous rubber filler combined with the structural defects introduced by grafting and waste-derived impurities qualitatively dominates the thermal behavior, leading to a reduction in average lamellar thickness and crystal perfection that drives the melting temperature lower relative to a virgin, unfilled polyethylene homopolymer."
    }
  },
  {
    "doi": null,
    "title": "A Generalized Equation for the Prediction of Melting Temperatures of Homopolymers and Copolymers",
    "year": 2002,
    "chemical_composition": {
      "repeat_unit_psmiles": null,
      "monomers": [
        {
          "name": "Ethylene",
          "smiles": "C=C",
          "ratio_value": null,
          "ratio_unit": null
        },
        {
          "name": "1-Hexene",
          "smiles": "CCCCC=C",
          "ratio_value": null,
          "ratio_unit": null
        }
      ],
      "additives": [],
      "is_homopolymer": false
    },
    "processing_history": "Data sourced from Alamo and Mandelkern (1989). Tm measured experimentally. Mw: 125000 g/mol, Mw/Mn: ~2, Branching: 11.8 per 1000 carbons.",
    "hierarchical_structure": "Linear low-density polyethylene (LLDPE). Random copolymer.",
    "properties": {
      "Tm": {
        "value": [
          115.0
        ],
        "unit": "°C"
      }
    },
    "analysis_with_hierarchical_structure": {
      "descriptive_text": "The sample is characterized as a linear low-density polyethylene (LLDPE) random copolymer composed of ethylene and 1-hexene monomers. Sourced from the study by Alamo and Mandelkern (1989), the material possesses a weight-average molecular weight (Mw) of 125,000 g/mol with a polydispersity index (Mw/Mn) of approximately 2. Structural analysis indicates a branching frequency of 11.8 branches per 1000 carbons, consistent with the incorporation of the 1-hexene comonomer within the polyethylene backbone. The melting temperature was determined through experimental measurement as reported in the source literature.",
      "reasoning_analysis": "Increasing Factors: The ethylene backbone provides a regular chemical structure capable of packing into crystalline lamellae, establishing a baseline thermal stability inherent to polyethylene. Furthermore, the high molecular weight (125,000 g/mol) minimizes the influence of chain ends on the equilibrium melting point, preventing the depression often seen in oligomeric systems. Decreasing Factors: The incorporation of 1-hexene comonomers introduces butyl branches that disrupt the regularity of the polymer chain. As a random copolymer, these branches are predominantly excluded from the crystal lattice, reducing the achievable lamellar thickness and destabilizing the crystalline phase. The specific branching density of 11.8 per 1000 carbons significantly impedes chain packing efficiency. Dominant Factor: The structural disruption caused by the random 1-hexene branching is the dominant factor governing the Tm. While the high molecular weight supports stability, the exclusion of branches from the crystal lattice forces the formation of thinner lamellae, qualitatively resulting in a Tm lower than that of linear high-density polyethylene homopolymers."
    },
    "analysis_without_hierarchical_structure": {
      "descriptive_text": "The sample comprises an ethylene and 1-hexene copolymer containing no additional additives. Data sourced from Alamo and Mandelkern (1989) specifies a weight-average molecular weight of 125,000 g/mol, a polydispersity index of approximately 2, and a branching density of 11.8 per 1000 carbons. The melting temperature was determined experimentally based on this molecular architecture.",
      "reasoning_analysis": "Increasing Factors: The high molecular weight of 125,000 g/mol contributes to chain entanglement and structural stability, which can support the formation of a robust crystalline network relative to lower molecular weight oligomers. Additionally, the ethylene backbone segments between branches retain the potential for tight packing, providing a baseline crystalline structure inherent to polyethylene. Decreasing Factors: The incorporation of 1-hexene comonomers introduces butyl short-chain branches at a density of 11.8 per 1000 carbons, which act as structural defects within the crystal lattice. These branches are predominantly excluded from the crystalline regions, forcing them into the amorphous phase and reducing the thickness of the crystalline lamellae. Dominant Factor: The comonomer-induced branching is the dominant factor governing the melting behavior. While the molecular weight supports chain integrity, the exclusion of branches from the crystal lattice fundamentally limits the achievable lamellar thickness and degree of crystallinity, thereby qualitatively depressing the melting temperature relative to a linear polyethylene homopolymer."
    }
  },
  {
    "doi": null,
    "title": "Characterization of Polypropylenes Prepared with Bis-Indenyl Type Metallocene and MgCl2-Supported $\\mathbf { T i C l _ { 4 } }$ Catalyst Systems",
    "year": null,
    "chemical_composition": {
      "repeat_unit_psmiles": "[*]CC(C)[*]",
      "monomers": [
        {
          "name": "Propylene",
          "smiles": "CC=C",
          "ratio_value": null,
          "ratio_unit": null
        }
      ],
      "additives": [],
      "is_homopolymer": true
    },
    "processing_history": "TREF fractionation of Ti-PP (elution temp 131-140 °C). Tm measured by DSC.",
    "hierarchical_structure": "TREF Fraction 4 (eluted 131-140 °C).",
    "properties": {
      "Tm": {
        "value": [
          167.3
        ],
        "unit": "°C"
      }
    },
    "analysis_with_hierarchical_structure": {
      "descriptive_text": "The sample comprises a titanium-catalyzed polypropylene homopolymer subjected to Temperature Rising Elution Fractionation (TREF) to isolate specific crystalline fractions. This material corresponds to TREF Fraction 4, characterized by an elution temperature range of 131-140 °C, and was subsequently analyzed via Differential Scanning Calorimetry (DSC) to determine its thermal properties.",
      "reasoning_analysis": "Increasing Factors: The high elution temperature (131-140 °C) observed during TREF fractionation indicates a high degree of stereoregularity and isotacticity within this specific fraction. Highly isotactic chains facilitate efficient chain packing into thick lamellae, significantly elevating the equilibrium melting temperature. Additionally, the titanium-based catalyst system typically promotes isotactic formation, supporting high crystallinity. Decreasing Factors: Any remaining regio-defects, such as 2,1-insertions common in Ziegler-Natta polymerization, or the presence of chain ends inherent to finite molecular weight would theoretically depress the Tm relative to a perfect infinite crystal. However, the fractionation process minimizes the impact of irregular chains. Dominant Factor: The selection of a high-temperature TREF fraction dominates the thermal behavior. By isolating chains with the highest crystallizability and stereoregularity from the bulk Ti-PP, the material exhibits a maximized Tm relative to the unfractionated polymer, as the structural regularity overrides minor defects or molecular weight limitations."
    },
    "analysis_without_hierarchical_structure": {
      "descriptive_text": "The sample consists of a polypropylene homopolymer synthesized using a titanium-based catalyst system. To isolate specific structural fractions based on crystallizability, the material underwent Temperature Rising Elution Fractionation (TREF), with the collected fraction eluting at temperatures between 131 and 140 °C. The melting temperature of this fractionated material was subsequently characterized using Differential Scanning Calorimetry (DSC).",
      "reasoning_analysis": "Increasing Factors: The homopolymer composition eliminates comonomer-induced lattice disruptions, while the TREF processing history specifically isolates chains with high crystallizability; an elution temperature of 131–140 °C indicates highly isotactic sequences capable of forming thick, stable lamellae, which intrinsically drives the Tm higher. Decreasing Factors: Despite the high-temperature fractionation, the titanium-catalyzed origin implies the potential presence of minor stereo-defects or regioerrors that persist even in high-eluting fractions, preventing perfect crystal packing and slightly depressing the Tm relative to a theoretically perfect crystal. Additionally, finite chain length effects introduce chain ends that destabilize the crystal lattice. Dominant Factor: The selection of highly crystallizable chains via high-temperature TREF fractionation is the dominant factor, as this processing step enriches the sample with long isotactic sequences, maximizing lamellar thickness and crystal stability, thereby dictating a high Tm characteristic of highly isotactic polypropylene fractions."
    }
  },
  {
    "doi": "10.1088/0957-4484/21/22/225701",
    "title": "Diameter-dependent melting behaviour in electrospun polymer fibres",
    "year": 2010,
    "chemical_composition": {
      "repeat_unit_psmiles": "[*]OCC[*]",
      "monomers": [
        {
          "name": "Ethylene oxide",
          "smiles": "C1CO1",
          "ratio_value": null,
          "ratio_unit": null
        }
      ],
      "additives": [],
      "is_homopolymer": true
    },
    "processing_history": "Electrospun from 1.25 wt/v% PEO solution (Mw 800,000 g/mol) in water/ethanol (0.25/0.75 vol). DSC measurement (Toledo 822e, Mettler) from 0 to 100 °C at 5 °C/min in N2 atmosphere.",
    "hierarchical_structure": "Electrospun fibre mat. Average fibre diameter 1270 ± 300 nm. Crystallinity 62.1%.",
    "properties": {
      "Tm": {
        "value": [
          67.6
        ],
        "unit": "°C"
      }
    },
    "analysis_with_hierarchical_structure": {
      "descriptive_text": "The sample comprises a polyethylene oxide homopolymer with a molecular weight of 800,000 g/mol, fabricated into an electrospun fibre mat. Processing involved electrospinning from a 1.25 wt/v% solution in a water/ethanol mixture (0.25/0.75 vol), yielding fibres with an average diameter of 1270 ± 300 nm. The resulting hierarchical structure exhibits a crystallinity of 62.1%, and thermal analysis was conducted via DSC from 0 to 100 °C at 5 °C/min under nitrogen.",
      "reasoning_analysis": "Increasing Factors: The high molecular weight of 800,000 g/mol minimizes the concentration of chain ends, reducing entropic penalties associated with melting and driving the Tm toward the equilibrium value for infinite molecular weight. Additionally, the electrospinning process imposes high extensional forces that align polymer chains, promoting orientation-induced crystallization and the formation of thicker lamellae, while the measured high crystallinity of 62.1% suggests well-developed ordered regions that require more thermal energy to disrupt. Decreasing Factors: The chemical structure of polyethylene oxide contains flexible ether linkages and methylene groups that offer low rotational barriers, intrinsically establishing a lower baseline Tm compared to rigid backbone polymers. Furthermore, the rapid solvent evaporation inherent to electrospinning from a water/ethanol system may quench the morphology, potentially trapping residual solvent that acts as a plasticizer or introducing crystalline defects that destabilize the lattice. Dominant Factor: The combination of high molecular weight and processing-induced chain orientation leading to significant crystallinity qualitatively dominates the thermal behavior; these factors stabilize the crystalline phase against melting more significantly than the intrinsic flexibility of the backbone or potential processing defects depresses it."
    },
    "analysis_without_hierarchical_structure": {
      "descriptive_text": "The sample consists of a polyethylene oxide homopolymer with a molecular weight of 800,000 g/mol. It was processed via electrospinning from a 1.25 wt/v% solution prepared in a water/ethanol solvent mixture with a volume ratio of 0.25/0.75. The thermal properties were subsequently characterized using differential scanning calorimetry from 0 to 100 °C at a heating rate of 5 °C/min under a nitrogen atmosphere.",
      "reasoning_analysis": "Increasing Factors: The high molecular weight of 800,000 g/mol reduces the mole fraction of chain ends, which are excluded from the crystal lattice, thereby elevating the melting point towards the equilibrium value for infinite chain length. Additionally, the high extensional flow during electrospinning can induce chain orientation and strain-induced crystallization, potentially forming extended chain crystals or thicker lamellae that exhibit higher thermal stability. Decreasing Factors: The rapid evaporation of the water/ethanol solvent system during fiber formation may limit the time available for chain reorganization, leading to smaller or less perfect crystallites with lower thermal stability. Furthermore, any residual solvent trapped within the fibers would act as an impurity within the crystalline phase, thermodynamically depressing the melting point according to melting point depression theory. Dominant Factor: While the high molecular weight establishes a high baseline for crystalline stability, the processing-induced morphology from electrospinning is the dominant factor; the competition between flow-induced orientation enhancing crystal perfection and rapid solvent removal limiting crystallization time qualitatively dictates the final Tm relative to slowly crystallized bulk material."
    }
  },
  {
    "doi": "10.1088/0957-4484/21/22/225701",
    "title": "Diameter-dependent melting behaviour in electrospun polymer fibres",
    "year": 2010,
    "chemical_composition": {
      "repeat_unit_psmiles": "[*]OCC[*]",
      "monomers": [
        {
          "name": "Ethylene oxide",
          "smiles": "C1CO1",
          "ratio_value": null,
          "ratio_unit": null
        }
      ],
      "additives": [],
      "is_homopolymer": true
    },
    "processing_history": "Electrospun from PEO solution (Mw 800,000 g/mol) in water/ethanol (0.25/0.75 vol). AFM thermo-indentation (NTegra Therma, NT-MDT) using Si cantilever, heated from room temp to 70 °C at 5 °C/min.",
    "hierarchical_structure": "Single electrospun fibre. Diameter 298 nm.",
    "properties": {
      "Tm": {
        "value": [
          65
        ],
        "unit": "°C"
      }
    },
    "analysis_with_hierarchical_structure": {
      "descriptive_text": "The sample comprises a polyethylene oxide (PEO) homopolymer with a molecular weight (Mw) of 800,000 g/mol, fabricated into a single electrospun fibre with a diameter of 298 nm. The material was processed by electrospinning from a water/ethanol solution (0.25/0.75 vol), and its thermal properties were assessed via AFM thermo-indentation using a Si cantilever while heating from room temperature to 70 °C at 5 °C/min.",
      "reasoning_analysis": "Increasing Factors: The high molecular weight (800,000 g/mol) reduces the concentration of chain ends, minimizing defect density within the crystal lattice and driving the Tm toward the equilibrium value for infinite molecular weight. Additionally, the electrospinning process imposes high extensional flow, inducing significant chain orientation along the fiber axis which facilitates the formation of stable crystalline domains and can elevate the melting temperature. Decreasing Factors: The nanoscale diameter of 298 nm introduces confinement effects where the high surface-to-volume ratio destabilizes surface crystals, potentially depressing the Tm relative to bulk material. Furthermore, the rapid solvent evaporation during electrospinning from the water/ethanol mixture may limit the time available for crystal perfection, resulting in smaller crystallites that melt at lower temperatures. Dominant Factor: The chain orientation and high molecular weight induced by the electrospinning history are the dominant factors. While nanoconfinement imposes a thermodynamic penalty, the strong alignment of polymer chains typically enhances crystallinity and lattice stability in PEO, suggesting the Tm is primarily governed by the robust crystalline phase formed under extensional flow rather than solely depressed by the fiber dimensions."
    },
    "analysis_without_hierarchical_structure": {
      "descriptive_text": "The sample consists of a poly(ethylene oxide) homopolymer with a molecular weight of 800,000 g/mol. It was processed via electrospinning from a solution containing a water and ethanol mixture with a volume ratio of 0.25 to 0.75. The thermal behavior was subsequently characterized using AFM thermo-indentation with a Si cantilever, involving a heating protocol from room temperature to 70 °C at a rate of 5 °C/min.",
      "reasoning_analysis": "Increasing Factors: The high molecular weight of 800,000 g/mol ensures long polymer chains capable of forming stable crystalline domains, driving the Tm toward the equilibrium value for high molecular weight poly(ethylene oxide). Furthermore, the extensional flow experienced during the electrospinning process induces molecular orientation along the fiber axis, which can enhance nucleation density and stabilize crystalline regions, theoretically supporting a higher melting temperature. Decreasing Factors: The rapid solvent evaporation intrinsic to electrospinning restricts the time available for polymer chains to reorganize into thick, perfect lamellae, leading to thinner crystallites that melt at lower temperatures according to the Gibbs-Thomson effect. Additionally, the presence of ethanol in the solvent mixture may alter the crystallization kinetics during fiber solidification, potentially introducing structural defects or reducing the overall degree of crystallinity compared to slowly cooled bulk samples. Dominant Factor: While the high molecular weight establishes a high thermodynamic baseline for melting, the kinetic limitations imposed by the rapid solidification rate during electrospinning dominate the final thermal behavior. This processing-induced restriction on lamellar thickening qualitatively results in a Tm that is lower than that of equilibrium crystals formed under slow cooling conditions."
    }
  },
  {
    "doi": "10.1002/app.32120",
    "title": "Influence of Talc Content on Some Properties of Gamma Irradiated Composites of Polyethylene and Recycled Rubber Wastes",
    "year": 2010,
    "chemical_composition": {
      "repeat_unit_psmiles": "[*]CC[*]",
      "monomers": [
        {
          "name": "Ethylene",
          "smiles": "C=C",
          "ratio_value": null,
          "ratio_unit": null
        }
      ],
      "additives": [
        {
          "name": "Recycled Waste Rubber Powder",
          "type": "filler",
          "amount_value": 40,
          "amount_unit": "parts (per 60 parts WPE)"
        },
        {
          "name": "Maleic Anhydride",
          "type": "compatibilizer",
          "amount_value": 2,
          "amount_unit": "wt%"
        },
        {
          "name": "Talc",
          "type": "filler",
          "amount_value": 20,
          "amount_unit": "wt%"
        }
      ],
      "is_homopolymer": false
    },
    "processing_history": "WPE/RWRP (60/40) blended with 2 wt% MA and 20 wt% Talc. Melt mixed at 170-175 °C for 10 min. Hot pressed at 175 °C, 10 MPa, 5 min. Gamma irradiated at 0 kGy. Tm measured by DSC (Shimadzu DSC-50) at 10 °C/min under N2.",
    "hierarchical_structure": "Semicrystalline composite. Talc acts as nucleating agent.",
    "properties": {
      "Tm": {
        "value": [
          128
        ],
        "unit": "°C"
      }
    },
    "analysis_with_hierarchical_structure": {
      "descriptive_text": "The sample comprises a semicrystalline composite featuring a waste polyethylene matrix blended with recycled waste rubber powder in a 60/40 ratio, supplemented with 2 wt% maleic anhydride as a compatibilizer and 20 wt% talc as a filler. Processing involved melt mixing the components at 170-175 °C for 10 minutes, followed by hot pressing at 175 °C under 10 MPa for 5 minutes, without subsequent gamma irradiation. The hierarchical structure is defined as a semicrystalline composite where talc acts as a nucleating agent, and the melting temperature was characterized by differential scanning calorimetry at 10 °C/min under a nitrogen atmosphere.",
      "reasoning_analysis": "Increasing Factors: The inclusion of talc serves as a nucleating agent, which can promote the formation of more stable crystalline structures and restrict polymer chain mobility at the filler-matrix interface, potentially elevating the Tm. Additionally, the maleic anhydride compatibilizer improves interfacial adhesion between the polyethylene matrix and the rubber powder, further restricting segmental motion near the interface and stabilizing the crystalline phase. The applied pressure during hot pressing may also enhance chain packing density, contributing to thermal stability. Decreasing Factors: The use of waste polyethylene introduces inherent structural irregularities, such as branching or impurities from prior life cycles, which disrupt lattice regularity and lower the Tm compared to virgin linear polyethylene. The high loading of amorphous recycled waste rubber powder (40 parts) dilutes the crystalline phase and introduces defects that hinder the growth of thick lamellae. Furthermore, the thermal history during melt mixing at 170-175 °C could induce minor thermal degradation, reducing molecular weight and crystal perfection. Dominant Factor: The structural irregularities inherent to the waste polyethylene matrix and the significant disruption of the crystalline continuum by the high loading of amorphous rubber powder qualitatively dominate the thermal behavior, likely resulting in a depressed Tm relative to pristine systems despite the stabilizing contributions of the talc and compatibilizer."
    },
    "analysis_without_hierarchical_structure": {
      "descriptive_text": "The sample comprises a waste polyethylene matrix derived from ethylene monomers, formulated as a composite blend with recycled waste rubber powder, talc, and maleic anhydride. The composition consists of a 60/40 ratio of waste polyethylene to recycled waste rubber powder, supplemented with 2 wt% maleic anhydride as a compatibilizer and 20 wt% talc as a filler. Processing involved melt mixing the components at 170-175 °C for 10 minutes, followed by hot pressing at 175 °C under 10 MPa for 5 minutes. While the protocol accounted for gamma irradiation, this specific specimen received 0 kGy exposure, serving as a non-irradiated control. The melting temperature was characterized using differential scanning calorimetry at a heating rate of 10 °C/min under a nitrogen atmosphere.",
      "reasoning_analysis": "Increasing Factors: The inclusion of talc acts as a heterogeneous nucleating agent, which can promote the formation of more ordered crystalline regions during the cooling phase from the melt, potentially stabilizing lamellar thickness. Additionally, the hot pressing step performed under 10 MPa pressure facilitates closer chain packing during solidification, which may support the development of thicker crystals that melt at higher temperatures. Decreasing Factors: The incorporation of recycled waste rubber powder introduces an amorphous phase that disrupts the continuity of the polyethylene crystalline lattice, leading to melting point depression via dilution effects. Furthermore, the maleic anhydride compatibilizer may graft onto the polyethylene backbone, creating structural defects and branching that hinder chain folding into the crystal lattice, while the use of waste polyethylene implies inherent molecular weight distribution broadness or branching irregularities that reduce crystalline perfection. Dominant Factor: The disruption of crystalline order caused by the amorphous rubber phase and the structural defects associated with the waste polyethylene matrix and compatibilizer grafting qualitatively dominate the thermal behavior. These factors reduce the average lamellar thickness and crystalline perfection more significantly than the nucleating effect of the talc or the pressure-induced packing, leading to a net reduction in Tm relative to a virgin, unfilled polyethylene standard."
    }
  },
  {
    "doi": null,
    "title": "Morphology and Temperature Phase Transitions in α,@- Alkanediols with Different Chain Lengths",
    "year": null,
    "chemical_composition": {
      "repeat_unit_psmiles": "OCCCCCCCCCCCCCCCCCCCCCCO",
      "monomers": [
        {
          "name": "1,22-docosanediol",
          "smiles": "OCCCCCCCCCCCCCCCCCCCCCCO",
          "ratio_value": null,
          "ratio_unit": null
        }
      ],
      "additives": [],
      "is_homopolymer": true
    },
    "processing_history": "Recrystallized from methanol. Melting temperature measured by DSC (Perkin-Elmer DSC-2) with heating rates varied from 1.25 K/min to 10 K/min. True Tm determined by extrapolation of Tmax vs V^1/2 to zero scan rate.",
    "hierarchical_structure": "Lamellar type structures with thickness proportional to molecule length. Orthorhombic subcells at low temperature, transforming to hexagonal subcells at solid-state transition (367.1 K) prior to melting.",
    "properties": {
      "Tm": {
        "value": [
          103.2
        ],
        "unit": "°C"
      }
    },
    "analysis_with_hierarchical_structure": {
      "descriptive_text": "The sample consists of a homopolymer derived from 1,22-docosanediol monomers, characterized by a long aliphatic backbone containing oxygen functionalities. The material was processed via recrystallization from methanol to establish its crystalline morphology. Hierarchical structural analysis reveals the formation of lamellar-type structures where the thickness is proportional to the molecule length, indicative of extended chain crystallization. The crystalline lattice exhibits orthorhombic subcells at lower temperatures, which undergo a solid-state transition to hexagonal subcells at 367.1 K prior to the final melting event. Thermal characterization was performed using differential scanning calorimetry (Perkin-Elmer DSC-2) with heating rates varying from 1.25 K/min to 10 K/min, where the true melting temperature was determined by extrapolating the peak maximum temperature against the square root of the scan rate to zero.",
