Repository: hhtrick/HHT-code

# HHT training framework

This directory contains model training, embedding precomputation, inference, article-level baselines and the curated datasets. All commands below assume that the working directory is `train_code/`.

## 3. Datasets and fixed partitions

Each main dataset is a JSON array at `dataset/{property}/{property}.json`. Entries contain source metadata, `chemical_composition`, `processing_history`, `hierarchical_structure`, `properties`, and two generated-analysis objects. Targets are stored as `properties[property]["value"]`; source metadata and target values are not predictive input fields.

| Property | Train | Validation | Test | Total |
|---|---:|---:|---:|---:|

File: train_code/dataset/Tm/Tm.json (part 93 of 200)
[
      "reasoning_analysis": "Increasing Factors: The polymer backbone features rigid benzophenone and phenyl ether linkages typical of poly(arylene ether ketones), which restrict chain mobility and increase the enthalpy of fusion. Additionally, the nitrile groups within the 2,6-bis(b-naphthoxy)benzonitrile comonomer introduce polar dipole-dipole interactions that enhance intermolecular cohesive forces. The vacuum drying processing history further ensures the removal of residual solvents, preventing plasticization that would otherwise lower the thermal transition. Decreasing Factors: The incorporation of 5 mol% 2,6-bis(b-naphthoxy)benzonitrile introduces structural irregularity into the primarily 4,4'-diphenoxybenzophenone sequence, disrupting the lattice regularity required for efficient crystal packing. The hierarchical structure data explicitly notes that crystallinity decreases with BNOBN content and WAXD peak intensities are reduced compared to p-PEKEKK, indicating a less perfect crystalline lattice which thermodynamically depresses the melting temperature. Dominant Factor: While the rigid aromatic backbone establishes a high baseline thermal stability, the dominant factor influencing the specific Tm of this sample is the reduction in crystalline perfection caused by the copolymerization. The structural irregularity introduced by the BNOBN comonomer disrupts the lattice energy more significantly than the polar interactions enhance it, leading to a qualitative depression of the Tm relative to the unmodified homopolymer analogue."
    },
    "analysis_without_hierarchical_structure": {
      "descriptive_text": "The sample is a copolymer synthesized via Friedel-Crafts polycondensation utilizing terephthaloyl chloride reacted with a mixture of 4,4'-diphenoxybenzophenone (95 mol%) and 2,6-bis(beta-naphthoxy)benzonitrile (5 mol%). The reaction was catalyzed by aluminum chloride in a solvent system comprising 1,2-dichloroethane and N-methyl-2-pyrrolidone maintained at 0-20 °C. Following synthesis, the material was dried at 100 °C under vacuum to remove residual solvents, and the melting temperature was subsequently characterized using differential scanning calorimetry at a heating rate of 20 °C/min under a nitrogen atmosphere.",
      "reasoning_analysis": "Increasing Factors: The polymer backbone consists of rigid aromatic segments linked by ketone and ether groups, specifically derived from terephthaloyl chloride and 4,4'-diphenoxybenzophenone, which significantly restrict chain flexibility and enhance intermolecular cohesive energy density through dipole-dipole interactions involving the ketone and nitrile functionalities. Decreasing Factors: The incorporation of 2,6-bis(beta-naphthoxy)benzonitrile as a minor comonomer at 5 mol% introduces structural irregularity and bulky naphthoxy side groups that disrupt the crystalline lattice packing efficiency compared to a corresponding homopolymer, potentially depressing the melting point via copolymer melting point depression mechanisms. Dominant Factor: The inherent rigidity of the aromatic backbone and the high proportion of the major repeating unit preserve sufficient crystallinity and chain stiffness to maintain a high melting temperature, making the backbone chemistry the dominant determinant over the crystallinity-disrupting effects of the minor comonomer."
    }
  },
  {
    "doi": "10.1016/j.polymer.2021.123875",
    "title": "In-situ SAXS/WAXS investigations of ureidopyrimidinone functionalized semi-crystalline poly(ethylene-co-butylene) supramolecular polymers",
    "year": 2021,
    "chemical_composition": {
      "repeat_unit_psmiles": null,
      "monomers": [
        {
          "name": "Ethylene",
          "smiles": "C=C",
          "ratio_value": 87,
          "ratio_unit": "mol%"
        },
        {
          "name": "1,2-butylene",
          "smiles": null,
          "ratio_value": 13,
          "ratio_unit": "mol%"
        }
      ],
      "additives": [],
      "is_homopolymer": false
    },
    "processing_history": "Reference PEB film obtained by drop casting from chloroform solution, dried under vacuum at room temperature. Tm measured by DSC (Perkin-Elmer DSC-Q20) at 10 °C/min heating rate under nitrogen atmosphere.",
    "hierarchical_structure": "Crystallinity 22% (WAXS) / 21% (DSC). Orthorhombic form 60%, Monoclinic form 40%. Long period 8.9 nm.",
    "properties": {
      "Tm": {
        "value": [
          62
        ],
        "unit": "°C"
      }
    },
    "analysis_with_hierarchical_structure": {
      "descriptive_text": "The sample is a semi-crystalline copolymer consisting of 87 mol% ethylene and 13 mol% 1,2-butylene units. It was processed into a reference film by drop casting from a chloroform solution, followed by vacuum drying at room temperature. Structural analysis indicates a crystallinity of 22% by WAXS and 21% by DSC, featuring a mixed polymorphic composition of 60% orthorhombic and 40% monoclinic forms with a long period of 8.9 nm. The melting temperature was characterized using DSC at a heating rate of 10 °C/min under a nitrogen atmosphere.",
      "reasoning_analysis": "Increasing Factors: The high ethylene content (87 mol%) provides a linear backbone capable of forming stable crystalline domains, inherently supporting a higher baseline melting temperature similar to polyethylene. The presence of the orthorhombic crystal form (60%), which is the thermodynamically stable polymorph for polyethylene-like chains, contributes to thermal stability. Additionally, the vacuum drying step in the processing history minimizes residual chloroform, preventing solvent-induced plasticization that would otherwise depress the melting transition. Decreasing Factors: The incorporation of 13 mol% 1,2-butylene introduces short-chain branching defects that are excluded from the crystal lattice, disrupting chain packing and reducing lamellar thickness, which significantly lowers the Tm according to copolymer melting theory. The relatively low crystallinity (22%) and the measured long period of 8.9 nm indicate thin lamellae, where surface free energy effects further depress the melting point via the Thomson-Gibbs relationship. Furthermore, the presence of a significant monoclinic fraction (40%) suggests metastable or less perfectly packed crystals compared to a pure orthorhombic system, potentially broadening and lowering the melting endotherm. Dominant Factor: The comonomer-induced structural disruption is the dominant factor; the 13 mol% 1,2-butylene content fundamentally limits the achievable lamellar thickness and crystal perfection regardless of the stable orthorhombic fraction, qualitatively driving the Tm significantly lower than that of linear high-density polyethylene."
    },
    "analysis_without_hierarchical_structure": {
      "descriptive_text": "The sample consists of an ethylene and 1,2-butylene copolymer composed of 87 mol% ethylene and 13 mol% 1,2-butylene without any additional additives. The material was processed into a reference film by drop casting from a chloroform solution, followed by drying under vacuum at room temperature. Thermal analysis was conducted using differential scanning calorimetry with a Perkin-Elmer DSC-Q20 instrument at a heating rate of 10 °C/min under a nitrogen atmosphere to determine the melting temperature.",
      "reasoning_analysis": "Increasing Factors: The high molar fraction of ethylene establishes a predominantly linear backbone capable of forming crystalline lamellae, providing the fundamental structural basis for a defined melting transition. Additionally, the vacuum drying process facilitates the removal of volatile components, promoting chain packing density required for crystallization. Decreasing Factors: The incorporation of 13 mol% 1,2-butylene introduces significant branch points and sequence irregularity into the polymer chain, which disrupts crystal lattice perfection and reduces lamellar thickness, thereby thermodynamically depressing the melting temperature. Furthermore, the drop casting method at room temperature may result in kinetic trapping of chains in less ordered states compared to melt crystallization, and any residual chloroform could act as a plasticizer to lower thermal transition temperatures. Dominant Factor: The compositional disruption caused by the 1,2-butylene comonomer is the dominant factor governing the Tm behavior. The steric interference and reduction in crystallizable sequence length imposed by the butylene units fundamentally limit the stability and thickness of the crystals, overriding the secondary effects of the solvent casting processing history."
    }
  },
  {
    "doi": "10.1007/s10924-026-03796-5",
    "title": "Quantifying UVC-Induced Aging of Microplastics Using a Multivariate Aging Score",
    "year": 2026,
    "chemical_composition": {
      "repeat_unit_psmiles": "[*]CC(C)[*]",
      "monomers": [
        {
          "name": "Propylene",
          "smiles": "CC=C",
          "ratio_value": null,
          "ratio_unit": null
        }
      ],
      "additives": [],
      "is_homopolymer": true
    },
    "processing_history": "Commercial PP powder (Polysciences), average size 38 μm. UVC irradiation (254 nm, air) at 40 MJ m^-2. Tm measured by MDSC (TA Instruments Q2000), 10 °C/min, N2 purge 50 mL/min, first heating ramp.",
    "hierarchical_structure": "Semicrystalline. Crystallinity (χc): 52%.",
    "properties": {
      "Tm": {
        "value": [
          141
        ],
        "unit": "°C"
      }
    },
    "analysis_with_hierarchical_structure": {
      "descriptive_text": "The sample consists of a semicrystalline polypropylene homopolymer sourced as a commercial powder with an average particle size of 38 μm. The material underwent UVC irradiation at 254 nm in air with a cumulative dose of 40 MJ m^-2 prior to characterization. Structural analysis reveals a crystallinity degree (χc) of 52%. The melting temperature was evaluated using Modulated Differential Scanning Calorimetry (MDSC) on a TA Instruments Q2000 system, employing a heating rate of 10 °C/min under a 50 mL/min N2 purge during the first heating ramp.",
      "reasoning_analysis": "Increasing Factors: The chemical regularity of the polypropylene homopolymer backbone facilitates the formation of stable helical conformations within the crystal lattice, inherently supporting a defined melting transition. Additionally, the measured crystallinity of 52% indicates a substantial fraction of ordered lamellar structures, which stabilizes the solid phase relative to a purely amorphous material. Decreasing Factors: The processing history involving UVC irradiation at 254 nm in the presence of air is a critical degradation mechanism. This exposure promotes photo-oxidative chain scission and the incorporation of polar defects into the polymer chains. These structural imperfections disrupt crystal lattice perfection and limit lamellar thickness according to the Thomson-Gibbs equation, thereby depressing the melting temperature. Furthermore, the powder morphology increases the surface-area-to-volume ratio, potentially accelerating oxidative degradation during irradiation. Dominant Factor: While the intrinsic semicrystalline nature of the homopolymer establishes a baseline capacity for high-temperature stability, the photo-oxidative damage induced by the high-dose UVC treatment is the dominant factor. The resulting reduction in lamellar thickness and crystal perfection qualitatively lowers the Tm relative to untreated, virgin polypropylene of equivalent tacticity."
    },
    "analysis_without_hierarchical_structure": {
      "descriptive_text": "The sample consists of a commercial polypropylene homopolymer supplied as a powder with an average particle size of 38 μm. Prior to characterization, the material was subjected to UVC irradiation at a wavelength of 254 nm in an air atmosphere with a total dose of 40 MJ m^-2. The melting temperature was subsequently determined using modulated differential scanning calorimetry (MDSC) on a TA Instruments Q2000, utilizing a heating rate of 10 °C/min under a nitrogen purge of 50 mL/min during the first heating ramp.",
      "reasoning_analysis": "Increasing Factors: The intrinsic chemical regularity of the polypropylene homopolymer backbone facilitates the formation of helical conformations necessary for crystallization, establishing a baseline melting temperature. The absence of comonomers or additives prevents structural interruptions that would otherwise lower crystallinity and thermal stability. Decreasing Factors: The processing history involving UVC irradiation in an air atmosphere induces photo-oxidative degradation. This process generates chain scissions and introduces polar oxygen-containing functional groups into the polymer matrix. These structural defects disrupt the regularity of the crystal lattice, reduce lamellar thickness, and decrease the thermodynamic stability of the crystalline regions, thereby driving the Tm downward. Dominant Factor: While the homopolymer structure supports crystallization, the extent of photo-oxidative damage induced by the high-dose UVC treatment is the dominant factor. The introduction of defects and chain scission qualitatively lowers the melting temperature relative to an unirradiated pristine polypropylene sample by compromising crystal perfection."
    }
  },
  {
    "doi": "10.1002/app.29792",
    "title": "Synthesis and Characterization of Poly(ether ketone ether ketone ketone)/Poly(ether ether ketone ketone) Copolymers Containing Naphthalene and Pendant Cyano Groups",
    "year": 2009,
    "chemical_composition": {
      "repeat_unit_psmiles": null,
      "monomers": [
        {
          "name": "Terephthaloyl chloride",
          "smiles": "ClC(=O)c1ccc(C(=O)Cl)cc1",
          "ratio_value": 100,
          "ratio_unit": "mol% (relative to DPOBP+BNOBN)"
        },
        {
          "name": "4,4'-diphenoxybenzophenone",
          "smiles": "O=C(c1ccc(Oc2ccccc2)cc1)c3ccc(Oc4ccccc4)cc3",
          "ratio_value": 75,
          "ratio_unit": "mol%"
        },
        {
          "name": "2,6-bis(b-naphthoxy)benzonitrile",
          "smiles": "N#Cc1cc(Oc2ccc3ccccc3c2)cc(Oc4ccc5ccccc5c4)c1",
          "ratio_value": 25,
          "ratio_unit": "mol%"
        }
      ],
      "additives": [],
      "is_homopolymer": false
    },
    "processing_history": "Synthesized by Friedel-Crafts polycondensation of monomers using AlCl3 catalyst in 1,2-dichloroethane/N-methyl-2-pyrrolidone at 0-20 °C. Dried at 100 °C under vacuum. Tm measured by DSC (Perkin-Elmer Pyris 1) at 20 °C/min under N2 atmosphere.",
    "hierarchical_structure": "Semicrystalline. WAXD patterns similar to p-PEKEKK but diffraction peaks decreased in intensity. Crystallinity decreases with BNOBN content.",
    "properties": {
      "Tm": {
        "value": [
          336
        ],
        "unit": "°C"
      }
    },
    "analysis_with_hierarchical_structure": {
      "descriptive_text": "The sample is a semicrystalline copolymer synthesized via Friedel-Crafts polycondensation using terephthaloyl chloride, 4,4'-diphenoxybenzophenone (75 mol%), and 2,6-bis(b-naphthoxy)benzonitrile (25 mol%) with an AlCl3 catalyst in a 1,2-dichloroethane/N-methyl-2-pyrrolidone solvent system at 0-20 °C. Following synthesis, the material was dried at 100 °C under vacuum to remove residual solvents. Structural characterization reveals wide-angle X-ray diffraction patterns analogous to p-PEKEKK, though with reduced peak intensity indicating that crystallinity diminishes as the BNOBN content increases. The melting behavior was subsequently evaluated using differential scanning calorimetry at a heating rate of 20 °C/min under a nitrogen atmosphere.",
      "reasoning_analysis": "Increasing Factors: The poly(aryl ether ketone) backbone structure, characterized by rigid aromatic rings and polar carbonyl groups, promotes strong intermolecular interactions and chain stiffness, establishing a high intrinsic thermal stability and melting point. Additionally, the vacuum drying step at 100 °C removes residual high-boiling solvents like NMP, preventing plasticization that would otherwise depress the melting temperature. Decreasing Factors: The incorporation of 2,6-bis(b-naphthoxy)benzonitrile (BNOBN) as a comonomer introduces structural irregularity and steric bulk compared to the 4,4'-diphenoxybenzophenone units, disrupting the regularity required for efficient chain packing. This copolymerization effect is evidenced by the decreased intensity of WAXD diffraction peaks and the explicit note that crystallinity decreases with BNOBN content, which thermodynamically depresses the equilibrium melting temperature relative to the corresponding homopolymer. Dominant Factor: The structural disruption caused by the random incorporation of the bulky BNOBN comonomer is the dominant factor. While the rigid backbone ensures the material remains high-melting, the compositional irregularity fundamentally limits the crystalline perfection and lattice energy, qualitatively lowering the Tm compared to a perfectly regular p-PEKEKK homopolymer structure."
    },
    "analysis_without_hierarchical_structure": {
      "descriptive_text": "The sample comprises a copolymer synthesized via Friedel-Crafts polycondensation of terephthaloyl chloride with a comonomer mixture consisting of 75 mol% 4,4'-diphenoxybenzophenone and 25 mol% 2,6-bis(b-naphthoxy)benzonitrile. The polymerization was catalyzed by AlCl3 in a solvent mixture of 1,2-dichloroethane and N-methyl-2-pyrrolidone maintained between 0 and 20 °C. Post-synthesis, the material underwent vacuum drying at 100 °C, and the melting temperature was measured by differential scanning calorimetry at a heating rate of 20 °C/min under a nitrogen atmosphere.",
      "reasoning_analysis": "Increasing Factors: The polymer backbone incorporates rigid para-linked terephthaloyl units and bulky naphthoxy groups, which significantly restrict chain rotation and increase stiffness. Additionally, the presence of nitrile functional groups introduces strong dipole-dipole interactions between chains, enhancing cohesive energy density. The processing history includes vacuum drying at 100 °C, which removes residual solvents that could otherwise act as plasticizers and lower the melting point. Decreasing Factors: The incorporation of ether linkages within the 4,4'-diphenoxybenzophenone units introduces flexibility into the backbone compared to all-carbon aromatic links, potentially reducing thermal resistance. Furthermore, the copolymer architecture involving a 75:25 ratio of comonomers disrupts the regularity of the polymer chain, hindering efficient crystalline packing compared to a corresponding homopolymer. The 2,6-substitution pattern on the benzonitrile unit may also introduce steric kinks that further impede lattice formation. Dominant Factor: The intrinsic rigidity of the aromatic backbone combined with the strong intermolecular forces generated by the nitrile groups qualitatively dominates the thermal behavior, establishing a high baseline melting temperature despite the crystallinity disruption caused by the copolymer structure and ether linkages."
    }
  },
  {
    "doi": "10.1007/s10924-026-03796-5",
    "title": "Quantifying UVC-Induced Aging of Microplastics Using a Multivariate Aging Score",
    "year": 2026,
    "chemical_composition": {
      "repeat_unit_psmiles": "[*]CC(C)[*]",
      "monomers": [
        {
          "name": "Propylene",
          "smiles": "CC=C",
          "ratio_value": null,
          "ratio_unit": null
        }
      ],
      "additives": [],
      "is_homopolymer": true
    },
    "processing_history": "Commercial PP powder (Polysciences), average size 38 μm. UVC irradiation (254 nm, air) at 0 MJ m^-2. Tm measured by MDSC (TA Instruments Q2000), 10 °C/min, N2 purge 50 mL/min, first heating ramp.",
    "hierarchical_structure": "Semicrystalline. Crystallinity (χc): 76%.",
    "properties": {
      "Tm": {
        "value": [
          157
        ],
        "unit": "°C"
      }
    },
    "analysis_with_hierarchical_structure": {
      "descriptive_text": "The sample comprises a commercial polypropylene homopolymer powder from Polysciences with an average particle size of 38 μm, serving as a non-irradiated control with 0 MJ m^-2 UVC exposure in air. Hierarchical characterization reveals a semicrystalline structure with a crystallinity (χc) of 76%. Thermal analysis was conducted via Modulated Differential Scanning Calorimetry (MDSC) using a TA Instruments Q2000, recording the first heating ramp at 10 °C/min under a 50 mL/min nitrogen purge.",
      "reasoning_analysis": "Increasing Factors: The high degree of crystallinity (76%) suggests the presence of thick and well-ordered lamellae formed during commercial processing, which elevates the melting temperature according to the Gibbs-Thomson equation. Additionally, the regular arrangement of methyl side groups in the isotactic polypropylene backbone facilitates efficient chain packing within the crystal lattice, stabilizing the crystalline phase against thermal disruption. The use of the first heating ramp preserves this inherent thermal history, preventing the erasure of high-temperature crystals that might occur during melt-recrystallization. Decreasing Factors: Finite lamellar thickness inherently depresses the melting temperature relative to the equilibrium melting point of an infinite crystal. Furthermore, inevitable stereoregular defects or regioerrors inherent in commercial polymerization processes act as impurities excluded from the crystal lattice, reducing the thermodynamic stability of the crystalline phase. The absence of specific annealing steps in the reported processing history means the crystals may not have reached their maximum possible thermodynamic stability. Dominant Factor: The exceptionally high crystallinity indicates that the structural perfection and lamellar thickness achieved during commercial production are the dominant factors, establishing a robust melting temperature that reflects a highly ordered semicrystalline state despite the lack of subsequent laboratory thermal treatment."
    },
    "analysis_without_hierarchical_structure": {
      "descriptive_text": "The investigated material is a polypropylene homopolymer supplied as a commercial powder with an average particle size of 38 μm. Prior to characterization, the sample was designated as an unirradiated control, subjected to UVC exposure at 254 nm in air with a cumulative dose of 0 MJ m^-2. Thermal analysis was performed using Modulated Differential Scanning Calorimetry on a TA Instruments Q2000, where the melting temperature was recorded during the first heating ramp at 10 °C/min under a nitrogen purge of 50 mL/min.",
      "reasoning_analysis": "Increasing Factors: The inherent chemical structure of the polypropylene backbone facilitates the formation of stable helical conformations that pack efficiently into crystalline lamellae, driving the Tm upward relative to amorphous variants. The processing history involving the first heating ramp preserves the original crystalline morphology from commercial synthesis, which typically favors high crystallinity and stable crystal thickness. Decreasing Factors: The absence of specific thermal annealing steps prior to measurement limits crystal perfection to the initial manufacturing conditions, potentially resulting in thinner lamellae that melt at lower temperatures according to the Thomson-Gibbs equation. Additionally, the lack of UV-induced crosslinking ensures there is no network structure to restrict chain mobility during the melting transition, although this primarily serves to prevent degradation rather than actively suppress Tm. Dominant Factor: The stereoregularity of the polypropylene backbone is the dominant factor qualitatively governing the Tm. The intrinsic ability of the chains to form stable crystalline domains outweighs the influences of the specific thermal history captured during the first heating ramp or the null effect of the UV irradiation treatment, setting the fundamental thermodynamic baseline for the melting behavior."
    }
  },
  {
    "doi": "10.1007/s10924-026-03796-5",
    "title": "Quantifying UVC-Induced Aging of Microplastics Using a Multivariate Aging Score",
    "year": 2026,
    "chemical_composition": {
      "repeat_unit_psmiles": "[*]CC(C)[*]",
      "monomers": [
        {
          "name": "Propylene",
          "smiles": "CC=C",
          "ratio_value": null,
          "ratio_unit": null
        }
      ],
      "additives": [],
      "is_homopolymer": true
    },
    "processing_history": "Environmentally sourced polypropylene fragment. Tm measured by MDSC (TA Instruments Q2000), 10 °C/min, N2 purge 50 mL/min, first heating ramp.",
    "hierarchical_structure": "Semicrystalline. Crystallinity (χc): 43.3%.",
    "properties": {
      "Tm": {
        "value": [
          142.8
        ],
        "unit": "°C"
      }
    },
    "analysis_with_hierarchical_structure": {
      "descriptive_text": "The investigated sample is an environmentally sourced polypropylene homopolymer fragment characterized by a semicrystalline hierarchical structure with a crystallinity degree (χc) of 43.3%. Thermal analysis was conducted using Modulated Differential Scanning Calorimetry (MDSC) on a TA Instruments Q2000 system, utilizing a heating rate of 10 °C/min under a nitrogen purge of 50 mL/min during the first heating ramp. The chemical composition consists solely of propylene repeat units.",
      "reasoning_analysis": "Increasing Factors: The homopolymer nature of the polypropylene ensures high chemical regularity along the backbone, facilitating efficient chain packing into crystalline lattices. Additionally, the stereoregularity implied by the significant semicrystalline structure allows for the formation of stable helical conformations, which inherently supports a higher melting temperature compared to atactic variants. Decreasing Factors: The designation as an environmentally sourced fragment suggests potential exposure to weathering or oxidative degradation, which can introduce chain scission and chemical defects that disrupt crystal lattice perfection. Furthermore, the use of the first heating ramp captures the non-equilibrium thermal history of the sample, meaning any prior rapid cooling or quenching events may have resulted in thinner lamellae that melt at lower temperatures. Dominant Factor: While the intrinsic chemical regularity establishes the capacity for crystallization, the dominant factor influencing the observed Tm is the structural perfection and lamellar thickness established during the material's prior processing history, as evidenced by the measured crystallinity, which is likely compromised by the environmental sourcing conditions."
    },
    "analysis_without_hierarchical_structure": {
      "descriptive_text": "The investigated material is a polypropylene homopolymer obtained as an environmentally sourced fragment. Thermal analysis was performed using Modulated Differential Scanning Calorimetry (MDSC) utilizing a TA Instruments Q2000, where the melting temperature was recorded during the first heating ramp at a rate of 10 °C/min under a 50 mL/min nitrogen purge.",
      "reasoning_analysis": "Increasing Factors: The chemical composition consists of a pure polypropylene homopolymer, meaning there are no comonomer units to disrupt the crystal lattice regularity, which supports the formation of stable crystalline domains necessary for a defined melting transition. The methyl side groups facilitate a helical chain conformation in isotactic sequences that packs efficiently enough to sustain crystallinity. Decreasing Factors: The processing history indicates the sample is environmentally sourced, implying potential exposure to UV radiation and oxygen which likely caused thermo-oxidative degradation and chain scission; these structural defects disrupt lamellar thickness and crystal perfection, thereby lowering the observed Tm. Furthermore, measuring during the first heating ramp captures the unknown prior thermal history and weathering-induced morphological imperfections rather than a standardized, fully annealed crystalline state. Dominant Factor: While the intrinsic stereoregularity of the polypropylene backbone establishes the fundamental capacity for crystallization, the environmental exposure history is the dominant perturbational factor, qualitatively driving the Tm lower relative to virgin material due to reduced crystal perfection and lattice defects resulting from degradation."
    }
  },
  {
    "doi": "10.1002/app.29792",
    "title": "Synthesis and Characterization of Poly(ether ketone ether ketone ketone)/Poly(ether ether ketone ketone) Copolymers Containing Naphthalene and Pendant Cyano Groups",
    "year": 2009,
    "chemical_composition": {
      "repeat_unit_psmiles": null,
      "monomers": [
        {
          "name": "Terephthaloyl chloride",
          "smiles": "ClC(=O)c1ccc(C(=O)Cl)cc1",
          "ratio_value": 100,
          "ratio_unit": "mol% (relative to DPOBP+BNOBN)"
        },
        {
          "name": "4,4'-diphenoxybenzophenone",
          "smiles": "O=C(c1ccc(Oc2ccccc2)cc1)c3ccc(Oc4ccccc4)cc3",
          "ratio_value": 90,
          "ratio_unit": "mol%"
        },
        {
          "name": "2,6-bis(b-naphthoxy)benzonitrile",
          "smiles": "N#Cc1cc(Oc2ccc3ccccc3c2)cc(Oc4ccc5ccccc5c4)c1",
          "ratio_value": 10,
          "ratio_unit": "mol%"
        }
      ],
      "additives": [],
      "is_homopolymer": false
    },
    "processing_history": "Synthesized by Friedel-Crafts polycondensation of monomers using AlCl3 catalyst in 1,2-dichloroethane/N-methyl-2-pyrrolidone at 0-20 °C. Dried at 100 °C under vacuum. Tm measured by DSC (Perkin-Elmer Pyris 1) at 20 °C/min under N2 atmosphere.",
    "hierarchical_structure": "Semicrystalline. WAXD patterns similar to p-PEKEKK but diffraction peaks decreased in intensity. Crystallinity decreases with BNOBN content.",
    "properties": {
      "Tm": {
        "value": [
          363
        ],
        "unit": "°C"
      }
    },
    "analysis_with_hierarchical_structure": {
      "descriptive_text": "The sample is a semicrystalline copolymer synthesized via Friedel-Crafts polycondensation of terephthaloyl chloride with a monomer mixture comprising 90 mol% 4,4'-diphenoxybenzophenone and 10 mol% 2,6-bis(b-naphthoxy)benzonitrile, using aluminum chloride as a catalyst in a 1,2-dichloroethane and N-methyl-2-pyrrolidone solvent system at 0-20 °C. Following synthesis, the material was dried at 100 °C under vacuum to eliminate residual solvents. Structural analysis indicates a semicrystalline morphology with Wide-Angle X-ray Diffraction patterns resembling p-PEKEKK, although diffraction peak intensities are reduced, confirming that crystallinity diminishes with the incorporation of the b-naphthoxybenzonitrile content. The melting temperature was characterized using differential scanning calorimetry at a heating rate of 20 °C/min under a nitrogen atmosphere.",
      "reasoning_analysis": "Increasing Factors: The poly(arylene ether ketone) backbone derived from terephthaloyl chloride and diphenoxybenzophenone provides significant chain rigidity due to the presence of aromatic rings and ketone linkages, which restricts segmental mobility and enhances intermolecular dipole-dipole interactions, intrinsically driving the Tm upward. Additionally, the vacuum drying process at 100 °C removes residual high-boiling solvents like N-methyl-2-pyrrolidone, preventing solvent-induced plasticization that would otherwise lower the melting point. Decreasing Factors: The incorporation of 10 mol% 2,6-bis(b-naphthoxy)benzonitrile introduces structural irregularity and bulky beta-naphthoxy side groups into the polymer chain, which disrupts the stereoregularity required for efficient crystal lattice packing. This comonomer effect reduces the enthalpy of fusion and crystallite perfection, as evidenced by the decreased WAXD peak intensities, leading to a depression in Tm. Furthermore, the low synthesis temperature (0-20 °C) may limit molecular weight growth, potentially contributing to a lower observed Tm compared to high-temperature polycondensation variants. Dominant Factor: While the inherent rigidity of the aromatic ketone backbone establishes a high-temperature melting regime, the structural disruption caused by the bulky BNOBN comonomer is the dominant factor qualitatively reducing the Tm and crystallinity relative to the corresponding DPOBP homopolymer."
    },
    "analysis_without_hierarchical_structure": {
      "descriptive_text": "The sample is a copolymer synthesized via Friedel-Crafts polycondensation utilizing terephthaloyl chloride, 4,4'-diphenoxybenzophenone, and 2,6-bis(b-naphthoxy)benzonitrile monomers with a molar ratio of 90:10 for the latter two components relative to the diacid chloride. The reaction was catalyzed by AlCl3 in a solvent system comprising 1,2-dichloroethane and N-methyl-2-pyrrolidone maintained at 0-20 °C. Following synthesis, the material was dried at 100 °C under vacuum to remove residual solvents. The melting temperature was subsequently characterized using differential scanning calorimetry on a Perkin-Elmer Pyris 1 instrument at a heating rate of 20 °C/min under a nitrogen atmosphere.",
      "reasoning_analysis": "Increasing Factors: The chemical composition features a rigid aromatic backbone incorporating ketone, ether, and naphthyl linkages, which significantly restricts chain flexibility and enhances thermal stability. Additionally, the presence of polar nitrile groups introduces strong dipole-dipole interactions that increase cohesive energy density, while the vacuum drying processing step ensures the removal of residual high-boiling solvents like N-methyl-2-pyrrolidone that would otherwise act as plasticizers. Decreasing Factors: The incorporation of 2,6-bis(b-naphthoxy)benzonitrile as a comonomer at 10 mol% introduces structural irregularity into the polymer chain compared to a perfect homopolymer, which disrupts crystal lattice packing efficiency and reduces the degree of crystallinity. Furthermore, the bulky naphthoxy side groups may impose steric hindrance that prevents tight chain stacking. Dominant Factor: The intrinsic rigidity of the aromatic backbone combined with the strong intermolecular forces from the ketone and nitrile functionalities qualitatively dominates the thermal behavior, establishing a high melting temperature baseline that outweighs the crystallinity depression caused by the copolymer composition."
    }
  },
  {
    "doi": null,
    "title": "A Generalized Equation for the Prediction of Melting Temperatures of Homopolymers and Copolymers",
    "year": 2002,
    "chemical_composition": {
      "repeat_unit_psmiles": null,
      "monomers": [
        {
          "name": "Ethylene",
          "smiles": "C=C",
          "ratio_value": null,
          "ratio_unit": null
        },
        {
          "name": "1-Hexene",
          "smiles": "CCCCC=C",
          "ratio_value": null,
          "ratio_unit": null
        }
      ],
      "additives": [],
      "is_homopolymer": false
    },
    "processing_history": "Data sourced from Alamo and Mandelkern (1989). Tm measured experimentally. Mw: 88000 g/mol, Mw/Mn: 1.99, Branching: 26.4 per 1000 carbons.",
    "hierarchical_structure": "Linear low-density polyethylene (LLDPE). Random copolymer.",
    "properties": {
      "Tm": {
        "value": [
          96.4
        ],
        "unit": "°C"
      }
    },
    "analysis_with_hierarchical_structure": {
      "descriptive_text": "The sample is characterized as a linear low-density polyethylene (LLDPE) random copolymer composed of ethylene and 1-hexene monomers. It possesses a weight-average molecular weight (Mw) of 88,000 g/mol with a polydispersity index (Mw/Mn) of 1.99 and a branching frequency of 26.4 branches per 1000 carbon atoms. The material data is sourced from Alamo and Mandelkern (1989), where the melting temperature was determined through experimental measurement.",
      "reasoning_analysis": "Increasing Factors: The substantial weight-average molecular weight of 88,000 g/mol supports the formation of stable crystalline lamellae by minimizing the influence of chain ends on crystal stability compared to lower molecular weight oligomers. Additionally, the ethylene segments between branch points retain the inherent capability for tight packing and strong intermolecular van der Waals forces characteristic of polyethylene crystals. Decreasing Factors: The incorporation of 1-hexene comonomers introduces short-chain butyl branches that disrupt the crystal lattice, as these branches are generally excluded from the crystalline phase during solidification. This random copolymer structure reduces the length of crystallizable ethylene sequences, and the specific branching density of 26.4 per 1000 carbons significantly depresses the melting point by reducing the effective lamellar thickness according to the Thomson-Gibbs equation. Dominant Factor: The comonomer-induced structural disruption is the dominant factor influencing the Tm. While the molecular weight aids in overall crystal stability, the thermodynamic penalty associated with branch exclusion and the resultant limitation on lamellar thickness qualitatively outweighs the molecular weight effects, resulting in a Tm lower than that of linear high-density polyethylene."
    },
    "analysis_without_hierarchical_structure": {
      "descriptive_text": "The sample comprises an ethylene and 1-hexene copolymer without additional additives. Data sourced from Alamo and Mandelkern (1989) indicates a weight-average molecular weight of 88,000 g/mol and a polydispersity of 1.99. The material features a branching density of 26.4 per 1000 carbons attributable to the comonomer incorporation, and the melting temperature was determined through experimental measurement as reported in the literature.",
      "reasoning_analysis": "Increasing Factors: The moderate molecular weight of 88,000 g/mol ensures sufficient chain length to facilitate the formation of stable crystalline lamellae, providing a baseline structural integrity required for a defined melting transition. Decreasing Factors: The incorporation of 1-hexene comonomers introduces butyl short-chain branches that act as defects within the polyethylene lattice, forcing exclusion from the crystal regions and reducing the average lamellar thickness. This structural disruption significantly lowers the thermodynamic stability of the crystals, thereby depressing the melting temperature relative to a linear homopolymer. Dominant Factor: The comonomer-induced branching density of 26.4 per 1000 carbons is the dominant factor, as the exclusion of these branches from the crystal lattice fundamentally limits the maximum achievable crystal thickness and stability, overriding the modest stabilizing effects of the molecular weight."
    }
  },
  {
    "doi": null,
    "title": "Investigation of the Ionic conductivity and dielectric measurements of poly (N-vinyl pyrrolidone)-sulfamic acid polymer complexes",
    "year": 2014,
    "chemical_composition": {
      "repeat_unit_psmiles": "[*]CC(N1CCCC1=O)[*]",
      "monomers": [
        {
          "name": "N-vinylpyrrolidone",
          "smiles": "C=CN1CCCC1=O",
          "ratio_value": null,
          "ratio_unit": null
        }
      ],
      "additives": [],
      "is_homopolymer": true
    },
