Repository: hhtrick/HHT-code

# HHT training framework

This directory contains model training, embedding precomputation, inference, article-level baselines and the curated datasets. All commands below assume that the working directory is `train_code/`.

## 3. Datasets and fixed partitions

Each main dataset is a JSON array at `dataset/{property}/{property}.json`. Entries contain source metadata, `chemical_composition`, `processing_history`, `hierarchical_structure`, `properties`, and two generated-analysis objects. Targets are stored as `properties[property]["value"]`; source metadata and target values are not predictive input fields.

| Property | Train | Validation | Test | Total |
|---|---:|---:|---:|---:|

File: train_code/dataset/Tm/Tm.json (part 94 of 200)
[
    "processing_history": "Prepared by solution casting method. Dissolved in distilled water, stirred continuously, poured in poly(propylene) dish, solvent evaporated slowly in air at room temperature. Tm measured by DSC (Seiko Instruments Inc. DSC 6200) at heating rate of 5 °C/min under nitrogen atmosphere.",
    "hierarchical_structure": "Amorphous polymer matrix.",
    "properties": {
      "Tm": {
        "value": [
          111
        ],
        "unit": "°C"
      }
    },
    "analysis_with_hierarchical_structure": {
      "descriptive_text": "The sample is a poly(N-vinylpyrrolidone) homopolymer featuring an amorphous polymer matrix. It was fabricated using a solution casting method where the polymer was dissolved in distilled water, stirred continuously, and poured into a poly(propylene) dish followed by slow solvent evaporation in air at room temperature. The thermal properties were characterized by DSC at a heating rate of 5 °C/min under a nitrogen atmosphere.",
      "reasoning_analysis": "Increasing Factors: The chemical composition includes N-vinylpyrrolidone repeat units containing polar carbonyl groups within the pyrrolidone ring, which facilitate strong dipole-dipole interactions and potential hydrogen bonding. In a crystalline system, these strong intermolecular forces would significantly increase the lattice energy required to disrupt the ordered structure, thereby driving the theoretical Tm upward. Decreasing Factors: The hierarchical structure is explicitly identified as an amorphous polymer matrix, indicating a lack of long-range order necessary for a distinct melting transition. Additionally, the processing history involves solvent evaporation at room temperature, which provides insufficient thermal energy for chain rearrangement into crystalline lamellae, kinetically trapping the polymer in a disordered state. Dominant Factor: The amorphous hierarchical structure is the dominant factor, as the absence of crystalline order precludes a conventional melting temperature regardless of the strong intermolecular potential inherent to the monomer chemistry, rendering the thermal behavior governed by glass transition rather than lattice melting."
    },
    "analysis_without_hierarchical_structure": {
      "descriptive_text": "The sample consists of a poly(N-vinylpyrrolidone) homopolymer prepared via a solution casting method. The polymer was dissolved in distilled water and stirred continuously before being poured into a poly(propylene) dish, where the solvent was allowed to evaporate slowly in air at room temperature to form the final film. The melting temperature was subsequently measured using a Seiko Instruments Inc. DSC 6200 at a heating rate of 5 °C/min under a nitrogen atmosphere.",
      "reasoning_analysis": "Increasing Factors: The presence of the polar lactam ring within the N-vinylpyrrolidone repeat unit facilitates strong intermolecular hydrogen bonding, which increases the cohesive energy density and theoretically elevates the energy required to disrupt the lattice structure. Furthermore, the processing history involving slow solvent evaporation at room temperature allows for extended chain relaxation and potential reorganization, which could enhance the perfection of any ordered domains present. Decreasing Factors: The bulky pyrrolidone side group introduces significant steric hindrance along the polymer backbone, restricting efficient chain packing and inherently limiting crystallinity, which suppresses the melting temperature. Additionally, the use of distilled water as a solvent combined with air drying at room temperature poses a high risk of residual moisture retention due to the hygroscopic nature of poly(N-vinylpyrrolidone), acting as a potent plasticizer that increases free volume and depresses the thermal transition. Dominant Factor: While the hydrogen bonding capability suggests a higher thermal stability, the dominant factor influencing the observed Tm is the plasticization effect caused by residual water from the aqueous solution casting and ambient drying process, which qualitatively lowers the transition temperature compared to a fully anhydrous sample."
    }
  },
  {
    "doi": "10.1002/app.29792",
    "title": "Synthesis and Characterization of Poly(ether ketone ether ketone ketone)/Poly(ether ether ketone ketone) Copolymers Containing Naphthalene and Pendant Cyano Groups",
    "year": 2009,
    "chemical_composition": {
      "repeat_unit_psmiles": null,
      "monomers": [
        {
          "name": "Terephthaloyl chloride",
          "smiles": "ClC(=O)c1ccc(C(=O)Cl)cc1",
          "ratio_value": 100,
          "ratio_unit": "mol% (relative to DPOBP+BNOBN)"
        },
        {
          "name": "4,4'-diphenoxybenzophenone",
          "smiles": "O=C(c1ccc(Oc2ccccc2)cc1)c3ccc(Oc4ccccc4)cc3",
          "ratio_value": 80,
          "ratio_unit": "mol%"
        },
        {
          "name": "2,6-bis(b-naphthoxy)benzonitrile",
          "smiles": "N#Cc1cc(Oc2ccc3ccccc3c2)cc(Oc4ccc5ccccc5c4)c1",
          "ratio_value": 20,
          "ratio_unit": "mol%"
        }
      ],
      "additives": [],
      "is_homopolymer": false
    },
    "processing_history": "Synthesized by Friedel-Crafts polycondensation of monomers using AlCl3 catalyst in 1,2-dichloroethane/N-methyl-2-pyrrolidone at 0-20 °C. Dried at 100 °C under vacuum. Tm measured by DSC (Perkin-Elmer Pyris 1) at 20 °C/min under N2 atmosphere.",
    "hierarchical_structure": "Semicrystalline. WAXD patterns similar to p-PEKEKK but diffraction peaks decreased in intensity. Crystallinity decreases with BNOBN content.",
    "properties": {
      "Tm": {
        "value": [
          348
        ],
        "unit": "°C"
      }
    },
    "analysis_with_hierarchical_structure": {
      "descriptive_text": "The sample is a semicrystalline copolymer synthesized via Friedel-Crafts polycondensation using an AlCl3 catalyst in a 1,2-dichloroethane/N-methyl-2-pyrrolidone solvent system at 0-20 °C. The chemical composition consists of terephthaloyl chloride reacted with a mixture of 4,4'-diphenoxybenzophenone (80 mol%) and 2,6-bis(b-naphthoxy)benzonitrile (20 mol%). Following synthesis, the material was dried at 100 °C under vacuum to remove residual solvents. Structural characterization reveals a hierarchy similar to p-PEKEKK, though wide-angle X-ray diffraction patterns indicate decreased peak intensity and reduced crystallinity associated with the incorporation of the BNOBN comonomer. The melting temperature was subsequently measured using differential scanning calorimetry at a heating rate of 20 °C/min under a nitrogen atmosphere.",
      "reasoning_analysis": "Increasing Factors: The polymer backbone consists of rigid aryl ether ketone segments derived from terephthaloyl chloride and diphenoxybenzophenone, which impart high chain stiffness and strong intermolecular interactions, inherently supporting a high melting temperature. Additionally, the presence of polar nitrile groups within the 2,6-bis(b-naphthoxy)benzonitrile comonomer may enhance cohesive energy density through dipole-dipole interactions. The processing history includes vacuum drying at 100 °C, which removes residual solvents that could otherwise act as plasticizers and depress the thermal transition. Decreasing Factors: The incorporation of 20 mol% 2,6-bis(b-naphthoxy)benzonitrile introduces structural irregularity and bulky naphthoxy groups that disrupt the symmetry and packing efficiency of the polymer chains compared to a regular homopolymer lattice. This comonomer-induced defect structure is evidenced by the decreased intensity of diffraction peaks and reduced overall crystallinity relative to p-PEKEKK. According to the Thomson-Gibbs equation, the formation of less perfect or thinner crystalline lamellae resulting from this disrupted packing qualitatively lowers the observed melting temperature. Dominant Factor: While the rigid backbone and polar interactions provide a high thermal baseline, the dominant factor influencing the Tm is the reduction in crystalline perfection and lattice regularity caused by the random copolymerization with the bulky BNOBN unit. This structural disruption outweighs the cohesive benefits of the nitrile groups, leading to a qualitative depression of the Tm relative to the highly ordered parent homopolymer structure."
    },
    "analysis_without_hierarchical_structure": {
      "descriptive_text": "The sample is a copolymer synthesized via Friedel-Crafts polycondensation of terephthaloyl chloride, 4,4'-diphenoxybenzophenone, and 2,6-bis(b-naphthoxy)benzonitrile monomers with molar ratios of 100, 80, and 20 mol%, respectively. The reaction was catalyzed by AlCl3 in a mixed solvent system of 1,2-dichloroethane and N-methyl-2-pyrrolidone maintained at 0-20 °C. Following synthesis, the material was dried at 100 °C under vacuum to remove residual solvents. The melting temperature was subsequently characterized using differential scanning calorimetry (DSC) on a Perkin-Elmer Pyris 1 instrument at a heating rate of 20 °C/min under a nitrogen atmosphere.",
      "reasoning_analysis": "Increasing Factors: The polymer backbone consists of rigid aromatic units linked by ketone and ether groups, derived from terephthaloyl chloride and the phenoxy/naphthoxy monomers, which significantly restricts chain flexibility and reduces the entropy of fusion, thereby driving the Tm upward. Additionally, the presence of polar ketone and nitrile functional groups enhances intermolecular dipole-dipole interactions, increasing the enthalpy of fusion. The processing history includes vacuum drying at 100 °C, which removes residual solvents that could otherwise act as plasticizers and depress the melting point. Decreasing Factors: The material is a copolymer incorporating 20 mol% of 2,6-bis(b-naphthoxy)benzonitrile alongside the major 4,4'-diphenoxybenzophenone component; this compositional irregularity disrupts the periodicity required for perfect crystal lattice formation, leading to a depression in Tm compared to a corresponding homopolymer. Furthermore, the bulky naphthyl side groups may introduce steric hindrance that prevents dense chain packing, further reducing the crystalline perfection and thermal stability. Dominant Factor: The intrinsic stiffness of the fully aromatic backbone combined with strong polar interactions qualitatively dominates the thermal behavior, establishing a high baseline melting temperature characteristic of high-performance poly(aryl ether ketone) derivatives, although the copolymerization strategy effectively moderates this value to balance thermal performance with processability."
    }
  },
  {
    "doi": null,
    "title": "Investigation of the Ionic conductivity and dielectric measurements of poly (N-vinyl pyrrolidone)-sulfamic acid polymer complexes",
    "year": 2014,
    "chemical_composition": {
      "repeat_unit_psmiles": "[*]CC(N1CCCC1=O)[*]",
      "monomers": [
        {
          "name": "N-vinylpyrrolidone",
          "smiles": "C=CN1CCCC1=O",
          "ratio_value": null,
          "ratio_unit": null
        }
      ],
      "additives": [
        {
          "name": "Sulfamic acid",
          "type": "salt",
          "amount_value": 3,
          "amount_unit": "mol%"
        }
      ],
      "is_homopolymer": true
    },
    "processing_history": "Prepared by solution casting method. Dissolved in distilled water, stirred continuously, poured in poly(propylene) dish, solvent evaporated slowly in air at room temperature. Tm measured by DSC (Seiko Instruments Inc. DSC 6200) at heating rate of 5 °C/min under nitrogen atmosphere.",
    "hierarchical_structure": "Amorphous polymer matrix. Homogenous morphology with complete dissociation of salt in polymer matrix.",
    "properties": {
      "Tm": {
        "value": [
          155
        ],
        "unit": "°C"
      }
    },
    "analysis_with_hierarchical_structure": {
      "descriptive_text": "The sample comprises a poly(N-vinylpyrrolidone) homopolymer matrix complexed with 3 mol% sulfamic acid salt. It was fabricated via solution casting by dissolving the components in distilled water, followed by continuous stirring and slow solvent evaporation in air at room temperature within a poly(propylene) dish. The resulting material possesses an amorphous polymer matrix with homogenous morphology, confirming complete dissociation of the salt within the polymer phase, and was characterized by DSC at a heating rate of 5 °C/min under a nitrogen atmosphere.",
      "reasoning_analysis": "Increasing Factors: The presence of the rigid pyrrolidone ring in the N-vinylpyrrolidone repeat unit introduces backbone stiffness, which theoretically supports higher thermal stability for ordered regions. Additionally, the specific hydrogen bonding interactions between the sulfamic acid protons and the carbonyl groups of the polymer increase the cohesive energy density, which would inherently drive the melting temperature of any crystalline domains upward. Decreasing Factors: The incorporation of 3 mol% sulfamic acid acts as a structural disruptor, interfering with the regular packing of polymer chains required for crystallization, thereby depressing the Tm. Furthermore, the hierarchical structure is explicitly defined as an amorphous matrix, indicating a lack of long-range order necessary for a distinct melting transition, and the room temperature processing history limits the thermal energy available for chain reorganization into crystalline lattices. Dominant Factor: The disruption of chain packing caused by the complete dissociation of the salt within the amorphous matrix is the dominant factor, qualitatively suppressing the formation of crystalline regions and effectively eliminating or significantly depressing the observable Tm relative to a pristine semi-crystalline counterpart."
    },
    "analysis_without_hierarchical_structure": {
      "descriptive_text": "The sample comprises a poly(N-vinylpyrrolidone) homopolymer modified with 3 mol% sulfamic acid as a salt additive. It was fabricated via a solution casting method wherein the polymer was dissolved in distilled water and stirred continuously before being poured into a polypropylene dish. The solvent was permitted to evaporate slowly in air at room temperature to form the final specimen. The melting temperature was characterized using differential scanning calorimetry at a heating rate of 5 °C/min under a nitrogen atmosphere.",
      "reasoning_analysis": "Increasing Factors: The chemical composition features a poly(N-vinylpyrrolidone) backbone with bulky pyrrolidone rings, which impart significant chain stiffness and steric hindrance, theoretically raising the energy barrier for chain mobilization and melting. Additionally, the processing history involves slow solvent evaporation at room temperature, which allows adequate time for chain relaxation and potential reorganization into ordered crystalline domains, thereby supporting a higher Tm. Decreasing Factors: The incorporation of 3 mol% sulfamic acid acts as a low molecular weight additive that disrupts the regular packing of polymer chains, functioning as an impurity within the lattice to depress the Tm. Furthermore, the use of distilled water as a solvent combined with ambient drying poses a risk of residual moisture retention due to the hygroscopic nature of PVP, which would act as a plasticizer to increase free volume and lower the Tm. Dominant Factor: The disruptive influence of the sulfamic acid additive on chain packing, combined with the high probability of residual water plasticization inherent to the aqueous solution casting process, qualitatively dominates the thermal behavior, leading to a suppression of crystallinity and a depression of the Tm relative to a pure, fully dried crystalline standard."
    }
  },
  {
    "doi": null,
    "title": "Investigation of the Ionic conductivity and dielectric measurements of poly (N-vinyl pyrrolidone)-sulfamic acid polymer complexes",
    "year": 2014,
    "chemical_composition": {
      "repeat_unit_psmiles": "[*]CC(N1CCCC1=O)[*]",
      "monomers": [
        {
          "name": "N-vinylpyrrolidone",
          "smiles": "C=CN1CCCC1=O",
          "ratio_value": null,
          "ratio_unit": null
        }
      ],
      "additives": [
        {
          "name": "Sulfamic acid",
          "type": "salt",
          "amount_value": 5,
          "amount_unit": "mol%"
        }
      ],
      "is_homopolymer": true
    },
    "processing_history": "Prepared by solution casting method. Dissolved in distilled water, stirred continuously, poured in poly(propylene) dish, solvent evaporated slowly in air at room temperature. Tm measured by DSC (Seiko Instruments Inc. DSC 6200) at heating rate of 5 °C/min under nitrogen atmosphere.",
    "hierarchical_structure": "Amorphous polymer matrix. In-homogenous nature with formation of salt aggregates/crystallites in polymer matrix.",
    "properties": {
      "Tm": {
        "value": [
          174
        ],
        "unit": "°C"
      }
    },
    "analysis_with_hierarchical_structure": {
      "descriptive_text": "The investigated sample consists of a poly(N-vinylpyrrolidone) homopolymer matrix incorporated with 5 mol% sulfamic acid salt additive. Prepared via a solution casting method, the polymer was dissolved in distilled water, stirred continuously, and poured into a poly(propylene) dish followed by slow solvent evaporation in air at room temperature. Microstructural analysis reveals an amorphous polymer matrix exhibiting an in-homogenous nature due to the formation of salt aggregates or crystallites dispersed within the bulk. The melting temperature was subsequently evaluated using differential scanning calorimetry at a heating rate of 5 °C/min under a nitrogen atmosphere.",
      "reasoning_analysis": "Increasing Factors: The incorporation of sulfamic acid introduces strong ionic interactions and hydrogen bonding between the additive and the carbonyl groups of the pyrrolidone rings, facilitating the formation of salt aggregates and crystallites. These ordered domains possess higher lattice energy compared to the disordered amorphous chains, requiring substantial thermal energy to disrupt the crystalline lattice, thereby driving the Tm upward. Additionally, the slow solvent evaporation during processing allows sufficient time for the reorganization and growth of these ionic clusters, potentially enhancing their thermal stability. Decreasing Factors: The bulk polymer matrix is described as amorphous and in-homogenous, implying that the crystalline salt domains are imperfectly distributed and likely contain structural defects which lower the thermodynamic stability of the crystal phase. The room temperature processing and air drying may lead to residual moisture or solvent entrapment within the matrix, acting as impurities that disrupt the crystalline order of the salt aggregates. Furthermore, the finite size of the aggregates within the amorphous confinement can lead to melting point depression due to surface energy effects. Dominant Factor: The formation of ionic salt crystallites is the dominant factor governing the Tm behavior. While the amorphous nature of the surrounding matrix and processing-induced imperfections qualitatively suppress the melting temperature relative to a pure bulk salt crystal, the presence of sulfamic acid fundamentally introduces a crystalline phase via strong intermolecular complexation that dictates the observed melting transition, overriding the purely amorphous behavior typical of the neat homopolymer."
    },
    "analysis_without_hierarchical_structure": {
      "descriptive_text": "The material is a poly(N-vinylpyrrolidone) homopolymer containing 5 mol% sulfamic acid salt as an additive. The sample was prepared via a solution casting method, where the polymer was dissolved in distilled water and stirred continuously before being poured into a poly(propylene) dish. The solvent was evaporated slowly in air at room temperature to yield the final solid state. Thermal analysis was conducted to determine the melting temperature using differential scanning calorimetry on a Seiko Instruments Inc. DSC 6200 instrument at a heating rate of 5 °C/min under a nitrogen atmosphere.",
      "reasoning_analysis": "Increasing Factors: The specific chemical composition facilitates strong hydrogen bonding interactions between the carbonyl groups of the N-vinylpyrrolidone repeat units and the sulfamic acid additive, which can enhance intermolecular cohesion within ordered domains and theoretically increase the thermal energy required to disrupt the crystalline lattice. Additionally, the processing history involving slow solvent evaporation allows for extended chain relaxation and rearrangement time, promoting the formation of more thermally stable crystalline structures compared to rapid precipitation methods. Decreasing Factors: The incorporation of 5 mol% sulfamic acid introduces low molecular weight species that act as impurities within the polymer matrix, thermodynamically depressing the melting point by reducing the chemical potential of the crystalline phase. Furthermore, the use of distilled water as a solvent combined with room temperature air drying poses a significant risk of residual moisture retention due to the hygroscopic nature of poly(N-vinylpyrrolidone), which would act as a potent plasticizer to increase free volume and lower the Tm. Dominant Factor: The impurity effect and potential plasticization from residual solvent qualitatively dominate the final Tm behavior; the disruption of regular chain packing by the additive and the presence of absorbed moisture typically exert a stronger depressive influence on the melting temperature than the cohesive energy gains provided by hydrogen bonding in this specific solution-cast system."
    }
  },
  {
    "doi": "10.1080/1023666X.2015.1020259",
    "title": "Correlation between GPC, DSC, and Analytical TREF for Linear Polyethylene",
    "year": 2015,
    "chemical_composition": {
      "repeat_unit_psmiles": "[*]CC[*]",
      "monomers": [
        {
          "name": "Ethylene",
          "smiles": "C=C",
          "ratio_value": null,
          "ratio_unit": null
        }
      ],
      "additives": [],
      "is_homopolymer": false
    },
    "processing_history": "Sample mPE934 (commercial grade). DSC performed on Mettler Toledo DSC 1 Star instrument, ISO 11357 procedure, heating and cooling rates of 10°C/min.",
    "hierarchical_structure": "Linear metallocene polyethylene, narrow short chain distributions, Density: 934 kg/m3.",
    "properties": {
      "Tm": {
        "value": [
          125.7
        ],
        "unit": "°C"
      }
    },
    "analysis_with_hierarchical_structure": {
      "descriptive_text": "The sample is a commercial grade linear metallocene polyethylene, designated mPE934, characterized by a density of 934 kg/m³ and a narrow short chain distribution. Although the repeat unit structure corresponds to ethylene, the material is classified as a non-homopolymer, indicating the presence of comonomers within the linear backbone. Thermal characterization was performed using a Mettler Toledo DSC 1 Star instrument following the ISO 11357 procedure, with heating and cooling rates maintained at 10°C/min to assess the melting transition.",
      "reasoning_analysis": "Increasing Factors: The linear architecture facilitated by metallocene catalysis minimizes long-chain branching compared to conventional low-density polyethylene, promoting efficient chain packing and higher crystallinity which intrinsically supports a higher melting temperature. Additionally, the standardized heating rate of 10°C/min during DSC characterization ensures consistent thermal input, avoiding the kinetic superheating effects associated with excessively rapid scanning that might artificially inflate the observed Tm. Decreasing Factors: The density of 934 kg/m³ combined with the non-homopolymer classification indicates the presence of short-chain branching or comonomer units that act as defects within the crystal lattice. These structural irregularities are excluded from the crystalline lamellae, reducing lamellar thickness and depressing the melting temperature according to the Gibbs-Thomson equation. Furthermore, the commercial grade processing history implies an uncontrolled prior thermal history that may result in less perfect crystals compared to slowly cooled laboratory samples. Dominant Factor: The concentration of short-chain branches and comonomer defects, evidenced by the specific density and non-homopolymer status, qualitatively dominates the melting behavior by limiting the maximum achievable lamellar thickness, thereby setting the Tm lower than that of linear high-density polyethylene despite the benefits of the linear metallocene backbone."
    },
    "analysis_without_hierarchical_structure": {
      "descriptive_text": "The sample consists of a commercial grade metallocene polyethylene, identified as mPE934, featuring an ethylene-based backbone structure classified as a non-homopolymer. Thermal analysis was performed using a Mettler Toledo DSC 1 Star instrument in accordance with the ISO 11357 procedure, employing heating and cooling rates of 10°C/min to characterize the material's thermal behavior.",
      "reasoning_analysis": "Increasing Factors: The ethylene backbone provides a fundamental capacity for crystallization, where linear sequences between structural defects can pack into lamellae, establishing a baseline melting transition. The commercial grade nature may imply sufficient molecular weight to sustain entanglement networks that support crystal stability. Decreasing Factors: The classification as a non-homopolymer indicates the presence of comonomers or significant branching inherent to metallocene polyethylene grades. These structural irregularities act as defects within the crystal lattice, reducing lamellar thickness and thermodynamic stability, thereby depressing the Tm relative to linear high-density polyethylene. Additionally, the specific thermal history defined by the 10°C/min cooling rate in the DSC procedure may limit the time available for perfect crystal growth, potentially resulting in less perfect crystals with lower melting points. Dominant Factor: The structural disruption caused by the comonomer incorporation or branching, indicated by the non-homopolymer classification, is the dominant factor. While the ethylene backbone drives crystallization, the frequency and distribution of these defects fundamentally dictate the lamellar thickness distribution, thereby setting the observed Tm lower than that of a pure linear polyethylene homopolymer."
    }
  },
  {
    "doi": null,
    "title": "Investigation of the Ionic conductivity and dielectric measurements of poly (N-vinyl pyrrolidone)-sulfamic acid polymer complexes",
    "year": 2014,
    "chemical_composition": {
      "repeat_unit_psmiles": "[*]CC(N1CCCC1=O)[*]",
      "monomers": [
        {
          "name": "N-vinylpyrrolidone",
          "smiles": "C=CN1CCCC1=O",
          "ratio_value": null,
          "ratio_unit": null
        }
      ],
      "additives": [
        {
          "name": "Sulfamic acid",
          "type": "salt",
          "amount_value": 1,
          "amount_unit": "mol%"
        }
      ],
      "is_homopolymer": true
    },
    "processing_history": "Prepared by solution casting method. Dissolved in distilled water, stirred continuously, poured in poly(propylene) dish, solvent evaporated slowly in air at room temperature. Tm measured by DSC (Seiko Instruments Inc. DSC 6200) at heating rate of 5 °C/min under nitrogen atmosphere.",
    "hierarchical_structure": "Amorphous polymer matrix. Homogenous morphology with complete dissociation of salt in polymer matrix.",
    "properties": {
      "Tm": {
        "value": [
          147
        ],
        "unit": "°C"
      }
    },
    "analysis_with_hierarchical_structure": {
      "descriptive_text": "The investigated material is a poly(N-vinylpyrrolidone) homopolymer composite containing 1 mol% sulfamic acid salt. Prepared via solution casting, the components were dissolved in distilled water, stirred continuously, and cast into a poly(propylene) dish where the solvent evaporated slowly in air at room temperature. The resulting material exhibits an amorphous polymer matrix with homogenous morphology characterized by the complete dissociation of the salt within the polymer network. The melting temperature was characterized using differential scanning calorimetry at a heating rate of 5 °C/min under a nitrogen atmosphere.",
      "reasoning_analysis": "Increasing Factors: The incorporation of 1 mol% sulfamic acid introduces strong ionic interactions and hydrogen bonding between the dissociated salt ions and the carbonyl groups of the pyrrolidone rings. These specific intermolecular forces act as physical crosslinks that restrict segmental mobility and stabilize local ordered domains, theoretically driving the melting temperature upward by increasing the energy required to disrupt these associations. Decreasing Factors: The hierarchical structure is explicitly defined as an amorphous polymer matrix, indicating a lack of long-range crystalline order which is a prerequisite for a distinct melting transition. Furthermore, the processing history involves solvent evaporation at room temperature, which provides insufficient thermal energy for polymer chains to reorganize into crystalline lamellae, thereby kinetically trapping the material in a disordered state that suppresses Tm. Dominant Factor: The inherent amorphous morphology and the room temperature processing history qualitatively dominate the thermal behavior. While the ionic additives introduce strong cohesive forces, the absence of crystalline lattice structure means that a classical polymer Tm is significantly suppressed relative to crystalline counterparts; any observed thermal transition is likely governed by the dissociation of ionic clusters rather than the melting of polymer crystallites."
    },
    "analysis_without_hierarchical_structure": {
      "descriptive_text": "The sample comprises a poly(N-vinylpyrrolidone) homopolymer incorporated with 1 mol% sulfamic acid as a salt additive. The material was fabricated using a solution casting technique, where the polymer was dissolved in distilled water under continuous stirring and subsequently poured into a poly(propylene) dish. Film formation was achieved by slow solvent evaporation in air at room temperature, and the melting behavior was characterized via differential scanning calorimetry at a heating rate of 5 °C/min under a nitrogen atmosphere using a Seiko Instruments Inc. DSC 6200.",
      "reasoning_analysis": "Increasing Factors: The chemical composition features polar pyrrolidone rings along the backbone which facilitate strong dipole-dipole interactions and hydrogen bonding, inherently increasing the cohesive energy density and the enthalpy of fusion required for melting. Furthermore, the inclusion of sulfamic acid introduces additional hydrogen bonding donor and acceptor sites that can form specific intermolecular complexes with the polymer carbonyl groups, effectively acting as physical crosslinks that restrict chain mobility and stabilize the ordered phase. The processing history involving slow solvent evaporation at room temperature allows for enhanced chain relaxation and potential reorganization into more ordered domains compared to rapid quenching, which would also contribute to a higher melting temperature. Decreasing Factors: The use of water as a solvent presents a risk of residual moisture retention within the polymer matrix, as water acts as a potent plasticizer for poly(N-vinylpyrrolidone) by increasing free volume and reducing intermolecular friction, thereby depressing the Tm. Additionally, the sulfamic acid additive, if not fully integrated into the polymer lattice, could act as a low molecular weight impurity that disrupts crystalline packing efficiency, leading to a reduction in crystal perfection and a lower observed melting point. Dominant Factor: The strong specific hydrogen bonding interactions established between the sulfamic acid additive and the polar lactam groups of the polymer backbone qualitatively dominate the thermal behavior. While residual solvent and impurity effects pose a decreasing influence, the significant increase in cohesive energy density and physical crosslinking density provided by the acid-polymer complexation establishes a higher thermodynamic barrier to melting, making the compositional interactions the primary driver for an elevated Tm relative to the neat polymer."
    }
  },
  {
    "doi": "10.1002/app.29792",
    "title": "Synthesis and Characterization of Poly(ether ketone ether ketone ketone)/Poly(ether ether ketone ketone) Copolymers Containing Naphthalene and Pendant Cyano Groups",
    "year": 2009,
    "chemical_composition": {
      "repeat_unit_psmiles": null,
      "monomers": [
        {
          "name": "Terephthaloyl chloride",
          "smiles": "ClC(=O)c1ccc(C(=O)Cl)cc1",
          "ratio_value": 100,
          "ratio_unit": "mol% (relative to DPOBP+BNOBN)"
        },
        {
          "name": "4,4'-diphenoxybenzophenone",
          "smiles": "O=C(c1ccc(Oc2ccccc2)cc1)c3ccc(Oc4ccccc4)cc3",
          "ratio_value": 85,
          "ratio_unit": "mol%"
        },
        {
          "name": "2,6-bis(b-naphthoxy)benzonitrile",
          "smiles": "N#Cc1cc(Oc2ccc3ccccc3c2)cc(Oc4ccc5ccccc5c4)c1",
          "ratio_value": 15,
          "ratio_unit": "mol%"
        }
      ],
      "additives": [],
      "is_homopolymer": false
    },
    "processing_history": "Synthesized by Friedel-Crafts polycondensation of monomers using AlCl3 catalyst in 1,2-dichloroethane/N-methyl-2-pyrrolidone at 0-20 °C. Dried at 100 °C under vacuum. Tm measured by DSC (Perkin-Elmer Pyris 1) at 20 °C/min under N2 atmosphere.",
    "hierarchical_structure": "Semicrystalline. WAXD patterns similar to p-PEKEKK but diffraction peaks decreased in intensity. Crystallinity decreases with BNOBN content.",
    "properties": {
      "Tm": {
        "value": [
          354
        ],
        "unit": "°C"
      }
    },
    "analysis_with_hierarchical_structure": {
      "descriptive_text": "The sample is a semicrystalline copolymer synthesized via Friedel-Crafts polycondensation using an AlCl3 catalyst in a 1,2-dichloroethane/N-methyl-2-pyrrolidone solvent system at 0-20 °C. The chemical composition consists of terephthaloyl chloride reacted with a mixture of 4,4'-diphenoxybenzophenone (85 mol%) and 2,6-bis(b-naphthoxy)benzonitrile (15 mol%). Following synthesis, the material was dried at 100 °C under vacuum. Structural characterization reveals wide-angle X-ray diffraction patterns similar to poly(ether ketone ketone) (p-PEKEKK), though with decreased peak intensity, indicating that crystallinity diminishes with the incorporation of the b-naphthoxybenzonitrile component. The melting temperature was subsequently measured using differential scanning calorimetry at a heating rate of 20 °C/min under a nitrogen atmosphere.",
      "reasoning_analysis": "Increasing Factors: The polymer backbone comprises rigid aromatic units linked by ketone and ether groups, derived from terephthaloyl chloride and diphenoxybenzophenone, which promote strong intermolecular interactions and high lattice energy, thereby driving the Tm upward. Additionally, the Friedel-Crafts polycondensation performed at controlled low temperatures (0-20 °C) likely facilitates the formation of high molecular weight chains, minimizing chain-end defects that reduce crystal stability. The vacuum drying step removes residual solvents that could act as impurities within the crystal lattice, preserving the intrinsic thermal stability, while the DSC heating rate of 20 °C/min may induce slight thermal lag, qualitatively shifting the observed transition to a higher temperature. Decreasing Factors: The incorporation of 15 mol% 2,6-bis(b-naphthoxy)benzonitrile introduces structural irregularity and bulky naphthoxy side groups that disrupt efficient chain packing, as evidenced by the decreased WAXD peak intensity compared to p-PEKEKK. This reduction in crystallinity and lattice perfection thermodynamically depresses the melting temperature. Furthermore, the random distribution of comonomers inherent to the polycondensation process creates sequence defects that hinder the formation of thick, stable lamellae. Dominant Factor: While the rigid aromatic backbone establishes a high baseline thermal resistance, the structural disruption caused by the BNOBN comonomer incorporation is the dominant factor governing the specific Tm behavior, as the reduction in crystallinity and chain packing efficiency qualitatively lowers the melting point relative to the pristine homopolymer analogue."
    },
    "analysis_without_hierarchical_structure": {
      "descriptive_text": "This copolymer sample consists of terephthaloyl chloride reacted with 4,4'-diphenoxybenzophenone and 2,6-bis(b-naphthoxy)benzonitrile in an 85:15 molar ratio. It was synthesized via Friedel-Crafts polycondensation using an aluminum chloride catalyst in a 1,2-dichloroethane and N-methyl-2-pyrrolidone solvent mixture at 0-20 °C. The resulting material was dried at 100 °C under vacuum, and its melting temperature was characterized by differential scanning calorimetry at a heating rate of 20 °C/min under a nitrogen atmosphere.",
      "reasoning_analysis": "Increasing Factors: The polymer backbone comprises rigid aromatic rings linked by ketone and ether functionalities, which impose high rotational energy barriers and chain stiffness that intrinsically drive the melting temperature upward. Additionally, the presence of polar nitrile groups and ketone linkages facilitates strong intermolecular dipole-dipole interactions and pi-pi stacking, further reinforcing the crystalline lattice energy required for melting. Decreasing Factors: The introduction of 15 mol% 2,6-bis(b-naphthoxy)benzonitrile as a comonomer introduces structural irregularity that disrupts the periodicity required for efficient crystal packing compared to a corresponding homopolymer. Furthermore, the bulky naphthyl moieties impose steric hindrance that reduces packing density, and the processing history involving drying at 100 °C may be insufficient to fully remove the high-boiling N-methyl-2-pyrrolidone solvent, potentially leaving residual molecules that act as plasticizers to depress the melting temperature. Dominant Factor: While the rigid aromatic backbone establishes a high thermal baseline, the copolymerization effect qualitatively dominates the final Tm behavior; the intentional disruption of crystallinity by the comonomer serves to lower the melting point relative to the pristine homopolymer structure to improve processability, outweighing the intermolecular force contributions from the polar groups."
    }
  },
  {
    "doi": "10.1002/app.29792",
    "title": "Synthesis and Characterization of Poly(ether ketone ether ketone ketone)/Poly(ether ether ketone ketone) Copolymers Containing Naphthalene and Pendant Cyano Groups",
    "year": 2009,
    "chemical_composition": {
      "repeat_unit_psmiles": null,
      "monomers": [
        {
          "name": "Terephthaloyl chloride",
          "smiles": "ClC(=O)c1ccc(C(=O)Cl)cc1",
          "ratio_value": 100,
          "ratio_unit": "mol% (relative to DPOBP+BNOBN)"
        },
        {
          "name": "4,4'-diphenoxybenzophenone",
          "smiles": "O=C(c1ccc(Oc2ccccc2)cc1)c3ccc(Oc4ccccc4)cc3",
          "ratio_value": 70,
          "ratio_unit": "mol%"
        },
        {
          "name": "2,6-bis(b-naphthoxy)benzonitrile",
          "smiles": "N#Cc1cc(Oc2ccc3ccccc3c2)cc(Oc4ccc5ccccc5c4)c1",
