Repository: hhtrick/HHT-code

# HHT training framework

This directory contains model training, embedding precomputation, inference, article-level baselines and the curated datasets. All commands below assume that the working directory is `train_code/`.

## 3. Datasets and fixed partitions

Each main dataset is a JSON array at `dataset/{property}/{property}.json`. Entries contain source metadata, `chemical_composition`, `processing_history`, `hierarchical_structure`, `properties`, and two generated-analysis objects. Targets are stored as `properties[property]["value"]`; source metadata and target values are not predictive input fields.

| Property | Train | Validation | Test | Total |
|---|---:|---:|---:|---:|

File: train_code/dataset/Tm/Tm.json (part 95 of 200)
[
          "ratio_value": 30,
          "ratio_unit": "mol%"
        }
      ],
      "additives": [],
      "is_homopolymer": false
    },
    "processing_history": "Synthesized by Friedel-Crafts polycondensation of monomers using AlCl3 catalyst in 1,2-dichloroethane/N-methyl-2-pyrrolidone at 0-20 °C. Dried at 100 °C under vacuum. Tm measured by DSC (Perkin-Elmer Pyris 1) at 20 °C/min under N2 atmosphere.",
    "hierarchical_structure": "Semicrystalline. WAXD patterns similar to p-PEKEKK but diffraction peaks decreased in intensity. Crystallinity decreases with BNOBN content.",
    "properties": {
      "Tm": {
        "value": [
          327
        ],
        "unit": "°C"
      }
    },
    "analysis_with_hierarchical_structure": {
      "descriptive_text": "The sample is a semicrystalline copolymer synthesized via Friedel-Crafts polycondensation of terephthaloyl chloride (100 mol% relative to comonomers), 4,4'-diphenoxybenzophenone (70 mol%), and 2,6-bis(b-naphthoxy)benzonitrile (30 mol%) using an AlCl3 catalyst in a 1,2-dichloroethane/N-methyl-2-pyrrolidone solvent system at 0-20 °C. Following synthesis, the material was dried at 100 °C under vacuum, and its melting temperature was characterized by DSC at a heating rate of 20 °C/min under a nitrogen atmosphere. Structural analysis reveals Wide-Angle X-ray Diffraction patterns similar to p-PEKEKK, although the diffraction peaks exhibit decreased intensity, indicating that crystallinity diminishes as the content of the naphthoxy-containing monomer increases.",
      "reasoning_analysis": "Increasing Factors: The rigid aromatic backbone formed by terephthaloyl chloride and 4,4'-diphenoxybenzophenone units restricts chain mobility and enhances intermolecular cohesion through dipole-dipole interactions involving carbonyl and nitrile groups, inherently supporting a high thermodynamic melting temperature. Additionally, the semicrystalline nature confirmed by WAXD indicates the presence of ordered lamellae necessary for a defined melting transition. Decreasing Factors: The incorporation of 2,6-bis(b-naphthoxy)benzonitrile as a comonomer introduces steric bulk and structural irregularities that disrupt chain packing efficiency, evidenced by the decreased WAXD peak intensity compared to p-PEKEKK. This reduction in crystalline perfection and overall crystallinity acts to depress the melting temperature according to copolymer melting point depression theory. Furthermore, the low synthesis temperature (0-20 °C) may limit molecular weight growth or sequence regularity, potentially reducing lamellar thickness. Dominant Factor: The dominant factor is the reduction in crystalline perfection and lattice stability caused by the incorporation of the bulky BNOBN comonomer. While the backbone rigidity establishes a high-temperature baseline, the disruption of the crystal lattice by the 30 mol% comonomer content qualitatively lowers the Tm relative to the corresponding homopolymer or lower-comonomer analogs."
    },
    "analysis_without_hierarchical_structure": {
      "descriptive_text": "The sample comprises a copolymer synthesized through Friedel-Crafts polycondensation of terephthaloyl chloride, 4,4'-diphenoxybenzophenone, and 2,6-bis(beta-naphthoxy)benzonitrile using an aluminum chloride catalyst in a 1,2-dichloroethane and N-methyl-2-pyrrolidone solvent mixture at 0-20 °C. Following synthesis, the material was dried at 100 °C under vacuum to eliminate residual solvents, and the melting temperature was characterized by differential scanning calorimetry using a Perkin-Elmer Pyris 1 instrument at a heating rate of 20 °C/min under a nitrogen atmosphere.",
      "reasoning_analysis": "Increasing Factors: The fully aromatic backbone derived from terephthaloyl chloride and the aromatic comonomers provides exceptional chain rigidity, which significantly elevates the energy required for lattice disruption. Additionally, the presence of polar ketone and nitrile functional groups enhances intermolecular dipole-dipole interactions, further stabilizing the crystalline phase. The vacuum drying step at 100 °C also contributes to a higher observed Tm by removing residual low-molecular-weight solvents that would otherwise act as plasticizers. Decreasing Factors: The copolymerization strategy involving a 70:30 molar ratio of the two distinct diaryl monomers introduces structural irregularity along the chain, which disrupts the periodicity required for efficient crystal packing and lowers the Tm compared to corresponding homopolymers. Furthermore, the inclusion of ether linkages introduces some rotational freedom compared to direct aromatic coupling, and the bulky naphthyl groups in the 2,6-bis(beta-naphthoxy)benzonitrile unit create steric hindrance that impedes close chain packing. Dominant Factor: The intrinsic rigidity of the fully aromatic backbone establishes a high baseline Tm potential; however, the structural irregularity introduced by the copolymerization is the dominant factor determining the specific crystalline packing efficiency and final observed Tm relative to the constituent homopolymers."
    }
  },
  {
    "doi": "10.1080/1023666X.2015.1020259",
    "title": "Correlation between GPC, DSC, and Analytical TREF for Linear Polyethylene",
    "year": 2015,
    "chemical_composition": {
      "repeat_unit_psmiles": "[*]CC[*]",
      "monomers": [
        {
          "name": "Ethylene",
          "smiles": "C=C",
          "ratio_value": null,
          "ratio_unit": null
        }
      ],
      "additives": [],
      "is_homopolymer": false
    },
    "processing_history": "Sample mPE923 (commercial grade). DSC performed on Mettler Toledo DSC 1 Star instrument, ISO 11357 procedure, heating and cooling rates of 10°C/min.",
    "hierarchical_structure": "Linear metallocene polyethylene, narrow short chain distributions, Density: 923 kg/m3.",
    "properties": {
      "Tm": {
        "value": [
          117.0
        ],
        "unit": "°C"
      }
    },
    "analysis_with_hierarchical_structure": {
      "descriptive_text": "The sample is a commercial grade linear metallocene polyethylene, designated mPE923, characterized by a density of 923 kg/m³ and a narrow short-chain branching distribution. Although ethylene is the primary monomer, the material is classified as a non-homopolymer, indicating the presence of comonomers typical for this density range. The hierarchical structure reflects the uniformity inherent to metallocene catalysis. Thermal characterization was conducted using a Mettler Toledo DSC 1 Star instrument following the ISO 11357 procedure, with both heating and cooling rates set at 10°C/min to determine the melting behavior.",
      "reasoning_analysis": "Increasing Factors: The linear backbone architecture lacking long-chain branching facilitates efficient chain packing into lamellar crystals, which inherently supports a higher melting temperature. Additionally, the metallocene catalysis ensures a narrow short-chain branching distribution, allowing for more uniform crystal sizes and potentially thicker lamellae compared to heterogeneous counterparts, contributing to thermal stability. Decreasing Factors: The density of 923 kg/m³ is significantly lower than high-density polyethylene, indicating the presence of short-chain branches inferred from the non-homopolymer classification that disrupt the crystalline lattice. These structural defects reduce the overall degree of crystallinity and limit lamellar thickness, thereby depressing the melting temperature relative to linear high-density variants. Dominant Factor: The reduction in crystallinity driven by the comonomer-induced short-chain branching associated with the 923 kg/m³ density is the dominant factor. While the metallocene-derived uniformity optimizes the crystal quality that does form, the intrinsic disruption of the lattice by branches qualitatively lowers the Tm compared to a pure linear polyethylene homopolymer."
    },
    "analysis_without_hierarchical_structure": {
      "descriptive_text": "The sample is a commercial grade ethylene-based polymer designated mPE923, classified as a non-homopolymer with ethylene as the primary monomeric unit. Thermal characterization was performed using a Mettler Toledo DSC 1 Star instrument following the ISO 11357 procedure, employing heating and cooling rates of 10°C/min.",
      "reasoning_analysis": "Increasing Factors: The ethylene backbone provides a regular chemical structure capable of forming crystalline lamellae, and the metallocene-derived architecture implied by the mPE designation typically yields a narrow molecular weight distribution that promotes uniform crystal sizes. Decreasing Factors: The classification as a non-homopolymer indicates the presence of comonomers or short-chain branching which disrupts chain packing within the crystal lattice, reducing lamellar thickness and depressing the melting temperature relative to linear homopolyethylene. Additionally, the 10°C/min cooling rate during the DSC procedure may limit the time available for crystal perfection and thickening compared to slower cooling or annealing protocols. Dominant Factor: The structural irregularities arising from the non-homopolymer composition qualitatively dominate the thermal behavior, as the exclusion of branches from the crystal lattice fundamentally limits the maximum achievable lamellar thickness more significantly than the moderate thermal history imposed during characterization."
    }
  },
  {
    "doi": null,
    "title": "Study of the thermal properties of shape memory polyurethane nanofibrous nonwoven",
    "year": 2011,
    "chemical_composition": {
      "repeat_unit_psmiles": null,
      "monomers": [
        {
          "name": "Polycaprolactone diol",
          "smiles": null,
          "ratio_value": 75,
          "ratio_unit": "wt%"
        }
      ],
      "additives": [],
      "is_homopolymer": false
    },
    "processing_history": "PCL-based SMPU resin (Mn=180,000, 75% soft segment content, 4,000 soft segment length) synthesized by bulk polymerization. Dissolved in DMF to form 10 wt% solution. Electrospun at room temperature, flow rate 0.08 mm/min, applied voltage 12-25 kV, target distance 15 cm. Tm measured by DSC (Perkin Elmer) from -60 to 270 °C at 10 °C/min, held at 250 °C for 2 min, quenched to -60 °C, second heating scan used.",
    "hierarchical_structure": "Nanofibrous nonwoven morphology. Fiber diameter 600-700 nm. Crystalline soft phase and amorphous hard domain micro-phase separation. Higher relative crystallinity compared to bulk film.",
    "properties": {
      "Tm": {
        "value": [
          40.4
        ],
        "unit": "°C"
      }
    },
    "analysis_with_hierarchical_structure": {
      "descriptive_text": "The sample comprises a polycaprolactone (PCL)-based shape memory polyurethane (SMPU) resin with a number-average molecular weight (Mn) of 180,000 g/mol, featuring a soft segment content of 75 wt% derived from Polycaprolactone diol with a segment length of 4,000. Synthesized via bulk polymerization, the material was processed into a nanofibrous nonwoven morphology by electrospinning a 10 wt% dimethylformamide (DMF) solution at room temperature under an applied voltage of 12-25 kV, resulting in fiber diameters between 600 and 700 nm. The hierarchical structure exhibits micro-phase separation with a crystalline soft phase and amorphous hard domains, demonstrating higher relative crystallinity compared to bulk films, and the melting temperature was characterized using DSC during a second heating scan from -60 to 270 °C at 10 °C/min following a melt hold at 250 °C and quenching.",
      "reasoning_analysis": "Increasing Factors: The high molecular weight (Mn=180,000) minimizes the concentration of chain ends, reducing defects within the crystal lattice and stabilizing the melting temperature. Additionally, the long soft segment length (4,000) provides sufficient chain continuity to form stable lamellar crystals, while the electrospinning process induces molecular orientation that can enhance nucleation density and promote the formation of more perfect crystals during subsequent thermal cycling, as evidenced by the higher relative crystallinity compared to bulk films. Decreasing Factors: The copolymer architecture introduces amorphous hard domains that act as physical constraints on the crystallizable soft segments, restricting lamellar thickening and depressing the Tm relative to pure PCL homopolymers. Furthermore, the nanoscale confinement within 600-700 nm fibers introduces surface energy effects that can thermodynamically destabilize smaller crystals, and the rapid quenching during the DSC protocol may limit the time available for crystal perfection compared to slow cooling. Dominant Factor: The chemical architecture of the long PCL soft segments establishes the fundamental baseline for the melting behavior; however, the microphase separation imposed by the hard segments qualitatively dominates the final Tm by constraining the soft segment crystallinity, ensuring the observed Tm reflects the confined soft phase melting rather than that of a pure homopolymer, despite the processing-induced enhancements in overall crystallinity."
    },
    "analysis_without_hierarchical_structure": {
      "descriptive_text": "The sample consists of a polycaprolactone-based shape memory polyurethane resin with a number-average molecular weight of 180,000 g/mol, synthesized via bulk polymerization featuring a 75 wt% soft segment content derived from polycaprolactone diol with a segment length of 4,000. The material was dissolved in dimethylformamide to create a 10 wt% solution and fabricated into fibers via electrospinning at room temperature using an applied voltage of 12–25 kV, a flow rate of 0.08 mm/min, and a target distance of 15 cm. Thermal characterization was performed using differential scanning calorimetry from -60 to 270 °C at a heating rate of 10 °C/min, where the sample was held at 250 °C for 2 minutes, quenched to -60 °C, and analyzed during the second heating scan to evaluate the melting temperature.",
      "reasoning_analysis": "Increasing Factors: The high soft segment content of 75 wt% and the substantial soft segment length of 4,000 provide ample chain length and volume for the polycaprolactone domains to organize into stable crystalline lamellae, intrinsically supporting a robust melting transition. Additionally, the electrospinning process involves high voltage and extensional flow which induces molecular orientation along the fiber axis, potentially enhancing crystalline alignment and perfection that would resist thermal disruption. Decreasing Factors: The presence of hard segments, inherent to the polyurethane architecture despite not being explicitly listed in the monomer array, imposes topological constraints and microphase separation boundaries that restrict the mobility of the soft segments during crystallization, potentially limiting crystal size. Furthermore, the DSC protocol involves quenching from the melt to -60 °C prior to the measurement scan, which kinetically limits the time available for crystal perfection and growth compared to slow cooling, likely resulting in a distribution of thinner lamellae. Dominant Factor: The intrinsic crystallizability of the long polycaprolactone soft segments dominates the thermal behavior, as the high soft segment ratio allows for sufficient phase separation to form distinct crystalline domains despite the confining hard segments, while the thermal erasure step at 250 °C standardizes the initial state, making the chemical architecture of the soft segment the primary determinant of the melting temperature rather than the processing-induced orientation or kinetic crystallization limits."
    }
  },
  {
    "doi": null,
    "title": "Structural Transitions in Triblock Copolymers Based on Poly(ethylene oxide) and Polyacrylamide under the Temperature Influence",
    "year": null,
    "chemical_composition": {
      "repeat_unit_psmiles": "[*]OCC[*]",
      "monomers": [
        {
          "name": "Ethylene oxide",
          "smiles": "C1CO1",
          "ratio_value": null,
          "ratio_unit": null
        }
      ],
      "additives": [],
      "is_homopolymer": true
    },
    "processing_history": "Commercial PEO (Mv=3000) from Merk. DSC measured at 16 °C/min with Du Pont 1090 thermal analyzer, 2nd heating run.",
    "hierarchical_structure": "Crystalline, crystallinity degree (Xc) = 72%.",
    "properties": {
      "Tm": {
        "value": [
          55.0
        ],
        "unit": "°C"
      }
    },
    "analysis_with_hierarchical_structure": {
      "descriptive_text": "The sample is a commercial polyethylene oxide (PEO) homopolymer obtained from Merk with a viscosity-average molecular weight (Mv) of 3,000. Hierarchical structural analysis indicates a crystalline morphology with a crystallinity degree (Xc) of 72%. The thermal properties were evaluated using a Du Pont 1090 thermal analyzer via differential scanning calorimetry (DSC) at a heating rate of 16 °C/min, with the melting behavior specifically recorded during the second heating run.",
      "reasoning_analysis": "Increasing Factors: The high crystallinity degree (72%) indicates a substantial volume fraction of ordered lamellae, which minimizes the influence of amorphous regions and drives the observed melting point closer to the equilibrium melting temperature for this specific molecular weight. Additionally, the regularity of the ethylene oxide repeat unit facilitates efficient chain packing within the crystal lattice. Decreasing Factors: The relatively low viscosity-average molecular weight (Mv = 3,000) introduces a high density of chain ends that are excluded from the crystal lattice, acting as impurities that thermodynamically depress the equilibrium melting point according to Flory's theory. Furthermore, the flexible ether linkages in the backbone allow for significant segmental mobility, which intrinsically lowers the melting temperature compared to polymers with rigid backbones. Dominant Factor: The low molecular weight is the dominant factor governing the thermodynamic ceiling of the Tm, as the chain end effect fundamentally lowers the equilibrium melting point relative to high-molecular-weight counterparts, despite the high crystallinity facilitating the realization of this depressed equilibrium state."
    },
    "analysis_without_hierarchical_structure": {
      "descriptive_text": "The sample consists of a commercial poly(ethylene oxide) homopolymer with a viscosity-average molecular weight of 3000 g/mol sourced from Merk. Thermal characterization was performed using a Du Pont 1090 thermal analyzer via Differential Scanning Calorimetry at a heating rate of 16 °C/min, with the melting behavior evaluated during the second heating run to eliminate prior thermal history.",
      "reasoning_analysis": "Increasing Factors: The chemical regularity of the poly(ethylene oxide) homopolymer backbone facilitates efficient chain packing and crystallization, establishing a stable crystalline phase required for melting. The homopolymer composition prevents lattice disruption from foreign species, allowing the polymer to achieve its maximum potential crystallinity for the given molecular weight. Decreasing Factors: The relatively low molecular weight of the sample results in a high concentration of chain ends, which are excluded from the crystal lattice and act as defects that reduce lamellar thickness and thermodynamic stability, thereby depressing the melting temperature. Additionally, the flexible ether linkages in the backbone confer high chain mobility, which generally correlates with a lower energy barrier for melting compared to rigid backbone polymers. Dominant Factor: The molecular weight effect is the dominant factor influencing the melting behavior; the high density of chain ends associated with the low molecular weight regime qualitatively suppresses the melting temperature significantly below the equilibrium value expected for high molecular weight poly(ethylene oxide), overriding the crystallinity benefits provided by the chemical regularity."
    }
  },
  {
    "doi": null,
    "title": "Structural Transitions in Triblock Copolymers Based on Poly(ethylene oxide) and Polyacrylamide under the Temperature Influence",
    "year": null,
    "chemical_composition": {
      "repeat_unit_psmiles": "[*]OCC[*]",
      "monomers": [
        {
          "name": "Ethylene oxide",
          "smiles": "C1CO1",
          "ratio_value": null,
          "ratio_unit": null
        }
      ],
      "additives": [],
      "is_homopolymer": true
    },
    "processing_history": "Commercial PEO (Mv=40000) from Merk. DSC measured at 16 °C/min with Du Pont 1090 thermal analyzer, 2nd heating run.",
    "hierarchical_structure": "Crystalline, crystallinity degree (Xc) = 79%.",
    "properties": {
      "Tm": {
        "value": [
          65.0
        ],
        "unit": "°C"
      }
    },
    "analysis_with_hierarchical_structure": {
      "descriptive_text": "The sample is a commercial polyethylene oxide (PEO) homopolymer obtained from Merk with a viscosity-average molecular weight (Mv) of 40,000 g/mol. Structural characterization indicates a highly crystalline material with a crystallinity degree (Xc) of 79%. The thermal properties were evaluated using a Du Pont 1090 thermal analyzer via Differential Scanning Calorimetry (DSC) at a heating rate of 16 °C/min, with the melting behavior specifically assessed during the second heating run to eliminate prior thermal history effects.",
      "reasoning_analysis": "Increasing Factors: The high crystallinity degree (79%) indicates a well-ordered lamellar structure with substantial crystal thickness, which thermodynamically stabilizes the solid phase and elevates the melting temperature according to the Thomson-Gibbs equation. Additionally, the use of the second heating run in the processing history eliminates irregular thermal histories from commercial processing, allowing the formation of more perfect crystals during the controlled DSC cooling cycle, further supporting a higher observed Tm. Decreasing Factors: The chemical composition consists of polyethylene oxide, which contains flexible ether linkages in the backbone; this inherent chain flexibility reduces the energy required for segmental motion and lattice disruption compared to stiffer all-carbon backbones, inherently limiting the maximum achievable Tm. Furthermore, while the molecular weight is moderate, it is not infinite, meaning chain ends still introduce some defects into the crystalline lattice that slightly depress the melting point relative to ultra-high molecular weight counterparts. Dominant Factor: The high degree of crystallinity serves as the dominant factor governing the thermal behavior. Despite the flexible backbone, the extensive structural order and thick lamellae implied by the 79% crystallinity provide significant lattice stability, ensuring that the melting temperature is primarily determined by the quality and extent of the crystalline phase rather than backbone flexibility or molecular weight limitations."
    },
    "analysis_without_hierarchical_structure": {
      "descriptive_text": "The sample comprises a commercial polyethylene oxide (PEO) homopolymer obtained from Merck with a viscosity-average molecular weight (Mv) of 40,000. Thermal characterization was performed using differential scanning calorimetry (DSC) on a Du Pont 1090 thermal analyzer at a heating rate of 16 °C/min, where the melting transition was recorded during the second heating run to standardize the thermal history.",
      "reasoning_analysis": "Increasing Factors: The homopolymer structure composed of regular ethylene oxide repeat units enables efficient chain packing and high crystallinity, which inherently stabilizes the crystal lattice and supports a well-defined melting temperature. Additionally, the molecular weight of 40,000 is sufficiently high to minimize end-group defects that typically disrupt crystalline order, while the second heating run protocol ensures the observed Tm reflects crystals formed under controlled cooling rather than unpredictable prior processing. Decreasing Factors: The flexible ether linkages within the polymer backbone confer high segmental mobility, which generally correlates with a lower melting temperature relative to polymers with rigid backbones. Furthermore, the commercial grade nature of the sample implies the potential presence of trace impurities or residual catalysts that could act as lattice defects, theoretically depressing the equilibrium melting point. Dominant Factor: The structural regularity of the linear polyethylene oxide backbone is the dominant factor, as the intrinsic ability of the chains to form extensive crystalline domains dictates the fundamental thermal stability of the solid phase, outweighing the minor depressive effects of potential commercial impurities or backbone flexibility."
    }
  },
  {
    "doi": "10.1080/1023666X.2015.1020259",
    "title": "Correlation between GPC, DSC, and Analytical TREF for Linear Polyethylene",
    "year": 2015,
    "chemical_composition": {
      "repeat_unit_psmiles": "[*]CC[*]",
      "monomers": [
        {
          "name": "Ethylene",
          "smiles": "C=C",
          "ratio_value": null,
          "ratio_unit": null
        }
      ],
      "additives": [],
      "is_homopolymer": false
    },
    "processing_history": "Sample mPE947 (commercial grade). DSC performed on Mettler Toledo DSC 1 Star instrument, ISO 11357 procedure, heating and cooling rates of 10°C/min.",
    "hierarchical_structure": "Linear metallocene polyethylene, narrow short chain distributions, Density: 947 kg/m3.",
    "properties": {
      "Tm": {
        "value": [
          133.7
        ],
        "unit": "°C"
      }
    },
    "analysis_with_hierarchical_structure": {
      "descriptive_text": "The sample is a commercial grade linear metallocene polyethylene (mPE947) with a density of 947 kg/m³ and a narrow short chain distribution. Although composed primarily of ethylene repeat units, the material is classified as a non-homopolymer, reflecting the specific architectural control inherent to metallocene catalysis. The thermal behavior was characterized using a Mettler Toledo DSC 1 Star instrument following the ISO 11357 procedure, with heating and cooling rates maintained at 10°C/min under standard conditions.",
      "reasoning_analysis": "Increasing Factors: The high density of 947 kg/m³ indicates a high degree of crystallinity and the formation of thick lamellar crystals, which inherently elevates the melting temperature. The linear ethylene backbone facilitates efficient chain packing into the orthorhombic crystal lattice, maximizing intermolecular forces. Additionally, the commercial grade processing history implies a thermal cooling history that permits significant crystal development, and the DSC heating rate of 10°C/min may induce kinetic superheating, further raising the observed Tm. Decreasing Factors: The designation as a non-homopolymer with narrow short chain distributions implies the presence of branching or comonomer units that are excluded from the crystal lattice. These structural defects reduce the effective lamellar thickness and introduce disorder, which thermodynamically depresses the melting temperature relative to perfectly linear high-density polyethylene. Dominant Factor: The high density value suggests that the concentration of branching defects is low enough that the high crystallinity and lamellar thickness of the linear ethylene segments remain the prevailing influence, resulting in a high melting temperature characteristic of high-density polyethylene grades, albeit slightly modulated by the metallocene-specific short chain architecture."
    },
    "analysis_without_hierarchical_structure": {
      "descriptive_text": "The investigated material is a commercial grade metallocene polyethylene sample, identified as mPE947. Although ethylene is the primary monomer specified in the chemical composition, the material is classified as a non-homopolymer, suggesting the incorporation of comonomers within the polymer architecture. No additives or fillers are reported in the formulation. Thermal characterization was conducted using a Mettler Toledo DSC 1 Star instrument following the ISO 11357 standard procedure, utilizing heating and cooling rates of 10°C/min to assess the melting behavior.",
      "reasoning_analysis": "Increasing Factors: The presence of linear ethylene sequences within the backbone provides the fundamental structural regularity required for chain folding and crystallization, establishing the baseline capacity for a defined melting transition. Additionally, the use of a standard heating rate of 10°C/min during DSC analysis minimizes thermal lag effects that could otherwise artificially inflate the observed Tm at higher scan rates. Decreasing Factors: The classification of the material as a non-homopolymer indicates the presence of comonomers or structural branching, which disrupts the packing efficiency of polymer chains into the crystal lattice. These structural irregularities reduce the thickness and stability of the crystalline lamellae, thereby depressing the melting temperature relative to linear high-density polyethylene. Dominant Factor: The structural disruption caused by the comonomer incorporation inherent to the non-homopolymer classification is the dominant factor governing the Tm. While the measurement protocol ensures accuracy, the intrinsic reduction in crystallinity and lamellar thickness driven by the copolymer architecture qualitatively dictates a lower Tm compared to a pure ethylene homopolymer."
    }
  },
  {
    "doi": "10.1016/j.polymer.2021.123875",
    "title": "In-situ SAXS/WAXS investigations of ureidopyrimidinone functionalized semi-crystalline poly(ethylene-co-butylene) supramolecular polymers",
    "year": 2021,
    "chemical_composition": {
      "repeat_unit_psmiles": null,
      "monomers": [
        {
          "name": "Ethylene",
          "smiles": "C=C",
          "ratio_value": 87,
          "ratio_unit": "mol%"
        },
        {
          "name": "1,2-butylene",
          "smiles": null,
          "ratio_value": 13,
          "ratio_unit": "mol%"
        }
      ],
      "additives": [
        {
          "name": "Dibutyltin dilaurate",
          "type": "catalyst",
          "amount_value": 0.1,
          "amount_unit": "ml"
        }
      ],
      "is_homopolymer": false
    },
    "processing_history": "Telechelic UPy-functionalized PEB synthesized from PEB diol and UPy-linker with dibutyltin dilaurate catalyst in chloroform at 60 °C for 24 h. Film prepared by melting at 170 °C and cooling at 10 °C/min (CM). Tm measured by DSC (Perkin-Elmer DSC-Q20) at 10 °C/min heating rate under nitrogen atmosphere.",
    "hierarchical_structure": "Crystallinity 14% (WAXS) / 12% (DSC). Orthorhombic form 24%, Monoclinic form 76%. Long period 11.8 nm. UPy crystalline domains detected (d=1.0 nm).",
    "properties": {
      "Tm": {
        "value": [
          68
        ],
        "unit": "°C"
      }
    },
    "analysis_with_hierarchical_structure": {
      "descriptive_text": "The sample is a telechelic UPy-functionalized poly(ethylene-co-1,2-butylene) copolymer comprising 87 mol% ethylene and 13 mol% 1,2-butylene units, synthesized using dibutyltin dilaurate as a catalyst in chloroform at 60 °C for 24 hours. The material was processed into a film by melting at 170 °C followed by cooling at a rate of 10 °C/min, and the melting temperature was characterized using a Perkin-Elmer DSC-Q20 at 10 °C/min under nitrogen atmosphere. Hierarchical structural analysis indicates a crystallinity of 14% by WAXS and 12% by DSC, with a crystal lattice composition of 24% orthorhombic and 76% monoclinic forms, a long period of 11.8 nm, and detected UPy crystalline domains with a spacing of 1.0 nm.",
      "reasoning_analysis": "Increasing Factors: The incorporation of telechelic UPy groups enables the formation of strong quadruple hydrogen bonds, creating supramolecular networks and distinct UPy crystalline domains (d=1.0 nm) that act as physical crosslinks and high-stability regions, inherently resisting thermal dissociation. Additionally, the presence of the orthorhombic crystal form (24%), which is the thermodynamically stable phase for polyethylene, contributes to thermal stability within the crystalline regions. Decreasing Factors: The inclusion of 13 mol% 1,2-butylene comonomer introduces structural branches that disrupt the regularity of the polyethylene backbone, leading to copolymer melting point depression by excluding defects from the crystal lattice. This is evidenced by the relatively low overall crystallinity (12-14%) and the dominance of the less stable monoclinic crystal form (76%), which typically exhibits a lower melting temperature than the orthorhombic phase. Furthermore, the moderate cooling rate of 10 °C/min may limit the perfection and thickness of the lamellae compared to slower cooling protocols. Dominant Factor: The compositional irregularity introduced by the 1,2-butylene comonomer is the dominant factor qualitatively governing the backbone melting behavior. While the supramolecular UPy interactions provide thermal reinforcement and may introduce separate high-temperature transitions, the significant reduction in lattice regularity and the prevalence of the metastable monoclinic phase will primarily drive the main polymer melting temperature to be lower than that of a linear polyethylene homopolymer."
    },
    "analysis_without_hierarchical_structure": {
      "descriptive_text": "The sample consists of a telechelic UPy-functionalized poly(ethylene-butylene) copolymer comprising 87 mol% ethylene and 13 mol% 1,2-butylene units. Synthesis was achieved by reacting PEB diol with a UPy-linker using 0.1 ml of dibutyltin dilaurate catalyst in chloroform at 60 °C for 24 hours. A film was subsequently prepared by melting the material at 170 °C followed by cooling at 10 °C/min. The melting temperature was characterized via differential scanning calorimetry at a heating rate of 10 °C/min under a nitrogen atmosphere.",
      "reasoning_analysis": "Increasing Factors: The substantial ethylene content (87%) enables the formation of crystallizable sequences within the backbone, providing the fundamental structural basis for a distinct melting transition. Additionally, the controlled cooling rate of 10 °C/min during film preparation facilitates chain rearrangement and lamellar thickening, which stabilizes the crystalline phase against melting. Decreasing Factors: The presence of 13 mol% 1,2-butylene comonomer acts as a structural defect within the polyethylene crystal lattice, disrupting regular chain packing and reducing the average length of crystallizable ethylene sequences, which thermodynamically lowers the equilibrium melting temperature. Furthermore, the telechelic UPy functionalization introduces bulky end-groups that may exclude chain ends from the crystal lattice, limiting lamellar thickness. Dominant Factor: The copolymer composition, specifically the incorporation of 1,2-butylene units, qualitatively dominates the Tm behavior. While the ethylene segments drive crystallinity, the random inclusion of butylene defects limits the crystallizable sequence length distribution, thereby dictating a melting temperature significantly lower than that of a linear polyethylene homopolymer."
    }
  },
  {
    "doi": null,
    "title": "Structural Transitions in Triblock Copolymers Based on Poly(ethylene oxide) and Polyacrylamide under the Temperature Influence",
    "year": null,
    "chemical_composition": {
      "repeat_unit_psmiles": "[*]OCC[*]",
      "monomers": [
        {
          "name": "Ethylene oxide",
          "smiles": "C1CO1",
          "ratio_value": null,
          "ratio_unit": null
        }
      ],
      "additives": [],
      "is_homopolymer": true
    },
    "processing_history": "Commercial PEO (Mv=40000) from Merk. DSC measured at 16 °C/min with Du Pont 1090 thermal analyzer, 1st heating run.",
    "hierarchical_structure": "Crystalline, crystallinity degree (Xc) = 88%.",
    "properties": {
      "Tm": {
        "value": [
          70.0
        ],
        "unit": "°C"
      }
    },
    "analysis_with_hierarchical_structure": {
      "descriptive_text": "The investigated material is a commercial poly(ethylene oxide) (PEO) homopolymer obtained from Merk, possessing a viscosity-average molecular weight (Mv) of 40,000. Hierarchical structural analysis indicates a highly ordered crystalline morphology with a crystallinity degree (Xc) of 88%. The thermal properties were characterized using a Du Pont 1090 thermal analyzer via differential scanning calorimetry (DSC) at a heating rate of 16 °C/min during the first heating run.",
      "reasoning_analysis": "Increasing Factors: The high crystallinity degree (88%) indicates the presence of thick, well-ordered lamellae, which stabilizes the crystal phase and drives the Tm closer to the equilibrium melting point according to the Gibbs-Thomson relationship. Additionally, the homopolymer nature ensures chemical regularity along the backbone, facilitating efficient chain packing within the crystal lattice. Decreasing Factors: The poly(ethylene oxide) backbone contains flexible ether linkages, which result in a high entropy of fusion that intrinsically limits the melting temperature compared to polymers with rigid backbones. Furthermore, the use of the first heating run on a commercial sample reflects the as-received thermal history, which may lack the specific annealing protocols used in laboratory settings to maximize lamellar thickness further. Dominant Factor: The exceptionally high crystallinity degree serves as the dominant factor, suggesting that the structural order and lamellar stability outweigh the entropic effects of the flexible backbone, resulting in a Tm that is maximized for this specific molecular weight and processing condition."
    },
    "analysis_without_hierarchical_structure": {
      "descriptive_text": "The investigated material is a polyethylene oxide homopolymer derived from ethylene oxide monomers. Sourced commercially from Merk, the sample possesses a viscosity-average molecular weight of 40,000. Thermal analysis was conducted using a Du Pont 1090 thermal analyzer via differential scanning calorimetry at a heating rate of 16 °C/min, with data collected during the first heating run to capture the inherent thermal history of the as-received polymer.",
