Repository: hhtrick/HHT-code

# HHT training framework

This directory contains model training, embedding precomputation, inference, article-level baselines and the curated datasets. All commands below assume that the working directory is `train_code/`.

## 3. Datasets and fixed partitions

Each main dataset is a JSON array at `dataset/{property}/{property}.json`. Entries contain source metadata, `chemical_composition`, `processing_history`, `hierarchical_structure`, `properties`, and two generated-analysis objects. Targets are stored as `properties[property]["value"]`; source metadata and target values are not predictive input fields.

| Property | Train | Validation | Test | Total |
|---|---:|---:|---:|---:|

File: train_code/dataset/Tm/Tm.json (part 96 of 200)
[
      "reasoning_analysis": "Increasing Factors: The high structural regularity of the polyethylene oxide backbone facilitates efficient chain packing into crystalline lamellae, which inherently stabilizes the solid phase. Furthermore, the viscosity-average molecular weight of 40,000 is sufficiently high to minimize the concentration of chain ends, reducing defect-induced lattice instability and driving the melting temperature toward the theoretical maximum for infinite molecular weight. Decreasing Factors: The processing history indicates a first heating run on a commercial sample, meaning the crystalline morphology was established during prior unspecified commercial processing which may have involved rapid cooling or mechanical stress, potentially resulting in less perfect crystals with lower thermal stability. Additionally, the relatively fast DSC heating rate of 16 °C/min can introduce thermal lag, potentially affecting the precise onset of the melting endotherm. Dominant Factor: The intrinsic chemical regularity of the homopolymer backbone combined with the high molecular weight qualitatively dominates the thermal behavior. These structural characteristics ensure a robust crystalline phase that dictates the melting temperature, outweighing the kinetic variations introduced by the specific DSC heating rate or the undefined commercial thermal history."
    }
  },
  {
    "doi": "10.1002/app.35331",
    "title": "Effect of Bismaleimide Reactive Extrusion on the Crystallinity and Mechanical Performance of Poly(lactic acid) Green Composites",
    "year": 2012,
    "chemical_composition": {
      "repeat_unit_psmiles": "[*]OC(C)C(=O)[*]",
      "monomers": [
        {
          "name": "L-lactide",
          "smiles": "C[C@H]1OC(=O)[C@H](C)OC1=O",
          "ratio_value": 96,
          "ratio_unit": "mol%"
        },
        {
          "name": "D-lactide",
          "smiles": "C[C@@H]1OC(=O)[C@@H](C)OC1=O",
          "ratio_value": 4,
          "ratio_unit": "mol%"
        }
      ],
      "additives": [],
      "is_homopolymer": false
    },
    "processing_history": "NatureWorks PDLA 2002D. Predried at 105 °C for 24 h. Injection molded (mold temp 20 °C, heating zone 170-180 °C). Annealed for 24 h at 105 °C in convection oven prior to DSC. Tm measured by DSC (TA Instruments Q1000) from -80 to 220 °C under N2 (50 mL/min) at 10 °C/min heating rate.",
    "hierarchical_structure": "Semicrystalline after annealing, percent crystallinity (Xc) = 56%.",
    "properties": {
      "Tm": {
        "value": [
          170
        ],
        "unit": "°C"
      }
    },
    "analysis_with_hierarchical_structure": {
      "descriptive_text": "The sample consists of a poly(lactic acid) copolymer composed primarily of L-lactide (96 mol%) with a minor fraction of D-lactide (4 mol%) stereoisomers. Processed under the trade designation NatureWorks PDLA 2002D, the material was predried at 105 °C for 24 hours to remove moisture prior to injection molding using a mold temperature of 20 °C and heating zones between 170-180 °C. Following molding, the specimen underwent a secondary thermal treatment involving annealing for 24 hours at 105 °C in a convection oven. Structural characterization reveals a semicrystalline morphology with a percent crystallinity of 56% following the annealing process, and the melting behavior was subsequently evaluated using differential scanning calorimetry from -80 to 220 °C under a nitrogen atmosphere.",
      "reasoning_analysis": "Increasing Factors: The extensive thermal history, specifically the annealing process conducted for 24 hours at 105 °C, promotes lamellar thickening and crystal perfection within the semicrystalline domains. According to the Gibbs-Thomson equation, thicker lamellae possess higher thermodynamic stability, which directly drives the observed melting temperature upward. Additionally, the high percent crystallinity of 56% indicates a well-ordered structure capable of sustaining a robust melting transition. Decreasing Factors: The incorporation of 4 mol% D-lactide into the predominantly L-lactide backbone introduces stereoisomeric defects that disrupt the regularity of the polymer chain packing. Based on copolymer melting point depression theory, these comonomer defects exclude themselves from the crystal lattice or reduce the size of crystallizable sequences, intrinsically lowering the equilibrium melting temperature relative to a pure isotactic PLLA homopolymer. Dominant Factor: The processing history, particularly the prolonged annealing treatment, qualitatively dominates the final Tm behavior. While the D-lactide content sets a lower theoretical ceiling for the equilibrium melting point, the annealing process maximizes the crystal thickness and perfection achievable within that compositional constraint, resulting in a Tm that reflects the thermally optimized morphology rather than the quenched state from injection molding."
    },
    "analysis_without_hierarchical_structure": {
      "descriptive_text": "The sample consists of a poly(lactic acid) copolymer composed of 96 mol% L-lactide and 4 mol% D-lactide monomers, commercially identified as NatureWorks PDLA 2002D. Prior to processing, the material was predried at 105 °C for 24 hours to remove moisture. The polymer was subsequently injection molded using a heating zone temperature of 170–180 °C and a mold temperature of 20 °C. To enhance crystallinity and thermal stability, the molded specimens underwent annealing in a convection oven at 105 °C for 24 hours before characterization. The melting temperature was determined using differential scanning calorimetry (TA Instruments Q1000) under a nitrogen atmosphere (50 mL/min) with a heating rate of 10 °C/min over a temperature range of -80 to 220 °C.",
      "reasoning_analysis": "Increasing Factors: The thermal history involving annealing at 105 °C for 24 hours is a primary driver for increasing the Tm, as this treatment facilitates lamellar thickening and crystal perfection according to the Gibbs-Thomson equation. Additionally, the high L-lactide content (96 mol%) provides sufficient stereoregularity to allow the formation of stable α-crystals, establishing a crystalline baseline capable of exhibiting a distinct melting transition. Decreasing Factors: The presence of 4 mol% D-lactide comonomer units acts as stereodefects within the predominantly L-polymer chains, which disrupt the regularity of the crystal lattice and thermodynamically lower the equilibrium melting temperature compared to a pure PLLA homopolymer. Furthermore, the initial injection molding process utilized a low mold temperature of 20 °C, which induces rapid cooling and quenches the polymer, initially favoring the formation of smaller or less perfect crystallites that would inherently melt at lower temperatures. Dominant Factor: The post-processing annealing treatment is the dominant factor influencing the final observed Tm behavior for this specific sample. While the D-isomer content sets an intrinsic upper limit on the thermodynamic melting point, the extensive annealing overrides the kinetic limitations imposed by the initial rapid cooling during injection molding, allowing the crystallites to reorganize and thicken sufficiently to reach the maximum melting temperature permissible by the specific copolymer composition."
    }
  },
  {
    "doi": null,
    "title": "Structural Transitions in Triblock Copolymers Based on Poly(ethylene oxide) and Polyacrylamide under the Temperature Influence",
    "year": null,
    "chemical_composition": {
      "repeat_unit_psmiles": "[*]OCC[*]",
      "monomers": [
        {
          "name": "Ethylene oxide",
          "smiles": "C1CO1",
          "ratio_value": null,
          "ratio_unit": null
        }
      ],
      "additives": [],
      "is_homopolymer": true
    },
    "processing_history": "Commercial PEO (Mv=3000) from Merk. DSC measured at 16 °C/min with Du Pont 1090 thermal analyzer, 1st heating run.",
    "hierarchical_structure": "Crystalline, crystallinity degree (Xc) = 80%.",
    "properties": {
      "Tm": {
        "value": [
          58.0
        ],
        "unit": "°C"
      }
    },
    "analysis_with_hierarchical_structure": {
      "descriptive_text": "The sample comprises a commercial polyethylene oxide (PEO) homopolymer obtained from Merk, featuring a viscosity-average molecular weight (Mv) of 3,000 g/mol. Hierarchical analysis reveals a highly crystalline morphology with a crystallinity degree (Xc) of 80%. The thermal properties were evaluated using a Du Pont 1090 thermal analyzer via differential scanning calorimetry (DSC) at a heating rate of 16 °C/min during the initial heating cycle.",
      "reasoning_analysis": "Increasing Factors: The high crystallinity degree (80%), likely established during the commercial manufacturing process and preserved by the first heating run measurement, indicates substantial structural order and thicker lamellae, which stabilizes the crystal phase against melting. Additionally, the regular homopolymer structure of ethylene oxide facilitates efficient packing within the lattice. Decreasing Factors: The low viscosity-average molecular weight (3,000 g/mol) results in a high concentration of chain ends, which act as defects within the crystal lattice and reduce lamellar thickness according to Flory's theory, thereby depressing the Tm. The flexible ether backbone also inherently lowers the lattice energy required for melting compared to stiffer backbones. Dominant Factor: While the high crystallinity reflects a well-ordered state induced by processing, the low molecular weight is the dominant factor qualitatively limiting the melting temperature. The significant population of chain ends intrinsic to the oligomeric length prevents the formation of the thick, stable lamellae found in high-molecular-weight PEO, resulting in a Tm that is depressed relative to the theoretical equilibrium melting point of infinite chain length PEO."
    },
    "analysis_without_hierarchical_structure": {
      "descriptive_text": "The sample comprises a polyethylene oxide homopolymer derived from ethylene oxide monomers. Commercial-grade polyethylene oxide with a viscosity-average molecular weight (Mv) of 3000 was sourced from Merck. Thermal characterization was performed using a Du Pont 1090 thermal analyzer, where the melting behavior was assessed via Differential Scanning Calorimetry at a heating rate of 16 °C/min during the initial heating cycle.",
      "reasoning_analysis": "Increasing Factors: The homopolymer architecture ensures high chemical regularity, facilitating efficient chain packing and crystallization which is a prerequisite for a defined melting temperature. The dipole moments associated with the ether linkages contribute to intermolecular cohesive energy, stabilizing the crystal lattice against thermal disruption. Furthermore, the relatively fast DSC heating rate of 16 °C/min may induce thermal lag, kinetically shifting the observed endothermic peak to a higher temperature. Decreasing Factors: The low viscosity-average molecular weight (Mv=3000) results in a high concentration of chain ends, which act as defects within the crystal lattice and reduce the effective lamellar thickness, thermodynamically depressing the equilibrium melting point according to Flory's theory. Additionally, the flexible C-O-C backbone increases the entropy of fusion, which inherently lowers the melting temperature compared to stiffer carbon-backbone polymers. The use of the first heating run captures the commercial thermal history, which may involve imperfect crystallization conditions compared to controlled laboratory crystallization. Dominant Factor: The depression of the melting point due to the low molecular weight (Mv=3000) is the dominant factor. The high fraction of chain ends significantly disrupts crystal perfection and stability, causing a substantial reduction in melting temperature relative to high molecular weight polyethylene oxide, outweighing the minor thermal lag effects introduced by the heating rate."
    }
  },
  {
    "doi": "10.1016/j.polymer.2021.123875",
    "title": "In-situ SAXS/WAXS investigations of ureidopyrimidinone functionalized semi-crystalline poly(ethylene-co-butylene) supramolecular polymers",
    "year": 2021,
    "chemical_composition": {
      "repeat_unit_psmiles": null,
      "monomers": [
        {
          "name": "Ethylene",
          "smiles": "C=C",
          "ratio_value": 87,
          "ratio_unit": "mol%"
        },
        {
          "name": "1,2-butylene",
          "smiles": null,
          "ratio_value": 13,
          "ratio_unit": "mol%"
        }
      ],
      "additives": [
        {
          "name": "Dibutyltin dilaurate",
          "type": "catalyst",
          "amount_value": 0.1,
          "amount_unit": "ml"
        }
      ],
      "is_homopolymer": false
    },
    "processing_history": "Telechelic UPy-functionalized PEB synthesized from PEB diol and UPy-linker with dibutyltin dilaurate catalyst in chloroform at 60 °C for 24 h. Film prepared by drop casting from chloroform solution, dried under vacuum at room temperature (DC). Tm measured by DSC (Perkin-Elmer DSC-Q20) at 10 °C/min heating rate under nitrogen atmosphere.",
    "hierarchical_structure": "Crystallinity 21% (WAXS) / 20% (DSC). Orthorhombic form 39%, Monoclinic form 61%. Long period 8.9 nm. UPy crystalline domains detected (d=1.0 nm).",
    "properties": {
      "Tm": {
        "value": [
          53
        ],
        "unit": "°C"
      }
    },
    "analysis_with_hierarchical_structure": {
      "descriptive_text": "The sample is a telechelic UPy-functionalized poly(ethylene-butylene) copolymer comprising 87 mol% ethylene and 13 mol% 1,2-butylene units, synthesized using a PEB diol and UPy-linker with dibutyltin dilaurate catalyst in chloroform at 60 °C. The material was processed into a film via drop casting from chloroform solution followed by vacuum drying at room temperature, resulting in a semi-crystalline structure with 21% crystallinity by WAXS and 20% by DSC. Hierarchical characterization indicates a mixture of orthorhombic (39%) and monoclinic (61%) crystal forms with a long period of 8.9 nm, alongside distinct UPy crystalline domains with a spacing of 1.0 nm, and thermal properties were evaluated by DSC at 10 °C/min under nitrogen.",
      "reasoning_analysis": "Increasing Factors: The high ethylene content (87 mol%) facilitates the formation of crystalline lamellae evidenced by the orthorhombic and monoclinic phases, which inherently possess a defined melting transition. Additionally, the telechelic functionalization with UPy groups introduces strong quadruple hydrogen bonding that aggregates into distinct crystalline domains (d=1.0 nm), acting as physical crosslinks that enhance thermal stability. Decreasing Factors: The incorporation of 1,2-butylene comonomers (13 mol%) introduces structural defects into the polyethylene backbone, disrupting chain packing and lowering the equilibrium melting point according to copolymer melting point depression theory. Furthermore, the film preparation via drop casting and drying at room temperature may kinetically trap less perfect crystals compared to melt-crystallized samples, and the relatively low overall crystallinity (~20%) indicates a significant amorphous fraction that does not contribute to the melting endotherm. Dominant Factor: While the comonomer content fundamentally limits the perfection of the polyethylene backbone crystals, the supramolecular assembly of the UPy groups creates distinct hard domains with higher thermal stability that qualitatively dominate the high-temperature thermal behavior of the functionalized system."
    },
    "analysis_without_hierarchical_structure": {
      "descriptive_text": "The sample comprises a telechelic ureido-pyrimidinone (UPy)-functionalized poly(ethylene-butylene) copolymer consisting of 87 mol% ethylene and 13 mol% 1,2-butylene units. The material was synthesized by reacting a PEB diol precursor with a UPy-linker using 0.1 ml of dibutyltin dilaurate catalyst in chloroform at 60 °C for 24 hours. Following synthesis, films were prepared by drop casting the polymer solution from chloroform and drying under vacuum at room temperature. Thermal analysis was performed using differential scanning calorimetry at a heating rate of 10 °C/min under a nitrogen atmosphere to determine the melting temperature.",
      "reasoning_analysis": "Increasing Factors: The high ethylene content (87 mol%) provides long crystallizable sequences capable of forming polyethylene-like lamellae, which inherently establishes a baseline melting transition. Furthermore, the telechelic functionalization with UPy groups introduces strong quadruple hydrogen bonding motifs that act as physical crosslinks, potentially stabilizing the solid-state morphology and requiring additional thermal energy to disrupt the supramolecular network associated with the crystalline domains. Decreasing Factors: The incorporation of 1,2-butylene comonomers at 13 mol% introduces steric defects and irregularities along the polymer backbone, which disrupt the packing efficiency of the ethylene segments and thermodynamically depress the melting point relative to linear polyethylene. Additionally, the film preparation via drop casting from solution may result in lower overall crystallinity or smaller crystal sizes compared to melt-crystallized samples, potentially lowering the observed onset of melting. Dominant Factor: The comonomer-induced disruption of the crystal lattice is the dominant factor governing the backbone melting temperature. While the supramolecular UPy interactions enhance thermal stability, the fundamental Tm is primarily dictated by the ethylene sequence length distribution, which is significantly truncated by the 13% butylene content, thereby setting the melting transition at a value distinctly lower than that of high-density polyethylene."
    }
  },
  {
    "doi": "10.3390/nano12213825",
    "title": "Formation of UHMWPE Nanofibers during Solid-State Deformation",
    "year": 2022,
    "chemical_composition": {
      "repeat_unit_psmiles": null,
      "monomers": [
        {
          "name": "Ethylene",
          "smiles": "C=C",
          "ratio_value": 55,
          "ratio_unit": "wt%"
        },
        {
          "name": "1-Octene",
          "smiles": "CCCCCCC=C",
          "ratio_value": 45,
          "ratio_unit": "wt%"
        }
      ],
      "additives": [],
      "is_homopolymer": false
    },
    "processing_history": "Ethylene-octene copolymer (Engage 8842) supplied by Dow Chemical. Tm measured by DSC (TA Instruments Q20) at 10 °C/min heating rate under nitrogen flow.",
    "hierarchical_structure": "Ultra-low-density copolymer, density 0.857 g cm-3.",
    "properties": {
      "Tm": {
        "value": [
          44.0
        ],
        "unit": "°C"
      }
    },
    "analysis_with_hierarchical_structure": {
      "descriptive_text": "The sample comprises an ultra-low-density ethylene-octene copolymer (Engage 8842, Dow Chemical) characterized by a density of 0.857 g cm-3 and a composition of 55 wt% ethylene and 45 wt% 1-octene. The material underwent thermal analysis via differential scanning calorimetry using a TA Instruments Q20 system at a heating rate of 10 °C/min under nitrogen flow to determine its melting behavior.",
      "reasoning_analysis": "Increasing Factors: The ethylene monomer units provide the linear backbone segments necessary for crystallization, establishing the fundamental capability for a solid-to-liquid phase transition. Additionally, the inert nitrogen atmosphere during DSC measurement prevents oxidative crosslinking or degradation that could otherwise artificially alter the thermal transition profile. Decreasing Factors: The high weight fraction of 1-octene (45 wt%) introduces frequent short-chain branching, which sterically hinders chain packing and significantly reduces the length of crystallizable ethylene sequences. This structural irregularity results in thinner lamellar crystals and reduced overall crystallinity, indicated by the ultra-low density of 0.857 g cm-3, both of which thermodynamically depress the melting temperature relative to linear polyethylene. Dominant Factor: The extensive branching induced by the high 1-octene content is the dominant factor governing the Tm. While the ethylene content allows for some crystalline order, the disruption of lattice regularity and the limitation of lamellar thickness caused by the comonomer qualitatively drive the Tm to a much lower range compared to high-density polyethylene homopolymers."
    },
    "analysis_without_hierarchical_structure": {
      "descriptive_text": "The investigated material is an ethylene-1-octene copolymer, specifically the Engage 8842 grade supplied by Dow Chemical, consisting of 55 wt% ethylene and 45 wt% 1-octene monomers. No additional additives or fillers were incorporated into the matrix. The melting temperature was characterized via differential scanning calorimetry using a TA Instruments Q20 apparatus, utilizing a heating rate of 10 °C/min under a nitrogen atmosphere.",
      "reasoning_analysis": "Increasing Factors: The presence of ethylene monomers provides the fundamental backbone capable of crystallization, where sufficiently long ethylene sequences align to form lamellar crystals, establishing the baseline thermodynamic requirement for a melting transition. Decreasing Factors: The substantial incorporation of 1-octene comonomers introduces long hexyl branches along the polymer chain, which act as structural defects within the crystal lattice. These branches disrupt chain packing efficiency and reduce the thickness of crystallizable lamellae, leading to significant melting point depression according to copolymer crystallization theory. Dominant Factor: The high comonomer content is the dominant factor governing the thermal behavior. While the ethylene segments enable crystallinity, the high density of octene branches severely limits the size and perfection of the crystalline domains, qualitatively driving the Tm to be substantially lower than that of linear polyethylene homopolymers."
    }
  },
  {
    "doi": "10.3390/nano12213825",
    "title": "Formation of UHMWPE Nanofibers during Solid-State Deformation",
    "year": 2022,
    "chemical_composition": {
      "repeat_unit_psmiles": "*CC*",
      "monomers": [
        {
          "name": "Ethylene",
          "smiles": "C=C",
          "ratio_value": null,
          "ratio_unit": null
        }
      ],
      "additives": [],
      "is_homopolymer": true
    },
    "processing_history": "Disentangled UHMWPE powder prepared by polymerization at low temperatures. Tm measured by DSC (TA Instruments Q20) at 10 °C/min heating rate under nitrogen flow (Second Heating).",
    "hierarchical_structure": "Nascent powder particles >50 µm, ~45 wt% crystallinity after second heating.",
    "properties": {
      "Tm": {
        "value": [
          136.0
        ],
        "unit": "°C"
      }
    },
    "analysis_with_hierarchical_structure": {
      "descriptive_text": "The sample comprises an ultra-high molecular weight polyethylene (UHMWPE) homopolymer synthesized via low-temperature polymerization to produce a disentangled nascent powder with particle sizes exceeding 50 µm. Thermal analysis was conducted using differential scanning calorimetry (DSC) under a nitrogen atmosphere at a heating rate of 10 °C/min, focusing on the second heating cycle to evaluate the melting behavior after erasing the initial thermal history. The hierarchical structure revealed a semi-crystalline morphology with approximately 45 wt% crystallinity following the second heating, characteristic of a linear ethylene backbone without additional additives or fillers.",
      "reasoning_analysis": "Increasing Factors: The linear chemical structure of the polyethylene backbone possesses high symmetry and lacks bulky side groups, facilitating dense chain packing and stabilizing the crystalline phase which drives the Tm upward. Furthermore, the initial disentangled state of the nascent powder may enhance chain mobility during the first melting and subsequent cooling, potentially allowing for the formation of thicker lamellae compared to conventional entangled UHMWPE, thereby supporting a higher Tm. Decreasing Factors: The measured crystallinity of 45 wt% after the second heating indicates a substantial amorphous fraction and finite lamellar thickness, which depresses the observed Tm relative to the equilibrium melting point according to the Thomson-Gibbs equation. Additionally, despite the initial disentangled morphology, chain entanglements likely reformed during the first melting cycle, restricting full chain extension and limiting the maximum achievable lamellar thickness during recrystallization. Dominant Factor: While the processing history and resulting lamellar thickness modulate the specific observed value, the intrinsic chemical regularity of the linear polyethylene backbone is the dominant factor establishing the fundamental high-temperature melting region, with the crystallinity level serving as the primary variable determining the deviation from the theoretical equilibrium Tm."
    },
    "analysis_without_hierarchical_structure": {
      "descriptive_text": "The sample comprises an ultra-high molecular weight polyethylene (UHMWPE) homopolymer derived from ethylene monomers. This disentangled powder was synthesized via polymerization at low temperatures to preserve specific morphological features. The melting temperature was subsequently characterized using differential scanning calorimetry (DSC) on a TA Instruments Q20 system, utilizing a heating rate of 10 °C/min under a nitrogen atmosphere during the second heating cycle.",
      "reasoning_analysis": "Increasing Factors: The chemical composition consists of a linear polyethylene homopolymer backbone with high symmetry and no comonomer defects, which facilitates dense chain packing and the formation of thick crystalline lamellae, intrinsically driving the Tm higher. Furthermore, the low-temperature polymerization history likely minimizes chain branching defects, further supporting higher crystalline perfection. Decreasing Factors: The ultra-high molecular weight of the chains imposes significant kinetic constraints on chain diffusion and reorganization during the cooling phase prior to the second heating measurement, potentially limiting lamellar thickening and resulting in a measured Tm lower than the theoretical equilibrium value due to the Gibbs-Thomson effect. Dominant Factor: The intrinsic chemical regularity of the linear ethylene backbone dominates the thermal behavior, as the second heating cycle effectively erases the specific morphological history imparted by the disentangled synthesis, rendering the fundamental crystallizability of the homopolymer the primary determinant of the observed Tm."
    }
  },
  {
    "doi": "10.1002/app.35331",
    "title": "Effect of Bismaleimide Reactive Extrusion on the Crystallinity and Mechanical Performance of Poly(lactic acid) Green Composites",
    "year": 2012,
    "chemical_composition": {
      "repeat_unit_psmiles": "[*]OC(C)C(=O)[*]",
      "monomers": [
        {
          "name": "L-lactide",
          "smiles": "C[C@H]1OC(=O)[C@H](C)OC1=O",
          "ratio_value": 96,
          "ratio_unit": "mol%"
        },
        {
          "name": "D-lactide",
          "smiles": "C[C@@H]1OC(=O)[C@@H](C)OC1=O",
          "ratio_value": 4,
          "ratio_unit": "mol%"
        }
      ],
      "additives": [
        {
          "name": "N-(o-phenylene)dimaleimide",
          "type": "crosslinker",
          "amount_value": 0.75,
          "amount_unit": "wt%"
        },
        {
          "name": "2,2'-dithiobis(benzothiazole)",
          "type": "accelerator",
          "amount_value": 0.1,
          "amount_unit": "wt%"
        }
      ],
      "is_homopolymer": false
    },
    "processing_history": "NatureWorks PDLA 2002D modified with additives via reactive extrusion (co-rotating twin extruder, 180-195 °C, 120 RPM, 2 kg/h). Pelletized. Injection molded (mold temp 20 °C, heating zone 170-180 °C). No annealing prior to DSC (only neat PLA was annealed). Tm measured by DSC (TA Instruments Q1000) from -80 to 220 °C under N2 (50 mL/min) at 10 °C/min heating rate.",
    "hierarchical_structure": "Semicrystalline without annealing, percent crystallinity (Xc) = 10%.",
    "properties": {
      "Tm": {
        "value": [
          147
        ],
        "unit": "°C"
      }
    },
    "analysis_with_hierarchical_structure": {
      "descriptive_text": "The investigated sample consists of a poly(lactide) copolymer derived from 96 mol% L-lactide and 4 mol% D-lactide monomers, compounded with 0.75 wt% N-(o-phenylene)dimaleimide crosslinker and 0.1 wt% 2,2'-dithiobis(benzothiazole) accelerator. Processing was conducted via reactive extrusion using a co-rotating twin extruder at 180-195 °C, followed by pelletization and injection molding with a mold temperature maintained at 20 °C. The resulting material exhibits a semicrystalline morphology with 10% crystallinity in the absence of annealing, and the melting temperature was evaluated using differential scanning calorimetry from -80 to 220 °C under a nitrogen atmosphere at a heating rate of 10 °C/min.",
      "reasoning_analysis": "Increasing Factors: The addition of N-(o-phenylene)dimaleimide facilitates crosslinking within the polymer matrix, restricting chain mobility and potentially enhancing the thermal stability of the crystalline domains. Additionally, the predominant L-lactide content supports the formation of the standard polylactide crystal lattice, providing a foundational structure capable of exhibiting a distinct melting transition. Decreasing Factors: The inclusion of 4 mol% D-lactide introduces stereoisomeric defects that disrupt the regularity of the crystal lattice, inherently lowering the equilibrium melting temperature. Moreover, the processing conditions involving a low mold temperature and the lack of post-processing annealing promote rapid crystallization kinetics, resulting in thinner and less perfect lamellae which melt at reduced temperatures as described by the Thomson-Gibbs relationship. Dominant Factor: The depression of the melting temperature is qualitatively dominated by the structural irregularities introduced by the D-lactide comonomer and the limited crystal perfection arising from the rapid cooling history and absence of annealing, which outweigh the mobility-restricting effects of the low-level crosslinking additives."
    },
    "analysis_without_hierarchical_structure": {
      "descriptive_text": "The sample consists of a poly(lactic acid) copolymer composed of 96 mol% L-lactide and 4 mol% D-lactide, modified with 0.75 wt% N-(o-phenylene)dimaleimide as a crosslinker and 0.1 wt% 2,2'-dithiobis(benzothiazole) as an accelerator. The material was prepared via reactive extrusion using a co-rotating twin extruder operated at 180–195 °C and 120 RPM with a throughput of 2 kg/h, followed by pelletization. Subsequent processing involved injection molding with a mold temperature of 20 °C and heating zones set between 170–180 °C. The melting temperature was characterized using differential scanning calorimetry from -80 to 220 °C under a nitrogen atmosphere at a heating rate of 10 °C/min, without prior annealing treatment.",
      "reasoning_analysis": "Increasing Factors: The high proportion of L-lactide (96 mol%) provides sufficient stereoregularity to enable crystallization, establishing a baseline melting transition inherent to semi-crystalline poly(L-lactic acid) structures. The presence of the crosslinker may potentially restrict chain mobility in the melt, which could theoretically stabilize certain ordered regions, though this is often outweighed by crystallization hindrance. Decreasing Factors: The incorporation of 4 mol% D-lactide introduces stereochemical defects into the crystal lattice, disrupting chain packing and reducing lamellar thickness. Furthermore, the addition of crosslinking agents restricts chain mobility and reorganization during cooling, hindering the formation of perfect crystals. The processing history significantly contributes to Tm depression; specifically, the low mold temperature (20 °C) during injection molding induces rapid quenching, while the absence of annealing prevents crystal perfectioning and thickening. Potential thermal degradation during reactive extrusion at 180–195 °C may also reduce molecular weight, further depressing Tm. Dominant Factor: While the high L-content enables crystallinity, the dominant factor governing the final Tm is the combination of stereochemical defects from the D-lactide comonomer and the non-equilibrium crystalline morphology resulting from the rapid cooling and lack of annealing, which collectively limit crystal stability and thickness."
    }
  },
  {
    "doi": "10.1081/AMP-100107385",
    "title": "THERMAL TRANSITIONS AND MORPHOLOGICAL BEHAVIOR OF POLYETHER ETHER KETONE AND LIQUID CRYSTALLINE POLYMER BLENDS",
    "year": 2001,
    "chemical_composition": {
      "repeat_unit_psmiles": "[*]Oc1ccc(Oc2ccc(C(=O)c3ccc(O*)cc3)cc2)cc1",
      "monomers": [
        {
          "name": "Hydroquinone",
          "smiles": "Oc1ccc(O)cc1",
          "ratio_value": null,
          "ratio_unit": null
        },
        {
          "name": "4,4'-Difluorobenzophenone",
          "smiles": "Fc1ccc(C(=O)c2ccc(F)cc2)cc1",
          "ratio_value": null,
          "ratio_unit": null
        }
      ],
      "additives": [],
      "is_homopolymer": true
    },
    "processing_history": "Pure PEEK (Victrex 450G) pellets as obtained from manufacturer. Tm measured by DSC (TA 2910) at 10 °C/min heating rate under N2 atmosphere.",
    "hierarchical_structure": "Semicrystalline, crystallinity ~48%.",
    "properties": {
      "Tm": {
        "value": [
          340
        ],
        "unit": "°C"
      }
    },
    "analysis_with_hierarchical_structure": {
      "descriptive_text": "The material investigated is a polyetheretherketone (PEEK) homopolymer derived from the step-growth polymerization of hydroquinone and 4,4'-difluorobenzophenone. Provided as pure Victrex 450G pellets as obtained from the manufacturer, the sample exhibits a semicrystalline hierarchical structure with a crystallinity level of approximately 48%. Thermal analysis was conducted via differential scanning calorimetry using a TA 2910 instrument, employing a heating rate of 10 °C/min under a nitrogen atmosphere to characterize the melting behavior.",
      "reasoning_analysis": "Increasing Factors: The rigid aromatic backbone containing phenylene rings and polar ketone groups facilitates strong intermolecular dipole-dipole interactions and efficient chain packing, significantly elevating the energy required for the crystal-to-liquid transition. Furthermore, the high degree of crystallinity (~48%) indicates the presence of thick, stable lamellae, which thermodynamically raises the observed melting point according to the Gibbs-Thomson relationship. Decreasing Factors: The presence of ether linkages within the backbone introduces a degree of rotational freedom and flexibility compared to wholly rigid aromatic systems, which slightly moderates the melting temperature relative to stiffer analogues. Additionally, the standard DSC heating rate of 10 °C/min may result in a slight kinetic overshoot or thermal lag compared to equilibrium melting conditions, though this effect is generally minor. Dominant Factor: The intrinsic rigidity of the polyetheretherketone backbone coupled with the substantial crystalline content dominates the thermal behavior. The strong intermolecular forces and high structural order inherent to the Victrex 450G grade ensure a high melting temperature characteristic of high-performance semicrystalline thermoplastics, outweighing the flexibility introduced by the ether linkages."
    },
    "analysis_without_hierarchical_structure": {
      "descriptive_text": "The sample comprises pure Poly(ether ether ketone) (PEEK), specifically Victrex 450G pellets obtained directly from the manufacturer without the incorporation of additives or fillers. The polymer backbone is synthesized from hydroquinone and 4,4'-difluorobenzophenone monomers, resulting in a semi-crystalline aromatic structure. Thermal analysis was conducted using differential scanning calorimetry (DSC) on a TA 2910 instrument, utilizing a heating rate of 10 °C/min under a nitrogen atmosphere to determine the melting behavior.",
      "reasoning_analysis": "Increasing Factors: The chemical composition features a rigid aromatic backbone with polar ketone groups that enable strong interchain dipole-dipole interactions and restrict chain mobility, significantly driving the Tm upward. Furthermore, the high structural symmetry and linearity of the polymer chain facilitate efficient packing into crystalline lamellae, which necessitates higher thermal energy to disrupt the lattice. Decreasing Factors: The ether linkages within the repeat unit introduce localized flexibility relative to all-carbon aromatic systems, which slightly reduces the overall chain stiffness and theoretical maximum Tm. Additionally, the processing history indicates the material was tested as received without specific annealing protocols; therefore, the crystalline regions may exhibit less perfection or thinner lamellae compared to slowly cooled or annealed samples, potentially lowering the observed melting onset. Dominant Factor: The intrinsic thermal stability provided by the aromatic ketone structure and the absence of plasticizing additives or solvents in the processing history qualitatively dominate the behavior, ensuring the material exhibits the high Tm characteristic of high-performance engineering thermoplastics."
    }
  },
  {
    "doi": "10.1080/1023666X.2015.1020259",
    "title": "Correlation between GPC, DSC, and Analytical TREF for Linear Polyethylene",
    "year": 2015,
    "chemical_composition": {
      "repeat_unit_psmiles": "[*]CC[*]",
      "monomers": [
        {
          "name": "Ethylene",
          "smiles": "C=C",
          "ratio_value": null,
          "ratio_unit": null
        }
      ],
      "additives": [],
      "is_homopolymer": false
    },
    "processing_history": "Sample mPE955 (commercial grade). DSC performed on Mettler Toledo DSC 1 Star instrument, ISO 11357 procedure, heating and cooling rates of 10°C/min.",
    "hierarchical_structure": "Linear metallocene polyethylene, narrow short chain distributions, Density: 955 kg/m3.",
    "properties": {
      "Tm": {
        "value": [
          136.8
        ],
        "unit": "°C"
      }
    },
    "analysis_with_hierarchical_structure": {
      "descriptive_text": "The sample consists of a commercial grade linear metallocene polyethylene (mPE955) characterized by a density of 955 kg/m³ and a narrow short-chain distribution. Although the monomer list specifies ethylene, the material is classified as a copolymer, indicating the presence of unlisted comonomers typical of metallocene catalysis. Thermal analysis was performed on a Mettler Toledo DSC 1 Star instrument following the ISO 11357 procedure, with heating and cooling rates maintained at 10°C/min.",
