Repository: hhtrick/HHT-code

# HHT training framework

This directory contains model training, embedding precomputation, inference, article-level baselines and the curated datasets. All commands below assume that the working directory is `train_code/`.

## 3. Datasets and fixed partitions

Each main dataset is a JSON array at `dataset/{property}/{property}.json`. Entries contain source metadata, `chemical_composition`, `processing_history`, `hierarchical_structure`, `properties`, and two generated-analysis objects. Targets are stored as `properties[property]["value"]`; source metadata and target values are not predictive input fields.

| Property | Train | Validation | Test | Total |
|---|---:|---:|---:|---:|

File: train_code/dataset/Tm/Tm.json (part 97 of 200)
[
      "reasoning_analysis": "Increasing Factors: The high density of 955 kg/m³ indicates a high degree of crystallinity and the formation of thick lamellae, which thermodynamically stabilizes the crystalline phase and drives the Tm upward. Additionally, the linear backbone of polyethylene facilitates efficient chain packing into orthorhombic unit cells, and the narrow short-chain distribution inherent to metallocene catalysts promotes uniformity in crystal thickness, further supporting a higher melting temperature. Decreasing Factors: The classification as a copolymer implies the incorporation of comonomer units that introduce short-chain branches. These branches act as defects within the crystal lattice, are excluded from the lamellae, and reduce the effective crystal thickness, which inherently depresses the Tm relative to a perfect linear homopolymer. Dominant Factor: The high density value suggests that the comonomer content is sufficiently low that the material retains characteristics similar to high-density polyethylene. Therefore, the extensive crystalline regions and thick lamellae driven by the high density qualitatively dominate over the lattice defects introduced by the minor branching, resulting in a Tm behavior governed primarily by the stability of the highly crystalline phase."
    },
    "analysis_without_hierarchical_structure": {
      "descriptive_text": "The sample consists of a commercial grade metallocene polyethylene (mPE955) based on an ethylene backbone. Although ethylene is the primary monomer listed, the material is classified as a non-homopolymer, suggesting the presence of comonomers or branching structures inherent to the commercial grade. No additional additives were specified in the composition. The thermal properties were evaluated using differential scanning calorimetry on a Mettler Toledo DSC 1 Star instrument according to ISO 11357 standards, with both heating and cooling cycles performed at a rate of 10°C/min.",
      "reasoning_analysis": "Increasing Factors: The symmetric ethylene backbone facilitates efficient chain packing and crystallization, establishing a fundamental capacity for a distinct melting transition. Additionally, the metallocene catalyst system implied by the commercial grade designation typically yields a uniform microstructure, which can promote consistent lamellar formation. Decreasing Factors: The classification as a non-homopolymer indicates the incorporation of comonomers or short-chain branching, which act as structural defects that disrupt the crystal lattice and reduce lamellar thickness, thereby depressing the melting temperature relative to linear polyethylene. Furthermore, the absence of specific thermal annealing steps in the processing history implies the sample retains the crystallinity established during commercial production rather than enhanced laboratory conditioning. Dominant Factor: The structural irregularities arising from the non-homopolymer architecture dominate the thermal behavior. While the ethylene backbone drives crystallinity, the exclusion of branching points or comonomer units from the crystal lattice limits crystal perfection and thickness, qualitatively determining a melting temperature lower than that of a linear polyethylene homopolymer."
    }
  },
  {
    "doi": null,
    "title": "Low-Frequency Internal Friction Study on the Structural Changes in Polymer Melts",
    "year": 2008,
    "chemical_composition": {
      "repeat_unit_psmiles": "*CCO*",
      "monomers": [
        {
          "name": "Ethylene oxide",
          "smiles": "C1CO1",
          "ratio_value": null,
          "ratio_unit": null
        }
      ],
      "additives": [],
      "is_homopolymer": true
    },
    "processing_history": "PEO (Mw = 1.8 x 10^5, Mw/Mn = 2.0) used as received. Tm measured by DSC.",
    "hierarchical_structure": "Semi-crystalline.",
    "properties": {
      "Tm": {
        "value": [
          64.9
        ],
        "unit": "°C"
      }
    },
    "analysis_with_hierarchical_structure": {
      "descriptive_text": "The sample comprises a semi-crystalline polyethylene oxide homopolymer with a weight-average molecular weight of 1.8 x 10^5 g/mol and a polydispersity index of 2.0. The material was utilized in its as-received state without the incorporation of additives, and its melting temperature was characterized using differential scanning calorimetry.",
      "reasoning_analysis": "Increasing Factors: The high molecular weight minimizes the concentration of chain ends within the crystalline regions, reducing defect-induced melting point depression, while the homopolymer regularity facilitates efficient chain packing and crystallinity. Decreasing Factors: The flexible ether linkages in the backbone lower the lattice energy compared to rigid polymers, and the broad molecular weight distribution introduces heterogeneity that disrupts crystal perfection; additionally, the lack of specific thermal annealing in the processing history likely results in thinner lamellae with lower thermal stability. Dominant Factor: The intrinsic flexibility of the polyether backbone establishes the fundamental baseline for the melting temperature, but the high molecular weight qualitatively stabilizes the crystalline phase against the depressing effects of polydispersity and the absence of thermal treatment."
    },
    "analysis_without_hierarchical_structure": {
      "descriptive_text": "The investigated sample is a polyethylene oxide (PEO) homopolymer characterized by a weight-average molecular weight of 1.8 x 10^5 and a polydispersity index of 2.0. The material was employed in its as-received state, devoid of additional additives or specific thermal pretreatments, and the melting temperature was determined via differential scanning calorimetry.",
      "reasoning_analysis": "Increasing Factors: The linear homopolymer architecture of polyethylene oxide facilitates efficient chain packing and crystallization, driven by dipole-dipole interactions between ether oxygens. Furthermore, the high molecular weight of 1.8 x 10^5 significantly reduces the concentration of chain ends, which act as defects within the crystal lattice, thereby supporting a higher melting temperature closer to the equilibrium value. Decreasing Factors: The polydispersity index of 2.0 indicates a broad molecular weight distribution, where lower molecular weight fractions may act as impurities within the crystalline domains or remain in the amorphous phase, potentially depressing the observed Tm. Additionally, the use of the material in an as-received state implies a lack of specific thermal annealing, likely resulting in kinetically formed lamellae with reduced thickness compared to optimally processed samples. Dominant Factor: The high molecular weight and regular linear chemical structure serve as the dominant factors, as the chain length is sufficiently large to minimize chain-end effects that typically depress Tm in oligomers, ensuring that the melting behavior is primarily governed by the intrinsic crystallinity of the PEO backbone rather than the depressive influences of polydispersity or non-optimized thermal history."
    }
  },
  {
    "doi": "10.3390/nano12213825",
    "title": "Formation of UHMWPE Nanofibers during Solid-State Deformation",
    "year": 2022,
    "chemical_composition": {
      "repeat_unit_psmiles": "*CC*",
      "monomers": [
        {
          "name": "Ethylene",
          "smiles": "C=C",
          "ratio_value": null,
          "ratio_unit": null
        }
      ],
      "additives": [],
      "is_homopolymer": true
    },
    "processing_history": "Disentangled UHMWPE powder prepared by polymerization at low temperatures. Tm measured by DSC (TA Instruments Q20) at 10 °C/min heating rate under nitrogen flow (First Heating).",
    "hierarchical_structure": "Nascent powder particles >50 µm, ~70 wt% crystallinity.",
    "properties": {
      "Tm": {
        "value": [
          140.0
        ],
        "unit": "°C"
      }
    },
    "analysis_with_hierarchical_structure": {
      "descriptive_text": "The sample comprises an ethylene homopolymer, specifically disentangled ultra-high molecular weight polyethylene (UHMWPE), synthesized via low-temperature polymerization to yield nascent powder particles exceeding 50 µm in size. This processing route resulted in a hierarchical structure exhibiting approximately 70 wt% crystallinity. Thermal analysis was conducted using differential scanning calorimetry (DSC) on a TA Instruments Q20 system, utilizing a heating rate of 10 °C/min under a nitrogen atmosphere during the first heating cycle.",
      "reasoning_analysis": "Increasing Factors: The exceptionally high crystallinity of approximately 70 wt% suggests the presence of thick, stable lamellar crystals, which inherently elevates the melting temperature according to the Gibbs-Thomson equation. Furthermore, the disentangled state achieved through low-temperature polymerization facilitates efficient chain packing and reduces topological constraints, allowing for the formation of more perfect crystalline domains compared to conventional entangled UHMWPE. Decreasing Factors: Despite the high crystallinity, the nascent powder morphology may contain a distribution of lamellar thicknesses, where thinner crystals contribute to melting at lower temperatures, potentially broadening the endotherm. Additionally, the low-temperature polymerization conditions might kinetically trap metastable crystal phases that possess lower thermal stability than the equilibrium orthorhombic phase. Dominant Factor: The high degree of crystallinity combined with the disentangled molecular topology qualitatively dominates the thermal behavior. These factors promote the formation of thermally stable, thick lamellae, driving the Tm towards the upper theoretical limit for linear polyethylene, outweighing the depressive effects of morphological heterogeneity or metastable phases."
    },
    "analysis_without_hierarchical_structure": {
      "descriptive_text": "The sample comprises an ultra-high molecular weight polyethylene (UHMWPE) homopolymer prepared as a disentangled powder through low-temperature polymerization. Thermal analysis was conducted using differential scanning calorimetry (DSC) with a TA Instruments Q20, where the melting temperature was recorded during the first heating cycle at a rate of 10 °C/min under a nitrogen atmosphere.",
      "reasoning_analysis": "Increasing Factors: The linear polyethylene backbone lacks comonomers or bulky side groups, enabling efficient chain packing and high crystallinity. Furthermore, the disentangled state achieved via low-temperature polymerization reduces topological constraints, facilitating the formation of thicker lamellae which thermodynamically elevates the melting temperature. Decreasing Factors: The finite molecular weight of the polymer chains inherently depresses the melting temperature relative to the equilibrium value of an infinite chain. Additionally, the crystallization history associated with low-temperature polymerization may initially result in kinetically trapped, less perfect crystalline regions compared to slow-cooled melts, potentially lowering the onset of melting. Dominant Factor: While finite chain length imposes a theoretical limit, the disentangled morphology is the dominant factor; by significantly reducing entanglement density compared to conventional UHMWPE, it allows for superior chain reorganization and lamellar thickening during the first heating cycle, driving the Tm towards the higher end of the range typical for linear polyethylene homopolymers."
    }
  },
  {
    "doi": "10.3390/nano12213825",
    "title": "Formation of UHMWPE Nanofibers during Solid-State Deformation",
    "year": 2022,
    "chemical_composition": {
      "repeat_unit_psmiles": null,
      "monomers": [
        {
          "name": "Ethylene",
          "smiles": "C=C",
          "ratio_value": 55,
          "ratio_unit": "wt%"
        },
        {
          "name": "1-Octene",
          "smiles": "CCCCCCC=C",
          "ratio_value": 45,
          "ratio_unit": "wt%"
        }
      ],
      "additives": [
        {
          "name": "dis-UHMWPE",
          "type": "filler",
          "amount_value": 5,
          "amount_unit": "wt%"
        }
      ],
      "is_homopolymer": false
    },
    "processing_history": "EOC/UHMWPE (95/5 wt%) composite compounded in co-rotating twin-screw extruder at 75 °C for 10 min. Tm measured by DSC (TA Instruments Q20) at 10 °C/min heating rate under nitrogen flow (Second Heating).",
    "hierarchical_structure": "Elongated inclusions, average fiber diameter 2.1 µm, crystallinity 33%.",
    "properties": {
      "Tm": {
        "value": [
          134.1
        ],
        "unit": "°C"
      }
    },
    "analysis_with_hierarchical_structure": {
      "descriptive_text": "The sample comprises an ethylene/1-octene copolymer matrix containing 55 wt% ethylene and 45 wt% 1-octene, reinforced with 5 wt% discontinuous ultra-high molecular weight polyethylene (dis-UHMWPE) filler. This composite was manufactured by compounding the constituents in a co-rotating twin-screw extruder at 75 °C for 10 minutes, resulting in a morphology characterized by elongated inclusions with an average fiber diameter of 2.1 µm and a bulk crystallinity of 33%. The melting temperature was evaluated using differential scanning calorimetry during the second heating cycle at a rate of 10 °C/min under a nitrogen atmosphere.",
      "reasoning_analysis": "Increasing Factors: The inclusion of 5 wt% dis-UHMWPE introduces a high-molecular-weight polyethylene phase with inherently high thermal stability, which may exhibit a higher melting point than the matrix or induce transcrystallinity at the interface. Additionally, the formation of elongated inclusions indicates flow-induced orientation during extrusion, which can align polymer chains and potentially stabilize crystal lamellae against thermal disruption. Decreasing Factors: The high comonomer content of 45 wt% 1-octene introduces a dense population of hexyl branches along the backbone, severely disrupting chain packing and limiting the length of crystallizable ethylene sequences. This structural irregularity necessitates the formation of thinner lamellae with lower thermodynamic stability, significantly depressing the melting temperature relative to linear polyethylene. Furthermore, the moderate crystallinity of 33% suggests a substantial amorphous fraction and imperfect crystal regions, which further contributes to a lower observed Tm. Dominant Factor: The high concentration of 1-octene comonomer is the dominant factor governing the thermal behavior. While the UHMWPE filler and morphological orientation provide structural reinforcement, the intrinsic lattice disruption caused by the extensive branching fundamentally limits the maximum achievable lamellar thickness and crystal perfection, qualitatively driving the matrix melting temperature to a significantly lower regime compared to conventional semi-crystalline polyethylenes."
    },
    "analysis_without_hierarchical_structure": {
      "descriptive_text": "The sample comprises an ethylene-1-octene copolymer matrix containing 55 wt% ethylene and 45 wt% 1-octene monomers, reinforced with 5 wt% dis-UHMWPE filler. This EOC/UHMWPE composite (95/5 wt%) was compounded in a co-rotating twin-screw extruder at 75 °C for 10 minutes. Thermal analysis was performed using differential scanning calorimetry (DSC) on a TA Instruments Q20 system, utilizing a heating rate of 10 °C/min under nitrogen flow during the second heating cycle.",
      "reasoning_analysis": "Increasing Factors: The presence of ethylene sequences provides the fundamental crystallizable units necessary for melting transitions, while the incorporation of 5 wt% dis-UHMWPE introduces ultra-high molecular weight linear polyethylene chains capable of forming highly stable crystals with a high equilibrium melting temperature. Decreasing Factors: The substantial 1-octene content (45 wt%) introduces significant hexyl branching along the backbone, acting as defects that are excluded from the crystal lattice to drastically reduce lamellar thickness and crystalline perfection, which thermodynamically depresses the melting temperature relative to linear polyethylene. Dominant Factor: The high concentration of 1-octene comonomer is the dominant factor, as the extensive branching density fundamentally limits the size and stability of the crystalline domains within the matrix, ensuring that the primary melting behavior reflects a significantly depressed Tm characteristic of polyolefin elastomers rather than the high-Tm behavior of the linear UHMWPE filler."
    }
  },
  {
    "doi": "10.1081/AMP-100107385",
    "title": "THERMAL TRANSITIONS AND MORPHOLOGICAL BEHAVIOR OF POLYETHER ETHER KETONE AND LIQUID CRYSTALLINE POLYMER BLENDS",
    "year": 2001,
    "chemical_composition": {
      "repeat_unit_psmiles": "[*]Oc1ccc(Oc2ccc(C(=O)c3ccc(O*)cc3)cc2)cc1",
      "monomers": [
        {
          "name": "Hydroquinone",
          "smiles": "Oc1ccc(O)cc1",
          "ratio_value": null,
          "ratio_unit": null
        },
        {
          "name": "4,4'-Difluorobenzophenone",
          "smiles": "Fc1ccc(C(=O)c2ccc(F)cc2)cc1",
          "ratio_value": null,
          "ratio_unit": null
        }
      ],
      "additives": [
        {
          "name": "Thermotropic liquid crystalline polymer (TLCP) based on HBA/HNA",
          "type": "polymer blend component",
          "amount_value": 5,
          "amount_unit": "wt%"
        }
      ],
      "is_homopolymer": true
    },
    "processing_history": "PEEK/LCP (95/5) blend prepared on single-screw extruder at 350 °C, 45 rpm, pelletized. Injection molded at 340 °C barrel, 150 °C mold. Tm measured by DSC (TA 2910) at 10 °C/min heating rate under N2 atmosphere.",
    "hierarchical_structure": "Semicrystalline PEEK matrix with LCP domains.",
    "properties": {
      "Tm": {
        "value": [
          338
        ],
        "unit": "°C"
      }
    },
    "analysis_with_hierarchical_structure": {
      "descriptive_text": "The sample consists of a poly(ether ether ketone) (PEEK) matrix synthesized from hydroquinone and 4,4'-difluorobenzophenone monomers, blended with 5 wt% of a thermotropic liquid crystalline polymer (TLCP) based on hydroxybenzoic acid (HBA) and hydroxynaphthoic acid (HNA). The composite was prepared via melt blending in a single-screw extruder at 350 °C and 45 rpm, followed by pelletization and injection molding using a barrel temperature of 340 °C and a mold temperature of 150 °C. The resulting material exhibits a semicrystalline PEEK matrix dispersed with LCP domains, and its melting behavior was characterized by differential scanning calorimetry (DSC) at a heating rate of 10 °C/min under a nitrogen atmosphere.",
      "reasoning_analysis": "Increasing Factors: The poly(ether ether ketone) backbone comprises rigid aromatic rings linked by ether and ketone groups, creating high chain stiffness and strong intermolecular dipole interactions that inherently drive the melting temperature upward. Additionally, the injection molding process utilized a high mold temperature of 150 °C, which facilitates slower cooling and enhanced chain mobility during crystallization, promoting the formation of thicker lamellae that melt at higher temperatures. Decreasing Factors: The incorporation of 5 wt% thermotropic liquid crystalline polymer acts as a non-crystallizing impurity within the PEEK matrix, inducing thermodynamic melting point depression according to Flory-Huggins theory. Furthermore, the high shear conditions during extrusion at 350 °C pose a risk of thermal-mechanical degradation, potentially reducing molecular weight and crystal perfection, which can lower the observed Tm. Dominant Factor: While the TLCP additive introduces a depressive impurity effect, the intrinsic rigidity of the aromatic PEEK backbone establishes a fundamentally high thermal baseline. Consequently, the processing history, specifically the elevated mold temperature, is the dominant variable ensuring the development of sufficient crystal perfection to manifest the characteristic high Tm of the PEEK matrix, outweighing the minor depression caused by the low-loading blend component."
    },
    "analysis_without_hierarchical_structure": {
      "descriptive_text": "The sample consists of a poly(ether ether ketone) (PEEK) matrix synthesized from hydroquinone and 4,4'-difluorobenzophenone monomers, blended with 5 wt% of a thermotropic liquid crystalline polymer (TLCP) based on hydroxybenzoic acid (HBA) and hydroxynaphthoic acid (HNA). The PEEK/LCP (95/5) blend was compounded using a single-screw extruder operating at 350 °C and 45 rpm, followed by pelletization. Subsequent shaping was achieved via injection molding with a barrel temperature of 340 °C and a mold temperature of 150 °C. The melting temperature was subsequently characterized using differential scanning calorimetry (DSC) with a TA 2910 instrument at a heating rate of 10 °C/min under a nitrogen atmosphere.",
      "reasoning_analysis": "Increasing Factors: The primary structural feature driving a high melting temperature is the rigid aromatic backbone of the poly(ether ether ketone) matrix, characterized by alternating ether and ketone linkages between phenyl rings which enforce chain stiffness and strong intermolecular dipole interactions. Furthermore, the processing history involves a relatively high mold temperature of 150 °C during injection molding, which facilitates slower cooling and allows for the development of thicker, more thermodynamically stable lamellar crystals, thereby supporting a higher observed Tm. Decreasing Factors: The incorporation of 5 wt% thermotropic liquid crystalline polymer (TLCP) acts as a secondary component within the matrix; according to thermodynamic principles of melting point depression, the presence of this diluent even in small quantities can disrupt the chemical potential equilibrium between the crystalline and molten phases of the PEEK, potentially lowering the Tm. Additionally, the high processing temperatures of 350 °C during extrusion and 340 °C during molding approach the degradation threshold of polyaryletherketones, where potential chain scission could reduce molecular weight and crystal perfection, slightly depressing the melting point. Dominant Factor: The intrinsic thermal stability and chain rigidity inherent to the PEEK chemical structure, reinforced by the high mold temperature that promotes the formation of stable crystalline morphologies, qualitatively dominate the thermal behavior. While the TLCP additive introduces a dilution effect, its low concentration (5 wt%) suggests that the baseline high Tm established by the rigid aromatic matrix and favorable crystallization conditions remains the governing characteristic of the sample."
    }
  },
  {
    "doi": "10.3390/nano12213825",
    "title": "Formation of UHMWPE Nanofibers during Solid-State Deformation",
    "year": 2022,
    "chemical_composition": {
      "repeat_unit_psmiles": null,
      "monomers": [
        {
          "name": "Ethylene",
          "smiles": "C=C",
          "ratio_value": 55,
          "ratio_unit": "wt%"
        },
        {
          "name": "1-Octene",
          "smiles": "CCCCCCC=C",
          "ratio_value": 45,
          "ratio_unit": "wt%"
        }
      ],
      "additives": [
        {
          "name": "dis-UHMWPE",
          "type": "filler",
          "amount_value": 5,
          "amount_unit": "wt%"
        }
      ],
      "is_homopolymer": false
    },
    "processing_history": "EOC/UHMWPE (95/5 wt%) composite compounded in co-rotating twin-screw extruder at 75 °C for 10 min. Tm measured by DSC (TA Instruments Q20) at 10 °C/min heating rate under nitrogen flow (First Heating).",
    "hierarchical_structure": "Elongated inclusions, average fiber diameter 2.1 µm, crystallinity 62%.",
    "properties": {
      "Tm": {
        "value": [
          138.9
        ],
        "unit": "°C"
      }
    },
    "analysis_with_hierarchical_structure": {
      "descriptive_text": "The sample comprises an ethylene-1-octene copolymer matrix containing 55 wt% ethylene and 45 wt% 1-octene, compounded with 5 wt% dis-UHMWPE filler. The composite was processed using a co-rotating twin-screw extruder at 75 °C for 10 minutes, resulting in a hierarchical structure characterized by elongated inclusions with an average fiber diameter of 2.1 µm and a crystallinity of 62%. Thermal analysis was conducted via differential scanning calorimetry at a heating rate of 10 °C/min under nitrogen flow during the first heating cycle.",
      "reasoning_analysis": "Increasing Factors: The inclusion of dis-UHMWPE filler introduces a component with a characteristically high melting temperature due to its linear chain architecture and high molecular weight. Additionally, the reported high crystallinity of 62% indicates substantial formation of ordered lamellar structures, while the elongated inclusion morphology suggests flow-induced orientation that can stabilize crystalline domains against melting. Decreasing Factors: The high concentration of 1-octene comonomer (45 wt%) introduces significant short-chain branching into the polymer backbone, which disrupts chain packing efficiency and reduces the thickness of crystallizable ethylene sequences, thereby depressing the melting temperature relative to linear polyethylene. Furthermore, the relatively low compounding temperature of 75 °C may limit thermal annealing and crystal perfection compared to standard melt-processing conditions. Dominant Factor: The high comonomer content is the dominant factor governing the matrix melting behavior, as the chemical introduction of branches fundamentally limits the maximum lamellar thickness achievable regardless of filler presence. While the UHMWPE filler contributes a high-temperature melting endotherm, the intrinsic lattice destabilization caused by the extensive 1-octene branching qualitatively dictates a lower melting onset for the copolymer matrix compared to pristine linear polyethylene systems."
    },
    "analysis_without_hierarchical_structure": {
      "descriptive_text": "The sample comprises an ethylene-1-octene copolymer matrix containing 55 wt% ethylene and 45 wt% 1-octene, reinforced with 5 wt% discontinuous ultra-high molecular weight polyethylene (dis-UHMWPE) filler. This composite was prepared by compounding the EOC and UHMWPE components in a co-rotating twin-screw extruder at 75 °C for 10 minutes. Thermal analysis was conducted using differential scanning calorimetry (DSC) under nitrogen flow, where the melting temperature was recorded during the first heating scan at a rate of 10 °C/min.",
      "reasoning_analysis": "Increasing Factors: The inclusion of 5 wt% discontinuous ultra-high molecular weight polyethylene (dis-UHMWPE) introduces highly linear, crystalline domains into the system. These domains possess an inherently higher melting temperature than the copolymer matrix and may serve as heterogeneous nucleation sites, potentially promoting localized ordering within the ethylene segments of the matrix. Decreasing Factors: The high comonomer content of 45 wt% 1-octene introduces substantial long-chain branching into the polymer backbone, which severely disrupts chain packing and reduces the length of crystallizable ethylene sequences, thereby destabilizing the crystal lattice. Additionally, the low compounding temperature of 75 °C limits the thermal energy available for chain relaxation and recrystallization into thicker lamellae during processing. Dominant Factor: The high concentration of 1-octene comonomer is the dominant factor governing the thermal behavior. The structural irregularity imposed by the branches fundamentally limits the crystallinity and lamellar thickness of the continuous phase, ensuring that the observed melting behavior is primarily dictated by the copolymer composition rather than the minor filler phase or the specific thermal history imparted during low-temperature extrusion."
    }
  },
  {
    "doi": null,
    "title": "Structural Transitions in Triblock Copolymers Based on Poly(ethylene oxide) and Polyacrylamide under the Temperature Influence",
    "year": null,
    "chemical_composition": {
      "repeat_unit_psmiles": null,
      "monomers": [
        {
          "name": "Acrylamide",
          "smiles": "NC(=O)C=C",
          "ratio_value": 83.1,
          "ratio_unit": "mol%"
        },
        {
          "name": "Ethylene oxide",
          "smiles": "C1CO1",
          "ratio_value": 16.9,
          "ratio_unit": "mol%"
        }
      ],
      "additives": [],
      "is_homopolymer": false
    },
    "processing_history": "Polymer blend PAA+PEO2 obtained by freeze drying of mixture of aqueous solutions. Ratio corresponds to TBC2 (n=4.9). DSC measured at 16 °C/min with Du Pont 1090 thermal analyzer, 1st heating run.",
    "hierarchical_structure": "Crystalline (PEO phase), crystallinity degree (Xc) = 75%.",
    "properties": {
      "Tm": {
        "value": [
          62.3
        ],
        "unit": "°C"
      }
    },
    "analysis_with_hierarchical_structure": {
      "descriptive_text": "The sample is a semi-crystalline polymer system comprising Acrylamide (83.1 mol%) and Ethylene oxide (16.9 mol%) components, processed as a polymer blend PAA+PEO2. The material was obtained by freeze-drying a mixture of aqueous solutions corresponding to ratio TBC2 (n=4.9), resulting in a hierarchical structure characterized by a crystalline PEO phase with a crystallinity degree (Xc) of 75%. Thermal properties were evaluated using a Du Pont 1090 thermal analyzer via DSC at a heating rate of 16 °C/min during the first heating run.",
      "reasoning_analysis": "Increasing Factors: The high crystallinity degree (75%) of the PEO phase indicates a well-ordered lattice structure with substantial lamellar thickness, which thermodynamically stabilizes the crystalline phase and drives the melting temperature toward the equilibrium value of pure poly(ethylene oxide). The specific processing via freeze-drying from aqueous solution may also facilitate hydrogen bonding interactions that reinforce the structural integrity of the crystalline domains. Decreasing Factors: The substantial molar fraction of the Acrylamide component (83.1%) acts as a non-crystallizable diluent within the matrix, which disrupts the continuity of the crystalline PEO phase and induces melting point depression according to Flory-Huggins solution theory. Additionally, the use of a first heating run in DSC captures the thermal history of the freeze-dried state, which may contain smaller or less perfect crystals compared to slow-cooled melt-crystallized samples, potentially lowering the observed onset of melting. Dominant Factor: While the high crystallinity of the PEO phase supports a robust melting transition, the dominant factor influencing the Tm is the compositional dilution effect from the majority Acrylamide component; this impurity effect qualitatively depresses the melting temperature relative to pristine PEO, despite the high degree of crystallinity within the phase-separated domains."
    },
    "analysis_without_hierarchical_structure": {
      "descriptive_text": "The sample comprises a polymer blend system designated as PAA+PEO2, consisting of acrylamide and ethylene oxide units with a molar composition of 83.1% and 16.9%, respectively, corresponding to ratio TBC2 (n=4.9). The material was fabricated by freeze drying a mixture of aqueous solutions to remove the solvent. Thermal characterization was performed using differential scanning calorimetry on a Du Pont 1090 thermal analyzer at a heating rate of 16 °C/min during the first heating run.",
      "reasoning_analysis": "Increasing Factors: The strong specific hydrogen bonding interactions between the amide protons of the polyacrylamide segments and the ether oxygens of the polyethylene oxide segments increase the cohesive energy density of the solid state, which theoretically supports a higher thermal stability of any ordered phases present. Additionally, the freeze-drying process gently removes water, potentially preserving these intermolecular complexes without thermal degradation that could otherwise lower stability. Decreasing Factors: The high molar ratio of acrylamide (83.1%) acts as a significant diluent to the crystallizable ethylene oxide segments, disrupting the chain regularity and lattice perfection required for melting transitions. The formation of interpolymer complexes restricts the mobility and segregation of polyethylene oxide chains necessary for crystal growth, while the kinetically trapped morphology from freeze-drying may result in smaller or less perfect crystallites compared to melt-crystallized samples. Dominant Factor: The depression of crystallinity due to the high concentration of the amorphous polyacrylamide component is the dominant factor. Despite the strong intermolecular forces, the inability of the minority polyethylene oxide chains to segregate and fold into extensive lamellae due to interpolymer complexation and compositional disorder qualitatively drives the observable Tm behavior downward relative to the pure crystallizable component."
    }
  },
  {
    "doi": "10.1081/AMP-100107385",
    "title": "THERMAL TRANSITIONS AND MORPHOLOGICAL BEHAVIOR OF POLYETHER ETHER KETONE AND LIQUID CRYSTALLINE POLYMER BLENDS",
    "year": 2001,
    "chemical_composition": {
      "repeat_unit_psmiles": null,
      "monomers": [
        {
          "name": "4-hydroxybenzoic acid",
          "smiles": "Oc1ccc(C(=O)O)cc1",
          "ratio_value": null,
          "ratio_unit": null
        },
        {
          "name": "6-hydroxy-2-naphthoic acid",
          "smiles": "O=C(O)c1ccc2cc(O)ccc2c1",
          "ratio_value": null,
          "ratio_unit": null
        }
      ],
      "additives": [],
      "is_homopolymer": false
    },
    "processing_history": "Pure TLCP (Vectra 950 A) pellets as obtained from manufacturer. Tm measured by DSC (TA 2910) at 10 °C/min heating rate under N2 atmosphere.",
    "hierarchical_structure": "Thermotropic liquid crystalline polymer.",
    "properties": {
      "Tm": {
        "value": [
          278
        ],
        "unit": "°C"
      }
    },
    "analysis_with_hierarchical_structure": {
      "descriptive_text": "The sample comprises a thermotropic liquid crystalline copolymer synthesized from 4-hydroxybenzoic acid and 6-hydroxy-2-naphthoic acid monomers, commercially designated as Vectra 950 A. Supplied as pure pellets directly from the manufacturer devoid of extrinsic additives, the material possesses a hierarchical structure intrinsic to thermotropic liquid crystalline polymers. Thermal analysis was conducted via differential scanning calorimetry using a TA 2910 instrument at a heating rate of 10 °C/min under a nitrogen atmosphere to determine the melting temperature.",
      "reasoning_analysis": "Increasing Factors: The incorporation of rigid aromatic monomers, specifically 4-hydroxybenzoic acid and 6-hydroxy-2-naphthoic acid, creates a stiff polymer backbone that severely restricts segmental mobility and requires substantial thermal energy to disrupt the crystal lattice. Furthermore, the thermotropic liquid crystalline nature of the hierarchical structure indicates the presence of ordered domains stabilized by strong intermolecular interactions, such as pi-pi stacking and dipole interactions from ester linkages, which inherently elevates the melting temperature. Decreasing Factors: The copolymerization of two distinct monomers introduces structural irregularity along the chain compared to a corresponding homopolymer, disrupting perfect three-dimensional crystalline packing and theoretically depressing the Tm relative to the highest-melting homopolymer constituent. Additionally, the as-received pellet form implies a specific thermal history that may contain residual internal stresses or imperfect crystallinity compared to an annealed sample, potentially broadening the transition. Dominant Factor: The extreme chain stiffness imparted by the rod-like aromatic units and the stability of the liquid crystalline phase qualitatively dominate the thermal behavior, ensuring a high melting temperature despite the disorder introduced by the random copolymer sequence distribution."
    },
    "analysis_without_hierarchical_structure": {
      "descriptive_text": "The sample consists of a thermotropic liquid crystal polymer copolymer synthesized from 4-hydroxybenzoic acid and 6-hydroxy-2-naphthoic acid monomers, commercially identified as Vectra 950 A. The material was utilized in the form of pure pellets as obtained from the manufacturer without further modification or additive incorporation. Thermal analysis was conducted using differential scanning calorimetry with a TA 2910 instrument, employing a heating rate of 10 °C/min under a nitrogen atmosphere to determine the melting behavior.",
      "reasoning_analysis": "Increasing Factors: The chemical composition features a fully aromatic polyester backbone derived from rigid 4-hydroxybenzoic acid and 6-hydroxy-2-naphthoic acid units. The presence of benzene and naphthalene rings imposes significant chain stiffness and restricts conformational freedom, requiring substantial thermal energy to disrupt the crystalline lattice. Additionally, the liquid crystalline nature promotes dense packing and strong intermolecular interactions, which intrinsically drives the Tm higher. Decreasing Factors: The material is a copolymer rather than a homopolymer, meaning the incorporation of two distinct monomer units introduces structural irregularities compared to a perfect homopolymer lattice. This comonomer inclusion entropically stabilizes the melt phase and lowers the melting point relative to the theoretical maximum of the constituent homopolymers. Furthermore, the use of as-received industrial pellets implies a pre-existing thermal history that may result in varying degrees of crystalline perfection compared to a slowly crystallized laboratory sample. Dominant Factor: The intrinsic chain stiffness and strong intermolecular interactions inherent to the rigid aromatic backbone dominate the thermal behavior, ensuring a high Tm characteristic of high-performance thermoplastics. However, the copolymerization strategy is the critical modulating factor that prevents decomposition prior to melting, qualitatively defining the observable Tm window for this specific Vectra grade."
    }
  },
  {
    "doi": null,
    "title": "Structural Transitions in Triblock Copolymers Based on Poly(ethylene oxide) and Polyacrylamide under the Temperature Influence",
    "year": null,
    "chemical_composition": {
      "repeat_unit_psmiles": null,
      "monomers": [
        {
          "name": "Acrylamide",
          "smiles": "NC(=O)C=C",
          "ratio_value": 84.8,
          "ratio_unit": "mol%"
        },
        {
          "name": "Ethylene oxide",
          "smiles": "C1CO1",
          "ratio_value": 15.2,
          "ratio_unit": "mol%"
        }
      ],
      "additives": [],
      "is_homopolymer": false
    },
    "processing_history": "Triblock copolymer PAA-b-PEO-b-PAA3 synthesized in aqueous solution via graft copolymerization with Ce(IV) initiator, precipitated by acetone and freeze dried. Mv PEO=100000, n=5.6. DSC measured at 16 °C/min with Du Pont 1090 thermal analyzer, 2nd heating run.",
    "hierarchical_structure": "Semicrystalline, crystallinity degree (Xc) = 11%. Microphase separation in amorphous regions.",
    "properties": {
      "Tm": {
        "value": [
          56.1
        ],
        "unit": "°C"
      }
    },
    "analysis_with_hierarchical_structure": {
