Repository: hhtrick/HHT-code

# HHT training framework

This directory contains model training, embedding precomputation, inference, article-level baselines and the curated datasets. All commands below assume that the working directory is `train_code/`.

## 3. Datasets and fixed partitions

Each main dataset is a JSON array at `dataset/{property}/{property}.json`. Entries contain source metadata, `chemical_composition`, `processing_history`, `hierarchical_structure`, `properties`, and two generated-analysis objects. Targets are stored as `properties[property]["value"]`; source metadata and target values are not predictive input fields.

| Property | Train | Validation | Test | Total |
|---|---:|---:|---:|---:|

File: train_code/dataset/Tm/Tm.json (part 98 of 200)
[
      "descriptive_text": "The sample is a semicrystalline triblock copolymer comprising acrylamide (84.8 mol%) and ethylene oxide (15.2 mol%) monomeric units, synthesized via graft copolymerization in an aqueous solution using a Ce(IV) initiator. Following synthesis, the material was precipitated using acetone and subjected to freeze-drying to isolate the solid polymer. Structural characterization reveals a crystallinity degree of 11% with evident microphase separation within the amorphous regions. The thermal behavior was evaluated using differential scanning calorimetry during the second heating run at a rate of 16 °C/min.",
      "reasoning_analysis": "Increasing Factors: The presence of amide groups in the acrylamide units facilitates strong intermolecular hydrogen bonding, which increases the cohesive energy density and can stabilize the crystalline lattice against thermal disruption. Additionally, the high molecular weight of the poly(ethylene oxide) segment (Mv = 100,000) supports the formation of thicker lamellae, which inherently raises the melting temperature according to Gibbs-Thomson relationships. The microphase separation observed in the hierarchical structure may also confine crystalline domains, potentially enhancing thermal stability at the interfaces. Decreasing Factors: The copolymer architecture introduces significant structural irregularity; the high molar fraction of acrylamide acts as a non-crystallizable defect within the poly(ethylene oxide) crystallizable domains, disrupting lattice regularity and reducing crystal perfection. The relatively low overall crystallinity degree suggests limited ordered content, often associated with smaller or less stable crystallites. Furthermore, the processing history involving precipitation and freeze-drying may kinetically trap the chains in less equilibrium conformations compared to slow cooling from the melt, limiting crystal growth. Dominant Factor: The compositional heterogeneity introduced by the high concentration of acrylamide units qualitatively dominates the thermal behavior; while hydrogen bonding provides cohesive strength, the disruption of the poly(ethylene oxide) lattice regularity by the abundant comonomer units is the primary factor determining the melting temperature, likely resulting in a depression relative to pure poly(ethylene oxide) of similar molecular weight."
    },
    "analysis_without_hierarchical_structure": {
      "descriptive_text": "The sample is a triblock copolymer composed of acrylamide and ethylene oxide monomers with a molar composition of 84.8% and 15.2%, respectively. Synthesis was conducted in an aqueous solution via graft copolymerization utilizing a Ce(IV) initiator to form a PAA-b-PEO-b-PAA architecture, followed by precipitation using acetone and subsequent freeze drying. The thermal properties were characterized using differential scanning calorimetry during the second heating run at a rate of 16 °C/min on a Du Pont 1090 thermal analyzer, with the polyethylene oxide block having a viscosity-average molecular weight of 100,000.",
      "reasoning_analysis": "Increasing Factors: The high viscosity-average molecular weight of the polyethylene oxide segment facilitates the formation of stable crystalline lamellae, which intrinsically supports a higher melting temperature compared to lower molecular weight counterparts. Furthermore, the freeze-drying process ensures the removal of residual water, preventing plasticization that could otherwise disrupt crystal packing within the hydrophilic domains. Decreasing Factors: The chemical composition is heavily skewed towards acrylamide, creating a majority amorphous polyacrylamide phase that dilutes the crystallizable polyethylene oxide content. In this triblock architecture, the minority polyethylene oxide blocks are confined within the continuous amorphous matrix, which restricts chain mobility and limits the thickness and perfection of the crystalline domains. Dominant Factor: The confinement and dilution effects imposed by the majority amorphous polyacrylamide matrix qualitatively dominate the thermal behavior. While the high molecular weight of the polyethylene oxide block favors crystallization, the restricted volume fraction and topological constraints of the triblock architecture limit the degree of crystallinity, resulting in a melting temperature behavior that is primarily governed by the constrained crystallization of the minority domains rather than the bulk properties of pure polyethylene oxide."
    }
  },
  {
    "doi": "10.1081/AMP-100107385",
    "title": "THERMAL TRANSITIONS AND MORPHOLOGICAL BEHAVIOR OF POLYETHER ETHER KETONE AND LIQUID CRYSTALLINE POLYMER BLENDS",
    "year": 2001,
    "chemical_composition": {
      "repeat_unit_psmiles": "[*]Oc1ccc(Oc2ccc(C(=O)c3ccc(O*)cc3)cc2)cc1",
      "monomers": [
        {
          "name": "Hydroquinone",
          "smiles": "Oc1ccc(O)cc1",
          "ratio_value": null,
          "ratio_unit": null
        },
        {
          "name": "4,4'-Difluorobenzophenone",
          "smiles": "Fc1ccc(C(=O)c2ccc(F)cc2)cc1",
          "ratio_value": null,
          "ratio_unit": null
        }
      ],
      "additives": [
        {
          "name": "Thermotropic liquid crystalline polymer (TLCP) based on HBA/HNA",
          "type": "polymer blend component",
          "amount_value": 10,
          "amount_unit": "wt%"
        }
      ],
      "is_homopolymer": true
    },
    "processing_history": "PEEK/LCP (90/10) blend prepared on single-screw extruder at 350 °C, 45 rpm, pelletized. Injection molded at 340 °C barrel, 150 °C mold. Tm measured by DSC (TA 2910) at 10 °C/min heating rate under N2 atmosphere.",
    "hierarchical_structure": "Distinctive fibrous morphology of LCP phase (average diameter 4–9 µm).",
    "properties": {
      "Tm": {
        "value": [
          330
        ],
        "unit": "°C"
      }
    },
    "analysis_with_hierarchical_structure": {
      "descriptive_text": "The sample consists of a poly(ether ether ketone) (PEEK) matrix synthesized from hydroquinone and 4,4'-difluorobenzophenone monomers, blended with 10 wt% of a thermotropic liquid crystalline polymer (TLCP) based on hydroxybenzoic acid (HBA) and hydroxynaphthoic acid (HNA). The composite was prepared via melt blending on a single-screw extruder at 350 °C and 45 rpm, followed by pelletization and injection molding using a barrel temperature of 340 °C and a mold temperature of 150 °C. Structural characterization reveals a distinctive fibrous morphology of the dispersed LCP phase with an average diameter ranging from 4 to 9 µm, and the melting behavior was subsequently evaluated using differential scanning calorimetry (TA 2910) at a heating rate of 10 °C/min under a nitrogen atmosphere.",
      "reasoning_analysis": "Increasing Factors: The rigid aromatic backbone containing ether and ketone linkages in the PEEK matrix imposes significant chain stiffness, requiring substantial thermal energy to disrupt the crystal lattice. Additionally, the presence of the thermotropic liquid crystalline polymer forming a fibrous morphology acts as an effective nucleating agent, potentially promoting the formation of more stable crystalline domains within the PEEK matrix during cooling, which can sustain higher melting temperatures. Decreasing Factors: The immiscible nature of the polymer blend introduces interfacial regions between the PEEK matrix and the LCP fibers that may disrupt the continuity and perfection of the PEEK crystallites, leading to a slight depression in the observed melting point. Furthermore, the injection molding process utilized a mold temperature of 150 °C, which is relatively low for PEEK crystallization; this rapid cooling environment may limit the time available for crystal thickening and perfection, resulting in less thermally stable lamellae. Dominant Factor: The inherent chemical structure of the poly(ether ether ketone) backbone dominates the thermal behavior, establishing a high baseline melting temperature due to strong intermolecular forces and chain rigidity. While the LCP additive and processing conditions influence the degree of crystallinity and crystal perfection, the fundamental thermodynamic stability dictated by the aromatic repeat units remains the primary determinant of the final Tm."
    },
    "analysis_without_hierarchical_structure": {
      "descriptive_text": "The sample comprises a polymer matrix derived from hydroquinone and 4,4'-difluorobenzophenone, blended with 10 wt% of a thermotropic liquid crystalline polymer (TLCP) based on HBA/HNA. The composite was prepared via melt blending in a single-screw extruder at 350 °C and 45 rpm, followed by pelletization and injection molding using a barrel temperature of 340 °C and a mold temperature of 150 °C. Thermal characterization was performed using differential scanning calorimetry at a heating rate of 10 °C/min under a nitrogen atmosphere.",
      "reasoning_analysis": "Increasing Factors: The inherent chemical composition features a rigid aromatic backbone with ether and ketone linkages, which promotes strong intermolecular interactions and high lattice stability, intrinsically driving the Tm to elevated temperatures. Additionally, the inclusion of the TLCP component may act as a nucleating agent, potentially enhancing crystallinity perfection, while the mold temperature of 150 °C, being above the glass transition temperature, facilitates chain mobility sufficient for crystallization during solidification. Decreasing Factors: The injection molding process involves rapid cooling rates that can kinetically trap the polymer in a state of lower crystalline perfection, resulting in smaller or less stable crystallites that melt at lower temperatures. Furthermore, processing at 350 °C introduces a risk of trans-esterification reactions between the poly(aryl ether ketone) matrix and the polyester-based TLCP, which could introduce structural defects into the crystal lattice and depress the Tm. Dominant Factor: The intrinsic rigidity of the aromatic ether-ketone backbone is the dominant factor establishing the high-temperature melting regime; however, the thermal history imposed by the injection molding cooling rate and mold temperature critically determines the degree of crystalline perfection, thereby governing the specific observed melting onset relative to the equilibrium melting point."
    }
  },
  {
    "doi": "10.1081/AMP-100107385",
    "title": "THERMAL TRANSITIONS AND MORPHOLOGICAL BEHAVIOR OF POLYETHER ETHER KETONE AND LIQUID CRYSTALLINE POLYMER BLENDS",
    "year": 2001,
    "chemical_composition": {
      "repeat_unit_psmiles": "[*]Oc1ccc(Oc2ccc(C(=O)c3ccc(O*)cc3)cc2)cc1",
      "monomers": [
        {
          "name": "Hydroquinone",
          "smiles": "Oc1ccc(O)cc1",
          "ratio_value": null,
          "ratio_unit": null
        },
        {
          "name": "4,4'-Difluorobenzophenone",
          "smiles": "Fc1ccc(C(=O)c2ccc(F)cc2)cc1",
          "ratio_value": null,
          "ratio_unit": null
        }
      ],
      "additives": [
        {
          "name": "Thermotropic liquid crystalline polymer (TLCP) based on HBA/HNA",
          "type": "polymer blend component",
          "amount_value": 20,
          "amount_unit": "wt%"
        }
      ],
      "is_homopolymer": true
    },
    "processing_history": "PEEK/LCP (80/20) blend prepared on single-screw extruder at 350 °C, 45 rpm, pelletized. Injection molded at 340 °C barrel, 150 °C mold. Tm measured by DSC (TA 2910) at 10 °C/min heating rate under N2 atmosphere.",
    "hierarchical_structure": "LCP phase diameter 2–3 µm. Poor matrix/fibril interfacial adhesion with voids.",
    "properties": {
      "Tm": {
        "value": [
          339
        ],
        "unit": "°C"
      }
    },
    "analysis_with_hierarchical_structure": {
      "descriptive_text": "The sample consists of a poly(aryl ether ketone) matrix synthesized from hydroquinone and 4,4'-difluorobenzophenone monomers, blended with 20 wt% of a thermotropic liquid crystalline polymer (TLCP) based on hydroxybenzoic acid (HBA) and hydroxynaphthoic acid (HNA). The composite was processed via single-screw extrusion at 350 °C and 45 rpm followed by pelletization, and subsequently injection molded using a barrel temperature of 340 °C and a mold temperature of 150 °C. Morphological characterization reveals a dispersed LCP phase with a diameter of 2–3 µm within the matrix, characterized by poor matrix-fibril interfacial adhesion and the presence of voids. The melting temperature was determined using differential scanning calorimetry (DSC) at a heating rate of 10 °C/min under a nitrogen atmosphere.",
      "reasoning_analysis": "Increasing Factors: The poly(aryl ether ketone) matrix possesses a rigid backbone composed of aromatic rings and ketone linkages, which imposes significant steric hindrance and restricts chain mobility, intrinsically establishing a high equilibrium melting temperature. Additionally, the processing history specifies a high mold temperature of 150 °C during injection molding, which reduces the cooling rate and facilitates polymer chain rearrangement, promoting the formation of thicker lamellar crystals that melt at higher temperatures. Decreasing Factors: The incorporation of 20 wt% thermotropic liquid crystalline polymer creates a multiphase system where the dispersed LCP phase may act as a physical impurity during the crystallization of the matrix, potentially disrupting crystal perfection and limiting lamellar thickness. Furthermore, the observed morphological defects, including voids and poor interfacial adhesion, indicate incomplete packing and structural discontinuities that can destabilize the crystalline regions, thereby depressing the observed melting temperature. Dominant Factor: The intrinsic rigidity of the aromatic polymer backbone is the dominant factor governing the thermal behavior, setting a high baseline for the melting temperature. While the blend morphology and processing-induced defects introduce qualitative depressions, the high mold temperature utilized during processing likely mitigated these effects sufficiently to allow the matrix to crystallize near its intrinsic thermal limit."
    },
    "analysis_without_hierarchical_structure": {
      "descriptive_text": "The sample comprises a poly(ether ether ketone) matrix synthesized from hydroquinone and 4,4'-difluorobenzophenone monomers, blended with 20 wt% of a thermotropic liquid crystalline polymer based on hydroxybenzoic acid and hydroxynaphthoic acid. The PEEK/LCP (80/20) blend was prepared using a single-screw extruder operating at 350 °C and 45 rpm, followed by pelletization. Subsequent fabrication involved injection molding with a barrel temperature of 340 °C and a mold temperature of 150 °C. The melting temperature was characterized using differential scanning calorimetry at a heating rate of 10 °C/min under a nitrogen atmosphere.",
      "reasoning_analysis": "Increasing Factors: The rigid aromatic backbone of the poly(ether ether ketone) matrix, characterized by ether and ketone linkages between phenylene rings, imposes significant chain stiffness and strong intermolecular cohesive forces, intrinsically driving the equilibrium melting temperature to a high regime. Additionally, the high processing temperatures during extrusion and injection molding ensure complete fusion and homogenization of the polymer blend. Decreasing Factors: The injection molding thermal history, specifically the mold temperature of 150 °C, implies a cooling rate that may limit the time available for crystal perfection and lamellar thickening during solidification compared to slower cooling protocols, potentially resulting in thinner lamellae that melt at lower temperatures according to the Gibbs-Thomson relationship. Furthermore, the incorporation of the thermotropic liquid crystalline polymer blend component introduces phase boundaries that could disrupt the continuity of the crystalline domains if interfacial adhesion is imperfect. Dominant Factor: The intrinsic chemical composition of the poly(ether ether ketone) backbone is the dominant factor determining the high-temperature melting behavior, as the thermodynamic stability of the aromatic crystal lattice outweighs the morphological variations induced by processing; however, the specific observed melting point is modulated by the molding thermal history which dictates the final degree of crystal perfection."
    }
  },
  {
    "doi": null,
    "title": "Structural Transitions in Triblock Copolymers Based on Poly(ethylene oxide) and Polyacrylamide under the Temperature Influence",
    "year": null,
    "chemical_composition": {
      "repeat_unit_psmiles": null,
      "monomers": [
        {
          "name": "Acrylamide",
          "smiles": "NC(=O)C=C",
          "ratio_value": 84.8,
          "ratio_unit": "mol%"
        },
        {
          "name": "Ethylene oxide",
          "smiles": "C1CO1",
          "ratio_value": 15.2,
          "ratio_unit": "mol%"
        }
      ],
      "additives": [],
      "is_homopolymer": false
    },
    "processing_history": "Triblock copolymer PAA-b-PEO-b-PAA3 synthesized in aqueous solution via graft copolymerization with Ce(IV) initiator, precipitated by acetone and freeze dried. Mv PEO=100000, n=5.6. DSC measured at 16 °C/min with Du Pont 1090 thermal analyzer, 1st heating run.",
    "hierarchical_structure": "Semicrystalline, crystallinity degree (Xc) = 37%. Melting point depression observed.",
    "properties": {
      "Tm": {
        "value": [
          60.9
        ],
        "unit": "°C"
      }
    },
    "analysis_with_hierarchical_structure": {
      "descriptive_text": "The sample consists of a semicrystalline triblock copolymer composed of acrylamide (84.8 mol%) and ethylene oxide (15.2 mol%) units, designated as a PAA-b-PEO-b-PAA3 architecture with a PEO block viscosity molecular weight of 100,000. Synthesis was performed in an aqueous solution via graft copolymerization with a Ce(IV) initiator, followed by precipitation in acetone and freeze-drying to obtain the solid polymer. The material exhibits a crystallinity degree of 37% and was characterized by differential scanning calorimetry during the first heating run at a rate of 16 °C/min, where melting point depression was recorded.",
      "reasoning_analysis": "Increasing Factors: The high content of acrylamide units introduces substantial intermolecular hydrogen bonding capability, which increases the cohesive energy density and lattice energy, inherently driving the melting temperature higher. Additionally, the confirmed semicrystalline nature with a 37% crystallinity degree indicates the presence of stable ordered domains necessary for a defined melting transition. Decreasing Factors: The copolymerization of chemically distinct monomers (acrylamide and ethylene oxide) introduces structural irregularities that disrupt crystal lattice periodicity, leading to melting point depression according to copolymer melting theory. Furthermore, the processing history involving precipitation and freeze-drying may result in less thermodynamically perfect crystals compared to slow cooling from a melt, and the explicit note of observed melting point depression confirms a reduction relative to ideal homopolymer standards. Dominant Factor: The chemical irregularity introduced by the copolymer structure is the dominant factor influencing the final Tm behavior. Despite the strong hydrogen bonding interactions from the acrylamide component, the inability of the diverse monomer units to co-crystallize perfectly creates significant lattice defects that qualitatively depress the melting temperature relative to what would be expected for a pure crystalline homopolymer phase."
    },
    "analysis_without_hierarchical_structure": {
      "descriptive_text": "The sample is a copolymer comprising 84.8 mol% Acrylamide and 15.2 mol% Ethylene oxide. Referred to in the processing history as a triblock copolymer PAA-b-PEO-b-PAA3 synthesized in aqueous solution via graft copolymerization with a Ce(IV) initiator, the material was precipitated by acetone and freeze-dried. The PEO segment molecular weight is noted as 100000 with n=5.6, and the thermal behavior was characterized by DSC at 16 °C/min using a Du Pont 1090 thermal analyzer during the first heating run.",
      "reasoning_analysis": "Increasing Factors: The inclusion of poly(ethylene oxide) segments introduces crystallizable domains capable of forming ordered lamellar structures, which is the primary prerequisite for observing a melting temperature. The high molecular weight of the PEO segment (Mv=100000) enhances the thermodynamic stability of these crystals, and the block-like architecture promotes microphase separation, enabling the PEO domains to crystallize with reduced interference from the comonomer. Decreasing Factors: The substantial molar majority of Acrylamide (84.8 mol%) acts as a non-crystallizable diluent that disrupts the regularity of the crystallizable sequences, leading to melting point depression based on copolymer theory. Structural irregularities inherent to graft copolymerization mechanisms may further hinder perfect chain packing compared to ideal linear triblocks, and the freeze-drying process from aqueous solution carries a risk of residual moisture retention, which can plasticize the matrix and defect the crystal lattice. Dominant Factor: The dilution effect caused by the high concentration of amorphous Acrylamide segments is the dominant factor governing the Tm behavior. While the PEO blocks provide the mechanism for melting, the overwhelming proportion of the non-crystallizable comonomer severely limits the size and perfection of the crystalline domains, qualitatively resulting in a depressed Tm relative to pure poly(ethylene oxide) of comparable molecular weight."
    }
  },
  {
    "doi": null,
    "title": "Structural Transitions in Triblock Copolymers Based on Poly(ethylene oxide) and Polyacrylamide under the Temperature Influence",
    "year": null,
    "chemical_composition": {
      "repeat_unit_psmiles": null,
      "monomers": [
        {
          "name": "Acrylamide",
          "smiles": "NC(=O)C=C",
          "ratio_value": 83.1,
          "ratio_unit": "mol%"
        },
        {
          "name": "Ethylene oxide",
          "smiles": "C1CO1",
          "ratio_value": 16.9,
          "ratio_unit": "mol%"
        }
      ],
      "additives": [],
      "is_homopolymer": false
    },
    "processing_history": "Polymer blend PAA+PEO2 obtained by freeze drying of mixture of aqueous solutions. Ratio corresponds to TBC2 (n=4.9). DSC measured at 16 °C/min with Du Pont 1090 thermal analyzer, 2nd heating run.",
    "hierarchical_structure": "Crystalline (PEO phase), crystallinity degree (Xc) = 7%.",
    "properties": {
      "Tm": {
        "value": [
          60.9
        ],
        "unit": "°C"
      }
    },
    "analysis_with_hierarchical_structure": {
      "descriptive_text": "The sample is a polymer blend system composed of Acrylamide and Ethylene oxide units with a molar composition of 83.1% and 16.9%, respectively. Designated as PAA+PEO2, the material was obtained by freeze-drying a mixture of aqueous solutions at a ratio corresponding to TBC2 (n=4.9). Hierarchical structural analysis indicates a crystalline morphology associated with the PEO phase, exhibiting a low degree of crystallinity (Xc) of 7%. Thermal properties were evaluated via DSC during the second heating run at 16 °C/min using a Du Pont 1090 thermal analyzer.",
      "reasoning_analysis": "Increasing Factors: Specific intermolecular hydrogen bonding interactions between the amide groups of the Acrylamide component and the ether oxygens of the Ethylene oxide segments can stabilize the ordered crystalline phase, potentially requiring higher thermal energy to disrupt the lattice structure. The defined stoichiometric ratio (n=4.9) suggests a specific interpolymer complexation that may enhance the thermal stability of the crystalline domains. Decreasing Factors: The high molar fraction of non-crystallizable Acrylamide units (83.1%) acts as a significant diluent and structural defect within the Ethylene oxide phase, severely limiting crystal growth and perfection. The observed low degree of crystallinity (7%) indicates the formation of small, imperfect lamellae, which according to the Thomson-Gibbs equation, melt at lower temperatures. Additionally, the freeze-drying processing history may result in kinetically trapped, less stable crystalline morphologies compared to melt-crystallized samples. Dominant Factor: The dilution effect of the abundant amorphous Acrylamide component and the resulting low crystallinity are the dominant factors. These structural constraints limit the size and perfection of the PEO crystallites, qualitatively driving the Tm lower relative to pure, highly crystalline Poly(ethylene oxide), despite the stabilizing influence of hydrogen bonding."
    },
    "analysis_without_hierarchical_structure": {
      "descriptive_text": "The sample consists of a polymer blend comprising polyacrylamide (PAA) and polyethylene oxide (PEO), defined by a molar composition of 83.1 mol% acrylamide units and 16.9 mol% ethylene oxide units. Designated as TBC2 with a stoichiometric ratio of n=4.9, the material was prepared by mixing aqueous solutions of the constituent polymers followed by freeze-drying to remove the solvent. Thermal characterization was performed using differential scanning calorimetry (DSC) on a Du Pont 1090 thermal analyzer at a heating rate of 16 °C/min, with data collected during the second heating run to ensure the elimination of prior thermal history.",
      "reasoning_analysis": "Increasing Factors: The strong specific intermolecular interactions, particularly hydrogen bonding between the amide groups of the polyacrylamide and the ether oxygens of the polyethylene oxide, increase the cohesive energy density and restrict chain mobility within the amorphous regions, which stabilizes the interface and theoretically elevates the energy required for thermal transitions. Additionally, the freeze-drying process preserves the molecular mixing achieved in solution, preventing macroscopic phase separation that might otherwise lower thermal stability. Decreasing Factors: The high concentration of amorphous polyacrylamide acts as a diluent within the semi-crystalline polyethylene oxide matrix, disrupting the regularity and lamellar thickness of the PEO crystallites. This reduction in crystal perfection and size inherently depresses the melting temperature relative to pure PEO, and the relatively fast DSC heating rate may further influence the kinetic observation of the transition. Dominant Factor: The dilution effect and the disruption of crystalline continuity by the majority amorphous polyacrylamide component qualitatively dominate the thermal behavior. Despite the stabilizing influence of hydrogen bonding, the inability of the polyethylene oxide segments to form extensive, perfect crystallites due to the high concentration of interfering polyacrylamide chains results in a net depression of the Tm compared to the pure crystallizable component."
    }
  },
  {
    "doi": null,
    "title": "Magnetic field effects on sol-gel phase changes in aqueous polymers",
    "year": 1998,
    "chemical_composition": {
      "repeat_unit_psmiles": null,
      "monomers": [
        {
          "name": "Agarose",
          "smiles": null,
          "ratio_value": null,
          "ratio_unit": null
        }
      ],
      "additives": [
        {
          "name": "Water",
          "type": "solvent",
          "amount_value": 99.5,
          "amount_unit": "wt%"
        }
      ],
      "is_homopolymer": true
    },
    "processing_history": "Aqueous agarose solution (0.5 wt.%) prepared with distilled water at 353 K. Surface covered with n-decane oil. Cooled to 293 K at 0.3 K/min for gelation under 0 T magnetic field. Tm measured by visual observation of microball drop while heating from 303 to 356 K at 0.3 K/min.",
    "hierarchical_structure": "Gel formed without magnetic field alignment.",
    "properties": {
      "Tm": {
        "value": [
          81.0
        ],
        "unit": "°C"
      }
    },
    "analysis_with_hierarchical_structure": {
      "descriptive_text": "The sample comprises an agarose homopolymer formulated as a dilute aqueous hydrogel with a composition of 0.5 wt.% polymer and 99.5 wt.% distilled water. Processing involved dissolving the agarose in distilled water at 353 K, covering the surface with n-decane oil, and cooling to 293 K at a rate of 0.3 K/min to induce gelation under a zero magnetic field. The resulting hierarchical structure is a non-aligned gel, and the melting temperature was characterized by visual observation of a microball drop during heating from 303 to 356 K at 0.3 K/min.",
      "reasoning_analysis": "Increasing Factors: The rigid polysaccharide backbone of agarose supports the formation of stable double-helical structures stabilized by extensive hydrogen bonding, which inherently raises the thermal energy required for melting. Additionally, the slow cooling rate of 0.3 K/min during processing facilitates the development of well-ordered junction zones and crystalline domains, qualitatively increasing the thermal stability of the gel network. Decreasing Factors: The presence of 99.5 wt.% water acts as a potent solvent and plasticizer, disrupting interchain hydrogen bonds and drastically reducing the melting temperature compared to the dry polymer state. The low polymer concentration of 0.5 wt.% results in a sparse network with lower junction density, while the absence of magnetic field alignment prevents the formation of oriented structures that might exhibit higher thermal resistance. Dominant Factor: The overwhelming solvent effect of the high water content is the dominant factor governing the Tm. Although the slow cooling history promotes structural order, the thermodynamics of the gel-sol transition are primarily dictated by the polymer-water interaction, which qualitatively depresses the Tm significantly relative to neat agarose, making the hydration level the critical determinant of the melting behavior."
    },
    "analysis_without_hierarchical_structure": {
      "descriptive_text": "The sample comprises an agarose homopolymer formulated as a dilute aqueous system containing 0.5 wt.% polymer and 99.5 wt.% water. Preparation involved dissolving the agarose in distilled water at 353 K, followed by covering the surface with n-decane oil to prevent evaporation. The solution was cooled to 293 K at a controlled rate of 0.3 K/min under a zero magnetic field to induce gelation. The melting temperature was subsequently determined via visual observation of a microball drop method while heating the gel from 303 to 356 K at 0.3 K/min.",
      "reasoning_analysis": "Increasing Factors: The specific processing history involves a very slow cooling rate of 0.3 K/min during gelation, which facilitates the orderly aggregation of agarose double helices into thicker and more perfect crystalline junction zones, thereby thermodynamically stabilizing the network and driving the Tm higher. Decreasing Factors: The chemical composition is dominated by 99.5 wt.% water, which acts as a strong plasticizer by competing for hydrogen bonding sites on the polysaccharide backbone, significantly increasing free volume and chain mobility to depress the Tm relative to dry or concentrated agarose. Additionally, the low polymer concentration limits the density of physical crosslinks, potentially reducing the thermal stability of the gel structure. Dominant Factor: The plasticizing effect of the excessive water content qualitatively dominates the final Tm behavior, as the disruption of interchain hydrogen bonding by the solvent fundamentally lowers the energy barrier for the helix-coil transition regardless of the enhanced crystalline perfection achieved through slow cooling."
    }
  },
  {
    "doi": "10.3390/nano12213825",
    "title": "Formation of UHMWPE Nanofibers during Solid-State Deformation",
    "year": 2022,
    "chemical_composition": {
      "repeat_unit_psmiles": null,
      "monomers": [
        {
          "name": "Ethylene",
          "smiles": "C=C",
          "ratio_value": 55,
          "ratio_unit": "wt%"
        },
        {
          "name": "1-Octene",
          "smiles": "CCCCCCC=C",
          "ratio_value": 45,
          "ratio_unit": "wt%"
        }
      ],
      "additives": [
        {
          "name": "dis-UHMWPE",
          "type": "filler",
          "amount_value": 5,
          "amount_unit": "wt%"
        }
      ],
      "is_homopolymer": false
    },
    "processing_history": "EOC/UHMWPE (95/5 wt%) composite compounded in co-rotating twin-screw extruder at 75 °C for 90 min. Tm measured by DSC (TA Instruments Q20) at 10 °C/min heating rate under nitrogen flow (First Heating).",
    "hierarchical_structure": "Thinner fibers, crystallinity 39%.",
    "properties": {
      "Tm": {
        "value": [
          139.1
        ],
        "unit": "°C"
      }
    },
    "analysis_with_hierarchical_structure": {
      "descriptive_text": "The sample comprises an ethylene-1-octene copolymer matrix containing 55 wt% ethylene and 45 wt% 1-octene, reinforced with 5 wt% dis-UHMWPE filler. This composite was compounded using a co-rotating twin-screw extruder at 75 °C for 90 minutes, resulting in a morphology of thinner fibers with 39% crystallinity. Thermal analysis was conducted via differential scanning calorimetry during the first heating cycle at 10 °C/min under nitrogen flow.",
      "reasoning_analysis": "Increasing Factors: The incorporation of 5 wt% dis-UHMWPE filler introduces a high-molecular-weight polyethylene component with inherently high thermal stability, which may act as a nucleating agent or restrict segmental mobility at the filler-matrix interface, potentially stabilizing the crystalline phase. Additionally, the measured 39% crystallinity indicates a significant fraction of ordered lamellar structures capable of sustaining a defined melting transition. Decreasing Factors: The high content of 1-octene comonomer (45 wt%) introduces substantial short-chain branching into the polyethylene backbone, which disrupts crystal lattice packing and reduces lamellar thickness according to the Thomson-Gibbs equation, significantly depressing the melting temperature. Furthermore, the compounding temperature of 75 °C is relatively low for polyethylene systems, which may limit crystal perfection during processing, and the formation of thinner fibers suggests rapid cooling conditions that favor smaller crystallite sizes. Dominant Factor: The extensive short-chain branching resulting from the high 1-octene content is the dominant factor governing the Tm behavior. This structural disruption fundamentally lowers the equilibrium melting point and limits the maximum achievable lamellar thickness, qualitatively overriding the potential thermal stabilization effects provided by the low-loading UHMWPE filler."
    },
    "analysis_without_hierarchical_structure": {
      "descriptive_text": "The sample consists of an ethylene-1-octene copolymer matrix containing 55 wt% ethylene and 45 wt% 1-octene, formulated as a composite with 5 wt% dis-UHMWPE filler. This EOC/UHMWPE (95/5 wt%) mixture was compounded using a co-rotating twin-screw extruder at 75 °C for 90 minutes. The melting temperature was characterized by differential scanning calorimetry (DSC) using a TA Instruments Q20 system at a heating rate of 10 °C/min under nitrogen flow during the first heating cycle.",
      "reasoning_analysis": "Increasing Factors: The incorporation of dis-UHMWPE filler introduces highly crystalline polyethylene domains that inherently possess a high melting temperature, and these rigid particles may act as heterogeneous nucleating agents to promote crystallization within the copolymer matrix. Decreasing Factors: The high content of 1-octene comonomer (45 wt%) introduces long hexyl branches that severely disrupt chain packing and reduce lamellar thickness, which thermodynamically destabilizes the crystals and depresses the melting temperature. Additionally, the relatively low compounding temperature of 75 °C may limit the thermal energy available for crystal perfection and reorganization during processing. Dominant Factor: The high concentration of 1-octene comonomer is the dominant factor governing the thermal behavior, as the extensive branching fundamentally limits the crystallizable sequence length of the ethylene segments, overriding the nucleating influence of the filler and establishing a significantly lower melting temperature baseline compared to linear polyethylenes."
    }
  },
  {
    "doi": null,
    "title": "A mathematical method to estimate the equilibrium melting temperature from growth rate data",
    "year": 2010,
    "chemical_composition": {
      "repeat_unit_psmiles": "[*]C(C)C[*]",
      "monomers": [
        {
          "name": "Propylene",
          "smiles": "CC=C",
          "ratio_value": null,
          "ratio_unit": null
        }
      ],
      "additives": [],
      "is_homopolymer": true
    },
    "processing_history": "Equilibrium melting temperature (Tm0) estimated via mathematical analysis of spherulite growth rate data using Lauritzen-Hoffman equation. Method minimizes distance between derivative function points in Regime II and III. Data source: Clark and Hoffman [9]. Tm0 determined to be 458.2 K.",
    "hierarchical_structure": "Semicrystalline morphology with spherulitic growth and lamellar crystals. Regime II and III crystallization kinetics observed.",
    "properties": {
      "Tm": {
        "value": [
          185.1
        ],
        "unit": "°C"
      }
    },
    "analysis_with_hierarchical_structure": {
      "descriptive_text": "The sample is a polypropylene homopolymer exhibiting a semicrystalline morphology characterized by spherulitic growth and lamellar crystals. Free of additives, the material was evaluated through the mathematical analysis of spherulite growth rate data using the Lauritzen-Hoffman equation, specifically minimizing the distance between derivative function points in Regime II and III to estimate the equilibrium melting temperature, with a Tm0 of 458.2 K determined based on data from Clark and Hoffman.",
