Repository: hhtrick/HHT-code

# HHT training framework

This directory contains model training, embedding precomputation, inference, article-level baselines and the curated datasets. All commands below assume that the working directory is `train_code/`.

## 3. Datasets and fixed partitions

Each main dataset is a JSON array at `dataset/{property}/{property}.json`. Entries contain source metadata, `chemical_composition`, `processing_history`, `hierarchical_structure`, `properties`, and two generated-analysis objects. Targets are stored as `properties[property]["value"]`; source metadata and target values are not predictive input fields.

| Property | Train | Validation | Test | Total |
|---|---:|---:|---:|---:|

File: train_code/dataset/Tm/Tm.json (part 101 of 200)
[
      "descriptive_text": "The sample comprises a poly(butylene succinate) matrix synthesized via in-situ melt polymerization using succinic acid and 1,4-butanediol with a carboxyl-to-hydroxyl molar ratio of 1:1.2. Reduced graphene oxide was incorporated as a nanofiller at a loading of 0.05 wt% relative to the succinic acid content, initially dispersed within the butanediol via ultrasonication for two hours prior to reaction. The polymerization proceeded through an esterification stage at 180 °C for two hours under a nitrogen atmosphere, followed by polycondensation at 250 °C for three hours under high vacuum utilizing titanium tetrabutoxide as a catalyst. The melting temperature was subsequently characterized using differential scanning calorimetry at a heating rate of 10 °C/min during the second heating cycle under nitrogen flow.",
      "reasoning_analysis": "Increasing Factors: The rigorous polycondensation process conducted at 250 °C under high vacuum facilitates the removal of byproducts and drives the reaction toward high molecular weight, which reduces the concentration of chain end defects that destabilize crystals, thereby pushing the Tm toward the equilibrium value for infinite molecular weight. Additionally, the reduced graphene oxide acts as a heterogeneous nucleating agent, promoting the formation of more perfect crystalline structures and potentially inducing epitaxial growth that requires higher thermal energy to melt. Decreasing Factors: The inherent flexibility of the aliphatic succinate backbone and the methylene sequences in the diol component provide significant chain mobility, which intrinsically limits the maximum achievable Tm compared to rigid aromatic polyesters. Furthermore, the stoichiometric excess of 1,4-butanediol results in hydroxyl-terminated chains; if the molecular weight is not sufficiently high, the increased free volume associated with these chain ends can slightly depress the Tm. Dominant Factor: The combination of high molecular weight achieved through the vacuum polycondensation process and the nucleating efficiency of the well-dispersed reduced graphene oxide qualitatively dominates the thermal behavior. These processing and compositional factors promote the formation of stable, thick lamellae, outweighing the depressive effects of chain ends and backbone flexibility, thus stabilizing the Tm at the upper limit characteristic of high-quality poly(butylene succinate)."
    }
  },
  {
    "doi": "10.3390/nano12213825",
    "title": "Formation of UHMWPE Nanofibers during Solid-State Deformation",
    "year": 2022,
    "chemical_composition": {
      "repeat_unit_psmiles": null,
      "monomers": [
        {
          "name": "Ethylene",
          "smiles": "C=C",
          "ratio_value": 55,
          "ratio_unit": "wt%"
        },
        {
          "name": "1-Octene",
          "smiles": "CCCCCCC=C",
          "ratio_value": 45,
          "ratio_unit": "wt%"
        }
      ],
      "additives": [
        {
          "name": "dis-UHMWPE",
          "type": "filler",
          "amount_value": 5,
          "amount_unit": "wt%"
        }
      ],
      "is_homopolymer": false
    },
    "processing_history": "EOC/UHMWPE (95/5 wt%) composite compounded in co-rotating twin-screw extruder at 115 °C for 30 min. Tm measured by DSC (TA Instruments Q20) at 10 °C/min heating rate under nitrogen flow (Second Heating).",
    "hierarchical_structure": "Nanofibers with diameters 40-170 nm, crystallinity 19%.",
    "properties": {
      "Tm": {
        "value": [
          135.0
        ],
        "unit": "°C"
      }
    },
    "analysis_with_hierarchical_structure": {
      "descriptive_text": "The sample comprises an ethylene-1-octene copolymer matrix containing 55 wt% ethylene and 45 wt% 1-octene, reinforced with 5 wt% discontinuous ultra-high molecular weight polyethylene (dis-UHMWPE) filler. This composite was manufactured by compounding in a co-rotating twin-screw extruder at 115 °C for 30 minutes, yielding a hierarchical structure of nanofibers with diameters ranging from 40 to 170 nm and a crystallinity of 19%. The melting temperature was characterized via differential scanning calorimetry during the second heating cycle at a rate of 10 °C/min under a nitrogen atmosphere.",
      "reasoning_analysis": "Increasing Factors: The inclusion of 5 wt% dis-UHMWPE filler introduces a high-molecular-weight polyethylene component with inherently high thermal stability, which may act as a nucleating agent to promote crystallization or restrict chain mobility at the filler-matrix interface, thereby resisting melting. Decreasing Factors: The high concentration of 1-octene comonomer (45 wt%) introduces substantial short-chain branching that disrupts lattice packing and limits crystalline lamellar thickness, significantly depressing the Tm. Additionally, the nanofibrous morphology with diameters between 40 and 170 nm introduces size confinement effects where surface energy destabilizes the crystal phase, and the low overall crystallinity of 19% reflects a high density of defects that further lowers the thermal energy required for melting. Dominant Factor: Despite the potential nucleating effect of the UHMWPE filler, the high comonomer content and the resulting thin lamellar structure associated with the nanofibrous morphology qualitatively dominate the thermal behavior, driving the Tm lower relative to linear polyethylene homopolymers."
    },
    "analysis_without_hierarchical_structure": {
      "descriptive_text": "The sample comprises an ethylene-1-octene copolymer matrix consisting of 55 wt% ethylene and 45 wt% 1-octene monomers, compounded with 5 wt% dis-UHMWPE filler. This EOC/UHMWPE composite (95/5 wt%) was processed using a co-rotating twin-screw extruder at 115 °C for 30 minutes to ensure dispersion. The melting temperature was characterized by differential scanning calorimetry during the second heating cycle at a rate of 10 °C/min under a nitrogen flow to eliminate prior thermal history.",
      "reasoning_analysis": "Increasing Factors: The ethylene sequences within the copolymer backbone provide the structural regularity required for crystallization, establishing the fundamental melting transition, while the dis-UHMWPE filler acts as a highly crystalline component that may serve as a nucleating agent to promote matrix crystallization. Furthermore, the use of a second heating protocol in the processing history standardizes the thermal history, allowing for the formation of more stable crystals compared to the as-extruded state. Decreasing Factors: The high content of 1-octene comonomer (45 wt%) introduces substantial long-chain branching that disrupts chain packing and excludes significant portions of the polymer from the crystal lattice, drastically reducing lamellar thickness. Additionally, the relatively low extrusion temperature of 115 °C may limit the complete melting and reorganization of the UHMWPE filler during compounding, potentially affecting interfacial crystallinity. Dominant Factor: The high concentration of 1-octene comonomer is the dominant factor influencing the Tm, as the steric hindrance and lattice disruption caused by the dense branching network fundamentally limit the thickness and stability of the ethylene crystallites, qualitatively driving the melting temperature significantly lower than that of linear polyethylene despite the presence of the high-melting UHMWPE filler."
    }
  },
  {
    "doi": null,
    "title": "Synthesis and properties of thermoreversible crosslinking supramolecular polymer with weak multiple-hydrogen bonds and small chemical network sites from dimer acid, diamine and sulfonyl isocyanate",
    "year": 2011,
    "chemical_composition": {
      "repeat_unit_psmiles": null,
      "monomers": [
        {
          "name": "Dimer acid (BX-1)",
          "smiles": null,
          "ratio_value": 1,
          "ratio_unit": "molar feed ratio"
        },
        {
          "name": "Ethylenediamine",
          "smiles": "NCCN",
          "ratio_value": 1.2,
          "ratio_unit": "molar feed ratio"
        },
        {
          "name": "p-toluenesulfonyl isocyanate",
          "smiles": "Cc1ccc(S(=O)(=O)N=C=O)cc1",
          "ratio_value": 0.2,
          "ratio_unit": "molar feed ratio"
        }
      ],
      "additives": [],
      "is_homopolymer": false
    },
    "processing_history": "Synthesis: BX-1 and EAH (1:1.2 molar) heated to 120°C until transparent, then 180°C for 8 h under N2 (200 mL/min), cooled 12 h, then 110°C for 7 h under N2 (500 mL/min). PTSI added (BX-1:PTSI 5:1 molar). Heated to 180°C for 4 h under N2 (200 mL/min). Granulated and washed in methanol/water (2:1) at 50°C for 72 h. Tm measured by DSC (METTLER TOLEDO DSC822θ) at 5 °C/min from 50 to 250 °C under N2 purge, second heating curve.",
    "hierarchical_structure": "Oligomers with 5-7 repeating units. Sulfonyl urethane groups introduced. Small crystalline domains, amorphous regions dominant. Lower crystallinity than OPA-4-SU.",
    "properties": {
      "Tm": {
        "value": [
          95
        ],
        "unit": "°C"
      }
    },
    "analysis_with_hierarchical_structure": {
      "descriptive_text": "The sample comprises modified polyamide oligomers synthesized from Dimer acid (BX-1), Ethylenediamine, and p-toluenesulfonyl isocyanate (PTSI) with molar feed ratios of 1:1.2:0.2, respectively. This chemical composition introduces sulfonyl urethane groups into the backbone, resulting in a hierarchical structure of oligomers with 5-7 repeating units characterized by small crystalline domains within dominant amorphous regions and lower crystallinity compared to OPA-4-SU. The processing history involves stepwise heating of the acid and amine components up to 180°C under nitrogen flow, followed by the addition of PTSI and further reaction at 180°C, after which the material was granulated and washed in a methanol/water mixture at 50°C for 72 hours. Thermal characterization was performed using differential scanning calorimetry (DSC) during the second heating cycle at a rate of 5 °C/min under nitrogen purge within a temperature range of 50 to 250 °C.",
      "reasoning_analysis": "Increasing Factors: The incorporation of p-toluenesulfonyl isocyanate introduces polar sulfonyl urethane groups into the polymer backbone, which enhances intermolecular dipole-dipole interactions and cohesive energy density, theoretically driving the Tm upward. Additionally, the extended thermal treatment during synthesis involving heating at 180°C for multiple hours serves as an annealing process that may promote the perfection of existing crystalline domains, further supporting a higher melting temperature. Decreasing Factors: The oligomeric nature of the sample, limited to 5-7 repeating units, results in a high concentration of chain ends that act as defects within the crystal lattice, significantly destabilizing the crystalline phase and lowering the Tm. Furthermore, the bulky sulfonyl urethane groups and the flexible kinks introduced by the Dimer acid backbone disrupt chain regularity and packing efficiency, leading to small crystalline domains and dominant amorphous regions which inherently exhibit reduced thermal stability compared to highly crystalline analogs. Dominant Factor: The structural irregularities caused by the bulky modifications and the low molecular weight oligomeric state qualitatively dominate the thermal behavior; the disruption of crystal packing efficiency and the high fraction of amorphous content override the strengthening effects of the polar interactions, leading to a depressed Tm relative to high-molecular-weight, regularly structured polyamides."
    },
    "analysis_without_hierarchical_structure": {
      "descriptive_text": "The sample consists of a modified polyamide synthesized from Dimer acid (BX-1) and Ethylenediamine with a molar feed ratio of 1:1.2, subsequently modified with p-toluenesulfonyl isocyanate (PTSI) at a BX-1 to PTSI molar ratio of 5:1. The synthesis involved heating the acid and amine mixture to 120°C until transparent, followed by reaction at 180°C for 8 hours under a nitrogen flow of 200 mL/min, cooling for 12 hours, and further heating at 110°C for 7 hours under 500 mL/min nitrogen flow. PTSI was then added, and the mixture was heated to 180°C for 4 hours under nitrogen. The resulting polymer was granulated and washed in a methanol/water (2:1) solution at 50°C for 72 hours. The melting temperature was characterized by differential scanning calorimetry using a METTLER TOLEDO DSC822θ instrument at a heating rate of 5 °C/min from 50 to 250 °C under nitrogen purge, analyzing the second heating curve.",
      "reasoning_analysis": "Increasing Factors: The formation of amide linkages between the dimer acid and ethylenediamine establishes a robust interchain hydrogen bonding network that inherently stabilizes the crystalline phase and elevates the Tm. The extended thermal treatment at 180°C during synthesis acts as an in-situ annealing process, promoting chain rearrangement and crystallite perfection, while the extensive washing step removes unreacted monomers and oligomers that could otherwise act as plasticizers. Decreasing Factors: The chemical composition includes Dimer acid (BX-1), which typically possesses long, flexible, and potentially branched aliphatic segments that reduce chain stiffness and packing efficiency compared to rigid aromatic diacids. Furthermore, the stoichiometric imbalance with excess ethylenediamine limits molecular weight, and the incorporation of bulky p-toluenesulfonyl groups via PTSI introduces steric hindrance that disrupts regular chain packing. Dominant Factor: The structural irregularity and flexibility introduced by the dimer acid backbone combined with the steric disruption from the PTSI modification qualitatively dominate the thermal behavior; these factors limit the maximum achievable crystallinity and lattice stability more significantly than the hydrogen bonding and thermal annealing can enhance them, thereby constraining the upper limit of the Tm."
    }
  },
  {
    "doi": "10.1002/app.37703",
    "title": "Free-Radical Grafting of trans-Ethylene-1,2-Dicarboxylic Acid onto Molten Ethylene-Vinyl Acetate Copolymer",
    "year": 2013,
    "chemical_composition": {
      "repeat_unit_psmiles": null,
      "monomers": [
        {
          "name": "Ethylene",
          "smiles": "C=C",
          "ratio_value": null,
          "ratio_unit": null
        },
        {
          "name": "Vinyl Acetate",
          "smiles": "CC(=O)OC=C",
          "ratio_value": 12.0,
          "ratio_unit": "wt%"
        }
      ],
      "additives": [
        {
          "name": "trans-ethylene-1,2-dicarboxylic acid",
          "type": "grafting monomer",
          "amount_value": 1.0,
          "amount_unit": "wt%"
        },
        {
          "name": "1,3-Bis-(tert-butylylperoxyisopropyl) benzene",
          "type": "initiator",
          "amount_value": 0.1,
          "amount_unit": "wt%"
        }
      ],
      "is_homopolymer": false
    },
    "processing_history": "Reactive extrusion (Twin-screw extruder TSSK 35/40, main zone 180 °C) with 1.0 wt% TEDA and 0.1 wt% Perk-14. Granulated and dried. Tm measured by DSC (Perkin Elmer Diamond DSC) at 16 °C/min heating rate, sample preheated to 160 °C for 60 s.",
    "hierarchical_structure": "Semicrystalline, relative crystallinity 0.97 (normalized).",
    "properties": {
      "Tm": {
        "value": [
          91.0
        ],
        "unit": "°C"
      }
    },
    "analysis_with_hierarchical_structure": {
      "descriptive_text": "The sample is a semicrystalline ethylene-vinyl acetate copolymer containing 12.0 wt% vinyl acetate, chemically modified with 1.0 wt% trans-ethylene-1,2-dicarboxylic acid as a grafting monomer and 0.1 wt% 1,3-Bis-(tert-butylylperoxyisopropyl) benzene as an initiator. The material was processed via reactive extrusion using a twin-screw extruder with a main zone temperature of 180 °C, followed by granulation and drying, resulting in a normalized relative crystallinity of 0.97. The melting temperature was characterized by differential scanning calorimetry using a Perkin Elmer Diamond DSC at a heating rate of 16 °C/min, following a thermal history erasure preheat at 160 °C for 60 s.",
      "reasoning_analysis": "Increasing Factors: The high normalized relative crystallinity (0.97) indicates the formation of thick and well-ordered lamellae during solidification, which elevates the melting temperature according to the Gibbs-Thomson equation. Additionally, the ethylene backbone provides the fundamental structural regularity required for crystallization, establishing a baseline melting capability. Decreasing Factors: The incorporation of 12.0 wt% vinyl acetate comonomer introduces bulky acetate side groups that are excluded from the crystal lattice, creating structural defects that reduce lamellar thickness and depress the melting temperature relative to linear polyethylene. Furthermore, the grafting of trans-ethylene-1,2-dicarboxylic acid during reactive extrusion introduces additional chemical irregularities and polar interactions that disrupt chain packing efficiency. Dominant Factor: While the high relative crystallinity optimizes the thermal stability within the material's constraints, the intrinsic disruption of the crystal lattice caused by the vinyl acetate comonomer content is the dominant factor qualitatively defining the melting temperature, setting a lower baseline compared to high-density polyethylene homopolymers despite the efficient crystallization."
    },
    "analysis_without_hierarchical_structure": {
      "descriptive_text": "The sample comprises an ethylene-vinyl acetate copolymer containing 12.0 wt% vinyl acetate monomer units. This base resin was modified via reactive extrusion using a Twin-screw extruder TSSK 35/40 operated with a main zone temperature of 180 °C, during which 1.0 wt% trans-ethylene-1,2-dicarboxylic acid was introduced as a grafting monomer and 0.1 wt% 1,3-Bis-(tert-butylylperoxyisopropyl) benzene was added as an initiator. Following the extrusion process, the material was granulated and dried to remove volatiles. The melting temperature was subsequently characterized using a Perkin Elmer Diamond DSC at a heating rate of 16 °C/min, with the sample undergoing a preheating step to 160 °C for 60 s to erase prior thermal history.",
      "reasoning_analysis": "Increasing Factors: The high molar fraction of ethylene units provides long sequences capable of crystallizing into lamellar structures, which is the fundamental prerequisite for observing a melting transition. Additionally, the drying step in the processing history removes low molecular weight volatiles that could otherwise act as impurities within the interlamellar regions, potentially preserving the thermal stability of the formed crystals. Decreasing Factors: The incorporation of 12.0 wt% vinyl acetate introduces bulky acetate side groups that are excluded from the polyethylene crystal lattice, acting as defects that reduce the average length of crystallizable ethylene runs and lower lamellar thickness. Furthermore, the reactive extrusion involving peroxide initiators and grafting monomers likely induces branching or crosslinking, which impedes chain mobility and packing efficiency, further disrupting crystalline perfection. Dominant Factor: The comonomer composition is the dominant factor governing the thermal behavior; the presence of vinyl acetate units fundamentally depresses the melting temperature relative to pure polyethylene by limiting crystallizable sequence lengths, an effect that outweighs the minor stabilizing contributions from drying or the specific thermal erasure protocol used during characterization."
    }
  },
  {
    "doi": null,
    "title": "Synthesis and properties of thermoreversible crosslinking supramolecular polymer with weak multiple-hydrogen bonds and small chemical network sites from dimer acid, diamine and sulfonyl isocyanate",
    "year": 2011,
    "chemical_composition": {
      "repeat_unit_psmiles": null,
      "monomers": [
        {
          "name": "Dimer acid (BX-4)",
          "smiles": null,
          "ratio_value": 1,
          "ratio_unit": "molar feed ratio"
        },
        {
          "name": "Ethylenediamine",
          "smiles": "NCCN",
          "ratio_value": 1.2,
          "ratio_unit": "molar feed ratio"
        },
        {
          "name": "p-toluenesulfonyl isocyanate",
          "smiles": "Cc1ccc(S(=O)(=O)N=C=O)cc1",
          "ratio_value": 0.2,
          "ratio_unit": "molar feed ratio"
        }
      ],
      "additives": [],
      "is_homopolymer": false
    },
    "processing_history": "Synthesis: BX-4 and EAH (1:1.2 molar) heated to 120°C until transparent, then 180°C for 8 h under N2 (200 mL/min), cooled 12 h, then 110°C for 7 h under N2 (500 mL/min). PTSI added (BX-4:PTSI 5:1 molar). Heated to 180°C for 4 h under N2 (200 mL/min). Granulated and washed in methanol/water (2:1) at 50°C for 72 h. Tm measured by DSC (METTLER TOLEDO DSC822θ) at 5 °C/min from 50 to 250 °C under N2 purge, second heating curve.",
    "hierarchical_structure": "Oligomers with 5-7 repeating units. Contains trimer acid (11.9%) leading to small chemical network sites. Slightly higher crystallinity than OPA-1 and OPA-1-SU.",
    "properties": {
      "Tm": {
        "value": [
          92
        ],
        "unit": "°C"
      }
    },
    "analysis_with_hierarchical_structure": {
      "descriptive_text": "The sample comprises oligomeric polyamide chains synthesized via melt polycondensation of Dimer acid (BX-4) and Ethylenediamine, subsequently modified with p-toluenesulfonyl isocyanate (PTSI). The hierarchical structure is defined by short chains containing 5 to 7 repeating units, with the inclusion of 11.9% trimer acid introducing minor chemical network sites within the matrix. Processing involved a multi-stage thermal treatment under a nitrogen atmosphere, including initial heating to 180°C, followed by PTSI incorporation and further heating at 180°C, before granulation and extensive washing in a methanol/water mixture at 50°C. The melting temperature was characterized using differential scanning calorimetry on the second heating curve at a rate of 5 °C/min under nitrogen purge, indicating a crystallinity slightly superior to reference samples OPA-1 and OPA-1-SU.",
      "reasoning_analysis": "Increasing Factors: The presence of amide linkages within the backbone facilitates strong intermolecular hydrogen bonding, which increases the cohesive energy density and thermodynamically stabilizes the crystalline phase, driving the Tm upward. Additionally, the prolonged thermal treatment at 180°C during synthesis provides sufficient energy and time for chain rearrangement, promoting structural ordering and crystallite perfection that supports a higher melting transition. The observed slightly higher crystallinity compared to reference samples also suggests a capacity for efficient packing that sustains the melting temperature. Decreasing Factors: The oligomeric nature of the sample, limited to 5-7 repeating units, results in a high concentration of chain ends that disrupt the crystal lattice stability according to Flory theory, significantly depressing the Tm. Furthermore, the presence of 11.9% trimer acid introduces branching and chemical network sites that impair chain regularity and packing efficiency. The addition of p-toluenesulfonyl isocyanate acts as a chain modifier or terminator, creating structural defects along the backbone that further reduce the ability of chains to align into stable crystalline domains. Dominant Factor: While the hydrogen bonding inherent to the polyamide chemistry provides a fundamental baseline for melting behavior, the dominant factors governing the final Tm are the low molecular weight (oligomeric state) and the structural irregularities introduced by the trimer acid branching and PTSI modification. These features severely limit the maximum achievable crystal thickness and perfection, qualitatively suppressing the Tm relative to linear, high-molecular-weight polyamide analogues despite the favorable thermal processing history."
    },
    "analysis_without_hierarchical_structure": {
      "descriptive_text": "The sample comprises a modified polyamide derived from Dimer acid (BX-4) and ethylenediamine with a molar feed ratio of 1:1.2, further functionalized with p-toluenesulfonyl isocyanate (PTSI) at a BX-4 to PTSI molar ratio of 5:1. The synthesis involved heating the acid and diamine mixture to 120°C until transparent, followed by reaction at 180°C for 8 hours under a nitrogen flow, cooling for 12 hours, and subsequent heating at 110°C for 7 hours under nitrogen. After the addition of PTSI, the mixture was heated to 180°C for 4 hours under nitrogen. The resulting polymer was granulated and washed in a methanol/water mixture at 50°C for 72 hours. The melting temperature was determined using DSC during the second heating cycle from 50 to 250°C at 5°C/min under nitrogen purge.",
      "reasoning_analysis": "Increasing Factors: The formation of a polyamide backbone generates strong intermolecular hydrogen bonding between amide groups, which significantly enhances cohesive energy density and drives the Tm upward. Additionally, the prolonged thermal treatment at 180°C under nitrogen promotes high molecular weight formation through polycondensation, and the extensive washing process removes low molecular weight oligomers and residual solvents that could otherwise act as plasticizers, thereby preserving the thermal stability. Decreasing Factors: The use of Dimer acid (BX-4) introduces long, flexible aliphatic segments and potential isomeric irregularities into the backbone, which reduce chain stiffness and packing efficiency compared to rigid aromatic or symmetric aliphatic monomers. Furthermore, the incorporation of bulky p-toluenesulfonyl groups via PTSI modification and the excess ethylenediamine creating amine end-groups disrupt the regularity of the polymer chain, hindering the formation of perfect crystalline lattices. Dominant Factor: While the extensive hydrogen bonding network provides the fundamental thermodynamic basis for a distinct melting transition, the structural irregularity introduced by the dimer acid backbone and the steric bulk of the PTSI modifier qualitatively dominate the final Tm behavior by limiting the degree of crystallinity and crystal perfection achievable in the bulk material."
    }
  },
  {
    "doi": "10.1002/app.37703",
    "title": "Free-Radical Grafting of trans-Ethylene-1,2-Dicarboxylic Acid onto Molten Ethylene-Vinyl Acetate Copolymer",
    "year": 2013,
    "chemical_composition": {
      "repeat_unit_psmiles": null,
      "monomers": [
        {
          "name": "Ethylene",
          "smiles": "C=C",
          "ratio_value": null,
          "ratio_unit": null
        },
        {
          "name": "Vinyl Acetate",
          "smiles": "CC(=O)OC=C",
          "ratio_value": 12.0,
          "ratio_unit": "wt%"
        }
      ],
      "additives": [],
      "is_homopolymer": false
    },
    "processing_history": "Commercial EVA (JSC 'NefteHimSevilen'). Tm measured by DSC (Perkin Elmer Diamond DSC) at 16 °C/min heating rate, sample preheated to 160 °C for 60 s.",
    "hierarchical_structure": "Semicrystalline, relative crystallinity 1.00 (normalized).",
    "properties": {
      "Tm": {
        "value": [
          97.0
        ],
        "unit": "°C"
      }
    },
    "analysis_with_hierarchical_structure": {
      "descriptive_text": "The sample consists of a semicrystalline ethylene-vinyl acetate (EVA) copolymer sourced commercially from JSC 'NefteHimSevilen', incorporating 12.0 wt% vinyl acetate comonomer units within the polyethylene backbone without additional additives. The material exhibits a normalized relative crystallinity of 1.00, indicating a defined semicrystalline morphology. Thermal characterization was performed using differential scanning calorimetry on a Perkin Elmer Diamond DSC instrument, wherein the sample was preheated to 160 °C for 60 seconds to erase thermal history prior to measuring the melting transition at a heating rate of 16 °C/min.",
      "reasoning_analysis": "Increasing Factors: The presence of long methylene sequences derived from the ethylene monomer enables the formation of stable crystalline lamellae, which is the fundamental structural requirement for observing a distinct melting temperature. The standardized thermal protocol involving preheating to 160 °C ensures the erasure of prior thermal history, allowing the crystalline domains formed upon cooling to reflect the intrinsic thermodynamic stability of the ethylene-rich phases without interference from previous processing conditions. Decreasing Factors: The incorporation of 12.0 wt% vinyl acetate acts as a significant structural defect within the polyethylene lattice, as the bulky acetate groups are excluded from the crystal phase. This comonomer inclusion reduces the average length of crystallizable ethylene sequences, thereby limiting the lamellar thickness and depressing the melting temperature according to the Gibbs-Thomson relationship. Additionally, the random distribution of these polar groups disrupts chain packing efficiency compared to linear homopolymer polyethylene. Dominant Factor: The comonomer composition is the dominant factor governing the Tm behavior for this specific sample. While the ethylene backbone provides the crystallizable framework, the specific concentration of vinyl acetate dictates the maximum achievable lamellar thickness and crystal perfection, qualitatively overriding the intrinsic high melting point of pure polyethylene and establishing a lower equilibrium melting temperature characteristic of EVA copolymers."
    },
    "analysis_without_hierarchical_structure": {
      "descriptive_text": "The sample consists of a commercial ethylene-vinyl acetate (EVA) copolymer sourced from JSC 'NefteHimSevilen', formulated with 12.0 wt% vinyl acetate monomer units distributed along the polyethylene backbone. Thermal characterization was performed using differential scanning calorimetry on a Perkin Elmer Diamond DSC instrument, wherein the sample was subjected to a thermal erasure cycle at 160 °C for 60 seconds followed by a heating scan at 16 °C/min to determine the melting temperature.",
      "reasoning_analysis": "Increasing Factors: The high ethylene content provides long crystallizable sequences that enable the formation of lamellar structures, establishing the fundamental basis for a detectable melting transition. Furthermore, the thermal pretreatment at 160 °C standardizes the thermal history by melting existing crystals, ensuring that the measured Tm reflects the equilibrium melting behavior of the recrystallized phase rather than metastable states induced by prior commercial processing. Decreasing Factors: The incorporation of 12.0 wt% vinyl acetate introduces bulky side groups that act as defects within the polyethylene crystal lattice. These comonomer units are excluded from the crystalline regions, disrupting chain packing efficiency and reducing the average lamellar thickness, which thermodynamically depresses the Tm relative to linear polyethylene homopolymers. Dominant Factor: The comonomer composition is the dominant factor governing the thermal behavior; while the ethylene backbone permits crystallization, the specific concentration of vinyl acetate dictates the crystallizable sequence length distribution and degree of lattice disruption, thereby primarily determining the magnitude of the Tm depression relative to the homopolymer baseline."
    }
  },
  {
    "doi": null,
    "title": "The Use of In-line Quantitative Analysis to Follow Polymer Processing",
    "year": null,
    "chemical_composition": {
      "repeat_unit_psmiles": "[*]NC(=O)CCCCC[*]",
      "monomers": [
        {
          "name": "Caprolactam",
          "smiles": "O=C1CCCCCN1",
          "ratio_value": null,
          "ratio_unit": null
        }
      ],
      "additives": [
        {
          "name": "Polypropylene",
          "type": "matrix polymer",
          "amount_value": null,
          "amount_unit": null
        }
      ],
      "is_homopolymer": true
    },
    "processing_history": "In-line optical detector during extrusion in ZSK-30 twin-screw extruder. Tracer amount 0.6g. Barrel temperature varied. Tm determined from maximum slope of normalized intensity increase. Matrix: PP.",
    "hierarchical_structure": "Solid particulates (pellets) dispersed in matrix.",
    "properties": {
      "Tm": {
        "value": [
          205
        ],
        "unit": "°C"
      }
    },
    "analysis_with_hierarchical_structure": {
      "descriptive_text": "The sample comprises a polycaprolactam homopolymer derived from caprolactam monomers, configured as solid particulate pellets dispersed within a polypropylene matrix. Processing was conducted via a ZSK-30 twin-screw extruder utilizing an in-line optical detector to monitor a 0.6g tracer amount under varied barrel temperature conditions. The melting temperature was derived from the maximum slope of the normalized intensity increase, characterizing the thermal behavior of the dispersed phase within the composite structure during extrusion.",
      "reasoning_analysis": "Increasing Factors: The presence of amide linkages in the polycaprolactam backbone facilitates strong intermolecular hydrogen bonding, significantly increasing cohesive energy density and lattice stability, which drives the Tm upward. Additionally, the high shear environment within the twin-screw extruder may induce molecular orientation and flow-induced crystallization, potentially stabilizing the crystalline phase. Decreasing Factors: The dispersion of the polymer as solid particulates within a polypropylene matrix introduces interfacial boundaries that may restrict crystal growth or induce confinement effects, potentially depressing the Tm relative to the bulk material. Furthermore, the varied barrel temperature history and the presence of tracer amounts could introduce thermal inconsistencies or impurities that reduce overall crystalline perfection. Dominant Factor: The intrinsic intermolecular hydrogen bonding network of the polycaprolactam chemistry is the dominant factor establishing a high Tm baseline relative to the matrix; however, the specific thermal history and shear conditions during extrusion qualitatively dominate the final crystalline perfection and the precise thermal response observed."
    },
    "analysis_without_hierarchical_structure": {
      "descriptive_text": "The sample comprises a polycaprolactam homopolymer derived from caprolactam monomers, dispersed as a tracer component within a polypropylene matrix. Processing was executed using a ZSK-30 twin-screw extruder equipped with an in-line optical detector, during which the barrel temperature was varied. A tracer amount of 0.6g was utilized, and the melting temperature was determined by analyzing the maximum slope of the normalized intensity increase recorded during the extrusion process.",
      "reasoning_analysis": "Increasing Factors: The chemical composition features a polyamide backbone derived from caprolactam, where strong intermolecular hydrogen bonding between amide groups significantly increases cohesive energy density and lattice stability, inherently driving the melting temperature higher. Additionally, the shear forces imparted during twin-screw extrusion can induce molecular orientation and flow-induced crystallization, potentially leading to thicker lamellae that require more thermal energy to melt. Decreasing Factors: The presence of a polypropylene matrix suggests the polycaprolactam exists as a dispersed tracer phase, where spatial confinement may restrict crystal growth and perfection, potentially lowering the observed melting temperature compared to bulk polycaprolactam. Furthermore, the varied barrel temperature history introduces thermal fluctuations that could result in less uniform crystalline domains or potential thermal degradation, both of which act to depress the melting point. Dominant Factor: The intrinsic intermolecular hydrogen bonding network characteristic of the polycaprolactam chemistry is the dominant factor establishing the baseline thermal stability; while the polypropylene matrix and extrusion history modify the crystalline morphology, the energy required to disrupt the amide hydrogen bonds fundamentally dictates the upper limit of the melting behavior."
    }
  },
  {
    "doi": "10.1002/app.37703",
    "title": "Free-Radical Grafting of trans-Ethylene-1,2-Dicarboxylic Acid onto Molten Ethylene-Vinyl Acetate Copolymer",
    "year": 2013,
    "chemical_composition": {
      "repeat_unit_psmiles": null,
      "monomers": [
        {
          "name": "Ethylene",
          "smiles": "C=C",
          "ratio_value": null,
          "ratio_unit": null
        },
        {
          "name": "Vinyl Acetate",
          "smiles": "CC(=O)OC=C",
          "ratio_value": 17.5,
          "ratio_unit": "wt%"
        }
      ],
      "additives": [],
      "is_homopolymer": false
    },
    "processing_history": "Commercial EVA (JSC 'NefteHimSevilen'). Tm measured by DSC (Perkin Elmer Diamond DSC) at 16 °C/min heating rate, sample preheated to 160 °C for 60 s.",
    "hierarchical_structure": "Semicrystalline, relative crystallinity 1.00 (normalized).",
    "properties": {
      "Tm": {
        "value": [
          91.0
        ],
        "unit": "°C"
      }
    },
    "analysis_with_hierarchical_structure": {
      "descriptive_text": "The sample is a semicrystalline ethylene-vinyl acetate (EVA) copolymer obtained commercially from JSC 'NefteHimSevilen', featuring a chemical composition of ethylene and 17.5 wt% vinyl acetate monomers. The material possesses a normalized relative crystallinity of 1.00, confirming the presence of an ordered crystalline phase within the hierarchical structure. Thermal characterization was conducted using differential scanning calorimetry (DSC) on a Perkin Elmer Diamond instrument, wherein the sample underwent a preheating treatment at 160 °C for 60 seconds to eliminate prior thermal history before the melting temperature was determined at a heating rate of 16 °C/min.",
