Repository: hhtrick/HHT-code

# HHT training framework

This directory contains model training, embedding precomputation, inference, article-level baselines and the curated datasets. All commands below assume that the working directory is `train_code/`.

## 3. Datasets and fixed partitions

Each main dataset is a JSON array at `dataset/{property}/{property}.json`. Entries contain source metadata, `chemical_composition`, `processing_history`, `hierarchical_structure`, `properties`, and two generated-analysis objects. Targets are stored as `properties[property]["value"]`; source metadata and target values are not predictive input fields.

| Property | Train | Validation | Test | Total |
|---|---:|---:|---:|---:|

File: train_code/dataset/Tm/Tm.json (part 102 of 200)
[
      "reasoning_analysis": "Increasing Factors: The ethylene backbone provides a linear, symmetric structure capable of efficient chain packing into lamellar crystals, which establishes the fundamental thermodynamic basis for a distinct melting transition. Additionally, the relatively fast heating rate of 16 °C/min during DSC characterization may introduce a kinetic thermal lag, causing the observed onset of melting to shift slightly higher compared to equilibrium conditions. The preheating step to 160 °C standardizes the thermal history, ensuring that the measured Tm reflects the intrinsic stability of the crystals formed under the specific experimental cooling conditions rather than variable processing-induced annealing. Decreasing Factors: The incorporation of 17.5 wt% vinyl acetate comonomer acts as a significant structural defect within the polyethylene lattice, as the bulky acetate side groups disrupt chain regularity and symmetry. According to copolymer melting point depression theory, these non-crystallizable or poorly crystallizable units reduce the chemical potential of the crystalline phase and sterically hinder tight chain packing, thereby lowering the energy required to disrupt the crystal lattice. Dominant Factor: The comonomer effect introduced by the vinyl acetate content is the dominant factor governing the Tm behavior; while the ethylene backbone enables crystallization, the substantial concentration of irregular VA units thermodynamically depresses the melting temperature significantly relative to high-density polyethylene, overriding the minor kinetic increases induced by the measurement heating rate."
    },
    "analysis_without_hierarchical_structure": {
      "descriptive_text": "The sample comprises a commercial ethylene-vinyl acetate copolymer sourced from JSC 'NefteHimSevilen', formulated with 17.5 wt% vinyl acetate monomers integrated into the polyethylene backbone. Thermal characterization was performed using differential scanning calorimetry on a Perkin Elmer Diamond DSC instrument. The experimental protocol involved preheating the sample to 160 °C for 60 seconds to erase thermal history, followed by data acquisition at a heating rate of 16 °C/min.",
      "reasoning_analysis": "Increasing Factors: The presence of the ethylene backbone provides the fundamental crystallizable segments necessary for a melting transition, establishing a baseline thermal stability. The specific processing history involving preheating to 160 °C serves to melt existing crystals and erase prior thermal history, which eliminates metastable, low-melting imperfect crystals formed during storage, potentially sharpening the transition. Furthermore, the relatively rapid heating rate of 16 °C/min may introduce slight thermal lag, qualitatively shifting the apparent onset of melting to higher temperatures compared to quasi-equilibrium conditions. Decreasing Factors: The incorporation of 17.5 wt% vinyl acetate comonomers introduces significant structural irregularity into the polymer chain. The bulky acetate side groups are excluded from the crystal lattice, acting as defects that reduce the length of crystallizable ethylene sequences and decrease lamellar thickness. According to copolymer melting point depression theory, this disruption in chain packing and reduction in crystalline perfection qualitatively drives the melting temperature down relative to high-density polyethylene. Dominant Factor: The compositional effect of the vinyl acetate content is the dominant factor governing the melting behavior. While the thermal pretreatment standardizes the measurement conditions, the inherent inability of the chains to form thick, stable lamellae due to the high concentration of comonomer defects overwhelmingly dictates a lower equilibrium melting temperature compared to the homopolymer."
    }
  },
  {
    "doi": "10.1007/s10965-017-1361-x",
    "title": "Synthesis and characterization of poly(butylene succinate)-reduced graphene oxide composite through in-situ melt polymerization",
    "year": 2017,
    "chemical_composition": {
      "repeat_unit_psmiles": "[*]OC(=O)CCC(=O)OCCCC[*]",
      "monomers": [
        {
          "name": "Succinic acid",
          "smiles": "OC(=O)CCC(=O)O",
          "ratio_value": 1,
          "ratio_unit": "molar ratio"
        },
        {
          "name": "1,4-Butanediol",
          "smiles": "OCCCCO",
          "ratio_value": 1.2,
          "ratio_unit": "molar ratio"
        }
      ],
      "additives": [
        {
          "name": "Reduced graphene oxide",
          "type": "filler",
          "amount_value": 0.5,
          "amount_unit": "wt% to succinic acid"
        }
      ],
      "is_homopolymer": false
    },
    "processing_history": "In-situ melt polymerization. rGO (0.50 wt% to succinic acid content) dispersed in butanediol (ultrasonic 2h). Succinic acid added to butanediol (COOH/OH molar ratio 1/1.2). Esterification at 180 °C for 2 h under N2. Polycondensation at 250 °C for 3 h under vacuum (< 0.1 Torr) with Ti(OBu)4 catalyst (300 ppm). Tm measured by DSC (TA Auto-DSCQ20) at 10 °C/min heating rate (2nd heating) under N2.",
    "hierarchical_structure": "Crystallinity ~33% by WAXD. Monoclinic crystal structure. Spherulite morphology observed by POM.",
    "properties": {
      "Tm": {
        "value": [
          114.4
        ],
        "unit": "°C"
      }
    },
    "analysis_with_hierarchical_structure": {
      "descriptive_text": "The sample comprises a semi-crystalline polyester synthesized via in-situ melt polymerization from succinic acid and a slight excess of 1,4-butanediol (COOH/OH molar ratio 1/1.2) using a Ti(OBu)4 catalyst. Reduced graphene oxide filler was incorporated at 0.5 wt% relative to succinic acid through ultrasonic dispersion in the diol prior to esterification at 180 °C and subsequent polycondensation at 250 °C under high vacuum. The resulting material exhibits a monoclinic crystal structure with approximately 33% crystallinity and spherulite morphology, and its melting behavior was characterized by DSC during the second heating cycle at 10 °C/min under nitrogen.",
      "reasoning_analysis": "Increasing Factors: The incorporation of reduced graphene oxide acts as a heterogeneous nucleating agent, which can promote the formation of more thermally stable crystalline lamellae and restrict chain mobility at the interface, thereby supporting a higher melting temperature. Additionally, the rigorous polycondensation under high vacuum facilitates the achievement of higher molecular weights, reducing the concentration of chain ends that typically disrupt crystal lattice perfection. Decreasing Factors: The stoichiometric imbalance with excess 1,4-butanediol inherently limits the maximum achievable molecular weight according to Carothers' equation, introducing chain ends that depress the melting point relative to a perfectly stoichiometric system. Furthermore, the flexible aliphatic nature of the succinate and butylene segments provides high chain mobility compared to aromatic polyesters, establishing a lower baseline thermal stability for the crystal phase. Dominant Factor: The presence of reduced graphene oxide and the resulting semi-crystalline morphology dominate the thermal behavior; the filler-induced nucleation and confinement effects likely enhance crystal perfection and thermal stability enough to qualitatively offset the molecular weight limitations imposed by the monomer ratio, stabilizing the Tm characteristic of the reinforced monoclinic lattice."
    },
    "analysis_without_hierarchical_structure": {
      "descriptive_text": "The sample comprises a poly(butylene succinate) polyester synthesized via in-situ melt polymerization using succinic acid and 1,4-butanediol with a carboxyl-to-hydroxyl molar ratio of 1:1.2. Reduced graphene oxide filler was incorporated at 0.5 wt% relative to the succinic acid content, initially dispersed in the butanediol medium through ultrasonication for two hours. The polymerization process involved esterification at 180 °C for two hours under nitrogen, followed by polycondensation at 250 °C for three hours under vacuum below 0.1 Torr using titanium tetra-butoxide as a catalyst. The melting temperature was characterized by differential scanning calorimetry during the second heating cycle at a rate of 10 °C/min under a nitrogen atmosphere.",
      "reasoning_analysis": "Increasing Factors: The regular aliphatic structure of the poly(butylene succinate) backbone enables efficient chain packing and crystallization, establishing a solid baseline for melting temperature. The high molecular weight achieved through vacuum polycondensation stabilizes the crystal lattice, while the reduced graphene oxide acts as a heterogeneous nucleating agent; its uniform dispersion via ultrasonication promotes the formation of thicker and more thermally stable lamellae during the cooling phase prior to measurement, thereby increasing the observed Tm. Decreasing Factors: The stoichiometric imbalance with excess 1,4-butanediol limits the maximum achievable molecular weight compared to an equimolar feed, which can restrict chain entanglement and slightly depress the thermodynamic melting point. Additionally, the elevated polycondensation temperature of 250 °C poses a risk of thermal degradation or chain scission, potentially reducing molecular weight and lowering the Tm. Dominant Factor: While the monomer imbalance presents a limiting constraint on molecular weight, the intrinsic chemical regularity of the polyester backbone combined with the heterogeneous nucleation effect of the well-dispersed reduced graphene oxide qualitatively dominates the final behavior. This nucleation facilitates higher crystalline perfection and lamellar thickness, driving the Tm higher relative to a neat polymer sample processed under similar conditions."
    }
  },
  {
    "doi": "10.1002/app.37703",
    "title": "Free-Radical Grafting of trans-Ethylene-1,2-Dicarboxylic Acid onto Molten Ethylene-Vinyl Acetate Copolymer",
    "year": 2013,
    "chemical_composition": {
      "repeat_unit_psmiles": null,
      "monomers": [
        {
          "name": "Ethylene",
          "smiles": "C=C",
          "ratio_value": null,
          "ratio_unit": null
        },
        {
          "name": "Vinyl Acetate",
          "smiles": "CC(=O)OC=C",
          "ratio_value": 12.0,
          "ratio_unit": "wt%"
        }
      ],
      "additives": [
        {
          "name": "trans-ethylene-1,2-dicarboxylic acid",
          "type": "grafting monomer",
          "amount_value": 1.0,
          "amount_unit": "wt%"
        },
        {
          "name": "1,3-Bis-(tert-butylylperoxyisopropyl) benzene",
          "type": "initiator",
          "amount_value": 0.2,
          "amount_unit": "wt%"
        }
      ],
      "is_homopolymer": false
    },
    "processing_history": "Reactive extrusion (Twin-screw extruder TSSK 35/40, main zone 180 °C) with 1.0 wt% TEDA and 0.2 wt% Perk-14. Granulated and dried. Tm measured by DSC (Perkin Elmer Diamond DSC) at 16 °C/min heating rate, sample preheated to 160 °C for 60 s.",
    "hierarchical_structure": "Semicrystalline, relative crystallinity 0.98 (normalized).",
    "properties": {
      "Tm": {
        "value": [
          92.1
        ],
        "unit": "°C"
      }
    },
    "analysis_with_hierarchical_structure": {
      "descriptive_text": "The sample comprises a semicrystalline ethylene-vinyl acetate copolymer containing 12.0 wt% vinyl acetate, modified with 1.0 wt% trans-ethylene-1,2-dicarboxylic acid as a grafting monomer and 0.2 wt% 1,3-Bis-(tert-butylylperoxyisopropyl) benzene as an initiator. The material underwent reactive extrusion in a twin-screw extruder with a main zone temperature of 180 °C, followed by granulation and drying. Structural analysis indicates a normalized relative crystallinity of 0.98. Thermal properties were assessed via differential scanning calorimetry at a heating rate of 16 °C/min, incorporating a preheat step at 160 °C for 60 seconds to erase thermal history.",
      "reasoning_analysis": "Increasing Factors: The ethylene backbone provides a fundamental capacity for crystallization, and the reported high normalized relative crystallinity suggests the formation of thick, stable lamellae which elevates the melting temperature according to the Thomson-Gibbs equation. The reactive extrusion process may have induced shear orientation that further promoted crystal perfection during cooling. Decreasing Factors: The incorporation of 12.0 wt% vinyl acetate comonomer introduces steric bulk and irregularity into the polymer chain, disrupting the crystal lattice and reducing lamellar thickness compared to linear polyethylene. Additionally, the grafting of dicarboxylic acid and potential peroxide-induced branching introduce chemical defects that exclude themselves from the crystal phase, further depressing the melting point. Dominant Factor: While the high relative crystallinity and processing conditions optimize the crystal quality, the vinyl acetate comonomer content is the dominant factor qualitatively governing the Tm, as the exclusion of these units from the crystal lattice fundamentally limits the maximum achievable lamellar thickness and sets the melting temperature below that of a polyethylene homopolymer."
    },
    "analysis_without_hierarchical_structure": {
      "descriptive_text": "This material is an ethylene-vinyl acetate copolymer containing 12.0 wt% vinyl acetate, functionalized with 1.0 wt% trans-ethylene-1,2-dicarboxylic acid as a grafting monomer and 0.2 wt% 1,3-Bis-(tert-butylylperoxyisopropyl) benzene as an initiator. It was processed via reactive extrusion using a TSSK 35/40 twin-screw extruder at a main zone temperature of 180 °C, followed by granulation and drying. The melting temperature was characterized using a Perkin Elmer Diamond DSC at a heating rate of 16 °C/min, with the sample preheated to 160 °C for 60 s to erase prior thermal history.",
      "reasoning_analysis": "Increasing Factors: The high ethylene content within the copolymer backbone facilitates the formation of long crystallizable sequences, enabling the development of lamellar structures that establish a baseline melting transition. Decreasing Factors: The incorporation of 12.0 wt% vinyl acetate introduces bulky acetate side groups that act as defects within the crystal lattice, reducing lamellar thickness and disrupting chain packing efficiency, which thermodynamically depresses the Tm. Additionally, the reactive extrusion process involving a peroxide initiator may induce branching or crosslinking, further restricting chain mobility and reducing crystal perfection. Dominant Factor: The vinyl acetate comonomer content is the qualitatively dominant factor governing the Tm behavior. While the ethylene backbone provides the capacity for crystallization, the specific concentration of vinyl acetate dictates the maximum achievable crystal thickness and stability, resulting in a melting temperature significantly lower than that of homopolymer polyethylene."
    }
  },
  {
    "doi": null,
    "title": "Organic–inorganic composite polymer electrolyte based on PEO–LiClO4 and nan $0 { \\cdot } \\mathsf { A l } _ { 2 } \\mathsf { O } _ { 3 }$ filler for lithium polymer batteries: Dielectric and transport properties",
    "year": 2013,
    "chemical_composition": {
      "repeat_unit_psmiles": "[*]OCC[*]",
      "monomers": [
        {
          "name": "Ethylene oxide",
          "smiles": "C1CO1",
          "ratio_value": null,
          "ratio_unit": null
        }
      ],
      "additives": [
        {
          "name": "Lithium perchlorate",
          "type": "salt",
          "amount_value": 1,
          "amount_unit": "mol"
        }
      ],
      "is_homopolymer": true
    },
    "processing_history": "Solution cast technique. PEO and LiClO4 dissolved in acetonitrile, magnetically stirred. Poured on petri dish, dried at room temperature 2 days. Dried under vacuum 10 h. Tm measured by DSC (Shimadzu DSC-60H) in air atmosphere, temperature range 298–353 K.",
    "hierarchical_structure": "Semicrystalline, crystallinity 25.8% by DSC.",
    "properties": {
      "Tm": {
        "value": [
          62.6
        ],
        "unit": "°C"
      }
    },
    "analysis_with_hierarchical_structure": {
      "descriptive_text": "The sample comprises a poly(ethylene oxide) homopolymer complexed with lithium perchlorate salt at an amount of 1 mol. Prepared via a solution cast technique, the polymer and salt were dissolved in acetonitrile, magnetically stirred, and poured onto a petri dish before drying at room temperature for two days and subsequently under vacuum for 10 hours. The resulting material exhibits a semicrystalline hierarchical structure with a crystallinity of 25.8% as determined by DSC. Thermal analysis was conducted using a Shimadzu DSC-60H in an air atmosphere over a temperature range of 298–353 K to characterize the melting behavior.",
      "reasoning_analysis": "Increasing Factors: The processing history involves a slow drying period at room temperature for two days, which facilitates chain relaxation and allows for the growth of thicker lamellae, thereby stabilizing the crystalline phase and driving the Tm higher relative to rapidly quenched samples. Additionally, the extended vacuum drying for 10 hours effectively removes residual acetonitrile solvent, preventing plasticization effects that would otherwise depress the melting temperature. Decreasing Factors: The incorporation of lithium perchlorate salt introduces ions that coordinate with the ether oxygens of the polymer backbone, disrupting the regular packing required for crystallization and acting as impurities within the lattice which thermodynamically depresses the Tm. Furthermore, the intrinsic flexibility of the poly(ethylene oxide) backbone and the moderate crystallinity of 25.8% indicate the presence of imperfect crystals with lower thermal stability compared to highly crystalline counterparts. Dominant Factor: The coordination interaction between the lithium ions and the polymer chains is the dominant factor influencing the Tm behavior. While the slow drying promotes crystal perfection, the high concentration of salt fundamentally disrupts the pure polymer lattice structure, qualitatively leading to a melting point depression relative to neat poly(ethylene oxide) and defining the thermal stability of the resulting polymer electrolyte complex."
    },
    "analysis_without_hierarchical_structure": {
      "descriptive_text": "The material system comprises a poly(ethylene oxide) homopolymer complexed with lithium perchlorate salt. It was fabricated using a solution cast technique where the polymer and salt were dissolved in acetonitrile and subjected to magnetic stirring to ensure homogeneity. The solution was poured onto a petri dish and dried at room temperature for two days, followed by further drying under vacuum for 10 hours to eliminate residual solvent. The melting temperature was characterized using differential scanning calorimetry in an air atmosphere across a temperature range of 298 to 353 K.",
      "reasoning_analysis": "Increasing Factors: The extended drying protocol, comprising two days at room temperature followed by 10 hours under vacuum, facilitates the thorough removal of the acetonitrile solvent and provides sufficient time for polymer chain reorganization. This slow solvent evaporation promotes the formation of more perfect crystalline lamellae and reduces residual solvent plasticization, which acts to maintain or maximize the observable melting temperature relative to rapidly quenched samples. Decreasing Factors: The incorporation of lithium perchlorate salt introduces lithium cations that coordinate strongly with the ether oxygen atoms on the poly(ethylene oxide) backbone. This coordination disrupts the regularity of the polymer chain packing required for crystallization, acting as a structural impurity within the lattice. According to thermodynamic principles of polymer solutions and complexes, this disruption reduces the stability of the crystalline phase, thereby depressing the equilibrium melting temperature compared to the pristine homopolymer. Dominant Factor: The coordination interaction between the lithium ions and the polymer backbone is the dominant factor governing the thermal behavior. While the careful processing history optimizes crystallinity by removing solvent, the intrinsic disruption of the crystal lattice caused by the salt complexation fundamentally alters the thermodynamic stability of the crystalline phase, qualitatively driving the Tm lower relative to pure poly(ethylene oxide)."
    }
  },
  {
    "doi": null,
    "title": "EFFECT OF COMPONENT INTERACTION ON THE MELTING ANDCRYSTALLIZATIONCHARACTERISTICSOFPE/PIBBLENDS",
    "year": null,
    "chemical_composition": {
      "repeat_unit_psmiles": "[*]CC[*]",
      "monomers": [
        {
          "name": "Ethylene",
          "smiles": "C=C",
          "ratio_value": null,
          "ratio_unit": null
        }
      ],
      "additives": [],
      "is_homopolymer": false
    },
    "processing_history": "Polymer: Stamylex 1016 LF LLDPE (DSM). Fabrication: Homogenized in Brabender W 50 EH internal mixer at 150 °C, 50 rpm for 10 min. 1 mm thick plates prepared at 150 °C on Fontijne SRA 100 compression mould. Characterization: Equilibrium melting temperature (Tm0) determined by DSC (Perkin Elmer DSC 7) using Hoffman-Weeks extrapolation technique based on isothermal crystallization experiments (crystallization temperatures from 104 to 118 °C, heated to 160 °C for 4 min prior).",
    "hierarchical_structure": "Irregular chain structure (LLDPE). Semicrystalline. Equilibrium melting temperature indicates crystal perfection.",
    "properties": {
      "Tm": {
        "value": [
          134.9
        ],
        "unit": "°C"
      }
    },
    "analysis_with_hierarchical_structure": {
      "descriptive_text": "The sample consists of a linear low-density polyethylene (LLDPE) designated as Stamylex 1016 LF, characterized by an irregular chain structure based on ethylene units. Although primarily ethylene-derived, the material is identified as a non-homopolymer, implying the presence of comonomer branches within the backbone. The material was processed by homogenization in a Brabender internal mixer at 150 °C and 50 rpm for 10 minutes, followed by compression molding into 1 mm thick plates at 150 °C. The resulting semicrystalline morphology was subjected to thermal analysis where the equilibrium melting temperature (Tm0) was determined via differential scanning calorimetry using the Hoffman-Weeks extrapolation technique based on isothermal crystallization experiments ranging from 104 to 118 °C, with samples heated to 160 °C for 4 minutes prior to crystallization.",
      "reasoning_analysis": "Increasing Factors: The polyethylene backbone facilitates strong van der Waals interactions and efficient packing in crystalline regions, establishing a baseline capacity for high thermal stability. Additionally, the application of the Hoffman-Weeks extrapolation technique mathematically corrects for finite lamellar thickness effects to yield the equilibrium melting temperature (Tm0), which represents the thermodynamic limit for infinite crystal thickness and is inherently higher than the observed melting peak of kinetically crystallized samples. Decreasing Factors: The identification as LLDPE with an irregular chain structure implies the incorporation of comonomers creating short-chain branches, which act as defects excluded from the crystal lattice, reducing the effective lamellar thickness and destabilizing the crystalline phase relative to linear high-density polyethylene. Furthermore, the melt processing history at 150 °C may limit the maximum crystal perfection achievable during cooling compared to slower crystallization from higher temperatures, potentially introducing kinetic constraints on crystal growth. Dominant Factor: The chemical irregularity introduced by the comonomer branching in the LLDPE structure is the dominant factor. While the Hoffman-Weeks analysis recovers the thermodynamic equilibrium value, the presence of branches fundamentally lowers the thermodynamic ceiling of the melting temperature by disrupting the regularity required for thick, stable crystal formation, overriding the stabilizing effects of the polyethylene backbone and the extrapolation methodology."
    },
    "analysis_without_hierarchical_structure": {
      "descriptive_text": "The sample consists of a linear low-density polyethylene (LLDPE) designated as Stamylex 1016 LF, primarily composed of ethylene repeat units but classified as a non-homopolymer structure. The material was homogenized using a Brabender W 50 EH internal mixer at 150 °C and 50 rpm for 10 minutes, followed by compression molding into 1 mm thick plates at 150 °C using a Fontijne SRA 100 press. The equilibrium melting temperature was subsequently determined via differential scanning calorimetry using a Perkin Elmer DSC 7, employing the Hoffman-Weeks extrapolation technique based on isothermal crystallization experiments ranging from 104 to 118 °C.",
      "reasoning_analysis": "Increasing Factors: The utilization of the Hoffman-Weeks extrapolation technique during characterization is a critical factor driving the reported value toward the theoretical equilibrium melting temperature (Tm0). By extrapolating data from various isothermal crystallization temperatures, this method corrects for the melting point depression caused by finite lamellar thickness and kinetic effects, effectively isolating the thermodynamic stability of the crystal phase from morphological imperfections introduced during cooling. Decreasing Factors: The chemical composition identifies the material as LLDPE and explicitly notes it is not a homopolymer, implying the presence of short-chain branching from comonomers despite the primary ethylene listing. These branches act as defects that are excluded from the crystal lattice, reducing the effective crystallizable sequence length and destabilizing the crystal structure, which inherently depresses the melting temperature relative to linear high-density polyethylene. Furthermore, the melt processing history involving mixing and molding at 150 °C establishes a thermal history that, while erased during the DSC protocol, dictates the initial chain entanglement and topology prior to the specific crystallization experiments. Dominant Factor: The chemical architecture defined by the short-chain branching inherent to the LLDPE composition is the dominant factor governing the final Tm behavior. While the Hoffman-Weeks analytical processing corrects for morphological variations caused by crystallization conditions, it cannot overcome the fundamental thermodynamic limitation imposed by the chemical defects within the backbone. Consequently, the copolymer nature dictates a lower equilibrium melting temperature baseline compared to a linear polyethylene homopolymer, regardless of the rigorous thermal characterization protocol."
    }
  },
  {
    "doi": "10.1002/app.37703",
    "title": "Free-Radical Grafting of trans-Ethylene-1,2-Dicarboxylic Acid onto Molten Ethylene-Vinyl Acetate Copolymer",
    "year": 2013,
    "chemical_composition": {
      "repeat_unit_psmiles": null,
      "monomers": [
        {
          "name": "Ethylene",
          "smiles": "C=C",
          "ratio_value": null,
          "ratio_unit": null
        },
        {
          "name": "Vinyl Acetate",
          "smiles": "CC(=O)OC=C",
          "ratio_value": 12.0,
          "ratio_unit": "wt%"
        }
      ],
      "additives": [
        {
          "name": "trans-ethylene-1,2-dicarboxylic acid",
          "type": "grafting monomer",
          "amount_value": 1.0,
          "amount_unit": "wt%"
        },
        {
          "name": "1,3-Bis-(tert-butylylperoxyisopropyl) benzene",
          "type": "initiator",
          "amount_value": 0.3,
          "amount_unit": "wt%"
        }
      ],
      "is_homopolymer": false
    },
    "processing_history": "Reactive extrusion (Twin-screw extruder TSSK 35/40, main zone 180 °C) with 1.0 wt% TEDA and 0.3 wt% Perk-14. Granulated and dried. Tm measured by DSC (Perkin Elmer Diamond DSC) at 16 °C/min heating rate, sample preheated to 160 °C for 60 s.",
    "hierarchical_structure": "Semicrystalline, relative crystallinity 0.81 (normalized).",
    "properties": {
      "Tm": {
        "value": [
          90.2
        ],
        "unit": "°C"
      }
    },
    "analysis_with_hierarchical_structure": {
      "descriptive_text": "The sample comprises a semicrystalline ethylene-vinyl acetate copolymer containing 12.0 wt% vinyl acetate, modified with 1.0 wt% trans-ethylene-1,2-dicarboxylic acid as a grafting monomer and 0.3 wt% 1,3-Bis-(tert-butylylperoxyisopropyl) benzene as an initiator. It was processed via reactive extrusion in a twin-screw extruder with a main zone temperature of 180 °C, followed by granulation and drying. The resulting material exhibits a normalized relative crystallinity of 0.81, and its melting behavior was characterized by differential scanning calorimetry at a heating rate of 16 °C/min following a preheat treatment at 160 °C for 60 s.",
      "reasoning_analysis": "Increasing Factors: The high normalized relative crystallinity of 0.81 indicates efficient packing of the ethylene sequences into well-ordered lamellar structures, which stabilizes the crystal phase and supports a higher melting temperature relative to poorly crystalline samples of similar composition. The inherent thermal stability of the crystallizable polyethylene backbone segments between defect sites also contributes to resistance against melting. Decreasing Factors: The incorporation of 12.0 wt% vinyl acetate comonomer introduces steric bulk and polar acetate groups into the lattice, disrupting chain packing and reducing lamellar thickness, which significantly depresses the Tm compared to homopolyethylene. Additionally, the presence of trans-ethylene-1,2-dicarboxylic acid grafts and potential branching or crosslinking induced by the peroxide initiator during reactive extrusion create further topological defects that hinder crystallization perfection and lower the melting point. Dominant Factor: The chemical disruption of the crystal lattice by the vinyl acetate comonomer and grafted functional groups is the dominant factor qualitatively defining the Tm, setting it substantially lower than pure polyethylene, although the high relative crystallinity achieved through processing ensures the observed Tm represents the maximum thermal stability achievable for this specific defective chain architecture."
    },
    "analysis_without_hierarchical_structure": {
      "descriptive_text": "The sample is an ethylene-vinyl acetate copolymer containing 12.0 wt% vinyl acetate monomer units. It was functionalized via reactive extrusion in a twin-screw extruder with a main zone temperature of 180 °C, utilizing 1.0 wt% trans-ethylene-1,2-dicarboxylic acid as a grafting monomer and 0.3 wt% 1,3-Bis-(tert-butylylperoxyisopropyl) benzene as a radical initiator. Following extrusion, the material was granulated and dried to remove volatiles. The melting temperature was characterized using differential scanning calorimetry at a heating rate of 16 °C/min, with the sample preheated to 160 °C for 60 seconds to eliminate prior thermal history.",
      "reasoning_analysis": "Increasing Factors: The presence of long ethylene sequences within the backbone provides the necessary structural regularity for chain folding and lamellar crystallization, which is the fundamental prerequisite for observing a melting transition. Decreasing Factors: The incorporation of 12.0 wt% vinyl acetate introduces bulky acetate side groups that disrupt the polyethylene crystal lattice, reducing lamellar thickness and crystallinity. Additionally, the reactive extrusion process involving peroxide initiation may induce branching or crosslinking, while the grafted dicarboxylic acid groups introduce further chemical defects, all of which hinder efficient chain packing and lower the energy required for melting. Dominant Factor: The copolymer composition, specifically the vinyl acetate content, qualitatively dominates the melting behavior; while the ethylene segments enable crystallization, the frequency of comonomer defects dictates the stability of the crystalline phase, resulting in a melting temperature inherently lower than that of linear high-density polyethylene."
    }
  },
  {
    "doi": null,
    "title": "The Use of In-line Quantitative Analysis to Follow Polymer Processing",
    "year": null,
    "chemical_composition": {
      "repeat_unit_psmiles": "[*]C(=O)CCCC(=O)NCCCCCCN[*]",
      "monomers": [
        {
          "name": "Hexamethylenediamine",
          "smiles": "NCCCCCCN",
          "ratio_value": null,
          "ratio_unit": null
        },
        {
          "name": "Adipic acid",
          "smiles": "OC(=O)CCCC(=O)O",
          "ratio_value": null,
          "ratio_unit": null
        }
      ],
      "additives": [
        {
          "name": "Polypropylene",
          "type": "matrix polymer",
          "amount_value": null,
          "amount_unit": null
        }
      ],
      "is_homopolymer": false
    },
    "processing_history": "In-line optical detector during extrusion in ZSK-30 twin-screw extruder. Tracer amount 0.4g. Barrel temperature varied. Tm determined from maximum slope of normalized intensity increase. Matrix: PP.",
    "hierarchical_structure": "Solid particulates (pellets) dispersed in matrix.",
    "properties": {
      "Tm": {
        "value": [
          250
        ],
        "unit": "°C"
      }
    },
    "analysis_with_hierarchical_structure": {
      "descriptive_text": "The material system features a polyamide 6,6 component synthesized from hexamethylenediamine and adipic acid monomers, existing as solid particulate pellets dispersed within a polypropylene matrix. Processing was conducted using a ZSK-30 twin-screw extruder equipped with an in-line optical detector, where a tracer amount of 0.4g was utilized while varying the barrel temperature, and the melting temperature was determined from the maximum slope of the normalized intensity increase observed during the extrusion process.",
      "reasoning_analysis": "Increasing Factors: The polyamide 6,6 chemical composition features regular amide linkages capable of forming strong intermolecular hydrogen bonds, which significantly increase the cohesive energy density and lattice stability, thereby driving the Tm upward. Additionally, the linear aliphatic sequences within the repeat unit facilitate efficient chain packing into crystalline lamellae, further supporting a robust melting transition. Decreasing Factors: The dispersion of solid polyamide particulates within a polypropylene matrix introduces interfacial constraints and potential confinement effects that may limit crystal growth size and perfection, qualitatively lowering the Tm compared to bulk polyamide. Furthermore, the processing history involving twin-screw extrusion subjects the polymer to high shear and variable barrel temperatures, which can induce chain scission or result in cooling rates that reduce crystalline thickness and stability, thus depressing the Tm. Dominant Factor: The intrinsic strength of the hydrogen bonding network within the polyamide 6,6 backbone is the dominant factor defining the fundamental thermal transition temperature; however, the morphological constraints imposed by the polypropylene matrix and the shear-induced thermal history during extrusion serve as critical modulating factors that determine the final observed Tm relative to the neat polymer."
    },
    "analysis_without_hierarchical_structure": {
      "descriptive_text": "The sample comprises a polyamide synthesized from hexamethylenediamine and adipic acid monomers, dispersed as a tracer within a polypropylene matrix. Processing was conducted via a ZSK-30 twin-screw extruder with varied barrel temperatures, incorporating a 0.4 g tracer amount. Characterization involved an in-line optical detector during extrusion, where the melting temperature was derived from the maximum slope of the normalized intensity increase.",
      "reasoning_analysis": "Increasing Factors: The polyamide component possesses a regular repeating unit containing amide linkages capable of forming strong intermolecular hydrogen bonds, which significantly increases the cohesive energy density and thermal stability of the crystalline lattice, intrinsically driving the Tm upward. Additionally, the shear forces inherent to twin-screw extrusion may induce orientation in the polymer chains, potentially stabilizing crystalline domains against thermal disruption. Decreasing Factors: The dispersion of the polyamide as a tracer within a polypropylene matrix introduces a diluent effect, where the immiscible interface and reduced domain size can lead to melting point depression due to surface energy effects and reduced crystal perfection. Furthermore, the varied barrel temperature and high shear processing history may introduce thermal history variations or kinetic trapping of less stable polymorphs, potentially lowering the observed Tm relative to quiescently crystallized bulk material. Dominant Factor: The intrinsic chemical architecture of the polyamide, specifically the density and strength of the hydrogen bonding network within the crystalline regions, serves as the dominant factor establishing the baseline thermal stability, outweighing the depressive influences of the polypropylene matrix and processing-induced structural defects."
    }
  },
  {
    "doi": "10.1016/j.polymer.2022.125142",
    "title": "Sn(II)2-ethylhexanoate-catalyzed polymerizations of L-lactide in solution – Solution grown crystals of cyclic Poly(L-Lactide)s",
    "year": 2022,
    "chemical_composition": {
      "repeat_unit_psmiles": "[*]OC(=O)C(C)O[*]",
      "monomers": [
        {
          "name": "L-Lactide",
          "smiles": "CC1OC(=O)OC1C",
          "ratio_value": 100,
          "ratio_unit": "mol%"
        }
      ],
      "additives": [
        {
          "name": "Tin(II) 2-ethylhexanoate",
          "type": "catalyst",
          "amount_value": 0.1,
          "amount_unit": "mol%"
        }
      ],
      "is_homopolymer": true
    },
    "processing_history": "Polymerization of L-Lactide at 115 °C in bulk (~8 M) for 8 h with SnOct2 catalyst (LA/Cat=1000/1). Tm measured by DSC (Mettler-Toledo DSC-1) at 10 °C/min (1st heating). Measurement from Area 2.",
    "hierarchical_structure": "α-modification. Crystallinity: 61%. Crystal thickness (lc): 15 nm.",
    "properties": {
      "Tm": {
        "value": [
          185.5
        ],
        "unit": "°C"
      }
    },
    "analysis_with_hierarchical_structure": {
      "descriptive_text": "The sample comprises a poly(L-lactide) homopolymer synthesized via bulk polymerization of L-lactide at 115 °C for 8 hours using Tin(II) 2-ethylhexanoate as a catalyst with a monomer-to-catalyst ratio of 1000:1. The material exhibits an α-modification crystalline structure with a crystallinity of 61% and an average crystal thickness of 15 nm. Thermal analysis was conducted using a Mettler-Toledo DSC-1 instrument at a heating rate of 10 °C/min during the first heating cycle to determine the melting temperature.",
