Repository: hhtrick/HHT-code

# HHT training framework

This directory contains model training, embedding precomputation, inference, article-level baselines and the curated datasets. All commands below assume that the working directory is `train_code/`.

## 3. Datasets and fixed partitions

Each main dataset is a JSON array at `dataset/{property}/{property}.json`. Entries contain source metadata, `chemical_composition`, `processing_history`, `hierarchical_structure`, `properties`, and two generated-analysis objects. Targets are stored as `properties[property]["value"]`; source metadata and target values are not predictive input fields.

| Property | Train | Validation | Test | Total |
|---|---:|---:|---:|---:|

File: train_code/dataset/Tm/Tm.json (part 103 of 200)
[
      "reasoning_analysis": "Increasing Factors: The exclusive use of L-Lactide monomers ensures high stereoregularity, enabling efficient chain packing into the thermodynamically stable α-modification, which inherently supports a higher melting temperature compared to disordered or α' phases. The high crystallinity of 61% indicates a significant volume fraction of ordered regions, and the crystal thickness of 15 nm enhances thermal stability according to the Gibbs-Thomson relationship, where thicker lamellae resist melting at lower temperatures. Decreasing Factors: The finite crystal thickness of 15 nm inevitably results in a melting point depression relative to the equilibrium melting temperature due to the high surface-to-volume ratio of the lamellae. Additionally, the residual Tin(II) 2-ethylhexanoate catalyst, although present in small amounts, acts as a chemical impurity that may disrupt lattice perfection, and the bulk polymerization history without specified post-crystallization annealing may limit the maximum achievable lamellar thickness compared to slow-cooled samples. Dominant Factor: The high stereoregularity facilitating the formation of the stable α-modification is the dominant factor defining the baseline melting behavior. While the finite lamellar thickness imposes a thermodynamic constraint, the substantial crystallinity achieved during the extended polymerization history suggests that the structural integrity of the α-crystals primarily dictates the observed Tm, outweighing the minor depressive effects of catalyst residues."
    },
    "analysis_without_hierarchical_structure": {
      "descriptive_text": "The sample comprises a poly(L-lactide) homopolymer prepared through the bulk polymerization of L-Lactide monomers at 115 °C for 8 hours, utilizing Tin(II) 2-ethylhexanoate as a catalyst at a monomer-to-catalyst ratio of 1000:1. Thermal characterization was performed via differential scanning calorimetry (DSC) during the first heating cycle at a ramp rate of 10 °C/min.",
      "reasoning_analysis": "Increasing Factors: The exclusive use of L-Lactide monomers results in a highly stereoregular isotactic backbone, enabling efficient chain packing into stable crystalline domains which inherently elevates the melting temperature. Additionally, the bulk polymerization method generally promotes high molecular weight formation, reducing the density of chain end defects within the crystalline lattice. Decreasing Factors: The incorporation of Tin(II) 2-ethylhexanoate catalyst residues acts as chemical impurities that disrupt lattice perfection, potentially depressing the Tm. Furthermore, the thermal history involving 8 hours at 115 °C carries a risk of transesterification or racemization, introducing stereodefects that reduce crystallite stability. Dominant Factor: The high stereoregularity derived from the pure L-Lactide composition is the dominant factor governing the Tm, as the intrinsic capability of the isotactic chains to form crystalline structures outweighs the disordering effects of minor catalyst residues or potential thermal degradation during synthesis."
    }
  },
  {
    "doi": "10.1007/s10973-005-7475-0",
    "title": "THERMAL PROPERTIES OF BLOCK COPOLYMERS POLYAMIDE-6–POLYBUTADIENE",
    "year": 2006,
    "chemical_composition": {
      "repeat_unit_psmiles": null,
      "monomers": [
        {
          "name": "epsilon-Caprolactam",
          "smiles": "O=C1CCCCCN1",
          "ratio_value": 86.6,
          "ratio_unit": "wt%"
        },
        {
          "name": "Butadiene",
          "smiles": "C=CC=C",
          "ratio_value": 13.4,
          "ratio_unit": "wt%"
        }
      ],
      "additives": [
        {
          "name": "Sodium salt of epsilon-caprolactam",
          "type": "initiator",
          "amount_value": null,
          "amount_unit": null
        },
        {
          "name": "Tolylene diisocyanate",
          "type": "coupling agent",
          "amount_value": null,
          "amount_unit": null
        }
      ],
      "is_homopolymer": false
    },
    "processing_history": "Anionic polymerization of epsilon-caprolactam in presence of alpha,omega-dihydroxy terminated polybutadiene functionalized with tolylene diisocyanate. DHPBD dissolved in molten CL at 110 °C. TDI added. Heated 110 °C for 1 h. CLNa added. Mold heated to 150 °C. Kept 30 min. Cooled at room temperature. Tm measured by DSC (Q100 instrument) at 10 °C/min heating rate, N2 purge 50 cm3/min, temperature range -80 to +250 °C.",
    "hierarchical_structure": "Block copolymer with phase separation. PA6 phase is semicrystalline with crystallinity ~42% calculated from melting enthalpy.",
    "properties": {
      "Tm": {
        "value": [
          211
        ],
        "unit": "°C"
      }
    },
    "analysis_with_hierarchical_structure": {
      "descriptive_text": "The sample is a phase-separated block copolymer synthesized via anionic polymerization, comprising 86.6 wt% epsilon-caprolactam and 13.4 wt% butadiene segments. The synthesis involved dissolving alpha,omega-dihydroxy terminated polybutadiene in molten caprolactam at 110 °C, followed by the addition of tolylene diisocyanate as a coupling agent and heating for 1 hour. Polymerization was initiated using the sodium salt of epsilon-caprolactam, after which the mixture was molded at 150 °C for 30 minutes and cooled to room temperature. Structural characterization reveals a semicrystalline polyamide 6 phase with approximately 42% crystallinity calculated from melting enthalpy, and the melting behavior was assessed using DSC at a heating rate of 10 °C/min under nitrogen purge.",
      "reasoning_analysis": "Increasing Factors: The presence of strong intermolecular hydrogen bonding within the polyamide 6 (PA6) blocks provides significant cohesive energy density, which stabilizes the crystal lattice and drives the Tm upward. The relatively high degree of crystallinity (42%) indicates the formation of substantial ordered lamellar structures, further supporting a robust melting transition. Additionally, the thermal history involving a 30-minute hold at 150 °C prior to cooling may have allowed for some structural relaxation or thickening of crystallites within the PA6 domains. Decreasing Factors: The incorporation of polybutadiene segments disrupts the continuity of the crystallizable PA6 matrix, and even with phase separation, the covalent linkage via the tolylene diisocyanate coupling agent imposes topological constraints on the PA6 chains at the interface, potentially limiting lamellar thickness. Furthermore, cooling at room temperature rather than a controlled slow cooling rate may result in thinner crystallites compared to equilibrium conditions, which depresses the Tm according to the Gibbs-Thomson equation. Dominant Factor: While the strong hydrogen bonding network of the majority PA6 component establishes the fundamental thermal stability and existence of a melting transition, the topological constraints imposed by the block copolymer architecture and the interfacial coupling agents are the dominant factors that qualitatively reduce the Tm relative to a pure PA6 homopolymer of equivalent molecular weight."
    },
    "analysis_without_hierarchical_structure": {
      "descriptive_text": "The sample comprises a copolymer system synthesized from epsilon-caprolactam (86.6 wt%) and butadiene (13.4 wt%), incorporating the sodium salt of epsilon-caprolactam as an initiator and tolylene diisocyanate as a coupling agent. Preparation involved the anionic polymerization of epsilon-caprolactam in the presence of alpha,omega-dihydroxy terminated polybutadiene functionalized with tolylene diisocyanate, where the functionalized polybutadiene was dissolved in molten caprolactam at 110 °C followed by the addition of tolylene diisocyanate and heating for 1 hour. After introducing the sodium salt of epsilon-caprolactam, the mixture was molded at 150 °C for 30 minutes and subsequently cooled to room temperature. The melting temperature was characterized by differential scanning calorimetry using a Q100 instrument at a heating rate of 10 °C/min under a nitrogen purge of 50 cm3/min across a temperature range of -80 to +250 °C.",
      "reasoning_analysis": "Increasing Factors: The high weight fraction of epsilon-caprolactam establishes a continuous polyamide 6 matrix capable of forming strong intermolecular hydrogen bonds, which significantly stabilizes the crystalline lattice and drives the Tm upward. Additionally, the anionic polymerization mechanism typically yields high molecular weight chains that facilitate entanglement and stable crystal formation, while the molding process at 150 °C allows for thermal annealing that promotes crystallite perfection prior to cooling. Decreasing Factors: The incorporation of butadiene segments introduces structural irregularities and flexible aliphatic chains that cannot co-crystallize with the polyamide segments, acting as defects within the lattice that disrupt chain packing and lower the equilibrium melting point. Furthermore, the chemical linkages formed by the tolylene diisocyanate coupling agent between the hard and soft segments introduce additional topological constraints and irregularity that hinder the formation of large, perfect crystals, and cooling at room temperature may limit the degree of crystallinity compared to slow annealing. Dominant Factor: The structural disruption caused by the inclusion of non-crystallizable butadiene segments and the chemical irregularity from the coupling agent qualitatively dominates the thermal behavior. While the polyamide content ensures the existence of a crystalline phase, the inability of the butadiene components to participate in the lattice and the resulting reduction in crystallite size and perfection drive the Tm lower relative to a pure polyamide 6 homopolymer processed under similar conditions."
    }
  },
  {
    "doi": null,
    "title": "Organic–inorganic composite polymer electrolyte based on PEO–LiClO4 and nan $0 { \\cdot } \\mathsf { A l } _ { 2 } \\mathsf { O } _ { 3 }$ filler for lithium polymer batteries: Dielectric and transport properties",
    "year": 2013,
    "chemical_composition": {
      "repeat_unit_psmiles": "[*]OCC[*]",
      "monomers": [
        {
          "name": "Ethylene oxide",
          "smiles": "C1CO1",
          "ratio_value": null,
          "ratio_unit": null
        }
      ],
      "additives": [
        {
          "name": "Lithium perchlorate",
          "type": "salt",
          "amount_value": 1,
          "amount_unit": "mol"
        },
        {
          "name": "Aluminium oxide",
          "type": "filler",
          "amount_value": 0.75,
          "amount_unit": "mol"
        }
      ],
      "is_homopolymer": true
    },
    "processing_history": "Solution cast technique. PEO and LiClO4 dissolved in acetonitrile, magnetically stirred. Nano-Al2O3 added, stirred 6 h. Poured on petri dish, dried at room temperature 2 days. Dried under vacuum 10 h. Tm measured by DSC (Shimadzu DSC-60H) in air atmosphere, temperature range 298–353 K.",
    "hierarchical_structure": "Semicrystalline, crystallinity 43.4% by DSC. Nano-Al2O3 filler average size 42 nm.",
    "properties": {
      "Tm": {
        "value": [
          59.3
        ],
        "unit": "°C"
      }
    },
    "analysis_with_hierarchical_structure": {
      "descriptive_text": "The sample consists of a polyethylene oxide (PEO) homopolymer matrix complexed with lithium perchlorate salt and aluminium oxide filler. It was fabricated via a solution cast technique wherein PEO and lithium perchlorate were dissolved in acetonitrile and magnetically stirred, followed by the addition of nano-aluminium oxide and further stirring for 6 hours. The mixture was poured onto a petri dish, dried at room temperature for two days, and subsequently dried under vacuum for 10 hours. The resulting material exhibits a semicrystalline hierarchical structure with a crystallinity of 43.4% as determined by DSC, incorporating nano-aluminium oxide filler with an average particle size of 42 nm.",
      "reasoning_analysis": "Increasing Factors: The extensive vacuum drying process ensures the removal of residual acetonitrile solvent, preventing plasticization effects that would otherwise depress the melting temperature. Additionally, the presence of nano-aluminium oxide filler may introduce interfacial interactions that restrict polymer chain mobility at the filler surface, potentially stabilizing the crystalline domains against thermal disruption. Decreasing Factors: The incorporation of lithium perchlorate salt is a primary driver for reducing Tm, as the coordination of lithium cations with the ether oxygens of the polyethylene oxide backbone disrupts the regularity of the chain packing required for crystallization. Furthermore, the nano-aluminium oxide particles can physically impede the growth of polymer lamellae during the solution casting process, leading to thinner or less perfect crystallites which melt at lower temperatures according to the Thomson-Gibbs equation. Dominant Factor: The complexation between the lithium salt and the polymer matrix qualitatively dominates the thermal behavior. While the filler and drying process contribute to structural stability, the disruption of the crystalline lattice by ion-dipole interactions inherently lowers the thermodynamic stability of the crystals, resulting in a Tm that is depressed relative to pure, unfilled polyethylene oxide."
    },
    "analysis_without_hierarchical_structure": {
      "descriptive_text": "This sample comprises a polyethylene oxide homopolymer matrix incorporated with lithium perchlorate salt and nano-aluminium oxide filler. The composite was fabricated using a solution cast technique wherein the polymer and lithium perchlorate were dissolved in acetonitrile and magnetically stirred, followed by the addition of nano-aluminium oxide and further stirring for six hours. The resulting mixture was poured onto a petri dish, dried at room temperature for two days, and subsequently subjected to vacuum drying for ten hours. The melting temperature was characterized using differential scanning calorimetry in an air atmosphere over a temperature range of 298–353 K.",
      "reasoning_analysis": "Increasing Factors: The incorporation of nano-aluminium oxide filler serves as a heterogeneous nucleating agent, which can promote the formation of crystalline domains within the polyethylene oxide matrix. Furthermore, the interfacial interactions between the polymer chains and the ceramic filler surface restrict segmental mobility, which can thermally stabilize the crystalline regions and contribute to a higher observed melting temperature. Decreasing Factors: The presence of lithium perchlorate salt introduces lithium cations that coordinate strongly with the ether oxygen atoms on the polymer backbone. This coordination disrupts the regular helical packing required for PEO crystallization, effectively acting as a defect within the crystal lattice that depresses the melting temperature. Additionally, although vacuum drying was employed, any residual acetonitrile solvent from the solution cast process could act as a plasticizer, increasing free volume and further lowering the Tm. Dominant Factor: The ion-dipole interactions between the lithium cations and the PEO ether oxygens represent the dominant factor influencing the thermal behavior. While the nanofiller promotes nucleation, the thermodynamic disruption of the crystalline lattice caused by the salt complexes typically outweighs the nucleating effect, leading to a net qualitative reduction in the melting temperature relative to the pristine homopolymer."
    }
  },
  {
    "doi": null,
    "title": "Organic–inorganic composite polymer electrolyte based on PEO–LiClO4 and nan $0 { \\cdot } \\mathsf { A l } _ { 2 } \\mathsf { O } _ { 3 }$ filler for lithium polymer batteries: Dielectric and transport properties",
    "year": 2013,
    "chemical_composition": {
      "repeat_unit_psmiles": "[*]OCC[*]",
      "monomers": [
        {
          "name": "Ethylene oxide",
          "smiles": "C1CO1",
          "ratio_value": null,
          "ratio_unit": null
        }
      ],
      "additives": [],
      "is_homopolymer": true
    },
    "processing_history": "Pure PEO reference sample. Tm measured by DSC (Shimadzu DSC-60H) in air atmosphere, temperature range 298–353 K.",
    "hierarchical_structure": "Semicrystalline, crystallinity 68.5% by DSC.",
    "properties": {
      "Tm": {
        "value": [
          69.8
        ],
        "unit": "°C"
      }
    },
    "analysis_with_hierarchical_structure": {
      "descriptive_text": "The material under investigation is a pure polyethylene oxide (PEO) homopolymer exhibiting a semicrystalline morphology with a quantified crystallinity of 68.5% as determined by differential scanning calorimetry. Designated as a reference sample, the specimen was analyzed using a Shimadzu DSC-60H instrument under an air atmosphere within a temperature window of 298–353 K to evaluate its thermal transitions.",
      "reasoning_analysis": "Increasing Factors: The high structural regularity of the ethylene oxide repeat units facilitates efficient chain packing into a stable crystal lattice, while the absence of copolymers or additives prevents lattice disruption that would otherwise depress the melting temperature. Furthermore, the high degree of crystallinity (68.5%) suggests the presence of thick lamellar crystals, which thermodynamically stabilizes the solid phase and drives the observed Tm closer to the equilibrium melting point. Decreasing Factors: The inherent flexibility of the ether linkage within the polymer backbone reduces the energy barrier for segmental motion compared to stiffer all-carbon backbones, inherently limiting the maximum achievable Tm. Additionally, the use of an air atmosphere during thermal analysis introduces a risk of minor oxidative degradation at elevated temperatures, which could theoretically reduce molecular weight and lower the Tm. Dominant Factor: The high degree of crystallinity and chemical purity serve as the dominant factors governing the thermal behavior. The ability of the chains to form extensive, well-ordered crystalline domains overrides the flexibility of the backbone, establishing a robust melting transition characteristic of highly ordered semicrystalline regions."
    },
    "analysis_without_hierarchical_structure": {
      "descriptive_text": "The sample consists of a pure polyethylene oxide (PEO) homopolymer derived from ethylene oxide monomers. It serves as a reference material without any additional additives or fillers. The melting temperature was characterized using differential scanning calorimetry (DSC) with a Shimadzu DSC-60H instrument under an air atmosphere, scanning within a temperature range of 298 to 353 K.",
      "reasoning_analysis": "Increasing Factors: The chemical composition consists of a pure polyethylene oxide homopolymer, where the high structural regularity of the repeating ethylene oxide units facilitates efficient chain packing and crystallization, inherently supporting a defined melting transition. Furthermore, the absence of additives such as plasticizers or comonomers eliminates sources of lattice disruption or free volume expansion that would otherwise depress the melting temperature. Decreasing Factors: The presence of ether linkages within the backbone impart significant segmental flexibility, which reduces the stiffness of the polymer chain compared to all-carbon backbones, potentially limiting the thermal energy required to disrupt the crystalline order. Additionally, the processing history describes a direct measurement without explicit mention of prolonged thermal annealing, which may result in less perfect crystalline lamellae compared to slowly crystallized samples, thereby potentially lowering the observed Tm relative to the equilibrium value. Dominant Factor: The high degree of chemical regularity and purity associated with the homopolymer reference sample qualitatively dominates the thermal behavior. While backbone flexibility allows for chain motion, the absence of compositional defects ensures that the crystalline phase stability is maximized for this chemical structure, establishing the baseline Tm primarily through the intrinsic packing efficiency of the PEO chains."
    }
  },
  {
    "doi": "10.1007/s10965-017-1361-x",
    "title": "Synthesis and characterization of poly(butylene succinate)-reduced graphene oxide composite through in-situ melt polymerization",
    "year": 2017,
    "chemical_composition": {
      "repeat_unit_psmiles": "[*]OC(=O)CCC(=O)OCCCC[*]",
      "monomers": [
        {
          "name": "Succinic acid",
          "smiles": "OC(=O)CCC(=O)O",
          "ratio_value": 1,
          "ratio_unit": "molar ratio"
        },
        {
          "name": "1,4-Butanediol",
          "smiles": "OCCCCO",
          "ratio_value": 1.2,
          "ratio_unit": "molar ratio"
        }
      ],
      "additives": [
        {
          "name": "Reduced graphene oxide",
          "type": "filler",
          "amount_value": 0.3,
          "amount_unit": "wt% to succinic acid"
        }
      ],
      "is_homopolymer": false
    },
    "processing_history": "In-situ melt polymerization. rGO (0.30 wt% to succinic acid content) dispersed in butanediol (ultrasonic 2h). Succinic acid added to butanediol (COOH/OH molar ratio 1/1.2). Esterification at 180 °C for 2 h under N2. Polycondensation at 250 °C for 3 h under vacuum (< 0.1 Torr) with Ti(OBu)4 catalyst (300 ppm). Tm measured by DSC (TA Auto-DSCQ20) at 10 °C/min heating rate (2nd heating) under N2.",
    "hierarchical_structure": "Crystallinity ~33% by WAXD. Monoclinic crystal structure. Spherulite morphology observed by POM.",
    "properties": {
      "Tm": {
        "value": [
          114.7
        ],
        "unit": "°C"
      }
    },
    "analysis_with_hierarchical_structure": {
      "descriptive_text": "The sample comprises a semi-crystalline aliphatic polyester derived from the polycondensation of succinic acid and 1,4-butanediol, incorporating 0.3 wt% reduced graphene oxide relative to the succinic acid content. Synthesis was conducted via in-situ melt polymerization involving ultrasonic dispersion of the filler in the diol, followed by esterification at 180 °C and polycondensation at 250 °C under high vacuum using a titanium tetrabutoxide catalyst. The resulting material exhibits a monoclinic crystal structure with approximately 33% crystallinity and spherulitic morphology, and its thermal properties were evaluated by DSC during the second heating cycle at 10 °C/min under nitrogen.",
      "reasoning_analysis": "Increasing Factors: The regular alternating sequence of succinate and butylene units facilitates efficient chain packing into a stable monoclinic lattice, inherently supporting a defined melting transition. The incorporation of reduced graphene oxide acts as a heterogeneous nucleating agent, which can promote the formation of thermally stable crystals or restrict chain mobility at the polymer-filler interface through confinement effects, potentially elevating the observed Tm. Furthermore, the rigorous polycondensation under high vacuum at 250 °C likely maximized molecular weight, reducing the concentration of chain ends that typically destabilize the crystal lattice. Decreasing Factors: The aliphatic nature of both the diacid and diol monomers introduces significant backbone flexibility compared to aromatic counterparts, which increases the entropy of fusion and inherently limits the maximum achievable Tm. Additionally, the stoichiometric excess of 1,4-butanediol during synthesis may result in hydroxyl-terminated chains that act as structural defects within the crystal lattice, destabilizing the solid phase. Dominant Factor: The dominant factor governing the Tm is the intrinsic chemical regularity of the poly(butylene succinate) backbone which dictates the formation of the stable monoclinic crystal structure. While the flexible aliphatic segments set a moderate baseline, the high-temperature vacuum processing ensures sufficient molecular weight and crystal perfection, meaning the thermal behavior is primarily defined by the stability of the PBS alpha-phase crystals rather than being significantly depressed by end-group defects or enhanced solely by the nanofiller."
    },
    "analysis_without_hierarchical_structure": {
      "descriptive_text": "This sample comprises a poly(butylene succinate) (PBS) matrix reinforced with reduced graphene oxide (rGO) filler. It was synthesized via in-situ melt polymerization using succinic acid and 1,4-butanediol with an initial COOH/OH molar ratio of 1/1.2. Prior to polymerization, 0.30 wt% rGO relative to succinic acid content was dispersed in the butanediol via ultrasonication for 2 hours. The reaction proceeded through esterification at 180 °C for 2 hours under nitrogen, followed by polycondensation at 250 °C for 3 hours under vacuum (< 0.1 Torr) using titanium(IV) butoxide as a catalyst at 300 ppm. The melting temperature was subsequently characterized using differential scanning calorimetry (DSC) during the second heating cycle at a rate of 10 °C/min under a nitrogen atmosphere.",
      "reasoning_analysis": "Increasing Factors: The regular aliphatic polyester structure of the poly(butylene succinate) backbone facilitates efficient chain packing and crystallization, intrinsically driving the Tm higher. The inclusion of reduced graphene oxide acts as a heterogeneous nucleating agent, promoting the formation of ordered crystalline regions and restricting chain mobility at the polymer-filler interface. Additionally, the rigorous vacuum polycondensation at elevated temperatures drives the reaction toward high molecular weight, which correlates with increased thermal stability of the crystals. Decreasing Factors: The initial monomer feed ratio employs a significant excess of 1,4-butanediol (1.2:1 molar ratio), which creates an off-stoichiometric condition that theoretically limits the maximum achievable molecular weight according to step-growth polymerization principles, leading to a higher concentration of chain ends that disrupt the crystal lattice. Furthermore, the high polycondensation temperature carries a risk of thermal degradation, which could introduce structural irregularities. Dominant Factor: The dominant factor is the high-temperature vacuum polycondensation process. Since the polycondensation temperature (250 °C) exceeds the boiling point of 1,4-butanediol, the vacuum environment effectively removes the excess diol during the reaction, correcting the stoichiometric imbalance and enabling the formation of high molecular weight chains. This processing step allows the intrinsic crystalline capability of the PBS backbone to dictate the final Tm behavior, outweighing the potential depressive effects of the initial compositional imbalance."
    }
  },
  {
    "doi": "10.1007/s10965-017-1361-x",
    "title": "Synthesis and characterization of poly(butylene succinate)-reduced graphene oxide composite through in-situ melt polymerization",
    "year": 2017,
    "chemical_composition": {
      "repeat_unit_psmiles": "[*]OC(=O)CCC(=O)OCCCC[*]",
      "monomers": [
        {
          "name": "Succinic acid",
          "smiles": "OC(=O)CCC(=O)O",
          "ratio_value": 1,
          "ratio_unit": "molar ratio"
        },
        {
          "name": "1,4-Butanediol",
          "smiles": "OCCCCO",
          "ratio_value": 1.2,
          "ratio_unit": "molar ratio"
        }
      ],
      "additives": [
        {
          "name": "Reduced graphene oxide",
          "type": "filler",
          "amount_value": 0.1,
          "amount_unit": "wt% to succinic acid"
        }
      ],
      "is_homopolymer": false
    },
    "processing_history": "In-situ melt polymerization. rGO (0.10 wt% to succinic acid content) dispersed in butanediol (ultrasonic 2h). Succinic acid added to butanediol (COOH/OH molar ratio 1/1.2). Esterification at 180 °C for 2 h under N2. Polycondensation at 250 °C for 3 h under vacuum (< 0.1 Torr) with Ti(OBu)4 catalyst (300 ppm). Tm measured by DSC (TA Auto-DSCQ20) at 10 °C/min heating rate (2nd heating) under N2.",
    "hierarchical_structure": "Crystallinity ~33% by WAXD. Monoclinic crystal structure. Spherulite morphology observed by POM.",
    "properties": {
      "Tm": {
        "value": [
          114.3
        ],
        "unit": "°C"
      }
    },
    "analysis_with_hierarchical_structure": {
      "descriptive_text": "The sample comprises a poly(butylene succinate) matrix synthesized via in-situ melt polycondensation of succinic acid and 1,4-butanediol with a slight diol excess (COOH/OH molar ratio 1/1.2). Reduced graphene oxide filler was incorporated at 0.1 wt% relative to succinic acid through ultrasonic dispersion in butanediol prior to esterification at 180 °C under nitrogen, followed by polycondensation at 250 °C under high vacuum using a titanium tetrabutoxide catalyst. The resulting material exhibits a monoclinic crystal structure with approximately 33% crystallinity determined by WAXD and displays spherulitic morphology under polarized optical microscopy, with thermal properties characterized by DSC during the second heating cycle at 10 °C/min under nitrogen atmosphere.",
      "reasoning_analysis": "Increasing Factors: The regular alternating structure of succinate and butylene units facilitates efficient chain packing into a monoclinic lattice, while strong dipole-dipole interactions between ester groups increase the enthalpy of fusion. Additionally, the reduced graphene oxide acts as a heterogeneous nucleating agent, promoting the formation of thicker and more perfect lamellae during crystallization, and the high-temperature vacuum polycondensation ensures high molecular weight, minimizing chain-end defects that destabilize crystals. Decreasing Factors: The aliphatic nature of the methylene sequences in the backbone introduces significant chain flexibility, resulting in a high entropy of fusion which intrinsically limits the melting temperature compared to rigid aromatic polyesters. Furthermore, the non-stoichiometric monomer ratio (excess diol) introduces hydroxyl end groups which act as defects within the crystal lattice, potentially depressing the melting point relative to a perfectly stoichiometric infinite chain. Dominant Factor: While the intrinsic flexibility of the aliphatic backbone sets the upper theoretical limit for the thermal stability, the processing history involving high-temperature vacuum polycondensation and the inclusion of reduced graphene oxide are the dominant factors for this specific sample, as they maximize molecular weight and crystalline perfection (evidenced by the 33% crystallinity and spherulitic morphology), thereby stabilizing the crystal lattice and maximizing the observed melting temperature within the constraints of the chemical composition."
    },
    "analysis_without_hierarchical_structure": {
      "descriptive_text": "The sample consists of a poly(butylene succinate) matrix synthesized via in-situ melt polymerization using succinic acid and 1,4-butanediol with a carboxyl-to-hydroxyl molar ratio of 1:1.2. Reduced graphene oxide (rGO) was incorporated as a nanofiller at a loading of 0.1 wt% relative to the succinic acid content, initially dispersed within the butanediol via ultrasonication for two hours. The polymerization proceeded through an esterification stage at 180 °C for two hours under a nitrogen atmosphere, followed by polycondensation at 250 °C for three hours under vacuum (< 0.1 Torr) utilizing titanium tetrabutoxide as a catalyst. The melting temperature was subsequently characterized using differential scanning calorimetry during the second heating cycle at a rate of 10 °C/min under nitrogen flow.",
      "reasoning_analysis": "Increasing Factors: The regular aliphatic polyester backbone of poly(butylene succinate) enables efficient chain packing and crystallization, establishing a robust thermodynamic baseline for the melting temperature. The addition of reduced graphene oxide acts as a heterogeneous nucleating agent, promoting crystal growth and potentially increasing lamellar thickness, while the high-temperature vacuum polycondensation ensures high molecular weight which minimizes chain end defects. Decreasing Factors: The stoichiometric imbalance with excess 1,4-butanediol introduces a higher concentration of hydroxyl end groups, which act as defects within the crystal lattice and can limit the maximum achievable crystal thickness, thereby exerting a depressing influence on the Tm. Additionally, any potential aggregation of the nanofiller despite ultrasonication could disrupt local chain ordering. Dominant Factor: The intrinsic crystallizability of the poly(butylene succinate) chemical structure is the dominant factor defining the Tm, as the regular repeat unit dictates the fundamental lattice energy; however, the nucleating effect of the well-dispersed rGO combined with the high molecular weight achieved through rigorous vacuum processing qualitatively supports a stable or slightly elevated Tm compared to non-nucleated low molecular weight variants."
    }
  },
  {
    "doi": "10.1002/app.37703",
    "title": "Free-Radical Grafting of trans-Ethylene-1,2-Dicarboxylic Acid onto Molten Ethylene-Vinyl Acetate Copolymer",
    "year": 2013,
    "chemical_composition": {
      "repeat_unit_psmiles": null,
      "monomers": [
        {
          "name": "Ethylene",
          "smiles": "C=C",
          "ratio_value": null,
          "ratio_unit": null
        },
        {
          "name": "Vinyl Acetate",
          "smiles": "CC(=O)OC=C",
          "ratio_value": 28.0,
          "ratio_unit": "wt%"
        }
      ],
      "additives": [],
      "is_homopolymer": false
    },
    "processing_history": "Commercial EVA (JSC 'NefteHimSevilen'). Tm measured by DSC (Perkin Elmer Diamond DSC) at 16 °C/min heating rate, sample preheated to 160 °C for 60 s.",
    "hierarchical_structure": "Semicrystalline, relative crystallinity 1.00 (normalized).",
    "properties": {
      "Tm": {
        "value": [
          82.6
        ],
        "unit": "°C"
      }
    },
    "analysis_with_hierarchical_structure": {
      "descriptive_text": "The investigated material is a commercial semicrystalline ethylene-vinyl acetate (EVA) copolymer supplied by JSC 'NefteHimSevilen', featuring a vinyl acetate content of 28.0 wt% distributed within the polyethylene backbone. Structural analysis indicates a semicrystalline morphology with normalized relative crystallinity. Thermal properties were assessed via differential scanning calorimetry using a Perkin Elmer Diamond DSC, employing a protocol that included preheating the sample to 160 °C for 60 seconds followed by data acquisition at a heating rate of 16 °C/min.",
      "reasoning_analysis": "Increasing Factors: The inherent ability of the ethylene segments to pack into ordered crystalline lamellae provides the fundamental structural basis for a melting transition. The specific processing history involving preheating to 160 °C serves to erase prior thermal history, ensuring that the measured melting behavior reflects the thermodynamic stability of the crystals formed under standardized conditions rather than kinetic artifacts from previous processing. Decreasing Factors: The presence of 28.0 wt% vinyl acetate comonomer units introduces significant structural irregularities along the polymer backbone. These bulky acetate side groups cannot be accommodated within the polyethylene crystal lattice, thereby reducing the length of crystallizable ethylene sequences and decreasing lamellar thickness, which qualitatively depresses the Tm according to Flory's copolymer melting point depression theory. Dominant Factor: The high concentration of vinyl acetate comonomer is the dominant factor influencing the thermal behavior. While the ethylene backbone enables crystallization, the substantial comonomer content severely disrupts chain packing and limits crystal perfection, qualitatively resulting in a Tm significantly lower than that of pure polyethylene homopolymers."
    },
    "analysis_without_hierarchical_structure": {
      "descriptive_text": "The sample comprises a commercial ethylene-vinyl acetate copolymer sourced from JSC 'NefteHimSevilen' characterized by a vinyl acetate content of 28.0 wt%. The material was subjected to thermal analysis using a Perkin Elmer Diamond DSC instrument at a heating rate of 16 °C/min, following a thermal pretreatment protocol where the sample was preheated to 160 °C for 60 seconds to standardize the thermal history prior to measurement.",
      "reasoning_analysis": "Increasing Factors: The ethylene monomer units provide linear segments capable of packing into crystalline lamellae, establishing the fundamental melting transition inherent to polyethylene-like structures. The thermal pretreatment to 160 °C ensures the erasure of prior thermal history, allowing the measured Tm to reflect the inherent crystallizable fraction formed under standardized conditions rather than processing-induced variations. Decreasing Factors: The incorporation of 28.0 wt% vinyl acetate comonomer acts as a significant structural defect within the crystal lattice, where the bulky acetate side groups disrupt chain packing and reduce the length of contiguous crystallizable ethylene sequences, leading to thinner lamellae and a substantial depression of the melting temperature compared to polyethylene homopolymers. Dominant Factor: The comonomer composition is the dominant factor governing the Tm behavior, as the high concentration of vinyl acetate fundamentally limits the maximum achievable crystal thickness and perfection, thereby dictating a lower Tm regime regardless of the standardized thermal processing history applied during characterization."
    }
  },
  {
    "doi": "10.1002/app.37703",
    "title": "Free-Radical Grafting of trans-Ethylene-1,2-Dicarboxylic Acid onto Molten Ethylene-Vinyl Acetate Copolymer",
    "year": 2013,
    "chemical_composition": {
      "repeat_unit_psmiles": null,
      "monomers": [
        {
          "name": "Ethylene",
          "smiles": "C=C",
          "ratio_value": null,
          "ratio_unit": null
        },
        {
          "name": "Vinyl Acetate",
          "smiles": "CC(=O)OC=C",
          "ratio_value": 17.5,
          "ratio_unit": "wt%"
        }
      ],
      "additives": [
        {
          "name": "trans-ethylene-1,2-dicarboxylic acid",
          "type": "grafting monomer",
          "amount_value": 1.0,
          "amount_unit": "wt%"
        },
        {
          "name": "1,3-Bis-(tert-butylylperoxyisopropyl) benzene",
          "type": "initiator",
          "amount_value": 0.1,
          "amount_unit": "wt%"
        }
      ],
      "is_homopolymer": false
    },
    "processing_history": "Reactive extrusion (Twin-screw extruder TSSK 35/40, main zone 180 °C) with 1.0 wt% TEDA and 0.1 wt% Perk-14. Granulated and dried. Tm measured by DSC (Perkin Elmer Diamond DSC) at 16 °C/min heating rate, sample preheated to 160 °C for 60 s.",
    "hierarchical_structure": "Semicrystalline, relative crystallinity 0.85 (normalized).",
    "properties": {
      "Tm": {
        "value": [
          90.1
        ],
        "unit": "°C"
      }
    },
    "analysis_with_hierarchical_structure": {
