Repository: hhtrick/HHT-code

# HHT training framework

This directory contains model training, embedding precomputation, inference, article-level baselines and the curated datasets. All commands below assume that the working directory is `train_code/`.

## 3. Datasets and fixed partitions

Each main dataset is a JSON array at `dataset/{property}/{property}.json`. Entries contain source metadata, `chemical_composition`, `processing_history`, `hierarchical_structure`, `properties`, and two generated-analysis objects. Targets are stored as `properties[property]["value"]`; source metadata and target values are not predictive input fields.

| Property | Train | Validation | Test | Total |
|---|---:|---:|---:|---:|

File: train_code/dataset/Tm/Tm.json (part 104 of 200)
[
      "descriptive_text": "The sample is a semicrystalline ethylene-vinyl acetate copolymer containing 17.5 wt% vinyl acetate, modified with 1.0 wt% trans-ethylene-1,2-dicarboxylic acid as a grafting monomer and 0.1 wt% 1,3-Bis-(tert-butylylperoxyisopropyl) benzene as an initiator. It was processed via reactive extrusion using a twin-screw extruder with a main zone temperature of 180 °C, followed by granulation and drying. The material exhibits a high normalized relative crystallinity of 0.85. The melting temperature was characterized by differential scanning calorimetry at a heating rate of 16 °C/min, following a thermal history erasure step where the sample was preheated to 160 °C for 60 s.",
      "reasoning_analysis": "Increasing Factors: The high normalized relative crystallinity of 0.85 indicates the formation of thick and stable crystalline lamellae, which increases the melting temperature according to the Gibbs-Thomson equation. Additionally, the ethylene backbone provides a fundamental structural capability for tight chain packing within the crystal lattice. Decreasing Factors: The incorporation of 17.5 wt% vinyl acetate comonomer introduces bulky acetate groups that act as defects within the polyethylene crystal lattice, significantly disrupting chain regularity and depressing the equilibrium melting point. Furthermore, the presence of the grafted trans-ethylene-1,2-dicarboxylic acid and potential branching from the initiator during reactive extrusion introduce additional structural irregularities that hinder crystal perfection. Dominant Factor: While the high degree of crystallinity drives the observed Tm toward the upper limit for this material, the comonomer content is the dominant factor qualitatively defining the Tm behavior; the intrinsic lattice disruption caused by the vinyl acetate units fundamentally lowers the equilibrium melting temperature relative to homopolymer polyethylene, setting the primary baseline for the thermal transition despite the stabilizing effect of the high crystallinity."
    },
    "analysis_without_hierarchical_structure": {
      "descriptive_text": "The sample comprises an ethylene-vinyl acetate copolymer containing 17.5 wt% vinyl acetate monomer units. The material was modified via reactive extrusion using a twin-screw extruder with a main zone temperature of 180 °C, incorporating 1.0 wt% trans-ethylene-1,2-dicarboxylic acid as a grafting monomer and 0.1 wt% 1,3-bis-(tert-butylylperoxyisopropyl) benzene as a radical initiator. Following the extrusion process, the compound was granulated and dried to remove volatiles. The melting temperature was subsequently characterized using differential scanning calorimetry at a heating rate of 16 °C/min, with the sample preheated to 160 °C for 60 seconds to eliminate prior thermal history.",
      "reasoning_analysis": "Increasing Factors: The processing history includes a dedicated drying step following granulation, which eliminates residual moisture or volatile solvents that could act as plasticizers and depress the melting temperature. Additionally, the introduction of dicarboxylic acid groups via grafting introduces potential hydrogen bonding sites within the amorphous regions, which may increase the cohesive energy density and theoretically stabilize the polymer matrix against thermal transitions. Decreasing Factors: The primary structural modification is the copolymerization with 17.5 wt% vinyl acetate, where the bulky acetate side groups disrupt the regularity of the polyethylene backbone, preventing efficient chain packing and reducing the thickness of crystalline lamellae. Furthermore, the reactive extrusion process utilizing a peroxide initiator likely induces branching or crosslinking and grafts additional acid groups onto the backbone, introducing further structural defects that hinder crystallization and lower the equilibrium melting point. Dominant Factor: The comonomer content of vinyl acetate qualitatively dominates the thermal behavior; the significant fraction of non-crystallizable units inherently limits the maximum achievable crystal thickness and perfection, resulting in a melting temperature substantially lower than that of pure polyethylene, overshadowing the secondary effects of grafting or drying."
    }
  },
  {
    "doi": null,
    "title": "EFFECT OF COMPONENT INTERACTION ON THE MELTING ANDCRYSTALLIZATIONCHARACTERISTICSOFPE/PIBBLENDS",
    "year": null,
    "chemical_composition": {
      "repeat_unit_psmiles": null,
      "monomers": [
        {
          "name": "Ethylene",
          "smiles": "C=C",
          "ratio_value": 70,
          "ratio_unit": "vol%"
        },
        {
          "name": "Isobutylene",
          "smiles": "CC(=C)C",
          "ratio_value": 30,
          "ratio_unit": "vol%"
        }
      ],
      "additives": [],
      "is_homopolymer": false
    },
    "processing_history": "Polymers: Stamylex 1016 LF LLDPE (DSM) and Oppanol B 50 PIB (BASF). Fabrication: Homogenized in Brabender W 50 EH internal mixer at 150 °C, 50 rpm for 10 min. 1 mm thick plates prepared at 150 °C on Fontijne SRA 100 compression mould. Characterization: Equilibrium melting temperature (Tm0) determined by DSC (Perkin Elmer DSC 7) using Hoffman-Weeks extrapolation technique based on isothermal crystallization experiments (crystallization temperatures from 104 to 118 °C, heated to 160 °C for 4 min prior).",
    "hierarchical_structure": "Miscible in melt state. Lamellar thickness decreased on blending compared to neat PE.",
    "properties": {
      "Tm": {
        "value": [
          132.6
        ],
        "unit": "°C"
      }
    },
    "analysis_with_hierarchical_structure": {
      "descriptive_text": "The sample consists of a binary blend composed of 70 vol% Ethylene-based linear low-density polyethylene (Stamylex 1016 LF) and 30 vol% Isobutylene-based polyisobutylene (Oppanol B 50). The materials were homogenized using a Brabender internal mixer at 150 °C and 50 rpm for 10 minutes, followed by compression molding into 1 mm thick plates at the same temperature. Structural characterization indicates that the components are miscible in the melt state, though the blending process results in a decreased lamellar thickness compared to neat polyethylene. The equilibrium melting temperature was determined via differential scanning calorimetry using the Hoffman-Weeks extrapolation technique based on isothermal crystallization experiments conducted between 104 and 118 °C.",
      "reasoning_analysis": "Increasing Factors: The high volume fraction of ethylene (70%) ensures that the polyethylene component remains the continuous crystallizable phase, preserving the fundamental ability of the material to exhibit a melting transition driven by the efficient packing of the ethylene backbone. Additionally, the use of the Hoffman-Weeks extrapolation technique corrects for kinetic undercooling and finite crystal size effects, yielding an equilibrium melting temperature (Tm0) that is inherently higher than the observed melting peak of kinetically formed lamellae. Decreasing Factors: The presence of 30 vol% polyisobutylene, which is miscible in the melt state, acts as a thermodynamic diluent that stabilizes the liquid phase relative to the crystal phase, leading to melting point depression according to Flory-Huggins theory. Furthermore, the hierarchical structure notes a decrease in lamellar thickness upon blending; according to the Gibbs-Thomson equation, thinner lamellae are less thermally stable and melt at lower temperatures, reflecting disrupted crystallization kinetics. The inherent short-chain branching of the LLDPE component also introduces defects into the crystal lattice, reducing lattice energy. Dominant Factor: The thermodynamic melting point depression arising from the miscible blending with polyisobutylene is the dominant factor. While the extrapolation method accounts for lamellar thickness, the fundamental chemical potential change in the melt phase caused by the significant volume fraction of the non-crystallizing diluent qualitatively lowers the equilibrium melting temperature relative to neat polyethylene."
    },
    "analysis_without_hierarchical_structure": {
      "descriptive_text": "The sample comprises a binary polymer blend consisting of Stamylex 1016 LF linear low-density polyethylene and Oppanol B 50 polyisobutylene. Preparation involved homogenizing the components in a Brabender internal mixer at 150 °C and 50 rpm for 10 minutes, followed by compression molding into 1 mm thick plates at 150 °C. The equilibrium melting temperature was characterized using differential scanning calorimetry employing the Hoffman-Weeks extrapolation technique derived from isothermal crystallization experiments conducted between 104 and 118 °C.",
      "reasoning_analysis": "Increasing Factors: The high volume fraction of ethylene-based units provides the necessary structural regularity for crystallization, establishing the fundamental basis for a defined melting transition. Additionally, the application of the Hoffman-Weeks extrapolation technique corrects for kinetic effects related to lamellar thickness, theoretically yielding the highest thermodynamic equilibrium melting temperature for the specific crystalline phase present. Decreasing Factors: The incorporation of polyisobutylene, comprising 30 vol% of the composition, acts as a diluent within the blend system as it is predominantly amorphous and non-crystallizable with polyethylene. According to thermodynamic principles, the presence of this non-crystallizable component reduces the chemical potential of the crystallizable ethylene segments in the melt, leading to melting point depression relative to pure LLDPE. Furthermore, the melt mixing process at 150 °C ensures a homogeneous blend state where this dilution effect is maximized across the phases. Dominant Factor: The thermodynamic dilution effect imposed by the significant volume fraction of amorphous polyisobutylene is the dominant factor, qualitatively depressing the equilibrium melting temperature of the blend relative to the pure linear low-density polyethylene component, despite the correction for kinetic undercooling provided by the characterization method."
    }
  },
  {
    "doi": null,
    "title": "Organic–inorganic composite polymer electrolyte based on PEO–LiClO4 and nan $0 { \\cdot } \\mathsf { A l } _ { 2 } \\mathsf { O } _ { 3 }$ filler for lithium polymer batteries: Dielectric and transport properties",
    "year": 2013,
    "chemical_composition": {
      "repeat_unit_psmiles": "[*]OCC[*]",
      "monomers": [
        {
          "name": "Ethylene oxide",
          "smiles": "C1CO1",
          "ratio_value": null,
          "ratio_unit": null
        }
      ],
      "additives": [
        {
          "name": "Lithium perchlorate",
          "type": "salt",
          "amount_value": 1,
          "amount_unit": "mol"
        },
        {
          "name": "Aluminium oxide",
          "type": "filler",
          "amount_value": 0.25,
          "amount_unit": "mol"
        }
      ],
      "is_homopolymer": true
    },
    "processing_history": "Solution cast technique. PEO and LiClO4 dissolved in acetonitrile, magnetically stirred. Nano-Al2O3 added, stirred 6 h. Poured on petri dish, dried at room temperature 2 days. Dried under vacuum 10 h. Tm measured by DSC (Shimadzu DSC-60H) in air atmosphere, temperature range 298–353 K.",
    "hierarchical_structure": "Semicrystalline, crystallinity 93.6% by DSC. Nano-Al2O3 filler average size 42 nm.",
    "properties": {
      "Tm": {
        "value": [
          60.9
        ],
        "unit": "°C"
      }
    },
    "analysis_with_hierarchical_structure": {
      "descriptive_text": "The investigated material is a semicrystalline polyethylene oxide (PEO) homopolymer composite incorporating lithium perchlorate salt and nano-aluminium oxide filler. Prepared via a solution cast technique, the PEO and lithium perchlorate were dissolved in acetonitrile and magnetically stirred before the addition of nano-Al2O3 (average particle size 42 nm), followed by continuous stirring for 6 hours. The mixture was subsequently poured into a petri dish, dried at room temperature for two days, and further dried under vacuum for 10 hours to ensure solvent removal. Structural analysis indicates a highly ordered morphology with a crystallinity of 93.6% as determined by differential scanning calorimetry (DSC), which was also utilized to measure the melting behavior in an air atmosphere across a temperature range of 298–353 K.",
      "reasoning_analysis": "Increasing Factors: The exceptionally high degree of crystallinity (93.6%) indicates the formation of thick and thermally stable lamellae, which qualitatively elevates the melting temperature towards the equilibrium melting point according to the Thomson-Gibbs equation. Additionally, the presence of nano-Al2O3 filler likely acts as a heterogeneous nucleating agent, promoting crystal perfection, while the prolonged drying history (room temperature for 2 days followed by vacuum drying) facilitates chain reorganization and annealing, further stabilizing the crystalline phase. Decreasing Factors: The incorporation of lithium perchlorate salt introduces coordination complexes between lithium ions and ether oxygens, which can disrupt the regularity of the PEO crystal lattice and introduce defects that typically depress the melting temperature. Furthermore, the intrinsic flexibility of the polyethylene oxide backbone, characterized by low rotational energy barriers around the C-O-C bonds, establishes a relatively low baseline melting temperature compared to polymers with rigid backbones or bulky side groups. Dominant Factor: The dominant factor governing the melting behavior is the high crystallinity achieved through the specific processing history and filler-induced nucleation. Despite the lattice-disrupting potential of the lithium salt, the slow solvent evaporation and presence of nano-fillers facilitated the growth of highly perfect crystals, meaning the structural order and lamellar thickness qualitatively dominate over the chemical disruption effects in determining the final thermal stability."
    },
    "analysis_without_hierarchical_structure": {
      "descriptive_text": "The sample comprises a poly(ethylene oxide) homopolymer matrix incorporated with lithium perchlorate salt and nano-aluminium oxide filler. Fabrication was achieved via a solution cast technique where the polymer and salt were dissolved in acetonitrile and magnetically stirred before the addition of the nano-filler. Following six hours of stirring, the mixture was poured onto a petri dish, dried at room temperature for two days, and further dried under vacuum for ten hours. The melting temperature was subsequently measured by differential scanning calorimetry in an air atmosphere across a temperature range of 298 to 353 K.",
      "reasoning_analysis": "Increasing Factors: The inclusion of nano-aluminium oxide filler can act as a heterogeneous nucleating agent, potentially enhancing the degree of crystallinity and stabilizing crystal lamellae within the poly(ethylene oxide) matrix. Additionally, the extended drying protocol involving room temperature drying followed by vacuum treatment provides sufficient time for polymer chain reorganization and crystallite growth, which supports a higher melting temperature compared to rapidly quenched samples. Decreasing Factors: The coordination of lithium ions from the lithium perchlorate salt with the ether oxygen atoms on the polymer backbone disrupts the regular chain packing required for crystallization, effectively acting as a structural defect that depresses the melting temperature. Furthermore, any residual acetonitrile solvent remaining after processing could function as a plasticizer, increasing free volume and reducing the thermal stability of the crystalline phases. Dominant Factor: The complexation between the lithium cations and the polymer ether oxygens represents the dominant factor influencing the melting behavior. This strong ion-dipole interaction fundamentally alters the crystalline lattice structure of the pure poly(ethylene oxide), typically resulting in a significant depression of the melting temperature relative to the neat polymer, outweighing the nucleating effects of the filler or the crystallization time afforded by the processing history."
    }
  },
  {
    "doi": null,
    "title": "Long-time structural relaxation in poly(vinyl-chloride) below glass transition",
    "year": 2000,
    "chemical_composition": {
      "repeat_unit_psmiles": "[*]C(Cl)C[*]",
      "monomers": [
        {
          "name": "Vinyl chloride",
          "smiles": "C=CCl",
          "ratio_value": null,
          "ratio_unit": null
        }
      ],
      "additives": [
        {
          "name": "di-2-ethylhexylphthalate",
          "type": "plasticizer",
          "amount_value": 6.8,
          "amount_unit": "mass%"
        }
      ],
      "is_homopolymer": true
    },
    "processing_history": "Synthesised at 180°C, cooled (~30°C/min) to 20°C. Plasticized with 6.8 mass% di-2-ethylhexylphthalate. Measurements were carried out using polarized neutrons. Samples subjected to aging at 45°C (150-240 days) and annealing at 180°C (1 h).",
    "hierarchical_structure": "Crystallinity ~10%. Correlation radius Rc = 80 ± 10 Å (ordered), 52 ± 5 Å (weak order). Density fluctuation Δρ/ρ = (5.2 ± 1.5)%.",
    "properties": {
      "Tm": {
        "value": [
          230
        ],
        "unit": "°C"
      }
    },
    "analysis_with_hierarchical_structure": {
      "descriptive_text": "The sample consists of a polyvinyl chloride (PVC) homopolymer plasticized with 6.8 mass% di-2-ethylhexylphthalate. Following synthesis at 180°C, the material was cooled to 20°C at a rate of approximately 30°C/min and subsequently subjected to thermal aging at 45°C for 150 to 240 days, followed by annealing at 180°C for 1 hour. Structural characterization via polarized neutrons reveals a semi-crystalline morphology with approximately 10% crystallinity, exhibiting an ordered correlation radius of 80 ± 10 Å and a weak order correlation radius of 52 ± 5 Å, alongside density fluctuations of (5.2 ± 1.5)%.",
      "reasoning_analysis": "Increasing Factors: The polar carbon-chlorine bonds within the vinyl chloride backbone establish strong dipole-dipole interactions between chains, inherently increasing the cohesive energy density and the thermal energy required to disrupt the crystalline lattice. Additionally, the processing history includes annealing at 180°C for 1 hour, which facilitates crystal perfection and lamellar thickening, thereby stabilizing the crystalline domains and driving the Tm upward. Decreasing Factors: The incorporation of 6.8 mass% di-2-ethylhexylphthalate introduces small molecules that intercalate between polymer chains, increasing free volume and screening intermolecular forces, which significantly depresses the melting temperature. Furthermore, the low overall crystallinity (~10%) and the specific correlation radii indicate small crystallite sizes; according to the Gibbs-Thomson effect, these smaller crystals possess higher surface energy and melt at lower temperatures compared to larger, more perfect spherulites. Dominant Factor: Although the annealing treatment and intrinsic backbone polarity work to stabilize the crystalline phase, the presence of the plasticizer combined with the low degree of crystallinity qualitatively dominates the thermal behavior. The plasticization effect reduces the thermodynamic stability of the crystal phase relative to the melt, and the small crystal size inherent to the low crystallinity ensures that the observed Tm will be lower than that of a pure, highly crystalline, unplasticized PVC sample."
    },
    "analysis_without_hierarchical_structure": {
      "descriptive_text": "The sample comprises a poly(vinyl chloride) homopolymer synthesized at 180°C and cooled to 20°C at a rate of approximately 30°C/min. Subsequent modification involved plasticization with 6.8 mass% di-2-ethylhexylphthalate. The thermal history includes aging at 45°C for 150 to 240 days followed by annealing at 180°C for 1 hour, with final characterization conducted via polarized neutron scattering.",
      "reasoning_analysis": "Increasing Factors: The presence of chlorine atoms on the polymer backbone introduces strong dipole-dipole interactions, increasing the cohesive energy density and inherently raising the thermodynamic melting temperature relative to non-polar analogues. Furthermore, the processing history includes annealing at 180°C for 1 hour, which promotes crystal perfection and lamellar thickening in the crystallizable syndiotactic sequences, thereby driving the observed Tm higher according to the Thomson-Gibbs equation. Decreasing Factors: The incorporation of 6.8 mass% di-2-ethylhexylphthalate acts as a plasticizer, intercalating between polymer chains to increase free volume and disrupt intermolecular dipole associations, which significantly depresses the energy required for the solid-to-liquid transition. Additionally, the initial cooling rate of 30°C/min may have initially limited crystalline perfection prior to the annealing step. Dominant Factor: The plasticization effect introduced by the di-2-ethylhexylphthalate is the dominant factor governing the final Tm behavior, as the chemical disruption of the polymer lattice and reduction in cohesive energy density fundamentally lowers the thermodynamic equilibrium melting point, an effect that thermal annealing can optimize but not fully counteract relative to the neat homopolymer."
    }
  },
  {
    "doi": "10.1016/j.polymer.2022.125142",
    "title": "Sn(II)2-ethylhexanoate-catalyzed polymerizations of L-lactide in solution – Solution grown crystals of cyclic Poly(L-Lactide)s",
    "year": 2022,
    "chemical_composition": {
      "repeat_unit_psmiles": "[*]OC(=O)C(C)O[*]",
      "monomers": [
        {
          "name": "L-Lactide",
          "smiles": "CC1OC(=O)OC1C",
          "ratio_value": 100,
          "ratio_unit": "mol%"
        }
      ],
      "additives": [
        {
          "name": "Tin(II) 2-ethylhexanoate",
          "type": "catalyst",
          "amount_value": 0.1,
          "amount_unit": "mol%"
        }
      ],
      "is_homopolymer": true
    },
    "processing_history": "Polymerization of L-Lactide at 115 °C in bulk (~8 M) for 24 h with SnOct2 catalyst (LA/Cat=1000/1). Tm measured by DSC (Mettler-Toledo DSC-1) at 10 °C/min (1st heating). Measurement from Area 1.",
    "hierarchical_structure": "α-modification. Crystallinity: 74%. Crystal thickness (lc): 17 nm.",
    "properties": {
      "Tm": {
        "value": [
          186.4
        ],
        "unit": "°C"
      }
    },
    "analysis_with_hierarchical_structure": {
      "descriptive_text": "The sample consists of a poly(L-lactide) homopolymer derived entirely from L-lactide monomers, synthesized via bulk polymerization at 115 °C for 24 hours using 0.1 mol% Tin(II) 2-ethylhexanoate catalyst. The resulting hierarchical structure features the α-modification polymorph with a high degree of crystallinity at 74% and an average crystal thickness of 17 nm. The melting behavior was characterized by differential scanning calorimetry at a heating rate of 10 °C/min during the first heating cycle.",
      "reasoning_analysis": "Increasing Factors: The exclusive use of L-lactide monomers ensures high stereoregularity, facilitating efficient chain packing and the formation of the thermally stable α-modification crystal structure. The substantial crystal thickness of 17 nm and high crystallinity of 74% indicate well-developed lamellae, which significantly elevate the melting temperature according to the Thomson-Gibbs equation by reducing the surface energy contribution of the crystal folds. Decreasing Factors: The presence of residual Tin(II) 2-ethylhexanoate catalyst introduces chemical impurities that may disrupt crystal perfection and act as defect sites within the lattice. Additionally, the polymerization temperature of 115 °C may limit the maximum achievable lamellar thickness compared to higher temperature annealing processes, potentially constraining the upper limit of thermal stability. Dominant Factor: The high stereoregularity of the homopolymer combined with the formation of thick, stable α-modification crystals qualitatively dominates the thermal behavior, driving the Tm toward higher values relative to less ordered variants, despite the minor depressive effects of catalyst residues."
    },
    "analysis_without_hierarchical_structure": {
      "descriptive_text": "This material is a poly(L-lactide) homopolymer synthesized via bulk polymerization of L-lactide monomers at 115 °C for 24 hours using Tin(II) 2-ethylhexanoate as a catalyst with a monomer-to-catalyst ratio of 1000:1. The thermal properties were evaluated using differential scanning calorimetry (DSC) during the first heating cycle at a rate of 10 °C/min.",
      "reasoning_analysis": "Increasing Factors: The utilization of pure L-Lactide monomers yields a stereoregular, isotactic polymer chain architecture that facilitates efficient chain packing and the formation of stable crystalline lamellae, intrinsically driving the melting temperature higher compared to atactic or random copolymer variants. Decreasing Factors: The retention of Tin(II) 2-ethylhexanoate catalyst residues within the bulk matrix may act as impurities that disrupt local crystalline order, while the lack of specific annealing steps prior to the first heating measurement implies that the crystals formed during cooling from the polymerization temperature may possess lower perfection and thermal stability. Dominant Factor: The stereoregularity of the poly(L-lactide) backbone is the dominant factor governing the thermal behavior, as the intrinsic capability of the isotactic chains to crystallize establishes the fundamental baseline for the melting transition, outweighing the minor perturbations caused by catalyst residues or specific thermal history."
    }
  },
  {
    "doi": "10.1016/j.polymer.2022.125142",
    "title": "Sn(II)2-ethylhexanoate-catalyzed polymerizations of L-lactide in solution – Solution grown crystals of cyclic Poly(L-Lactide)s",
    "year": 2022,
    "chemical_composition": {
      "repeat_unit_psmiles": "[*]OC(=O)C(C)O[*]",
      "monomers": [
        {
          "name": "L-Lactide",
          "smiles": "CC1OC(=O)OC1C",
          "ratio_value": 100,
          "ratio_unit": "mol%"
        }
      ],
      "additives": [
        {
          "name": "Tin(II) 2-ethylhexanoate",
          "type": "catalyst",
          "amount_value": 0.1,
          "amount_unit": "mol%"
        }
      ],
      "is_homopolymer": true
    },
    "processing_history": "Polymerization of L-Lactide at 115 °C in bulk (~8 M) for 8 h with SnOct2 catalyst (LA/Cat=1000/1). Tm measured by DSC (Mettler-Toledo DSC-1) at 10 °C/min (1st heating). Measurement from Area 1.",
    "hierarchical_structure": "α-modification. Crystallinity: 64%. Crystal thickness (lc): 15 nm.",
    "properties": {
      "Tm": {
        "value": [
          185.1
        ],
        "unit": "°C"
      }
    },
    "analysis_with_hierarchical_structure": {
      "descriptive_text": "This sample comprises a poly(L-lactide) homopolymer synthesized through the bulk polymerization of L-lactide monomers at 115 °C for 8 hours, utilizing Tin(II) 2-ethylhexanoate as a catalyst at 0.1 mol%. The resulting material possesses a hierarchical structure characterized by the α-modification polymorph, exhibiting a crystallinity of 64% and a crystal thickness of 15 nm. The melting temperature was subsequently characterized via differential scanning calorimetry during the first heating cycle at a rate of 10 °C/min.",
      "reasoning_analysis": "Increasing Factors: The exclusive use of L-lactide monomers ensures high stereoregularity, facilitating efficient chain packing into the thermodynamically stable α-modification crystal structure. The processing history involving bulk polymerization at 115 °C provided sufficient thermal energy for chain mobility to organize into this stable polymorph during the reaction or subsequent cooling. Additionally, the substantial crystal thickness of 15 nm reduces the surface free energy penalty according to the Thomson-Gibbs equation, shifting the observed Tm closer to the equilibrium melting temperature. Decreasing Factors: The presence of Tin(II) 2-ethylhexanoate catalyst residues may introduce minor lattice defects or act as impurities that slightly depress the melting point. Furthermore, the finite nature of the 15 nm crystal thickness inherently results in a melting point depression relative to an infinite crystal lattice. Dominant Factor: The high stereoregularity enabling the formation of the stable α-crystal polymorph, reinforced by the thermal history that promoted substantial lamellar thickening, qualitatively dominates the thermal behavior, establishing a robust Tm characteristic of well-crystallized PLLA that outweighs the minor depressive effects of catalyst residues."
    },
    "analysis_without_hierarchical_structure": {
      "descriptive_text": "The sample comprises a poly(L-lactide) homopolymer synthesized through the bulk polymerization of L-lactide monomers at 115 °C for 8 hours using Tin(II) 2-ethylhexanoate as a catalyst at a loading of 0.1 mol%. The monomer-to-catalyst ratio was maintained at 1000:1 during the reaction. The melting temperature was subsequently characterized using a Mettler-Toledo DSC-1 instrument during the first heating cycle at a rate of 10 °C/min.",
      "reasoning_analysis": "Increasing Factors: The exclusive use of L-Lactide monomers results in a highly isotactic polymer chain architecture, which facilitates efficient chain packing and the formation of stable crystalline domains, thereby establishing a high thermodynamic baseline for the melting temperature. Furthermore, the bulk polymerization condition at 115 °C provides sufficient thermal energy for chain mobility during synthesis, potentially allowing for the development of initial crystalline order prior to the DSC measurement. Decreasing Factors: The inclusion of Tin(II) 2-ethylhexanoate, even at low concentrations, introduces low molecular weight species that act as impurities within the crystal lattice, which can theoretically depress the melting point according to thermodynamic mixing rules. Additionally, the reliance on the first heating cycle means the observed Tm reflects the specific cooling history from the polymerization temperature; if the sample was not annealed, the crystallite size and perfection may be suboptimal compared to a slowly cooled or annealed standard. Dominant Factor: The stereochemical regularity inherent to the poly(L-lactide) homopolymer structure is the dominant factor governing the Tm, as the intrinsic ability of the isotactic chains to form a stable alpha-crystal lattice outweighs the minor perturbations caused by trace catalyst residues or the specific thermal history of the bulk polymerization process."
    }
  },
  {
    "doi": null,
    "title": "Organic–inorganic composite polymer electrolyte based on PEO–LiClO4 and nan $0 { \\cdot } \\mathsf { A l } _ { 2 } \\mathsf { O } _ { 3 }$ filler for lithium polymer batteries: Dielectric and transport properties",
    "year": 2013,
    "chemical_composition": {
      "repeat_unit_psmiles": "[*]OCC[*]",
      "monomers": [
        {
          "name": "Ethylene oxide",
          "smiles": "C1CO1",
          "ratio_value": null,
          "ratio_unit": null
        }
      ],
      "additives": [
        {
          "name": "Lithium perchlorate",
          "type": "salt",
          "amount_value": 1,
          "amount_unit": "mol"
        },
        {
          "name": "Aluminium oxide",
          "type": "filler",
          "amount_value": 1.25,
          "amount_unit": "mol"
        }
      ],
      "is_homopolymer": true
    },
    "processing_history": "Solution cast technique. PEO and LiClO4 dissolved in acetonitrile, magnetically stirred. Nano-Al2O3 added, stirred 6 h. Poured on petri dish, dried at room temperature 2 days. Dried under vacuum 10 h. Tm measured by DSC (Shimadzu DSC-60H) in air atmosphere, temperature range 298–353 K.",
    "hierarchical_structure": "Semicrystalline, crystallinity 24.8% by DSC. Nano-Al2O3 filler average size 42 nm.",
    "properties": {
      "Tm": {
        "value": [
          57.5
        ],
        "unit": "°C"
      }
    },
    "analysis_with_hierarchical_structure": {
      "descriptive_text": "The sample comprises a semicrystalline polyethylene oxide homopolymer matrix incorporated with lithium perchlorate salt and nano-aluminium oxide filler. Prepared via a solution cast technique, the polymer and salt were dissolved in acetonitrile under magnetic stirring, followed by the dispersion of nano-Al2O3 and additional stirring for 6 hours. The mixture was poured onto a petri dish, dried at room temperature for two days, and subsequently subjected to vacuum drying for 10 hours to remove residual solvent. Structural analysis indicates a crystallinity degree of 24.8% with an average nano-Al2O3 filler size of 42 nm. The melting temperature was characterized using differential scanning calorimetry in an air atmosphere over a temperature range of 298–353 K.",
      "reasoning_analysis": "Increasing Factors: The coordination between lithium ions from the perchlorate salt and the ether oxygens in the PEO backbone creates physical crosslinks that restrict segmental chain mobility, potentially stabilizing the crystalline phase against thermal disruption. Additionally, the presence of nano-aluminium oxide filler introduces extensive polymer-filler interfacial areas where chain mobility is constrained, which can elevate the energy required for melting. The vacuum drying step in the processing history ensures the removal of volatile acetonitrile, preventing solvent-induced plasticization that would otherwise lower the melting temperature. Decreasing Factors: The incorporation of lithium perchlorate disrupts the regularity of the polymer chain packing required for crystallization, acting as a structural defect that depresses the melting temperature. Furthermore, the nano-confinement effect imposed by the 42 nm filler particles restricts the growth of thick lamellae, leading to thinner crystallites that melt at lower temperatures according to the Gibbs-Thomson effect. The relatively low degree of crystallinity (24.8%) also suggests the presence of less perfect crystalline domains compared to bulk pure polymer, contributing to a lower thermal stability of the crystal phase. Dominant Factor: While ion-dipole interactions and filler constraints provide some restrictive effects, the disruption of the crystalline lattice integrity by the salt complexation and the nano-confinement limiting lamellar thickness are the dominant factors. These structural imperfections qualitatively drive the melting behavior towards lower temperatures relative to a pristine, highly crystalline bulk polymer, as the thermodynamic stability of the crystals is compromised by the additives and processing-induced morphology."
    },
    "analysis_without_hierarchical_structure": {
      "descriptive_text": "The sample comprises a poly(ethylene oxide) homopolymer matrix incorporated with lithium perchlorate salt and aluminium oxide filler. It was prepared using a solution cast technique wherein the polymer and lithium perchlorate were dissolved in acetonitrile and magnetically stirred, followed by the addition of nano-aluminium oxide and further stirring for six hours. The resulting mixture was poured onto a petri dish, dried at room temperature for two days, and subsequently dried under vacuum for ten hours. The melting temperature was characterized using differential scanning calorimetry in an air atmosphere over a temperature range of 298–353 K.",
      "reasoning_analysis": "Increasing Factors: The rigorous processing history involving vacuum drying for ten hours ensures the removal of residual acetonitrile solvent, preventing solvent-induced plasticization that would otherwise depress the melting temperature. Additionally, the incorporation of nano-aluminium oxide filler may act as a heterogeneous nucleating agent, potentially promoting localized crystalline order or stabilizing crystal structures within the polymer matrix. Decreasing Factors: The primary mechanism reducing the Tm is the coordination of lithium ions from the lithium perchlorate salt with the ether oxygen atoms on the poly(ethylene oxide) backbone, which disrupts the regular chain packing and reduces the overall degree of crystallinity. Furthermore, the physical presence of the aluminium oxide filler creates polymer-filler interfaces that constrain chain mobility and interrupt the long-range order necessary for stable crystal lattice formation. Dominant Factor: The thermodynamic disruption caused by the lithium salt complexation dominates the thermal behavior; the strong ion-dipole interactions between the Li+ cations and the polymer chains significantly inhibit the formation of large, perfect crystallites, leading to a qualitative depression of the Tm relative to pure poly(ethylene oxide), overriding any minor nucleating contributions from the ceramic filler."
    }
  },
  {
    "doi": null,
    "title": "Organic–inorganic composite polymer electrolyte based on PEO–LiClO4 and nan $0 { \\cdot } \\mathsf { A l } _ { 2 } \\mathsf { O } _ { 3 }$ filler for lithium polymer batteries: Dielectric and transport properties",
    "year": 2013,
    "chemical_composition": {
      "repeat_unit_psmiles": "[*]OCC[*]",
      "monomers": [
        {
          "name": "Ethylene oxide",
          "smiles": "C1CO1",
          "ratio_value": null,
          "ratio_unit": null
        }
      ],
      "additives": [
        {
          "name": "Lithium perchlorate",
          "type": "salt",
          "amount_value": 1,
          "amount_unit": "mol"
        },
        {
          "name": "Aluminium oxide",
          "type": "filler",
          "amount_value": 1,
          "amount_unit": "mol"
        }
      ],
      "is_homopolymer": true
    },
    "processing_history": "Solution cast technique. PEO and LiClO4 dissolved in acetonitrile, magnetically stirred. Nano-Al2O3 added, stirred 6 h. Poured on petri dish, dried at room temperature 2 days. Dried under vacuum 10 h. Tm measured by DSC (Shimadzu DSC-60H) in air atmosphere, temperature range 298–353 K.",
    "hierarchical_structure": "Semicrystalline, crystallinity 84.1% by DSC. Nano-Al2O3 filler average size 42 nm.",
    "properties": {
      "Tm": {
        "value": [
          64.3
        ],
        "unit": "°C"
      }
    },
    "analysis_with_hierarchical_structure": {
      "descriptive_text": "The sample comprises a polyethylene oxide (PEO) homopolymer matrix incorporating lithium perchlorate salt and nano-aluminium oxide filler. Utilizing a solution cast technique, the PEO and LiClO4 were dissolved in acetonitrile under magnetic stirring, followed by the dispersion of nano-Al2O3 and additional stirring for 6 hours. The resulting solution was poured onto a petri dish, dried at room temperature for two days, and subsequently treated under vacuum for 10 hours to ensure solvent removal. The material exhibits a semicrystalline hierarchical structure with a crystallinity of 84.1% as determined by DSC, featuring nano-Al2O3 filler with an average particle size of 42 nm, and the melting temperature was characterized using a Shimadzu DSC-60H in an air atmosphere within a temperature range of 298–353 K.",
