Repository: hhtrick/HHT-code

# HHT training framework

This directory contains model training, embedding precomputation, inference, article-level baselines and the curated datasets. All commands below assume that the working directory is `train_code/`.

## 3. Datasets and fixed partitions

Each main dataset is a JSON array at `dataset/{property}/{property}.json`. Entries contain source metadata, `chemical_composition`, `processing_history`, `hierarchical_structure`, `properties`, and two generated-analysis objects. Targets are stored as `properties[property]["value"]`; source metadata and target values are not predictive input fields.

| Property | Train | Validation | Test | Total |
|---|---:|---:|---:|---:|

File: train_code/dataset/Tm/Tm.json (part 105 of 200)
[
      "reasoning_analysis": "Increasing Factors: The prolonged drying history, involving room temperature drying for two days followed by vacuum treatment, acts as an effective annealing process that promotes chain relaxation and the growth of thicker, more thermally stable lamellae, thereby driving the Tm upward. Additionally, the high degree of crystallinity (84.1%) indicates the formation of well-ordered crystalline domains, and the nano-Al2O3 filler may function as a heterogeneous nucleating agent that further supports crystalline perfection. Decreasing Factors: The coordination between lithium ions from the LiClO4 salt and the ether oxygens in the PEO backbone disrupts the regularity of chain packing, acting as an impurity within the lattice that thermodynamically depresses the Tm. Furthermore, the inherent flexibility of the PEO ether linkage contributes to a lower baseline melting temperature compared to polymers with rigid backbones. Dominant Factor: The extensive thermal history provided by the slow solution casting and drying process is the dominant factor, as it facilitates a high degree of crystallinity and lamellar thickening that qualitatively stabilizes the melting behavior against the disruptive effects of the salt complexation."
    },
    "analysis_without_hierarchical_structure": {
      "descriptive_text": "The sample consists of a polyethylene oxide homopolymer matrix incorporated with lithium perchlorate salt and nano-aluminium oxide filler. The composite was fabricated using a solution cast technique, wherein the polymer and lithium perchlorate were dissolved in acetonitrile and magnetically stirred prior to the addition of nano-aluminium oxide, followed by further stirring for six hours. The resulting mixture was poured onto a petri dish and dried at room temperature for two days, followed by vacuum drying for ten hours to remove residual solvent. The melting temperature was subsequently characterized using differential scanning calorimetry in an air atmosphere over a temperature range of 298 to 353 K.",
      "reasoning_analysis": "Increasing Factors: The inclusion of nano-aluminium oxide filler serves as a heterogeneous nucleating agent that can promote crystallization kinetics and stabilize crystal lamellae, thereby driving the Tm higher. Additionally, the processing history involving extended drying at room temperature followed by vacuum treatment allows for adequate chain relaxation and crystal perfection, which supports a more stable crystalline phase compared to rapidly quenched samples. Decreasing Factors: The incorporation of lithium perchlorate salt introduces ionic species that coordinate with the ether oxygens of the polyethylene oxide backbone, disrupting the regular chain packing required for crystallization and acting as impurities within the crystal lattice which significantly depresses the Tm. Furthermore, if any residual acetonitrile solvent remains despite vacuum drying, it would act as a plasticizer increasing free volume and lowering the melting point. Dominant Factor: The complexation between the lithium ions and the polymer backbone is the dominant factor influencing the thermal behavior. While the nanofiller and slow drying promote crystallinity, the strong ion-dipole interactions from the salt fundamentally disrupt the helical conformation necessary for polyethylene oxide crystallization, qualitatively leading to a net reduction in Tm relative to the pristine homopolymer."
    }
  },
  {
    "doi": "10.1002/app.37703",
    "title": "Free-Radical Grafting of trans-Ethylene-1,2-Dicarboxylic Acid onto Molten Ethylene-Vinyl Acetate Copolymer",
    "year": 2013,
    "chemical_composition": {
      "repeat_unit_psmiles": null,
      "monomers": [
        {
          "name": "Ethylene",
          "smiles": "C=C",
          "ratio_value": null,
          "ratio_unit": null
        },
        {
          "name": "Vinyl Acetate",
          "smiles": "CC(=O)OC=C",
          "ratio_value": 28.0,
          "ratio_unit": "wt%"
        }
      ],
      "additives": [
        {
          "name": "trans-ethylene-1,2-dicarboxylic acid",
          "type": "grafting monomer",
          "amount_value": 1.0,
          "amount_unit": "wt%"
        },
        {
          "name": "1,3-Bis-(tert-butylylperoxyisopropyl) benzene",
          "type": "initiator",
          "amount_value": 0.1,
          "amount_unit": "wt%"
        }
      ],
      "is_homopolymer": false
    },
    "processing_history": "Reactive extrusion (Twin-screw extruder TSSK 35/40, main zone 180 °C) with 1.0 wt% TEDA and 0.1 wt% Perk-14. Granulated and dried. Tm measured by DSC (Perkin Elmer Diamond DSC) at 16 °C/min heating rate, sample preheated to 160 °C for 60 s.",
    "hierarchical_structure": "Semicrystalline, relative crystallinity 0.79 (normalized).",
    "properties": {
      "Tm": {
        "value": [
          76.8
        ],
        "unit": "°C"
      }
    },
    "analysis_with_hierarchical_structure": {
      "descriptive_text": "The sample comprises a semicrystalline ethylene-vinyl acetate copolymer containing 28.0 wt% vinyl acetate, formulated with 1.0 wt% trans-ethylene-1,2-dicarboxylic acid as a grafting monomer and 0.1 wt% 1,3-Bis-(tert-butylylperoxyisopropyl) benzene as an initiator. The material was processed via reactive extrusion using a Twin-screw extruder (TSSK 35/40) with a main zone temperature of 180 °C, followed by granulation and drying. Structural characterization indicates a normalized relative crystallinity of 0.79. The melting temperature was determined using a Perkin Elmer Diamond DSC at a heating rate of 16 °C/min, following a preheating step at 160 °C for 60 s to erase thermal history.",
      "reasoning_analysis": "Increasing Factors: The high normalized relative crystallinity (0.79) suggests the formation of thick lamellae with high structural perfection, which thermodynamically stabilizes the crystal phase and elevates the Tm according to the Thomson-Gibbs equation. Additionally, the relatively fast DSC heating rate of 16 °C/min introduces kinetic superheating, shifting the observed melting endotherm to higher temperatures. Decreasing Factors: The incorporation of 28.0 wt% vinyl acetate comonomer introduces bulky acetate side groups that disrupt the regularity of the polyethylene backbone, reducing lattice energy and significantly depressing the Tm compared to high-density polyethylene. Furthermore, the presence of the grafting monomer and peroxide-induced reactive extrusion may introduce chain irregularities or branching defects that further hinder chain packing and crystal stability. Dominant Factor: The high vinyl acetate content is the dominant factor governing the final Tm behavior, as the comonomer-induced lattice disruption fundamentally limits the maximum achievable melting temperature relative to pure polyethylene, despite the stabilizing influence of the high relative crystallinity and processing-induced network formation."
    },
    "analysis_without_hierarchical_structure": {
      "descriptive_text": "The sample consists of an ethylene-vinyl acetate copolymer containing 28.0 wt% vinyl acetate, modified via reactive extrusion using a twin-screw extruder with a main zone temperature of 180 °C. The formulation incorporates 1.0 wt% trans-ethylene-1,2-dicarboxylic acid as a grafting monomer and 0.1 wt% 1,3-Bis-(tert-butylylperoxyisopropyl) benzene as a radical initiator. Following extrusion, the material was granulated and dried prior to characterization. The melting temperature was determined using differential scanning calorimetry at a heating rate of 16 °C/min, following a preheating step to 160 °C held for 60 seconds to erase thermal history.",
      "reasoning_analysis": "Increasing Factors: The drying step included in the processing history removes residual moisture and volatiles that could otherwise act as plasticizers, thereby preventing a depression of the melting temperature and maintaining higher intermolecular cohesion. Additionally, potential hydrogen bonding interactions arising from the grafted dicarboxylic acid groups may slightly enhance cohesive energy density in the amorphous regions. Decreasing Factors: The incorporation of 28.0 wt% vinyl acetate comonomer introduces significant steric hindrance and chemical irregularity into the polyethylene backbone, drastically reducing crystallinity and lamellar thickness which strongly depresses the Tm. Furthermore, the reactive extrusion process utilizing a radical initiator likely induces grafting and potential chain branching or scission, creating additional topological defects that hinder efficient chain packing into crystalline lattices. Dominant Factor: The high weight percentage of vinyl acetate is the dominant factor governing the thermal behavior. While processing conditions and grafting agents introduce secondary structural modifications, the fundamental reduction in structural regularity caused by the substantial comonomer content dictates a significantly lower melting temperature compared to linear polyethylene, overriding the minor cohesive effects of the additives."
    }
  },
  {
    "doi": "10.1002/app.37703",
    "title": "Free-Radical Grafting of trans-Ethylene-1,2-Dicarboxylic Acid onto Molten Ethylene-Vinyl Acetate Copolymer",
    "year": 2013,
    "chemical_composition": {
      "repeat_unit_psmiles": null,
      "monomers": [
        {
          "name": "Ethylene",
          "smiles": "C=C",
          "ratio_value": null,
          "ratio_unit": null
        },
        {
          "name": "Vinyl Acetate",
          "smiles": "CC(=O)OC=C",
          "ratio_value": 17.5,
          "ratio_unit": "wt%"
        }
      ],
      "additives": [
        {
          "name": "trans-ethylene-1,2-dicarboxylic acid",
          "type": "grafting monomer",
          "amount_value": 1.0,
          "amount_unit": "wt%"
        },
        {
          "name": "1,3-Bis-(tert-butylylperoxyisopropyl) benzene",
          "type": "initiator",
          "amount_value": 0.2,
          "amount_unit": "wt%"
        }
      ],
      "is_homopolymer": false
    },
    "processing_history": "Reactive extrusion (Twin-screw extruder TSSK 35/40, main zone 180 °C) with 1.0 wt% TEDA and 0.2 wt% Perk-14. Granulated and dried. Tm measured by DSC (Perkin Elmer Diamond DSC) at 16 °C/min heating rate, sample preheated to 160 °C for 60 s.",
    "hierarchical_structure": "Semicrystalline, relative crystallinity 0.84 (normalized).",
    "properties": {
      "Tm": {
        "value": [
          87.9
        ],
        "unit": "°C"
      }
    },
    "analysis_with_hierarchical_structure": {
      "descriptive_text": "The sample is a semicrystalline ethylene-vinyl acetate copolymer containing 17.5 wt% vinyl acetate comonomer units. It was prepared via reactive extrusion using a twin-screw extruder with a main zone temperature of 180 °C, incorporating 1.0 wt% trans-ethylene-1,2-dicarboxylic acid as a grafting monomer and 0.2 wt% 1,3-bis-(tert-butylylperoxyisopropyl) benzene as a radical initiator. Following extrusion, the material was granulated and dried, resulting in a hierarchical structure with a normalized relative crystallinity of 0.84. The melting temperature was characterized by differential scanning calorimetry at a heating rate of 16 °C/min, with the sample preheated to 160 °C for 60 s prior to measurement.",
      "reasoning_analysis": "Increasing Factors: The high normalized relative crystallinity of 0.84 indicates a well-ordered microstructure with substantial lamellar thickness, which thermodynamically stabilizes the crystal phase and elevates the Tm according to the Gibbs-Thomson equation. Additionally, the ethylene backbone provides a strong fundamental tendency for crystallization, supporting the formation of a robust crystal lattice. Decreasing Factors: The incorporation of 17.5 wt% vinyl acetate comonomers introduces bulky acetate side groups that are excluded from the polyethylene crystal lattice, disrupting chain regularity and reducing the length of crystallizable ethylene sequences, which significantly depresses the Tm relative to homopolymer polyethylene. Furthermore, the reactive extrusion process involving peroxide initiators and grafting monomers may induce branching or crosslinking that interferes with chain folding and limits crystal perfection. Dominant Factor: The presence of the vinyl acetate comonomer is the dominant factor qualitatively defining the Tm behavior, as the chemical disruption of the crystal lattice fundamentally lowers the melting temperature range compared to polyethylene; however, the high relative crystallinity achieved through processing ensures the Tm remains at the upper limit expected for this specific copolymer composition."
    },
    "analysis_without_hierarchical_structure": {
      "descriptive_text": "The sample consists of an ethylene-vinyl acetate copolymer containing 17.5 wt% vinyl acetate comonomer. This base resin was subjected to reactive extrusion using a TSSK 35/40 twin-screw extruder with a main zone temperature of 180 °C. During processing, the polymer was functionalized with 1.0 wt% trans-ethylene-1,2-dicarboxylic acid as a grafting monomer and 0.2 wt% 1,3-bis-(tert-butylylperoxyisopropyl) benzene serving as the radical initiator. Following extrusion, the material was granulated and dried prior to characterization. The melting temperature was determined using differential scanning calorimetry on a Perkin Elmer Diamond DSC instrument at a heating rate of 16 °C/min, following a preheating step to 160 °C for 60 seconds to standardize thermal history.",
      "reasoning_analysis": "Increasing Factors: The presence of linear ethylene segments provides the necessary structural regularity for crystallization, establishing the baseline capability for a defined melting transition. Additionally, the drying step in the processing history removes volatile components that could act as plasticizers, thereby preventing artificial depression of the Tm. The standardized DSC preheating protocol erases prior thermal history, ensuring the measured Tm reflects the stability of the crystals formed under controlled conditions rather than kinetically trapped lower-stability morphologies. Decreasing Factors: The incorporation of 17.5 wt% vinyl acetate acts as a structural defect within the polyethylene lattice, significantly disrupting chain packing and reducing lamellar thickness, which inherently lowers the Tm relative to homopolymer polyethylene. Furthermore, the grafting of trans-ethylene-1,2-dicarboxylic acid introduces polar groups and steric bulk along the backbone, further inhibiting crystalline perfection. The use of a peroxide initiator during reactive extrusion risks chain scission or crosslinking, both of which constrain chain mobility required for organizing into thick, stable lamellae. Dominant Factor: The copolymer composition, specifically the 17.5 wt% vinyl acetate content, is the dominant factor governing the Tm behavior. While the grafting and initiation processes introduce secondary structural disruptions, the fundamental reduction in melting temperature from pure polyethylene values is primarily dictated by the comonomer-induced disruption of the crystalline phase."
    }
  },
  {
    "doi": "10.1016/j.polymer.2022.125142",
    "title": "Sn(II)2-ethylhexanoate-catalyzed polymerizations of L-lactide in solution – Solution grown crystals of cyclic Poly(L-Lactide)s",
    "year": 2022,
    "chemical_composition": {
      "repeat_unit_psmiles": "[*]OC(=O)C(C)O[*]",
      "monomers": [
        {
          "name": "L-Lactide",
          "smiles": "CC1OC(=O)OC1C",
          "ratio_value": 100,
          "ratio_unit": "mol%"
        }
      ],
      "additives": [
        {
          "name": "Tin(II) 2-ethylhexanoate",
          "type": "catalyst",
          "amount_value": 0.1,
          "amount_unit": "mol%"
        }
      ],
      "is_homopolymer": true
    },
    "processing_history": "Polymerization of L-Lactide at 115 °C in bulk (~8 M) for 172 h with SnOct2 catalyst (LA/Cat=1000/1). Tm measured by DSC (Mettler-Toledo DSC-1) at 10 °C/min (1st heating). Measurement from Area 1.",
    "hierarchical_structure": "α-modification. Crystallinity: 73%. Crystal thickness (lc): 16-17 nm.",
    "properties": {
      "Tm": {
        "value": [
          191.3
        ],
        "unit": "°C"
      }
    },
    "analysis_with_hierarchical_structure": {
      "descriptive_text": "The sample comprises a poly(L-lactide) homopolymer synthesized through the bulk polymerization of L-lactide monomers at 115 °C for 172 hours, utilizing Tin(II) 2-ethylhexanoate as a catalyst with a monomer-to-catalyst ratio of 1000:1 and a catalyst loading of 0.1 mol%. Structural characterization reveals an α-modification crystal structure with a crystallinity degree of 73% and a crystal thickness (lc) ranging between 16 and 17 nm. Thermal properties were assessed via differential scanning calorimetry using a Mettler-Toledo DSC-1 instrument during the first heating scan at a rate of 10 °C/min.",
      "reasoning_analysis": "Increasing Factors: The high stereoregularity inherent to the L-lactide homopolymer facilitates efficient chain packing into an isotactic lattice, intrinsically driving the Tm upward. Furthermore, the formation of the thermodynamically stable α-modification combined with a substantial lamellar thickness of 16-17 nm significantly elevates the Tm according to the Thomson-Gibbs equation, as thicker crystals reduce the surface free energy penalty upon melting. The high crystallinity of 73% further indicates a well-ordered structure that requires more thermal energy to disrupt. Decreasing Factors: The presence of residual Tin(II) 2-ethylhexanoate catalyst, even at low concentrations, acts as a chemical impurity that may disrupt local crystal perfection and slightly depress the Tm. Additionally, finite molecular weight resulting from the polymerization process introduces chain ends which possess higher free energy than repeat units, potentially lowering the equilibrium melting temperature relative to an infinite chain. Dominant Factor: The structural perfection defined by the thick lamellae and high crystallinity, driven by the stereoregular composition and prolonged bulk polymerization history, qualitatively dominates the final Tm behavior, establishing a robust thermal stability that outweighs the minor depressive effects of catalyst residues or chain ends."
    },
    "analysis_without_hierarchical_structure": {
      "descriptive_text": "The sample comprises a poly(L-lactic acid) homopolymer synthesized via bulk ring-opening polymerization of L-lactide. The reaction was carried out at 115 °C for 172 hours using Tin(II) 2-ethylhexanoate as a catalyst with a monomer-to-catalyst ratio of 1000:1. The melting temperature was subsequently evaluated using differential scanning calorimetry on a Mettler-Toledo DSC-1 instrument during the first heating scan at a rate of 10 °C/min.",
      "reasoning_analysis": "Increasing Factors: The use of pure L-lactide monomers results in a highly isotactic polymer backbone, facilitating efficient chain packing and the formation of stable crystalline lamellae which inherently elevates the Tm. Furthermore, the extended polymerization time of 172 hours likely promotes high molecular weight, reducing the concentration of chain ends that disrupt crystal stability, thereby supporting a higher equilibrium melting temperature. Decreasing Factors: The presence of Tin(II) 2-ethylhexanoate catalyst residues acts as chemical impurities within the matrix, which can disrupt lattice perfection and depress the Tm. Additionally, the prolonged thermal exposure at 115 °C during synthesis carries a risk of thermal degradation or slight racemization, introducing stereodefects that hinder crystallization efficiency and lower the observed melting point. Dominant Factor: The intrinsic stereoregularity derived from the L-lactide chemical composition is the dominant factor, as it establishes the fundamental capability of the polymer to crystallize; while processing-induced defects and impurities modulate the crystal perfection, the isotactic nature of the backbone dictates the primary thermodynamic stability of the crystalline phase."
    }
  },
  {
    "doi": "10.1016/j.polymer.2022.125142",
    "title": "Sn(II)2-ethylhexanoate-catalyzed polymerizations of L-lactide in solution – Solution grown crystals of cyclic Poly(L-Lactide)s",
    "year": 2022,
    "chemical_composition": {
      "repeat_unit_psmiles": "[*]OC(=O)C(C)O[*]",
      "monomers": [
        {
          "name": "L-Lactide",
          "smiles": "CC1OC(=O)OC1C",
          "ratio_value": 100,
          "ratio_unit": "mol%"
        }
      ],
      "additives": [
        {
          "name": "Tin(II) 2-ethylhexanoate",
          "type": "catalyst",
          "amount_value": 0.1,
          "amount_unit": "mol%"
        }
      ],
      "is_homopolymer": true
    },
    "processing_history": "Polymerization of L-Lactide at 115 °C in bulk (~8 M) for 96 h with SnOct2 catalyst (LA/Cat=1000/1). Tm measured by DSC (Mettler-Toledo DSC-1) at 10 °C/min (1st heating). Measurement from Area 2.",
    "hierarchical_structure": "α-modification. Crystallinity: 77%. Crystal thickness (lc): 19 nm.",
    "properties": {
      "Tm": {
        "value": [
          190.9
        ],
        "unit": "°C"
      }
    },
    "analysis_with_hierarchical_structure": {
      "descriptive_text": "The sample comprises a poly(L-lactide) homopolymer synthesized via bulk polymerization of L-lactide monomers at 115 °C for 96 hours using Tin(II) 2-ethylhexanoate as a catalyst at a monomer-to-catalyst ratio of 1000:1. The material exhibits an α-modification crystal structure with a crystallinity of 77% and an average crystal thickness of 19 nm. Thermal analysis was conducted using a Mettler-Toledo DSC-1 instrument at a heating rate of 10 °C/min during the first heating scan to characterize the melting behavior.",
      "reasoning_analysis": "Increasing Factors: The use of 100 mol% L-Lactide ensures high stereoregularity, facilitating tight chain packing and stable crystal formation. The identification of the α-modification indicates the presence of the thermodynamically stable crystal form, which possesses a higher melting temperature compared to the disordered α' form. Furthermore, the substantial crystal thickness of 19 nm reduces the surface free energy contribution according to the Gibbs-Thomson equation, elevating the observed Tm closer to the equilibrium melting temperature. Decreasing Factors: The finite crystal thickness inherently limits the Tm below the equilibrium value for an infinite crystal lattice. Additionally, the presence of Tin(II) 2-ethylhexanoate catalyst residues, even at low concentrations (0.1 mol%), may introduce minor impurities that disrupt crystal perfection. The polymerization temperature of 115 °C, while conducive to reaction, may restrict lamellar thickening compared to higher temperature annealing processes. Dominant Factor: The high stereoregularity combined with the formation of the stable α-modification and significant crystal thickness driven by the extended 96-hour reaction time qualitatively dominates the thermal behavior, establishing a robust crystalline framework that outweighs the minor depressing effects of catalyst residues or finite size constraints."
    },
    "analysis_without_hierarchical_structure": {
      "descriptive_text": "The sample comprises a poly(L-lactide) homopolymer prepared through the bulk ring-opening polymerization of L-lactide at 115 °C for 96 hours, utilizing Tin(II) 2-ethylhexanoate as a catalyst at a monomer-to-catalyst molar ratio of 1000:1. Thermal analysis was performed via differential scanning calorimetry during the first heating cycle at a ramp rate of 10 °C/min to determine the melting behavior.",
      "reasoning_analysis": "Increasing Factors: The exclusive use of L-Lactide monomers ensures high stereoregularity within the polymer backbone, facilitating efficient chain packing and the formation of stable crystalline domains which intrinsically elevates the melting temperature. Additionally, the extended polymerization time of 96 hours in bulk likely results in high molecular weight, reducing the concentration of chain end defects that destabilize crystal lattices. Decreasing Factors: The retention of Tin(II) 2-ethylhexanoate catalyst residues within the matrix acts as a low molecular weight impurity that can disrupt lattice perfection and slightly depress the melting temperature. Furthermore, the absence of specific post-synthesis annealing steps in the processing history may limit the thickening of crystal lamellae, preventing the maximization of thermal stability. Dominant Factor: The high isotacticity derived from the pure L-Lactide composition is the dominant factor, as it establishes the fundamental capability for crystallization; while processing variables and impurities modulate the exact thermal response, the stereoregular backbone dictates the primary existence and stability of the melting transition."
    }
  },
  {
    "doi": "10.1002/app.37703",
    "title": "Free-Radical Grafting of trans-Ethylene-1,2-Dicarboxylic Acid onto Molten Ethylene-Vinyl Acetate Copolymer",
    "year": 2013,
    "chemical_composition": {
      "repeat_unit_psmiles": null,
      "monomers": [
        {
          "name": "Ethylene",
          "smiles": "C=C",
          "ratio_value": null,
          "ratio_unit": null
        },
        {
          "name": "Vinyl Acetate",
          "smiles": "CC(=O)OC=C",
          "ratio_value": 17.5,
          "ratio_unit": "wt%"
        }
      ],
      "additives": [
        {
          "name": "trans-ethylene-1,2-dicarboxylic acid",
          "type": "grafting monomer",
          "amount_value": 1.0,
          "amount_unit": "wt%"
        },
        {
          "name": "1,3-Bis-(tert-butylylperoxyisopropyl) benzene",
          "type": "initiator",
          "amount_value": 0.3,
          "amount_unit": "wt%"
        }
      ],
      "is_homopolymer": false
    },
    "processing_history": "Reactive extrusion (Twin-screw extruder TSSK 35/40, main zone 180 °C) with 1.0 wt% TEDA and 0.3 wt% Perk-14. Granulated and dried. Tm measured by DSC (Perkin Elmer Diamond DSC) at 16 °C/min heating rate, sample preheated to 160 °C for 60 s.",
    "hierarchical_structure": "Semicrystalline, relative crystallinity 0.76 (normalized).",
    "properties": {
      "Tm": {
        "value": [
          88.6
        ],
        "unit": "°C"
      }
    },
    "analysis_with_hierarchical_structure": {
      "descriptive_text": "The sample comprises a semicrystalline ethylene-vinyl acetate (EVA) copolymer containing 17.5 wt% vinyl acetate, modified via reactive extrusion with 1.0 wt% trans-ethylene-1,2-dicarboxylic acid as a grafting monomer and 0.3 wt% 1,3-Bis-(tert-butylylperoxyisopropyl) benzene as a radical initiator. Processed using a twin-screw extruder (TSSK 35/40) with a main zone temperature of 180 °C, the material was granulated, dried, and subsequently characterized by DSC at a heating rate of 16 °C/min following a thermal erasure step at 160 °C for 60 seconds. The resulting hierarchical structure displays a normalized relative crystallinity of 0.76.",
      "reasoning_analysis": "Increasing Factors: The high normalized relative crystallinity of 0.76 indicates the formation of substantial crystalline domains with potentially thick lamellae, which thermodynamically stabilizes the crystal phase and drives the Tm higher according to the Thomson-Gibbs equation. Additionally, the ethylene backbone provides the fundamental structural basis for crystallization, and the thermal erasure during DSC preheating ensures the measured Tm reflects the optimal crystallizability of the polymer chains without prior thermal history constraints. Decreasing Factors: The incorporation of 17.5 wt% vinyl acetate comonomer introduces bulky acetate side groups that act as defects within the polyethylene lattice, disrupting chain packing and significantly depressing the Tm relative to homopolymer polyethylene. Furthermore, the grafting of trans-ethylene-1,2-dicarboxylic acid and the presence of peroxide initiator residues introduce additional chemical irregularities and potential crosslinks or chain scissions that hinder crystal perfection and reduce thermal stability. Dominant Factor: The inclusion of the vinyl acetate comonomer is the dominant factor qualitatively defining the Tm behavior, as the lattice disruption caused by the comonomer units fundamentally lowers the melting point relative to the polyethylene baseline, despite the mitigating effect of the high relative crystallinity achieved through the specific processing history."
    },
    "analysis_without_hierarchical_structure": {
      "descriptive_text": "The sample comprises an ethylene-vinyl acetate copolymer containing 17.5 wt% vinyl acetate monomer units. It was subjected to reactive extrusion using a TSSK 35/40 twin-screw extruder at a main zone temperature of 180 °C, incorporating 1.0 wt% trans-ethylene-1,2-dicarboxylic acid as a grafting monomer and 0.3 wt% 1,3-Bis-(tert-butylylperoxyisopropyl) benzene as a radical initiator. Following the extrusion process, the material was granulated and dried. The melting temperature was subsequently measured using a Perkin Elmer Diamond DSC at a heating rate of 16 °C/min, with the sample preheated to 160 °C for 60 seconds prior to the measurement scan.",
      "reasoning_analysis": "Increasing Factors: The drying step in the processing history removes residual moisture and volatiles that could otherwise act as impurities within the polymer matrix, thereby preventing melting point depression associated with solvent or water plasticization. Additionally, the DSC protocol includes a preheating step to 160 °C, which erases the thermal history of lower-stability crystals, ensuring the measured Tm reflects the more thermally stable crystal population formed during the controlled cooling after extrusion. Decreasing Factors: The incorporation of 17.5 wt% vinyl acetate introduces bulky acetate side groups into the polyethylene backbone, which act as structural defects that disrupt chain packing and reduce lamellar thickness, significantly depressing the Tm relative to homopolymer polyethylene. Furthermore, the reactive extrusion process involving peroxide initiators and grafting monomers likely induces long-chain branching or crosslinking, which imposes topological constraints on chain folding and crystallization kinetics, leading to less perfect crystals with lower thermal stability. Dominant Factor: The chemical composition, specifically the substantial vinyl acetate comonomer content, is the dominant factor governing the Tm behavior. While processing-induced branching and thermal history influence crystal perfection, the intrinsic disruption of the crystal lattice by the comonomer units establishes the primary baseline for the melting temperature, qualitatively overriding the secondary effects of the reactive extrusion modifiers."
    }
  },
  {
    "doi": "10.1002/app.37703",
    "title": "Free-Radical Grafting of trans-Ethylene-1,2-Dicarboxylic Acid onto Molten Ethylene-Vinyl Acetate Copolymer",
    "year": 2013,
    "chemical_composition": {
      "repeat_unit_psmiles": null,
      "monomers": [
        {
          "name": "Ethylene",
          "smiles": "C=C",
          "ratio_value": null,
          "ratio_unit": null
        },
        {
          "name": "Vinyl Acetate",
          "smiles": "CC(=O)OC=C",
          "ratio_value": 28.0,
          "ratio_unit": "wt%"
        }
      ],
      "additives": [
        {
          "name": "trans-ethylene-1,2-dicarboxylic acid",
          "type": "grafting monomer",
          "amount_value": 1.0,
          "amount_unit": "wt%"
        },
        {
          "name": "1,3-Bis-(tert-butylylperoxyisopropyl) benzene",
          "type": "initiator",
          "amount_value": 0.3,
          "amount_unit": "wt%"
        }
      ],
      "is_homopolymer": false
    },
    "processing_history": "Reactive extrusion (Twin-screw extruder TSSK 35/40, main zone 180 °C) with 1.0 wt% TEDA and 0.3 wt% Perk-14. Granulated and dried. Tm measured by DSC (Perkin Elmer Diamond DSC) at 16 °C/min heating rate, sample preheated to 160 °C for 60 s.",
    "hierarchical_structure": "Semicrystalline, relative crystallinity 0.81 (normalized).",
    "properties": {
      "Tm": {
        "value": [
          74.8
        ],
        "unit": "°C"
      }
    },
    "analysis_with_hierarchical_structure": {
      "descriptive_text": "The sample comprises a semicrystalline ethylene-vinyl acetate copolymer with a vinyl acetate content of 28.0 wt%. The formulation includes 1.0 wt% trans-ethylene-1,2-dicarboxylic acid serving as a grafting monomer and 0.3 wt% 1,3-Bis-(tert-butylylperoxyisopropyl) benzene acting as a radical initiator. Processing was conducted via reactive extrusion using a twin-screw extruder at a main zone temperature of 180 °C, followed by granulation and drying. The resulting material displays a normalized relative crystallinity of 0.81. Thermal analysis was performed using differential scanning calorimetry at a heating rate of 16 °C/min, with samples preheated to 160 °C for 60 seconds prior to measurement.",
      "reasoning_analysis": "Increasing Factors: The high normalized relative crystallinity of 0.81 indicates the formation of thick and stable lamellar crystals within the ethylene segments, which qualitatively increases the melting temperature according to the Gibbs-Thomson equation. Furthermore, the preheating protocol at 160 °C erases previous thermal history, ensuring that the measured melting behavior corresponds to the most stable crystal population developed during the controlled cooling or extrusion process. Decreasing Factors: The incorporation of 28.0 wt% vinyl acetate introduces significant steric hindrance and structural irregularity into the polymer backbone, disrupting the close packing of the polyethylene lattice and thermodynamically depressing the equilibrium melting temperature. Additionally, the presence of grafted trans-ethylene-1,2-dicarboxylic acid groups creates chemical defects within the crystallizable sequences, further destabilizing the crystal structure. Dominant Factor: The vinyl acetate comonomer content is the dominant factor governing the final Tm behavior, as the fundamental disruption of the crystal lattice by the bulky acetate groups sets a lower thermodynamic ceiling for the melting temperature compared to linear polyethylene, overriding the stabilizing effects of high relative crystallinity which only optimizes the Tm within the constraints of the copolymer composition."
    },
    "analysis_without_hierarchical_structure": {
      "descriptive_text": "The sample comprises an Ethylene-Vinyl Acetate copolymer containing 28.0 wt% Vinyl Acetate monomer units. The formulation incorporates 1.0 wt% trans-ethylene-1,2-dicarboxylic acid as a grafting monomer and 0.3 wt% 1,3-Bis-(tert-butylylperoxyisopropyl) benzene as a radical initiator. Processing was conducted via reactive extrusion on a Twin-screw extruder TSSK 35/40 with a main zone temperature of 180 °C, followed by granulation and drying. The melting temperature was characterized using a Perkin Elmer Diamond DSC at a heating rate of 16 °C/min, with samples subjected to a preheat treatment at 160 °C for 60 s to eliminate prior thermal history.",
      "reasoning_analysis": "Increasing Factors: The incorporation of trans-ethylene-1,2-dicarboxylic acid introduces polar carboxylic acid groups capable of forming intermolecular hydrogen bonds, which increases the cohesive energy density between chains. Additionally, the presence of the peroxide initiator during reactive extrusion may induce limited crosslinking or grafting architectures that restrict chain mobility within the intercrystalline regions, potentially providing thermal stabilization to the crystalline domains. Decreasing Factors: The high Vinyl Acetate content (28.0 wt%) acts as a significant structural defect within the polyethylene crystal lattice, drastically reducing the length of crystallizable ethylene sequences and limiting lamellar thickness. The reactive extrusion process at elevated temperatures poses a risk of thermal-mechanical chain scission, which reduces molecular weight and thermodynamically lowers the equilibrium melting point, while the grafted acid groups further disrupt crystal perfection during solidification. Dominant Factor: The comonomer composition qualitatively dominates the thermal behavior; the high concentration of Vinyl Acetate units fundamentally disrupts the backbone regularity required for thick crystal formation, driving the Tm significantly lower than that of a polyethylene homopolymer and overriding the minor cohesive enhancements provided by the functional additives."
    }
  },
  {
    "doi": "10.1002/masy.202100504",
    "title": "Isothermal Crystallization of Poly(??–Caprolactone) PCL in Three-Armed Copolymers",
    "year": 2022,
    "chemical_composition": {
      "repeat_unit_psmiles": "[*]OC(=O)CCCCC[*]",
      "monomers": [
        {
          "name": "ε-caprolactone",
          "smiles": "O=C1CCCCCO1",
          "ratio_value": null,
          "ratio_unit": null
        }
      ],
      "additives": [],
      "is_homopolymer": true
    },
    "processing_history": "Synthesized by anionic polymerization (reference material). Tm measured by DSC (TA-Instruments Discovery Series) on second heating scan from -90 to 100 °C at 10 °C/min after eliminating thermal history at 150 °C for 5 min.",
    "hierarchical_structure": "Linear homopolymer. Semicrystalline. Crystallinity 44.7% by DSC.",
    "properties": {
      "Tm": {
        "value": [
          55.9
        ],
        "unit": "°C"
      }
    },
    "analysis_with_hierarchical_structure": {
      "descriptive_text": "The sample comprises a linear poly(ε-caprolactone) homopolymer synthesized via anionic polymerization, utilized here as a reference material. Hierarchical structural analysis indicates a semicrystalline morphology with a crystallinity degree of 44.7% as determined by differential scanning calorimetry. Thermal characterization was performed using a TA-Instruments Discovery Series DSC, wherein the melting temperature was measured during a second heating scan ranging from -90 to 100 °C at 10 °C/min, subsequent to eliminating prior thermal history by holding at 150 °C for 5 minutes.",
