Repository: hhtrick/HHT-code

# HHT training framework

This directory contains model training, embedding precomputation, inference, article-level baselines and the curated datasets. All commands below assume that the working directory is `train_code/`.

## 3. Datasets and fixed partitions

Each main dataset is a JSON array at `dataset/{property}/{property}.json`. Entries contain source metadata, `chemical_composition`, `processing_history`, `hierarchical_structure`, `properties`, and two generated-analysis objects. Targets are stored as `properties[property]["value"]`; source metadata and target values are not predictive input fields.

| Property | Train | Validation | Test | Total |
|---|---:|---:|---:|---:|

File: train_code/dataset/Tm/Tm.json (part 106 of 200)
[
      "reasoning_analysis": "Increasing Factors: The linear homopolymer architecture derived from ε-caprolactone ensures high chemical regularity, facilitating efficient chain packing into a crystal lattice. Additionally, the polar ester linkages within the backbone provide intermolecular dipole-dipole interactions that stabilize the crystalline phase, driving the Tm upward. The use of anionic polymerization typically yields a well-defined structure with minimal structural defects, further supporting the formation of stable crystallites. Decreasing Factors: The presence of the flexible aliphatic pentamethylene sequence between ester groups introduces significant conformational freedom to the polymer backbone. This high chain flexibility results in a large entropy of fusion, which thermodynamically lowers the melting temperature compared to rigid aromatic polyesters. Furthermore, while the sample is semicrystalline, the existence of amorphous regions and potential chain ends acts as defects that can reduce the average lamellar thickness, thereby depressing the observed Tm. Dominant Factor: The intrinsic flexibility of the aliphatic backbone is the dominant factor governing the thermal behavior, establishing a baseline Tm that is moderate relative to stiffer polyesters. However, the specific processing history involving the erasure of thermal history at 150 °C ensures that the measured Tm is not artificially elevated by annealing effects but rather reflects the equilibrium melting behavior dictated by the chemical composition and the crystallinity achieved during the controlled DSC cooling cycle."
    },
    "analysis_without_hierarchical_structure": {
      "descriptive_text": "The sample comprises a poly(ε-caprolactone) homopolymer synthesized via anionic polymerization and utilized as a reference material. Thermal characterization was performed using differential scanning calorimetry on a TA-Instruments Discovery Series system, where the melting temperature was assessed during a second heating scan from -90 to 100 °C at 10 °C/min subsequent to erasing thermal history by maintaining the sample at 150 °C for 5 minutes.",
      "reasoning_analysis": "Increasing Factors: The homopolymer architecture derived from ε-caprolactone ensures high structural regularity, facilitating efficient chain packing and crystallization which stabilizes the crystal lattice. Additionally, the processing history involving the elimination of thermal history at 150 °C prior to measurement allows for the formation of more thermodynamically stable crystals during the cooling phase, preventing the suppression of Tm associated with imperfect or quenched crystalline structures. Decreasing Factors: The chemical composition features a flexible aliphatic spacer consisting of five methylene groups between ester linkages, which imparts significant chain flexibility and reduces the density of polar intermolecular interactions per unit length, thereby lowering the cohesive energy density required to maintain the solid state. Dominant Factor: The intrinsic chain flexibility provided by the long aliphatic sequence in the repeat unit is the dominant factor, fundamentally establishing a moderate baseline melting temperature relative to rigid aromatic polyesters; however, the high structural regularity and controlled thermal processing ensure the realization of this intrinsic thermodynamic potential without kinetic suppression."
    }
  },
  {
    "doi": "10.1002/app.37703",
    "title": "Free-Radical Grafting of trans-Ethylene-1,2-Dicarboxylic Acid onto Molten Ethylene-Vinyl Acetate Copolymer",
    "year": 2013,
    "chemical_composition": {
      "repeat_unit_psmiles": null,
      "monomers": [
        {
          "name": "Ethylene",
          "smiles": "C=C",
          "ratio_value": null,
          "ratio_unit": null
        },
        {
          "name": "Vinyl Acetate",
          "smiles": "CC(=O)OC=C",
          "ratio_value": 28.0,
          "ratio_unit": "wt%"
        }
      ],
      "additives": [
        {
          "name": "trans-ethylene-1,2-dicarboxylic acid",
          "type": "grafting monomer",
          "amount_value": 1.0,
          "amount_unit": "wt%"
        },
        {
          "name": "1,3-Bis-(tert-butylylperoxyisopropyl) benzene",
          "type": "initiator",
          "amount_value": 0.2,
          "amount_unit": "wt%"
        }
      ],
      "is_homopolymer": false
    },
    "processing_history": "Reactive extrusion (Twin-screw extruder TSSK 35/40, main zone 180 °C) with 1.0 wt% TEDA and 0.2 wt% Perk-14. Granulated and dried. Tm measured by DSC (Perkin Elmer Diamond DSC) at 16 °C/min heating rate, sample preheated to 160 °C for 60 s.",
    "hierarchical_structure": "Semicrystalline, relative crystallinity 0.75 (normalized).",
    "properties": {
      "Tm": {
        "value": [
          75.2
        ],
        "unit": "°C"
      }
    },
    "analysis_with_hierarchical_structure": {
      "descriptive_text": "The sample consists of a semicrystalline ethylene-vinyl acetate (EVA) copolymer containing 28.0 wt% vinyl acetate comonomer. The formulation incorporates 1.0 wt% trans-ethylene-1,2-dicarboxylic acid as a grafting monomer and 0.2 wt% 1,3-Bis-(tert-butylylperoxyisopropyl) benzene as a radical initiator. Material processing was conducted via reactive extrusion using a twin-screw extruder with a main zone temperature of 180 °C, followed by granulation and drying. The resulting material exhibits a normalized relative crystallinity of 0.75. Thermal characterization was performed using differential scanning calorimetry at a heating rate of 16 °C/min, following a preheating step to 160 °C for 60 seconds to standardize thermal history.",
      "reasoning_analysis": "Increasing Factors: The high normalized relative crystallinity of 0.75 indicates the formation of substantial crystalline domains with relatively thick lamellae, which generally correlates with a higher melting temperature within this specific material system. Additionally, the reactive extrusion process at 180 °C facilitates homogenization, potentially allowing for more uniform crystal growth during subsequent cooling compared to non-extruded blends. Decreasing Factors: The incorporation of 28.0 wt% vinyl acetate comonomer acts as a significant structural defect within the polyethylene lattice, disrupting chain packing and reducing lamellar thickness according to copolymer crystallization theory. Furthermore, the grafting of trans-ethylene-1,2-dicarboxylic acid introduces additional polar side groups and backbone irregularities that further inhibit crystal perfection and depress the melting temperature relative to pure polyethylene. Dominant Factor: The comonomer content is the dominant factor governing the Tm. While the high relative crystallinity suggests efficient packing for this specific formulation, the thermodynamic penalty imposed by the high concentration of vinyl acetate units fundamentally limits the stability of the crystal lattice, resulting in a melting temperature significantly lower than that of linear polyethylene homopolymers."
    },
    "analysis_without_hierarchical_structure": {
      "descriptive_text": "The sample comprises an ethylene-vinyl acetate copolymer containing 28.0 wt% vinyl acetate monomer units. It was processed via reactive extrusion in a twin-screw extruder with a main zone temperature of 180 °C, utilizing 1.0 wt% trans-ethylene-1,2-dicarboxylic acid as a grafting monomer and 0.2 wt% 1,3-Bis-(tert-butylylperoxyisopropyl) benzene as an initiator. Following extrusion, the material was granulated and dried. The melting temperature was characterized using differential scanning calorimetry at a heating rate of 16 °C/min, with the sample preheated to 160 °C for 60 seconds to erase prior thermal history.",
      "reasoning_analysis": "Increasing Factors: The inherent chemical structure of the ethylene segments provides a baseline capacity for crystallization, as linear ethylene sequences naturally pack into stable lamellar structures which define the melting transition. Additionally, the drying step in the processing history removes residual volatiles or moisture that could otherwise act as impurities within the crystal lattice, thereby preventing a depression of the melting point. Decreasing Factors: The incorporation of 28.0 wt% vinyl acetate introduces bulky acetate side groups that severely disrupt chain regularity and packing efficiency, leading to thinner lamellae and a lower equilibrium melting temperature compared to polyethylene homopolymers. Furthermore, the reactive extrusion process involving peroxide initiators and grafting monomers likely introduces crosslinks or chemical defects along the backbone, which constrain chain folding and further destabilize the crystalline phase. Dominant Factor: The high content of vinyl acetate comonomer is the dominant factor governing the thermal behavior. While the ethylene backbone allows for crystallinity, the substantial steric hindrance and reduction in chain symmetry caused by the 28.0 wt% vinyl acetate qualitatively dictate a significant depression of the Tm, overriding the baseline crystallinity of the ethylene segments."
    }
  },
  {
    "doi": "10.1016/j.polymer.2022.125142",
    "title": "Sn(II)2-ethylhexanoate-catalyzed polymerizations of L-lactide in solution – Solution grown crystals of cyclic Poly(L-Lactide)s",
    "year": 2022,
    "chemical_composition": {
      "repeat_unit_psmiles": "[*]OC(=O)C(C)O[*]",
      "monomers": [
        {
          "name": "L-Lactide",
          "smiles": "CC1OC(=O)OC1C",
          "ratio_value": 100,
          "ratio_unit": "mol%"
        }
      ],
      "additives": [
        {
          "name": "Tin(II) 2-ethylhexanoate",
          "type": "catalyst",
          "amount_value": 0.1,
          "amount_unit": "mol%"
        }
      ],
      "is_homopolymer": true
    },
    "processing_history": "Polymerization of L-Lactide at 115 °C in bulk (~8 M) for 172 h with SnOct2 catalyst (LA/Cat=1000/1). Tm measured by DSC (Mettler-Toledo DSC-1) at 10 °C/min (1st heating). Measurement from Area 2.",
    "hierarchical_structure": "α-modification. Crystallinity: 78%. Crystal thickness (lc): 16-17 nm.",
    "properties": {
      "Tm": {
        "value": [
          190.5
        ],
        "unit": "°C"
      }
    },
    "analysis_with_hierarchical_structure": {
      "descriptive_text": "The sample consists of a poly(L-lactide) homopolymer synthesized via bulk polymerization of L-lactide monomers at 115 °C for 172 hours using Tin(II) 2-ethylhexanoate as a catalyst with a monomer-to-catalyst ratio of 1000:1. The resulting material exhibits an α-modification crystal structure with a high degree of crystallinity measured at 78% and an average crystal thickness ranging between 16 and 17 nm. Thermal characterization was performed using differential scanning calorimetry at a heating rate of 10 °C/min during the first heating cycle.",
      "reasoning_analysis": "Increasing Factors: The exclusive use of L-Lactide monomers ensures high stereoregularity, facilitating the formation of the thermodynamically stable α-modification crystal structure. Furthermore, the extended processing history of 172 hours at 115 °C promotes significant lamellar thickening (16-17 nm) and high crystallinity (78%), which enhances crystal stability and elevates the melting temperature according to the Gibbs-Thomson equation. Decreasing Factors: The presence of Tin(II) 2-ethylhexanoate catalyst residues, even at low concentrations (0.1 mol%), introduces chemical impurities that can disrupt crystal lattice perfection and theoretically depress the melting point through impurity exclusion effects. Dominant Factor: The structural perfection arising from the high stereoregularity and the extensive thermal history is the dominant factor; the substantial crystal thickness and high degree of crystallinity minimize surface energy penalties, driving the Tm closer to the equilibrium melting temperature of pristine poly(L-lactide) despite the minor presence of catalyst residues."
    },
    "analysis_without_hierarchical_structure": {
      "descriptive_text": "The sample consists of a poly(L-lactic acid) homopolymer synthesized via bulk ring-opening polymerization of L-lactide monomers at 100 mol% purity. The polymerization was performed at 115 °C for 172 hours using Tin(II) 2-ethylhexanoate catalyst at a concentration of 0.1 mol% relative to the monomer. The melting temperature was evaluated using differential scanning calorimetry on a Mettler-Toledo DSC-1 system during the first heating scan at a rate of 10 °C/min.",
      "reasoning_analysis": "Increasing Factors: The exclusive use of L-Lactide monomers results in a highly isotactic polymer chain architecture, which significantly enhances stereoregularity and facilitates tight chain packing into crystalline lattices, thereby increasing the Tm. Additionally, the prolonged reaction time of 172 hours suggests the achievement of high molecular weight, which minimizes the concentration of chain ends that typically destabilize crystals and lower the melting point. Decreasing Factors: The presence of Tin(II) 2-ethylhexanoate catalyst residues introduces chemical impurities that can disrupt crystal perfection and reduce lamellar thickness. Furthermore, the thermal history inherent to the bulk polymerization process and the subsequent cooling before the first DSC heating may yield crystals with lower thermodynamic stability compared to fully annealed specimens. Dominant Factor: The stereoregularity derived from the 100 mol% L-Lactide composition is the dominant factor. Although catalyst residues and processing-induced thermal history introduce defects, the intrinsic ability of the isotactic chains to crystallize dictates the fundamental melting behavior, overriding the depressive effects of minor impurities."
    }
  },
  {
    "doi": "10.1016/j.polymer.2022.125142",
    "title": "Sn(II)2-ethylhexanoate-catalyzed polymerizations of L-lactide in solution – Solution grown crystals of cyclic Poly(L-Lactide)s",
    "year": 2022,
    "chemical_composition": {
      "repeat_unit_psmiles": "[*]OC(=O)C(C)O[*]",
      "monomers": [
        {
          "name": "L-Lactide",
          "smiles": "CC1OC(=O)OC1C",
          "ratio_value": 100,
          "ratio_unit": "mol%"
        }
      ],
      "additives": [
        {
          "name": "Tin(II) 2-ethylhexanoate",
          "type": "catalyst",
          "amount_value": 0.1,
          "amount_unit": "mol%"
        }
      ],
      "is_homopolymer": true
    },
    "processing_history": "Polymerization of L-Lactide at 115 °C in bulk (~8 M) for 96 h with SnOct2 catalyst (LA/Cat=1000/1). Tm measured by DSC (Mettler-Toledo DSC-1) at 10 °C/min (1st heating). Measurement from Area 1.",
    "hierarchical_structure": "α-modification. Crystallinity: 78%. Crystal thickness (lc): 19 nm.",
    "properties": {
      "Tm": {
        "value": [
          191.8
        ],
        "unit": "°C"
      }
    },
    "analysis_with_hierarchical_structure": {
      "descriptive_text": "The sample consists of a poly(L-lactide) homopolymer synthesized via bulk polymerization of L-lactide monomers at 115 °C for 96 hours using Tin(II) 2-ethylhexanoate as a catalyst at a monomer-to-catalyst ratio of 1000:1. The resulting material exhibits an α-modification crystal structure with a high degree of crystallinity measured at 78% and an average crystal thickness of 19 nm. Thermal characterization was performed using a Mettler-Toledo DSC-1 instrument during the first heating cycle at a rate of 10 °C/min to determine the melting behavior.",
      "reasoning_analysis": "Increasing Factors: The high stereoregularity of the L-lactide homopolymer facilitates efficient chain packing into the thermodynamically stable α-modification crystal lattice. The substantial crystal thickness of 19 nm reduces the surface-to-volume ratio of the lamellae, elevating the observed melting point closer to the equilibrium melting temperature according to the Gibbs-Thomson relationship. Additionally, the extended polymerization time at 115 °C likely acted as an annealing process, promoting high crystallinity (78%) and further stabilizing the crystal structure. Decreasing Factors: The finite crystal thickness inherently prevents the Tm from reaching the theoretical equilibrium value due to surface free energy contributions. Furthermore, the presence of the Tin(II) 2-ethylhexanoate catalyst residue carries a risk of transesterification or thermal degradation during the prolonged bulk polymerization, which could reduce molecular weight and limit the maximum achievable lamellar thickness. Dominant Factor: The structural integrity defined by the stable α-modification and the relatively thick lamellae resulting from the high stereoregularity and extended thermal history qualitatively dominates the thermal behavior. These factors establish a robust crystalline framework that dictates a high Tm, overshadowing potential minor depressions caused by catalyst residues or finite size effects."
    },
    "analysis_without_hierarchical_structure": {
      "descriptive_text": "The sample consists of a poly(L-lactic acid) homopolymer synthesized via the bulk ring-opening polymerization of L-lactide monomers. The reaction was conducted at 115 °C for 96 hours using 0.1 mol% Tin(II) 2-ethylhexanoate as a catalyst. Thermal characterization was performed using differential scanning calorimetry on a Mettler-Toledo DSC-1 instrument, with the melting temperature recorded during the first heating scan at a rate of 10 °C/min.",
      "reasoning_analysis": "Increasing Factors: The exclusive use of L-Lactide monomers ensures high stereoregularity within the polymer backbone, facilitating efficient chain packing into a crystalline lattice which inherently establishes a distinct melting temperature. Additionally, the extended bulk polymerization duration of 96 hours promotes high molecular weight development, reducing the concentration of chain end defects that destabilize the crystal structure. Decreasing Factors: The residual Tin(II) 2-ethylhexanoate catalyst acts as a low molecular weight impurity dispersed within the matrix, which can thermodynamically depress the melting temperature through impurity effects. Furthermore, the absence of a specified annealing step in the processing history may result in less perfect crystallites compared to thermally treated samples, potentially lowering the observed melting onset. Dominant Factor: The intrinsic stereoregularity of the poly(L-lactic acid) chains is the dominant factor, as the isotactic configuration is the fundamental prerequisite for crystallization and the existence of a melting transition, outweighing the secondary depressant effects of residual catalyst or specific thermal history."
    }
  },
  {
    "doi": "10.1002/masy.202100504",
    "title": "Isothermal Crystallization of Poly(??–Caprolactone) PCL in Three-Armed Copolymers",
    "year": 2022,
    "chemical_composition": {
      "repeat_unit_psmiles": null,
      "monomers": [
        {
          "name": "2-hydroxyethyl methacrylate",
          "smiles": "CC(=C)C(=O)OCCO",
          "ratio_value": 90.7,
          "ratio_unit": "mol%"
        },
        {
          "name": "ε-caprolactone",
          "smiles": "O=C1CCCCCO1",
          "ratio_value": 9.3,
          "ratio_unit": "mol%"
        }
      ],
      "additives": [
        {
          "name": "1,1,1-Tris[(dodecylthiocarbonothioylthio)-2-methylpropionate]ethane",
          "type": "chain transfer agent",
          "amount_value": null,
          "amount_unit": null
        },
        {
          "name": "diphenyl phosphate",
          "type": "catalyst",
          "amount_value": null,
          "amount_unit": null
        },
        {
          "name": "1,1′-azobis(cyclohexanecarbonitrile)",
          "type": "initiator",
          "amount_value": null,
          "amount_unit": null
        }
      ],
      "is_homopolymer": false
    },
    "processing_history": "Synthesized by one-pot RAFT and ROP in toluene at 100 °C for 8 h. Tm measured by DSC (TA-Instruments Discovery Series) on second heating scan from -90 to 100 °C at 10 °C/min after eliminating thermal history at 150 °C for 5 min.",
    "hierarchical_structure": "Three-armed graft copolymer [P(HEMA-g-PCL)]3. Crystallinity 28.78% by DSC. Two-dimensional crystallization (disk and cylindrical).",
    "properties": {
      "Tm": {
        "value": [
          38.3
        ],
        "unit": "°C"
      }
    },
    "analysis_with_hierarchical_structure": {
      "descriptive_text": "The sample is a three-armed graft copolymer, [P(HEMA-g-PCL)]3, composed of 2-hydroxyethyl methacrylate (90.7 mol%) and ε-caprolactone (9.3 mol%). It was synthesized via a one-pot reversible addition-fragmentation chain-transfer (RAFT) and ring-opening polymerization (ROP) process in toluene at 100 °C for 8 hours, utilizing 1,1′-azobis(cyclohexanecarbonitrile) as the initiator, diphenyl phosphate as the catalyst, and 1,1,1-Tris[(dodecylthiocarbonothioylthio)-2-methylpropionate]ethane as the chain transfer agent. Hierarchical characterization indicates a crystallinity of 28.78% with two-dimensional disk and cylindrical crystallization morphologies. The melting temperature was evaluated by differential scanning calorimetry on the second heating scan from -90 to 100 °C at 10 °C/min, following thermal history elimination at 150 °C for 5 minutes.",
      "reasoning_analysis": "Increasing Factors: The hydroxyl groups present in the 2-hydroxyethyl methacrylate units facilitate intermolecular hydrogen bonding, which restricts segmental mobility in the amorphous regions and may stabilize the interface of the crystalline domains. Additionally, the specific thermal protocol involving erasure of thermal history at 150 °C ensures that the measured melting behavior reflects the inherent stability of the crystals formed during the controlled DSC cooling cycle rather than processing-induced artifacts. Decreasing Factors: The copolymer composition significantly depresses the Tm, as the high molar fraction of amorphous 2-hydroxyethyl methacrylate (90.7%) disrupts the continuity and perfection of the crystallizable ε-caprolactone sequences (9.3%). Furthermore, the three-armed graft architecture imposes topological constraints that hinder extensive chain folding and lamellar thickening compared to linear homopolymers, while residual low molecular weight species from the synthesis additives or solvent may act as plasticizers. Dominant Factor: The compositional dilution of the crystallizable component combined with the topological constraints of the graft architecture qualitatively dominates the thermal behavior. Despite the stabilizing effect of hydrogen bonding, the low content of ε-caprolactone and the restricted chain mobility inherent to the star-like graft structure prevent the formation of thick, perfect lamellae, resulting in a Tm that is fundamentally lower than that of pure linear polycaprolactone."
    },
    "analysis_without_hierarchical_structure": {
      "descriptive_text": "The sample consists of a copolymer synthesized from 2-hydroxyethyl methacrylate (90.7 mol%) and ε-caprolactone (9.3 mol%) via a one-pot procedure combining reversible addition-fragmentation chain-transfer (RAFT) polymerization and ring-opening polymerization (ROP). The reaction was conducted in toluene at 100 °C for 8 hours using 1,1′-azobis(cyclohexanecarbonitrile) as the initiator, diphenyl phosphate as the catalyst, and 1,1,1-Tris[(dodecylthiocarbonothioylthio)-2-methylpropionate]ethane as the chain transfer agent. The melting temperature was subsequently characterized using differential scanning calorimetry on the second heating scan ranging from -90 to 100 °C at a rate of 10 °C/min, following the elimination of thermal history by heating at 150 °C for 5 minutes.",
      "reasoning_analysis": "Increasing Factors: The incorporation of ε-caprolactone units introduces crystallizable polyester segments capable of forming lamellar structures, which serves as the primary source for any observable melting transition in this system. Additionally, the thermal protocol involving heating to 150 °C ensures the removal of prior thermal history, allowing the crystallizable segments to reorganize into potentially more stable crystals during the cooling phase prior to the second heating scan. Decreasing Factors: The high molar fraction of 2-hydroxyethyl methacrylate (90.7%) introduces significant structural irregularity and steric hindrance that disrupts the packing efficiency of the poly(ε-caprolactone) sequences, thereby lowering the melting point relative to pure PCL. Furthermore, the presence of residual low molecular weight species such as the catalyst, initiator, and chain transfer agent acts as impurities within the polymer matrix, which thermodynamically depresses the melting temperature, while the likely graft or statistical architecture limits the contiguous length of crystallizable blocks. Dominant Factor: The compositional dilution effect caused by the majority amorphous 2-hydroxyethyl methacrylate component is the dominant factor. While the PCL segments provide the mechanism for melting, the overwhelming presence of the non-crystallizable HEMA units severely restricts the size and perfection of the crystalline domains, dictating a Tm that is significantly lower than that of homopolymer PCL or potentially suppressing the transition if the crystallizable sequence length falls below the critical threshold."
    }
  },
  {
    "doi": "10.1002/masy.202100504",
    "title": "Isothermal Crystallization of Poly(??–Caprolactone) PCL in Three-Armed Copolymers",
    "year": 2022,
    "chemical_composition": {
      "repeat_unit_psmiles": null,
      "monomers": [
        {
          "name": "2-hydroxyethyl methacrylate",
          "smiles": "CC(=C)C(=O)OCCO",
          "ratio_value": 81.5,
          "ratio_unit": "mol%"
        },
        {
          "name": "ε-caprolactone",
          "smiles": "O=C1CCCCCO1",
          "ratio_value": 18.5,
          "ratio_unit": "mol%"
        }
      ],
      "additives": [
        {
          "name": "1,1,1-Tris[(dodecylthiocarbonothioylthio)-2-methylpropionate]ethane",
          "type": "chain transfer agent",
          "amount_value": null,
          "amount_unit": null
        },
        {
          "name": "diphenyl phosphate",
          "type": "catalyst",
          "amount_value": null,
          "amount_unit": null
        },
        {
          "name": "1,1′-azobis(cyclohexanecarbonitrile)",
          "type": "initiator",
          "amount_value": null,
          "amount_unit": null
        }
      ],
      "is_homopolymer": false
    },
    "processing_history": "Synthesized by one-pot RAFT and ROP in toluene at 100 °C for 5 h. Tm measured by DSC (TA-Instruments Discovery Series) on second heating scan from -90 to 100 °C at 10 °C/min after eliminating thermal history at 150 °C for 5 min.",
    "hierarchical_structure": "Three-armed graft copolymer [P(HEMA-g-PCL)]3. Crystallinity 51.2% by DSC. Two-dimensional crystallization (disk and cylindrical).",
    "properties": {
      "Tm": {
        "value": [
          50.1
        ],
        "unit": "°C"
      }
    },
    "analysis_with_hierarchical_structure": {
      "descriptive_text": "The sample consists of a three-armed graft copolymer, denoted as [P(HEMA-g-PCL)]3, synthesized via a one-pot combination of reversible addition-fragmentation chain-transfer (RAFT) polymerization and ring-opening polymerization (ROP). The chemical composition comprises 81.5 mol% 2-hydroxyethyl methacrylate (HEMA) and 18.5 mol% epsilon-caprolactone (CL), utilizing 1,1,1-Tris[(dodecylthiocarbonothioylthio)-2-methylpropionate]ethane as a chain transfer agent, diphenyl phosphate as a catalyst, and 1,1'-azobis(cyclohexanecarbonitrile) as an initiator. Polymerization was conducted in toluene at 100 degrees Celsius for 5 hours. Hierarchical structural analysis reveals a crystallinity of 51.2% with two-dimensional crystallization manifesting as disk and cylindrical morphologies. The melting temperature was characterized by differential scanning calorimetry (DSC) using a second heating scan from -90 to 100 degrees Celsius at 10 degrees Celsius per minute, following the elimination of thermal history at 150 degrees Celsius for 5 minutes.",
      "reasoning_analysis": "Increasing Factors: The substantial crystallinity of 51.2% confirms the presence of ordered crystalline domains, primarily attributable to the epsilon-caprolactone segments, which require significant thermal energy to disrupt. The standardized thermal history elimination at 150 degrees Celsius ensures a consistent initial state, allowing for optimal recrystallization during the DSC cooling cycle, which can stabilize the resulting crystal lamellae. Additionally, intermolecular hydrogen bonding potential from the hydroxyl groups in the 2-hydroxyethyl methacrylate units may restrict segmental mobility in the amorphous regions, indirectly supporting the thermal stability of the adjacent crystalline phases. Decreasing Factors: The high molar fraction of 2-hydroxyethyl methacrylate (81.5 mol%) acts as a non-crystallizable diluent within the copolymer matrix, causing significant melting point depression by disrupting the continuity and perfection of the epsilon-caprolactone crystal lattice. The three-armed graft architecture introduces topological constraints at the core branching points that hinder efficient chain folding and lamellar thickening, leading to thinner crystals with lower thermal stability. Furthermore, residual small molecules from the one-pot synthesis, such as the catalyst or initiator, may remain trapped within the polymer matrix and act as plasticizers, enhancing chain mobility and reducing the melting energy. Dominant Factor: The compositional dilution effect driven by the high concentration of amorphous 2-hydroxyethyl methacrylate relative to the crystallizable epsilon-caprolactone units qualitatively dominates the melting behavior. While the graft architecture and processing history influence crystal morphology and perfection, the intrinsic disruption of the crystalline lattice by the majority amorphous component is the primary determinant setting the Tm lower than that of a pure polycaprolactone homopolymer."
    },
    "analysis_without_hierarchical_structure": {
      "descriptive_text": "The sample consists of a copolymer synthesized from 2-hydroxyethyl methacrylate (81.5 mol%) and ε-caprolactone (18.5 mol%). The polymerization was conducted via a one-pot procedure combining reversible addition-fragmentation chain transfer (RAFT) and ring-opening polymerization (ROP) mechanisms in toluene at 100 °C for 5 hours, utilizing 1,1′-azobis(cyclohexanecarbonitrile) as the initiator, diphenyl phosphate as the catalyst, and 1,1,1-Tris[(dodecylthiocarbonothioylthio)-2-methylpropionate]ethane as the chain transfer agent. The melting temperature was subsequently characterized using differential scanning calorimetry on the second heating scan from -90 to 100 °C at a rate of 10 °C/min, following an erasure of thermal history at 150 °C for 5 minutes.",
      "reasoning_analysis": "Increasing Factors: The presence of ε-caprolactone units provides the necessary chemical regularity for crystallization, as poly(ε-caprolactone) segments are capable of forming ordered lamellar structures that define a melting transition. Additionally, the thermal treatment history involving erasure at 150 °C prior to the second heating scan ensures that the measured thermal behavior reflects the intrinsic stability of the crystals formed during controlled cooling, removing unstable nuclei that might otherwise lower the apparent melting onset. Decreasing Factors: The high molar ratio of 2-hydroxyethyl methacrylate (81.5 mol%) introduces significant structural irregularity, as these amorphous units act as defects within the crystallizable poly(ε-caprolactone) sequences, disrupting lattice coherence and depressing the melting point according to copolymer theory. Furthermore, residual species from the synthesis, including the RAFT agent, diphenyl phosphate catalyst, and initiator, may remain trapped within the matrix, acting as impurities that hinder chain packing and reduce lamellar thickness. Dominant Factor: The compositional dilution of the crystallizable ε-caprolactone phase by the predominantly amorphous 2-hydroxyethyl methacrylate matrix is the dominant factor. While the PCL segments drive the existence of a Tm, the low relative content and the likely disruption of sequence length by the copolymerization architecture fundamentally limit the crystal perfection and stability, qualitatively governing the Tm to be lower than that of a pure poly(ε-caprolactone) homopolymer."
    }
  },
  {
    "doi": "10.1016/j.polymer.2022.125142",
    "title": "Sn(II)2-ethylhexanoate-catalyzed polymerizations of L-lactide in solution – Solution grown crystals of cyclic Poly(L-Lactide)s",
    "year": 2022,
    "chemical_composition": {
      "repeat_unit_psmiles": "[*]OC(=O)C(C)O[*]",
      "monomers": [
        {
          "name": "L-Lactide",
          "smiles": "CC1OC(=O)OC1C",
          "ratio_value": 100,
          "ratio_unit": "mol%"
        }
      ],
      "additives": [
        {
          "name": "Tin(II) 2-ethylhexanoate",
          "type": "catalyst",
          "amount_value": 0.1,
          "amount_unit": "mol%"
        }
      ],
      "is_homopolymer": true
    },
    "processing_history": "Polymerization of L-Lactide at 115 °C in 6 M toluene solution for 8 h with SnOct2 catalyst (LA/Cat=1000/1). Tm measured by DSC (Mettler-Toledo DSC-1) at 10 °C/min (1st heating). Measurement from Area 2.",
    "hierarchical_structure": "α-modification. Crystallinity: 56%. Crystal thickness (lc): 12 nm.",
    "properties": {
      "Tm": {
        "value": [
          185.5
        ],
        "unit": "°C"
      }
    },
    "analysis_with_hierarchical_structure": {
      "descriptive_text": "The sample comprises a poly(L-lactide) homopolymer prepared through the ring-opening polymerization of L-lactide monomers utilizing Tin(II) 2-ethylhexanoate as a catalyst at a concentration of 0.1 mol%. The synthesis was conducted in a 6 M toluene solution at 115 °C for 8 hours with a monomer-to-catalyst ratio of 1000/1. Hierarchical structural analysis indicates the material adopts the α-modification with a crystallinity of 56% and a crystal thickness (lc) of 12 nm. The melting temperature was characterized by differential scanning calorimetry using a Mettler-Toledo DSC-1 instrument during the first heating cycle at a rate of 10 °C/min.",
      "reasoning_analysis": "Increasing Factors: The use of 100 mol% L-lactide ensures high stereoregularity, facilitating efficient chain packing into the thermodynamically stable α-crystalline modification, which intrinsically possesses a higher melting temperature than disordered or α' forms. Furthermore, the substantial crystal thickness of 12 nm stabilizes the lamellae against thermal disruption according to the Gibbs-Thomson equation, while the 56% crystallinity reflects a robust crystalline network that resists melting. Decreasing Factors: The solution polymerization process in toluene introduces the risk of residual solvent entrapment, which could act as a plasticizer to depress the melting temperature if not completely removed during sample preparation. Additionally, the presence of Tin(II) 2-ethylhexanoate catalyst residues may introduce impurities that disrupt crystal perfection at the lamellar surfaces, and the reliance on the first heating scan preserves the specific thermal history of the synthesis rather than a standardized annealed state, potentially including less stable crystalline populations. Dominant Factor: The high stereoregularity of the poly(L-lactide) backbone combined with the formation of the stable α-modification and significant crystal thickness qualitatively dominates the thermal behavior. These structural features establish a high melting endpoint, outweighing potential minor depressions from catalyst residues or processing history."
    },
    "analysis_without_hierarchical_structure": {
      "descriptive_text": "The sample comprises a poly(L-lactic acid) homopolymer synthesized via the ring-opening polymerization of L-Lactide monomers (100 mol%). The reaction was carried out in a 6 M toluene solution at 115 °C for 8 hours using Tin(II) 2-ethylhexanoate as a catalyst at 0.1 mol% with a monomer-to-catalyst ratio of 1000:1. Subsequent thermal analysis was performed using differential scanning calorimetry (Mettler-Toledo DSC-1) during the first heating cycle at a ramp rate of 10 °C/min.",
      "reasoning_analysis": "Increasing Factors: The high stereoregularity inherent to the L-Lactide monomer units promotes the formation of an isotactic polymer chain, which facilitates efficient chain packing and the development of a stable crystalline lattice, intrinsically driving the Tm upward. Additionally, the controlled ring-opening polymerization using Tin(II) 2-ethylhexanoate supports the formation of high molecular weight chains necessary for establishing robust crystalline domains. Decreasing Factors: The solution polymerization process in toluene introduces the risk of residual solvent entrapment, which acts as an impurity within the crystal lattice and disrupts intermolecular forces, thereby depressing the Tm. Furthermore, the polymerization temperature of 115 °C is relatively low compared to the potential melting range, limiting thermal annealing during synthesis and likely resulting in thinner lamellae that melt at lower temperatures according to the Gibbs-Thomson effect. Dominant Factor: The intrinsic stereoregularity of the poly(L-lactic acid) backbone is the dominant factor, as the isotactic structure dictates the fundamental thermodynamic equilibrium melting point by enabling crystallization, whereas the processing-induced defects primarily influence the degree of crystal perfection and observed melting onset rather than overriding the structural capacity to form high-energy crystalline phases."
    }
  },
  {
    "doi": "10.1016/j.polymer.2022.125142",
    "title": "Sn(II)2-ethylhexanoate-catalyzed polymerizations of L-lactide in solution – Solution grown crystals of cyclic Poly(L-Lactide)s",
    "year": 2022,
    "chemical_composition": {
      "repeat_unit_psmiles": "[*]OC(=O)C(C)O[*]",
      "monomers": [
        {
          "name": "L-Lactide",
          "smiles": "CC1OC(=O)OC1C",
          "ratio_value": 100,
          "ratio_unit": "mol%"
        }
      ],
      "additives": [
        {
          "name": "Tin(II) 2-ethylhexanoate",
          "type": "catalyst",
          "amount_value": 0.1,
          "amount_unit": "mol%"
        }
      ],
      "is_homopolymer": true
    },
    "processing_history": "Polymerization of L-Lactide at 115 °C in 6 M toluene solution for 8 h with SnOct2 catalyst (LA/Cat=1000/1). Tm measured by DSC (Mettler-Toledo DSC-1) at 10 °C/min (1st heating). Measurement from Area 1.",
    "hierarchical_structure": "α-modification. Crystallinity: 55%. Crystal thickness (lc): 12 nm.",
    "properties": {
      "Tm": {
        "value": [
          185.6
        ],
        "unit": "°C"
      }
    },
    "analysis_with_hierarchical_structure": {
