Repository: hhtrick/HHT-code

# HHT training framework

This directory contains model training, embedding precomputation, inference, article-level baselines and the curated datasets. All commands below assume that the working directory is `train_code/`.

## 3. Datasets and fixed partitions

Each main dataset is a JSON array at `dataset/{property}/{property}.json`. Entries contain source metadata, `chemical_composition`, `processing_history`, `hierarchical_structure`, `properties`, and two generated-analysis objects. Targets are stored as `properties[property]["value"]`; source metadata and target values are not predictive input fields.

| Property | Train | Validation | Test | Total |
|---|---:|---:|---:|---:|

File: train_code/dataset/Tm/Tm.json (part 107 of 200)
[
      "descriptive_text": "The sample comprises a poly(L-lactide) homopolymer synthesized via ring-opening polymerization of L-lactide using Tin(II) 2-ethylhexanoate catalyst (0.1 mol%) in a 6 M toluene solution at 115 °C for 8 hours. Hierarchical structure analysis indicates the material adopts the α-modification with 55% crystallinity and a crystal thickness of 12 nm. The melting temperature was characterized by differential scanning calorimetry using a Mettler-Toledo DSC-1 instrument at a heating rate of 10 °C/min during the first heating scan.",
      "reasoning_analysis": "Increasing Factors: The 100 mol% L-Lactide composition ensures high stereoregularity, promoting efficient chain packing into the stable α-crystalline form which inherently possesses a higher lattice energy. The substantial crystal thickness of 12 nm contributes to thermal stability via the Thomson-Gibbs effect, where increased lamellar thickness reduces the surface-to-volume ratio penalty, thereby elevating the Tm. Decreasing Factors: The retention of Tin(II) 2-ethylhexanoate catalyst residues introduces impurities that can disrupt crystal perfection or act as defects within the lattice, potentially depressing the melting point. Additionally, the finite nature of the 12 nm crystals means the Tm remains below the equilibrium melting temperature of an infinite crystal due to surface free energy effects. Dominant Factor: The high stereopurity enabling the formation of the α-modification with significant lamellar thickness is the dominant factor, as the structural order and crystal stability fundamentally define the melting transition, outweighing the minor depressive effects of catalyst residues and finite crystal size."
    },
    "analysis_without_hierarchical_structure": {
      "descriptive_text": "The sample comprises a poly(L-lactide) homopolymer synthesized via the ring-opening polymerization of L-lactide monomers. The reaction was conducted at 115 °C in a 6 M toluene solution for 8 hours using Tin(II) 2-ethylhexanoate as a catalyst at a concentration of 0.1 mol%. The melting temperature was characterized using a Mettler-Toledo DSC-1 instrument during the first heating scan at a rate of 10 °C/min.",
      "reasoning_analysis": "Increasing Factors: The exclusive use of L-lactide monomers creates a highly stereoregular polymer backbone that facilitates efficient chain packing into crystalline lamellae, significantly raising the thermal energy required to disrupt the lattice. Additionally, the polar ester groups within the repeat unit contribute to intermolecular dipole interactions that stabilize the crystalline phase. Decreasing Factors: The solution polymerization process in toluene carries a risk of residual solvent entrapment, which can act as an impurity within the crystal lattice or amorphous regions to depress the observed melting point. Furthermore, the thermal history captured in the first heating scan reflects the crystallization kinetics during cooling from 115 °C; insufficient time for crystal perfection during this cooling phase may result in thinner lamellae, which melt at lower temperatures according to the Gibbs-Thomson effect. Dominant Factor: The intrinsic stereoregularity of the poly(L-lactide) chemical composition is the dominant factor, as it fundamentally enables the formation of a crystalline phase; without this specific stereochemical configuration, the material would remain amorphous regardless of processing conditions, thereby establishing the baseline existence and magnitude of the Tm."
    }
  },
  {
    "doi": "10.30657/pea.2025.31.31",
    "title": "PRODUCTION ENGINEERING ARCHIVES",
    "year": 2025,
    "chemical_composition": {
      "repeat_unit_psmiles": "[*]CC(C)[*]",
      "monomers": [
        {
          "name": "Propylene",
          "smiles": "CC=C",
          "ratio_value": null,
          "ratio_unit": null
        }
      ],
      "additives": [],
      "is_homopolymer": true
    },
    "processing_history": "Virgin polypropylene (VPP) pellets processed using twin-screw extruder at 165-175°C, screw speed 25 rpm. Tm measured by DSC (Shimadzu DSC-60) heating 25-250°C at 10°C/min.",
    "hierarchical_structure": "Degree of crystallinity Xc = 19.6%. Uniform and continuous phase observed by SEM.",
    "properties": {
      "Tm": {
        "value": [
          164.27
        ],
        "unit": "°C"
      }
    },
    "analysis_with_hierarchical_structure": {
      "descriptive_text": "The sample comprises a virgin polypropylene homopolymer derived from propylene monomers. Processing involved extruding virgin pellets via a twin-screw extruder at 165-175°C with a screw speed of 25 rpm. Morphological analysis indicated a uniform and continuous phase, while thermal characterization established a degree of crystallinity of 19.6%. The melting behavior was evaluated using differential scanning calorimetry, heating from 25 to 250°C at 10°C/min under the specified protocol.",
      "reasoning_analysis": "Increasing Factors: The presence of methyl side groups on the polypropylene backbone introduces steric hindrance that, in an isotactic configuration, facilitates helical packing and stabilizes the crystalline lattice relative to linear polyolefins. Additionally, the shear forces imparted during twin-screw extrusion can induce molecular orientation, potentially fostering the development of oriented crystalline domains that require higher thermal energy to disrupt. Decreasing Factors: The observed degree of crystallinity is relatively low at 19.6%, indicating a significant fraction of amorphous material or the presence of thin, imperfect lamellae which melt at lower temperatures according to the Thomson-Gibbs relationship. Furthermore, the processing history involves extrusion temperatures near the melting point followed by cooling; if the cooling rate was rapid, it would restrict crystal growth time, leading to reduced lamellar thickness and a consequent depression of the melting temperature. Dominant Factor: The dominant factor influencing the Tm behavior is likely the structural imperfection associated with the low degree of crystallinity and the thermal history during processing. While the chemical backbone supports crystallization, the limited crystal perfection and lamellar thickness resulting from the specific extrusion and cooling conditions qualitatively constrain the melting temperature to lower values compared to highly crystalline, annealed polypropylene samples."
    },
    "analysis_without_hierarchical_structure": {
      "descriptive_text": "The sample comprises a polypropylene homopolymer sourced from virgin polypropylene pellets. The material underwent melt processing via a twin-screw extruder operated at temperatures ranging from 165 to 175°C with a screw speed of 25 rpm. Subsequent thermal analysis was conducted using a Shimadzu DSC-60 instrument, where the melting temperature was evaluated during a heating cycle from 25 to 250°C at a ramp rate of 10°C/min.",
      "reasoning_analysis": "Increasing Factors: The regular placement of methyl side groups in the isotactic polypropylene backbone facilitates efficient chain packing into a helical conformation, stabilizing the crystalline lattice and establishing a robust baseline melting temperature. Additionally, the shear forces experienced during twin-screw extrusion may induce molecular orientation or generate nucleation sites, potentially promoting the formation of more stable crystalline domains upon solidification prior to analysis. Decreasing Factors: The thermomechanical stress imposed during extrusion at 165-175°C carries a risk of chain scission or thermo-oxidative degradation, which reduces molecular weight; according to Flory's theory, an increase in chain end concentration can theoretically depress the equilibrium melting temperature. Additionally, any irregularities in stereoregularity inherent to the virgin material would disrupt lattice perfection and lower the observed Tm. Dominant Factor: The intrinsic stereoregularity and chemical identity of the polypropylene backbone dominate the thermal behavior. While processing-induced degradation or orientation introduces secondary variations, the fundamental energy required to disrupt the crystalline lattice formed by the methyl-substituted chains dictates the primary Tm value observed during the DSC heating scan."
    }
  },
  {
    "doi": "10.1016/j.polymer.2022.125142",
    "title": "Sn(II)2-ethylhexanoate-catalyzed polymerizations of L-lactide in solution – Solution grown crystals of cyclic Poly(L-Lactide)s",
    "year": 2022,
    "chemical_composition": {
      "repeat_unit_psmiles": "[*]OC(=O)C(C)O[*]",
      "monomers": [
        {
          "name": "L-Lactide",
          "smiles": "CC1OC(=O)OC1C",
          "ratio_value": 100,
          "ratio_unit": "mol%"
        }
      ],
      "additives": [
        {
          "name": "Tin(II) 2-ethylhexanoate",
          "type": "catalyst",
          "amount_value": 0.1,
          "amount_unit": "mol%"
        }
      ],
      "is_homopolymer": true
    },
    "processing_history": "Polymerization of L-Lactide at 115 °C in 6 M toluene solution for 96 h with SnOct2 catalyst (LA/Cat=1000/1). Tm measured by DSC (Mettler-Toledo DSC-1) at 10 °C/min (1st heating).",
    "hierarchical_structure": "α-modification. Crystallinity: 81%. Crystal thickness (lc): 20 nm.",
    "properties": {
      "Tm": {
        "value": [
          193.1
        ],
        "unit": "°C"
      }
    },
    "analysis_with_hierarchical_structure": {
      "descriptive_text": "The sample comprises a poly(L-lactide) homopolymer synthesized from 100 mol% L-lactide monomers using Tin(II) 2-ethylhexanoate catalyst at 0.1 mol% concentration. Polymerization was performed in a 6 M toluene solution at 115 °C for 96 hours with a monomer-to-catalyst ratio of 1000/1. Hierarchical structure analysis indicates the material crystallizes in the α-modification with 81% crystallinity and a crystal thickness of 20 nm. The melting temperature was characterized via DSC during the first heating cycle at 10 °C/min.",
      "reasoning_analysis": "Increasing Factors: The high stereoregularity inherent to the L-lactide homopolymer backbone promotes efficient chain packing into the stable α-crystal modification. The substantial crystal thickness of 20 nm minimizes surface free energy effects, reducing melting point depression as described by the Gibbs-Thomson equation, while the high crystallinity of 81% reflects a large volume fraction of thermodynamically stable ordered regions. Decreasing Factors: Residual Tin(II) 2-ethylhexanoate catalyst particles may act as impurities within the lattice if not fully removed, potentially disrupting crystal perfection. Furthermore, the solution processing in toluene introduces the possibility of residual solvent entrapment, which could plasticize the amorphous phase and indirectly lower the thermal stability of the crystalline domains. Dominant Factor: The combination of high stereoregularity enabling the α-modification and the significant lamellar thickness qualitatively dominates the thermal behavior. These structural parameters maximize the thermodynamic stability of the crystals, driving the Tm towards the equilibrium melting point of pure poly(L-lactide), outweighing the minor depressive influences of potential catalyst residues or solvent traces."
    },
    "analysis_without_hierarchical_structure": {
      "descriptive_text": "The sample comprises a poly(L-lactide) homopolymer synthesized via the ring-opening polymerization of L-Lactide monomers. The reaction was conducted at 115 °C in a 6 M toluene solution for 96 hours using Tin(II) 2-ethylhexanoate as a catalyst with a monomer-to-catalyst ratio of 1000/1, corresponding to a catalyst loading of 0.1 mol%. The melting temperature was subsequently characterized using differential scanning calorimetry (Mettler-Toledo DSC-1) during the first heating scan at a rate of 10 °C/min.",
      "reasoning_analysis": "Increasing Factors: The high stereoregularity inherent to the poly(L-lactide) homopolymer structure derived from pure L-Lactide monomers facilitates efficient chain packing and the formation of stable crystalline lamellae, intrinsically establishing a defined melting transition. Additionally, the extended polymerization duration of 96 hours likely promotes high molecular weight, which reduces the concentration of chain ends that act as defects within the crystal lattice, thereby stabilizing the melting temperature. Decreasing Factors: The presence of Tin(II) 2-ethylhexanoate catalyst residues introduces chemical impurities that can disrupt lattice perfection and induce melting point depression according to thermodynamic principles. Furthermore, the solution processing in toluene implies a risk of residual solvent entrapment, which would act as a diluent to lower the chemical potential of the polymer chains in the melt, qualitatively reducing the observed Tm. Dominant Factor: The stereochemical purity of the L-Lactide monomers is the dominant factor, as it dictates the fundamental ability of the polymer chains to crystallize; without this isotactic structure, the material would remain amorphous regardless of processing conditions, thus overriding the secondary depressant effects of catalyst residues or potential solvent impurities on the existence and baseline magnitude of the melting temperature."
    }
  },
  {
    "doi": "10.1016/j.polymer.2022.125142",
    "title": "Sn(II)2-ethylhexanoate-catalyzed polymerizations of L-lactide in solution – Solution grown crystals of cyclic Poly(L-Lactide)s",
    "year": 2022,
    "chemical_composition": {
      "repeat_unit_psmiles": "[*]OC(=O)C(C)O[*]",
      "monomers": [
        {
          "name": "L-Lactide",
          "smiles": "CC1OC(=O)OC1C",
          "ratio_value": 100,
          "ratio_unit": "mol%"
        }
      ],
      "additives": [
        {
          "name": "Tin(II) 2-ethylhexanoate",
          "type": "catalyst",
          "amount_value": 0.1,
          "amount_unit": "mol%"
        }
      ],
      "is_homopolymer": true
    },
    "processing_history": "Polymerization of L-Lactide at 115 °C in 6 M toluene solution for 240 h with SnOct2 catalyst (LA/Cat=1000/1). Tm measured by DSC (Mettler-Toledo DSC-1) at 10 °C/min (1st heating).",
    "hierarchical_structure": "α-modification. Crystallinity: 90%. Crystal thickness (lc): 22 nm.",
    "properties": {
      "Tm": {
        "value": [
          189.4
        ],
        "unit": "°C"
      }
    },
    "analysis_with_hierarchical_structure": {
      "descriptive_text": "The sample consists of a poly(L-lactide) (PLLA) homopolymer synthesized from 100 mol% L-lactide monomers using Tin(II) 2-ethylhexanoate (SnOct2) as a catalyst at a concentration of 0.1 mol%. The polymerization was conducted in a 6 M toluene solution at 115 °C for 240 hours with a monomer-to-catalyst ratio of 1000/1. Structural characterization reveals the material adopts the α-modification with a high degree of crystallinity at 90% and an average crystal thickness (lc) of 22 nm. The melting temperature was subsequently determined via differential scanning calorimetry (DSC) during the first heating scan at a rate of 10 °C/min using a Mettler-Toledo DSC-1 instrument.",
      "reasoning_analysis": "Increasing Factors: The high stereoregularity provided by the 100 mol% L-lactide composition facilitates efficient chain packing into the thermodynamically stable α-modification crystal lattice. The solution polymerization history at 115 °C over 240 hours likely permitted sufficient chain mobility and time for reorganization, resulting in a substantial crystal thickness (lc) of 22 nm; according to the Thomson-Gibbs equation, this reduced surface-to-volume ratio of the lamellae significantly elevates the observed Tm closer to the equilibrium melting point. Additionally, the high crystallinity of 90% indicates a robust ordered morphology that resists thermal disruption. Decreasing Factors: The presence of Tin(II) 2-ethylhexanoate catalyst residues acts as a low molecular weight impurity within the polymer matrix, which can induce melting point depression by lowering the chemical potential of the melt phase relative to the crystal. Furthermore, any residual toluene solvent trapped within the matrix from the solution processing could potentially disrupt intermolecular cohesive forces, though this effect is typically more pronounced on Tg than Tm. Dominant Factor: The structural perfection defined by the thick lamellae and high stereoregularity qualitatively dominates the thermal behavior. While the catalyst residues introduce a minor depressing effect, the thermodynamic stability conferred by the 22 nm crystal thickness, enabled by the extended solution processing history, drives the Tm toward the upper limit characteristic of high-quality poly(L-lactide)."
    },
    "analysis_without_hierarchical_structure": {
      "descriptive_text": "The sample comprises a poly(L-lactide) homopolymer synthesized from L-lactide monomers with a composition of 100 mol%. Polymerization was carried out at 115 °C in a 6 M toluene solution for 240 hours using Tin(II) 2-ethylhexanoate as a catalyst at a loading of 0.1 mol%, corresponding to a monomer-to-catalyst ratio of 1000:1. The melting temperature was subsequently characterized by differential scanning calorimetry during the first heating scan at a rate of 10 °C/min using a Mettler-Toledo DSC-1 instrument.",
      "reasoning_analysis": "Increasing Factors: The exclusive use of L-Lactide monomers ensures high stereoregularity and isotacticity within the polymer backbone, facilitating efficient chain packing into stable crystalline lamellae which inherently drives the Tm higher by maximizing lattice energy. Additionally, the extended polymerization time of 240 hours likely promotes high molecular weight formation, which stabilizes the crystalline phase and supports a higher melting point. Decreasing Factors: The retention of Tin(II) 2-ethylhexanoate catalyst residues at 0.1 mol% introduces low molecular weight impurities that can disrupt crystal lattice perfection and reduce lamellar thickness, thereby depressing the Tm. Furthermore, the solution-based processing history means the thermal history prior to the first DSC heating is defined by solvent removal rather than controlled melt crystallization, potentially resulting in less thermally stable crystal morphologies. Dominant Factor: The high stereoregularity imparted by the 100 mol% L-Lactide composition is the dominant factor governing the Tm behavior, as the intrinsic ability of the isotactic chains to form crystalline structures establishes the fundamental melting transition, outweighing the depressive effects of minor catalyst residues or specific solution processing conditions."
    }
  },
  {
    "doi": "10.30657/pea.2025.31.31",
    "title": "PRODUCTION ENGINEERING ARCHIVES",
    "year": 2025,
    "chemical_composition": {
      "repeat_unit_psmiles": "[*]CC(C)[*]",
      "monomers": [
        {
          "name": "Propylene",
          "smiles": "CC=C",
          "ratio_value": null,
          "ratio_unit": null
        }
      ],
      "additives": [
        {
          "name": "HBP-TA",
          "type": "hyperbranched polyester",
          "amount_value": 5,
          "amount_unit": "wt.%"
        }
      ],
      "is_homopolymer": false
    },
    "processing_history": "VPP blended with 5 wt.% HBP-TA using twin-screw extruder at 165-175°C, screw speed 25 rpm. Tm measured by DSC (Shimadzu DSC-60) heating 25-250°C at 10°C/min.",
    "hierarchical_structure": "Degree of crystallinity Xc = 11.74%. Non-uniform surface with discontinuity observed by SEM.",
    "properties": {
      "Tm": {
        "value": [
          163.19
        ],
        "unit": "°C"
      }
    },
    "analysis_with_hierarchical_structure": {
      "descriptive_text": "The sample comprises a polypropylene matrix blended with 5 wt.% HBP-TA hyperbranched polyester additive. This composite was manufactured via twin-screw extrusion at temperatures ranging from 165 to 175°C with a screw speed of 25 rpm. Hierarchical characterization indicates a low degree of crystallinity of 11.74% and reveals a non-uniform surface morphology with discontinuities upon SEM observation. The thermal properties were assessed using differential scanning calorimetry with a heating protocol from 25 to 250°C at a rate of 10°C/min.",
      "reasoning_analysis": "Increasing Factors: The inherent chemical structure of the polypropylene backbone supports stereoregular packing, providing a fundamental baseline for crystalline melting behavior. The thermal history imparted by the extrusion process establishes a melt state that allows for subsequent recrystallization upon cooling. Decreasing Factors: The addition of 5 wt.% HBP-TA introduces topological constraints and likely acts as a diluent that disrupts the regularity of chain folding within the crystalline lamellae. This disruption is corroborated by the notably low degree of crystallinity (11.74%) and the observed surface discontinuities, which suggest phase separation and imperfect crystal growth. According to the Gibbs-Thomson effect, these structural imperfections and reduced lamellar thickness qualitatively depress the melting temperature. Dominant Factor: The significant reduction in crystal perfection and lamellar thickness caused by the hyperbranched additive incompatibility and the resulting low degree of crystallinity dominates the thermal behavior. These structural defects outweigh the intrinsic crystallization potential of the polypropylene backbone, leading to a qualitative lowering of the Tm compared to neat, highly crystalline polypropylene."
    },
    "analysis_without_hierarchical_structure": {
      "descriptive_text": "The sample comprises a polypropylene matrix blended with 5 wt.% HBP-TA hyperbranched polyester additive. The mixture was processed using a twin-screw extruder operating at a temperature range of 165-175°C with a screw speed of 25 rpm to ensure homogeneous dispersion. Thermal analysis was conducted using a Shimadzu DSC-60 instrument, where the melting temperature was determined during a heating scan from 25 to 250°C at a rate of 10°C/min.",
      "reasoning_analysis": "Increasing Factors: The shear flow induced during twin-screw extrusion at 25 rpm can orient polymer chains, potentially facilitating the formation of more stable crystalline structures or thicker lamellae upon cooling, which would qualitatively elevate the Tm. Additionally, if the HBP-TA additive acts as a nucleating agent, it may promote crystallization kinetics that favor more perfect crystal domains. Decreasing Factors: The incorporation of 5 wt.% HBP-TA introduces a second component into the polypropylene matrix, creating a dilution effect that thermodynamically depresses the melting point according to Flory-Huggins theory. The additive molecules may also disrupt the regular packing of polypropylene chains within the crystal lattice, leading to reduced lamellar thickness and lower thermal stability of the crystalline phase. Dominant Factor: The thermodynamic dilution effect and the physical disruption of crystal lattice perfection caused by the hyperbranched polyester additive qualitatively dominate over the shear-induced orientation effects, resulting in a net tendency for the Tm of the blend to be lower than that of the neat polypropylene matrix."
    }
  },
  {
    "doi": "10.1002/masy.202100504",
    "title": "Isothermal Crystallization of Poly(??–Caprolactone) PCL in Three-Armed Copolymers",
    "year": 2022,
    "chemical_composition": {
      "repeat_unit_psmiles": null,
      "monomers": [
        {
          "name": "2-hydroxyethyl methacrylate",
          "smiles": "CC(=C)C(=O)OCCO",
          "ratio_value": 66.7,
          "ratio_unit": "mol%"
        },
        {
          "name": "ε-caprolactone",
          "smiles": "O=C1CCCCCO1",
          "ratio_value": 33.3,
          "ratio_unit": "mol%"
        }
      ],
      "additives": [
        {
          "name": "1,1,1-Tris[(dodecylthiocarbonothioylthio)-2-methylpropionate]ethane",
          "type": "chain transfer agent",
          "amount_value": 0.0698,
          "amount_unit": "g"
        },
        {
          "name": "diphenyl phosphate",
          "type": "catalyst",
          "amount_value": 0.0151,
          "amount_unit": "g"
        },
        {
          "name": "1,1′-azobis(cyclohexanecarbonitrile)",
          "type": "initiator",
          "amount_value": 0.0037,
          "amount_unit": "g"
        }
      ],
      "is_homopolymer": false
    },
    "processing_history": "Synthesized by one-pot RAFT and ROP in toluene at 100 °C for 2 h. Tm measured by DSC (TA-Instruments Discovery Series) on second heating scan from -90 to 100 °C at 10 °C/min after eliminating thermal history at 150 °C for 5 min.",
    "hierarchical_structure": "Three-armed graft copolymer [P(HEMA-g-PCL)]3. Crystallinity 50.7% by DSC. Two-dimensional crystallization (disk and cylindrical).",
    "properties": {
      "Tm": {
        "value": [
          35.4
        ],
        "unit": "°C"
      }
    },
    "analysis_with_hierarchical_structure": {
      "descriptive_text": "This sample comprises a three-armed graft copolymer, designated as [P(HEMA-g-PCL)]3, synthesized via a one-pot procedure combining reversible addition-fragmentation chain-transfer (RAFT) polymerization and ring-opening polymerization (ROP) in toluene at 100 °C for 2 hours. The chemical composition consists of 66.7 mol% 2-hydroxyethyl methacrylate and 33.3 mol% ε-caprolactone, utilizing 1,1,1-Tris[(dodecylthiocarbonothioylthio)-2-methylpropionate]ethane as a chain transfer agent, diphenyl phosphate as a catalyst, and 1,1′-azobis(cyclohexanecarbonitrile) as an initiator. Hierarchical structural analysis indicates a crystallinity of 50.7% with two-dimensional crystallization manifesting as disk and cylindrical morphologies. The melting temperature was characterized by differential scanning calorimetry on the second heating scan from -90 to 100 °C at 10 °C/min, following the elimination of thermal history at 150 °C for 5 minutes.",
      "reasoning_analysis": "Increasing Factors: The presence of hydroxyl groups in the 2-hydroxyethyl methacrylate segments enables intermolecular hydrogen bonding, which can restrict segmental mobility in the amorphous regions and stabilize the interface of the crystalline domains. Additionally, the thermal protocol involving erasure of thermal history at 150 °C ensures that the measured melting behavior reflects the equilibrium stability of the formed crystallites without interference from prior kinetic crystallization effects. Decreasing Factors: The incorporation of amorphous 2-hydroxyethyl methacrylate units disrupts the structural regularity of the crystallizable ε-caprolactone segments, acting as comonomer defects that depress the melting point according to copolymer melting theory. Furthermore, the three-armed graft architecture imposes topological constraints at the junction points, limiting the ability of polymer chains to fold into thick lamellae, which inherently reduces the melting temperature. Residual low molecular weight additives, such as the catalyst and initiator, may also act as impurities within the crystal lattice, further destabilizing the crystalline phase. Dominant Factor: The dominant factor governing the melting temperature is the topological constraint imposed by the graft copolymer architecture combined with the copolymer composition. While the ε-caprolactone segments drive the crystallization process, the dilution effect of the amorphous component and the restricted chain folding at the graft junctions qualitatively limit the crystal thickness and perfection, establishing a melting behavior that is inherently constrained compared to unconstrained homopolymer systems."
    },
    "analysis_without_hierarchical_structure": {
      "descriptive_text": "This copolymer sample comprises 2-hydroxyethyl methacrylate and ε-caprolactone monomers with a molar ratio of 66.7% and 33.3%, respectively. The material was synthesized via a one-pot procedure combining reversible addition-fragmentation chain transfer and ring-opening polymerization mechanisms in toluene at 100 °C for 2 hours, utilizing 0.0037 g of 1,1′-azobis(cyclohexanecarbonitrile) as the initiator, 0.0151 g of diphenyl phosphate as the catalyst, and 0.0698 g of 1,1,1-Tris[(dodecylthiocarbonothioylthio)-2-methylpropionate]ethane as the chain transfer agent. The melting temperature was subsequently characterized by differential scanning calorimetry during the second heating scan ranging from -90 to 100 °C at 10 °C/min, preceded by a thermal history elimination step at 150 °C for 5 minutes.",
      "reasoning_analysis": "Increasing Factors: The presence of hydroxyl groups within the 2-hydroxyethyl methacrylate units enables intermolecular hydrogen bonding, which increases the cohesive energy density and could theoretically stabilize ordered regions if microphase separation occurs. Additionally, the use of a chain transfer agent in the RAFT process allows for controlled molecular weight and potentially narrower dispersity, which may facilitate the formation of longer crystallizable ε-caprolactone sequences compared to conventional free radical polymerization. Decreasing Factors: The primary depression arises from the copolymerization itself; incorporating 66.7 mol% of bulky, typically amorphous 2-hydroxyethyl methacrylate units into the chain disrupts the regularity required for ε-caprolactone crystallization, significantly reducing the equilibrium melting temperature according to Flory's theory of copolymer melting point depression. Furthermore, residual low molecular weight species such as the diphenyl phosphate catalyst, initiator fragments, and chain transfer agent act as impurities that increase free volume and disrupt lattice packing, thereby depressing the Tm. Dominant Factor: The compositional dilution of the crystallizable ε-caprolactone segments by the non-crystallizable 2-hydroxyethyl methacrylate units is the dominant factor. The structural irregularity introduced by the high molar fraction of HEMA severely limits the thickness and perfection of the crystalline lamellae, qualitatively driving the Tm lower than that of pure polycaprolactone, overriding any potential stabilizing effects from hydrogen bonding or controlled architecture."
    }
  },
  {
    "doi": "10.1016/j.polymer.2022.125142",
    "title": "Sn(II)2-ethylhexanoate-catalyzed polymerizations of L-lactide in solution – Solution grown crystals of cyclic Poly(L-Lactide)s",
    "year": 2022,
    "chemical_composition": {
      "repeat_unit_psmiles": "[*]OC(=O)C(C)O[*]",
      "monomers": [
        {
          "name": "L-Lactide",
          "smiles": "CC1OC(=O)OC1C",
          "ratio_value": 100,
          "ratio_unit": "mol%"
        }
      ],
      "additives": [
        {
          "name": "Tin(II) 2-ethylhexanoate",
          "type": "catalyst",
          "amount_value": 0.1,
          "amount_unit": "mol%"
        }
      ],
      "is_homopolymer": true
    },
    "processing_history": "Polymerization of L-Lactide at 115 °C in 6 M toluene solution for 172 h with SnOct2 catalyst (LA/Cat=1000/1). Tm measured by DSC (Mettler-Toledo DSC-1) at 10 °C/min (1st heating).",
    "hierarchical_structure": "α-modification. Crystallinity: 80%. Crystal thickness (lc): 18 nm.",
    "properties": {
      "Tm": {
        "value": [
          192.3
        ],
        "unit": "°C"
      }
    },
    "analysis_with_hierarchical_structure": {
      "descriptive_text": "The sample comprises a poly(L-lactide) homopolymer synthesized via solution polymerization of L-lactide monomers using Tin(II) 2-ethylhexanoate as a catalyst at a concentration of 0.1 mol%. The polymerization was conducted in a 6 M toluene solution at 115 °C for 172 hours with a monomer-to-catalyst ratio of 1000/1. Structural characterization indicates the material adopts the α-modification with a high degree of crystallinity amounting to 80% and an average crystal thickness of 18 nm. The melting temperature was subsequently determined using differential scanning calorimetry at a heating rate of 10 °C/min during the first heating cycle.",
      "reasoning_analysis": "Increasing Factors: The high stereoregularity of the L-lactide homopolymer facilitates efficient chain packing into the thermodynamically stable α-modification, which intrinsically supports a higher melting temperature. The specific processing history involving solution polymerization at 115 °C for 172 hours allowed for the development of substantial crystal thickness (18 nm), which significantly elevates the observed Tm according to the Thomson-Gibbs equation as thicker lamellae reduce the influence of surface free energy on crystal stability. Additionally, the high degree of crystallinity (80%) suggests a well-ordered morphology that reinforces the thermal stability of the crystalline phase. Decreasing Factors: The presence of Tin(II) 2-ethylhexanoate catalyst residues may act as chemical impurities within the lattice or amorphous regions, potentially introducing defects that cause melting point depression. Furthermore, the solution polymerization process in toluene could result in trapped solvent molecules or chain end defects that exclude from the crystal lattice, marginally destabilizing the crystalline order. Dominant Factor: The structural integrity provided by the high stereoregularity and the resulting thick lamellar crystals in the α-modification dominates the thermal behavior. These morphological features establish a high thermodynamic stability for the crystalline phase, ensuring that the observed Tm is primarily dictated by the crystal thickness and polymorphic form rather than minor compositional impurities."
    },
    "analysis_without_hierarchical_structure": {
      "descriptive_text": "The sample comprises a poly(L-lactic acid) homopolymer derived exclusively from L-lactide monomers. Synthesis was achieved via ring-opening polymerization at 115 °C in a 6 M toluene solution over 172 hours, utilizing Tin(II) 2-ethylhexanoate as a catalyst at a monomer-to-catalyst ratio of 1000:1. The melting temperature was evaluated using differential scanning calorimetry on a Mettler-Toledo DSC-1 system during the first heating cycle at a ramp rate of 10 °C/min.",
      "reasoning_analysis": "Increasing Factors: The exclusive utilization of L-Lactide monomers creates a highly stereoregular, isotactic polymer backbone that facilitates efficient chain packing into a crystalline lattice, intrinsically driving the Tm upward relative to atactic or racemic variants. Additionally, the extended polymerization duration of 172 hours likely yields high molecular weight chains, which enhances thermal stability and supports a higher melting transition. Decreasing Factors: The presence of Tin(II) 2-ethylhexanoate catalyst residues acts as chemical impurities within the matrix, potentially disrupting crystal perfection and depressing the Tm. Furthermore, the absence of explicit annealing steps in the processing history suggests that the crystalline morphology formed during solvent removal may consist of thinner lamellae or lower perfection, resulting in a lower observed Tm during the first heating scan compared to a thermally optimized sample. Dominant Factor: The intrinsic stereoregularity of the poly(L-lactic acid) homopolymer is the dominant factor governing the thermal behavior. While catalyst residues and thermal history introduce perturbations, the fundamental ability of the isotactic chains to crystallize establishes the baseline melting phenomenon, overriding the minor depressive effects of impurities or unannealed processing conditions."
    }
  },
  {
    "doi": "10.1016/j.polymer.2022.125142",
    "title": "Sn(II)2-ethylhexanoate-catalyzed polymerizations of L-lactide in solution – Solution grown crystals of cyclic Poly(L-Lactide)s",
    "year": 2022,
    "chemical_composition": {
      "repeat_unit_psmiles": "[*]OC(=O)C(C)O[*]",
      "monomers": [
        {
          "name": "L-Lactide",
          "smiles": "CC1OC(=O)OC1C",
          "ratio_value": 100,
          "ratio_unit": "mol%"
        }
      ],
      "additives": [
        {
          "name": "Tin(II) 2-ethylhexanoate",
          "type": "catalyst",
          "amount_value": 0.1,
          "amount_unit": "mol%"
        }
      ],
      "is_homopolymer": true
    },
    "processing_history": "Polymerization of L-Lactide at 115 °C in 6 M toluene solution for 24 h with SnOct2 catalyst (LA/Cat=1000/1). Tm measured by DSC (Mettler-Toledo DSC-1) at 10 °C/min (1st heating).",
    "hierarchical_structure": "α-modification. Crystallinity: 79%. Crystal thickness (lc): 20 nm.",
    "properties": {
      "Tm": {
        "value": [
          188.5
        ],
        "unit": "°C"
      }
    },
    "analysis_with_hierarchical_structure": {
      "descriptive_text": "This sample comprises a poly(L-lactide) homopolymer synthesized via the ring-opening polymerization of L-lactide monomers using Tin(II) 2-ethylhexanoate as a catalyst at a concentration of 0.1 mol%. The polymerization was conducted in a 6 M toluene solution at 115 °C for 24 hours with a monomer-to-catalyst ratio of 1000:1. Structural characterization reveals the material adopts the α-modification with a high degree of crystallinity at 79% and an average crystal thickness (lc) of 20 nm. The melting temperature was subsequently determined using differential scanning calorimetry during the first heating scan at a rate of 10 °C/min.",
      "reasoning_analysis": "Increasing Factors: The high stereoregularity of the L-lactide homopolymer facilitates efficient chain packing into the stable α-modification, inherently supporting a higher melting temperature. Additionally, the substantial crystal thickness of 20 nm significantly elevates the Tm according to the Gibbs-Thomson equation, as thicker lamellae require more thermal energy to melt, while the high crystallinity of 79% indicates a robust network of ordered regions that stabilizes the solid state. Decreasing Factors: The presence of residual Tin(II) 2-ethylhexanoate catalyst and potential trace toluene solvent from the solution polymerization process may act as impurities within the amorphous phase or at crystal boundaries, potentially disrupting intermolecular forces and slightly depressing the Tm. Furthermore, the use of the first heating scan in DSC captures the specific thermal history of the solution-processed sample, which may contain metastable structural features compared to extensively annealed bulk samples. Dominant Factor: The structural perfection indicated by the large crystal thickness and high stereoregularity is the dominant factor. While impurities exist, the thermodynamic stability conferred by the 20 nm lamellar thickness and the α-crystalline form will primarily determine the melting behavior, likely resulting in a Tm representative of well-ordered poly(L-lactide)."
    },
    "analysis_without_hierarchical_structure": {
      "descriptive_text": "The sample consists of a poly(L-lactide) homopolymer synthesized via the ring-opening polymerization of L-lactide monomers. The polymerization was conducted at 115 °C in a 6 M toluene solution for 24 hours using Tin(II) 2-ethylhexanoate as a catalyst with a monomer-to-catalyst ratio of 1000:1. The melting temperature was subsequently characterized using differential scanning calorimetry (Mettler-Toledo DSC-1) during the first heating cycle at a rate of 10 °C/min.",
