Repository: hhtrick/HHT-code

# HHT training framework

This directory contains model training, embedding precomputation, inference, article-level baselines and the curated datasets. All commands below assume that the working directory is `train_code/`.

## 3. Datasets and fixed partitions

Each main dataset is a JSON array at `dataset/{property}/{property}.json`. Entries contain source metadata, `chemical_composition`, `processing_history`, `hierarchical_structure`, `properties`, and two generated-analysis objects. Targets are stored as `properties[property]["value"]`; source metadata and target values are not predictive input fields.

| Property | Train | Validation | Test | Total |
|---|---:|---:|---:|---:|

File: train_code/dataset/Tm/Tm.json (part 108 of 200)
[
      "reasoning_analysis": "Increasing Factors: The high stereoregularity of the L-lactide homopolymer backbone facilitates efficient chain packing and the formation of stable crystalline domains, which intrinsically establishes a distinct melting transition. The use of a coordinated catalyst system promotes controlled chain growth, maintaining the stereointegrity necessary for crystallization. Decreasing Factors: The specific monomer-to-catalyst ratio limits the theoretical molecular weight, resulting in a higher concentration of chain ends that disrupt crystal lattice perfection and depress the melting temperature relative to infinite molecular weight chains. Additionally, the use of toluene as a solvent introduces the risk of residual solvent retention acting as a plasticizer if not completely removed, and the first heating measurement reflects the specific thermal history of the synthesis cooling rather than an erased thermal history, potentially capturing less perfect crystalline structures. Dominant Factor: The intrinsic stereoregularity of the L-lactide composition is the dominant factor, as the ability of the isotactic chains to organize into a crystalline lattice is the fundamental prerequisite for observing a melting transition, outweighing the depressive influences of molecular weight limitations or minor processing residues."
    }
  },
  {
    "doi": "10.30657/pea.2025.31.31",
    "title": "PRODUCTION ENGINEERING ARCHIVES",
    "year": 2025,
    "chemical_composition": {
      "repeat_unit_psmiles": "[*]CC(C)[*]",
      "monomers": [
        {
          "name": "Propylene",
          "smiles": "CC=C",
          "ratio_value": null,
          "ratio_unit": null
        }
      ],
      "additives": [
        {
          "name": "HBP-MA",
          "type": "hyperbranched polyester",
          "amount_value": 5,
          "amount_unit": "wt.%"
        }
      ],
      "is_homopolymer": false
    },
    "processing_history": "VPP blended with 5 wt.% HBP-MA using twin-screw extruder at 165-175°C, screw speed 25 rpm. Tm measured by DSC (Shimadzu DSC-60) heating 25-250°C at 10°C/min.",
    "hierarchical_structure": "Degree of crystallinity Xc = 12.8%. Non-uniform surface with discontinuity observed by SEM.",
    "properties": {
      "Tm": {
        "value": [
          165.31
        ],
        "unit": "°C"
      }
    },
    "analysis_with_hierarchical_structure": {
      "descriptive_text": "The sample comprises a polypropylene matrix blended with 5 wt.% HBP-MA hyperbranched polyester additive. It was processed via twin-screw extrusion at temperatures ranging from 165 to 175°C with a screw speed of 25 rpm. Structural characterization reveals a degree of crystallinity (Xc) of 12.8%, while scanning electron microscopy (SEM) observations indicate a non-uniform surface morphology featuring discontinuities. The melting behavior was subsequently evaluated using differential scanning calorimetry (DSC) with a heating rate of 10°C/min from 25 to 250°C.",
      "reasoning_analysis": "Increasing Factors: The shear flow generated during twin-screw extrusion at 25 rpm can induce molecular orientation along the flow direction, potentially promoting the formation of extended chain crystals or more stable polymorphs that exhibit higher thermal stability. Decreasing Factors: The incorporation of 5 wt.% HBP-MA hyperbranched polyester introduces significant structural irregularities within the polypropylene matrix, disrupting chain packing efficiency and limiting lamellar thickness. The observed low degree of crystallinity (12.8%) suggests the presence of thin or imperfect crystals, which inherently lowers the melting point according to the Thomson-Gibbs equation. Additionally, the non-uniform surface with discontinuities indicates phase separation, implying the additive acts as a defect at crystal boundaries rather than co-crystallizing. Dominant Factor: The disruption of crystal perfection and the reduced lamellar thickness caused by the hyperbranched additive and the resulting low crystallinity qualitatively dominate over any shear-induced orientation effects, leading to a depression of the Tm relative to neat, highly crystalline polypropylene."
    },
    "analysis_without_hierarchical_structure": {
      "descriptive_text": "The sample comprises a polypropylene matrix modified with 5 wt.% HBP-MA hyperbranched polyester additive. Preparation involved melt blending the components using a twin-screw extruder operated at temperatures ranging from 165 to 175°C and a screw speed of 25 rpm. Thermal analysis was conducted using differential scanning calorimetry (Shimadzu DSC-60), where the melting temperature was determined during a heating scan from 25 to 250°C at a rate of 10°C/min.",
      "reasoning_analysis": "Increasing Factors: The processing history involving twin-screw extrusion imposes shear forces on the polymer melt, which can induce molecular orientation and promote the formation of thicker lamellae or extended-chain crystals upon cooling, potentially elevating the melting temperature. Additionally, if the HBP-MA additive acts as a heterogeneous nucleating agent, it may enhance crystallinity kinetics, allowing for more perfect crystal formation that supports a higher Tm. Decreasing Factors: The incorporation of 5 wt.% HBP-MA introduces non-crystallizing chemical impurities into the polypropylene matrix that disrupt the regularity of the crystal lattice. According to Flory-Huggins dilution theory, this exclusion from the crystal phase thermodynamically depresses the melting point. Furthermore, the extrusion temperature range of 165-175°C is proximate to the melting region of polypropylene, creating a risk of thermal degradation or chain scission which reduces molecular weight and lamellar thickness, thereby lowering the Tm. Dominant Factor: The thermodynamic depression caused by the HBP-MA additive acting as an impurity within the polypropylene crystal lattice is the dominant factor. While shear-induced orientation may provide kinetic enhancements to crystal structure, the dilution effect and potential disruption of chain packing by the hyperbranched additive qualitatively drive the Tm lower relative to a neat polypropylene homopolymer."
    }
  },
  {
    "doi": "10.1016/j.polymer.2022.125142",
    "title": "Sn(II)2-ethylhexanoate-catalyzed polymerizations of L-lactide in solution – Solution grown crystals of cyclic Poly(L-Lactide)s",
    "year": 2022,
    "chemical_composition": {
      "repeat_unit_psmiles": "[*]OC(=O)C(C)O[*]",
      "monomers": [
        {
          "name": "L-Lactide",
          "smiles": "CC1OC(=O)OC1C",
          "ratio_value": 100,
          "ratio_unit": "mol%"
        }
      ],
      "additives": [
        {
          "name": "Tin(II) 2-ethylhexanoate",
          "type": "catalyst",
          "amount_value": 0.1,
          "amount_unit": "mol%"
        }
      ],
      "is_homopolymer": true
    },
    "processing_history": "Polymerization of L-Lactide at 95 °C in 4 M toluene solution for 2 d with SnOct2 catalyst (LA/Cat=1000/1). Tm measured by DSC (Mettler-Toledo DSC-1) at 10 °C/min (1st heating).",
    "hierarchical_structure": "α-modification. Crystallinity: 59%. Crystal thickness (lc): 24 nm.",
    "properties": {
      "Tm": {
        "value": [
          183.0
        ],
        "unit": "°C"
      }
    },
    "analysis_with_hierarchical_structure": {
      "descriptive_text": "The sample consists of a poly(L-lactide) homopolymer synthesized via solution polymerization of L-lactide monomers using Tin(II) 2-ethylhexanoate as a catalyst at a concentration of 0.1 mol%. The polymerization was conducted in a 4 M toluene solution at 95 °C for a duration of two days. Structural characterization reveals the formation of the α-modification crystal structure with a degree of crystallinity of 59% and an average crystal thickness (lc) of 24 nm. The melting temperature was subsequently determined using differential scanning calorimetry during the first heating scan at a rate of 10 °C/min.",
      "reasoning_analysis": "Increasing Factors: The exclusive use of L-Lactide monomers ensures high stereoregularity, facilitating efficient chain packing into the thermodynamically stable α-modification. The relatively large crystal thickness of 24 nm significantly reduces the surface-to-volume ratio of the lamellae, minimizing the melting point depression predicted by the Gibbs-Thomson equation. Additionally, the high degree of crystallinity (59%) indicates a substantial volume fraction of ordered regions capable of sustaining higher thermal energy before transition. Decreasing Factors: The presence of Tin(II) 2-ethylhexanoate catalyst residues introduces chemical impurities that can disrupt lattice perfection and slightly depress the equilibrium melting temperature. Furthermore, the solution polymerization process in toluene may introduce structural defects or residual solvent pockets if drying was incomplete, which could act as defects within the crystalline domains. Dominant Factor: The structural integrity defined by the α-modification and the substantial lamellar thickness qualitatively dominates the thermal behavior. While impurities introduce minor defects, the thermodynamic stability conferred by the thick, stereoregular crystals dictates a higher observed Tm relative to samples with thinner lamellae or disordered crystal forms."
    },
    "analysis_without_hierarchical_structure": {
      "descriptive_text": "The sample comprises a poly(L-lactide) homopolymer synthesized via ring-opening polymerization of L-lactide monomers using Tin(II) 2-ethylhexanoate as a catalyst. The reaction was conducted in a 4 M toluene solution at 95 °C for 2 days with a monomer-to-catalyst ratio of 1000:1. The melting temperature was subsequently evaluated using differential scanning calorimetry on a Mettler-Toledo DSC-1 instrument during the first heating scan at a rate of 10 °C/min.",
      "reasoning_analysis": "Increasing Factors: The exclusive use of L-Lactide monomers results in a highly stereoregular polymer chain architecture, which facilitates efficient chain packing and the formation of stable crystalline lamellae, inherently establishing a defined melting transition. The linear homopolymer structure further supports the development of crystallinity required for a distinct Tm. Decreasing Factors: The retention of Tin(II) 2-ethylhexanoate catalyst residues within the polymer matrix may act as structural impurities that disrupt lattice perfection, potentially reducing the equilibrium melting temperature. Additionally, depending on the conversion efficiency during the 2-day solution polymerization, lower molecular weight chains could introduce significant chain end defects that depress the Tm relative to high molecular weight counterparts. Dominant Factor: The stereoregularity imparted by the 100 mol% L-Lactide composition is the dominant factor, as it fundamentally enables the crystallization process; without this optical purity, the polymer would remain amorphous regardless of processing conditions, thereby dictating the primary existence and thermal stability of the crystalline phase."
    }
  },
  {
    "doi": "10.30657/pea.2025.31.31",
    "title": "PRODUCTION ENGINEERING ARCHIVES",
    "year": 2025,
    "chemical_composition": {
      "repeat_unit_psmiles": "[*]CC(C)[*]",
      "monomers": [
        {
          "name": "Propylene",
          "smiles": "CC=C",
          "ratio_value": null,
          "ratio_unit": null
        }
      ],
      "additives": [
        {
          "name": "HBP-TA",
          "type": "hyperbranched polyester",
          "amount_value": 10,
          "amount_unit": "wt.%"
        }
      ],
      "is_homopolymer": false
    },
    "processing_history": "VPP blended with 10 wt.% HBP-TA using twin-screw extruder at 165-175°C, screw speed 25 rpm. Tm measured by DSC (Shimadzu DSC-60) heating 25-250°C at 10°C/min.",
    "hierarchical_structure": "Degree of crystallinity Xc = 17.48%. Non-uniform surface with discontinuity observed by SEM.",
    "properties": {
      "Tm": {
        "value": [
          164.51
        ],
        "unit": "°C"
      }
    },
    "analysis_with_hierarchical_structure": {
      "descriptive_text": "The sample comprises a polypropylene matrix blended with 10 wt.% HBP-TA hyperbranched polyester additive. This composite was prepared via VPP blending using a twin-screw extruder operated at 165-175°C with a screw speed of 25 rpm. Structural analysis indicates a degree of crystallinity (Xc) of 17.48%, while scanning electron microscopy reveals a non-uniform surface morphology characterized by discontinuities. The melting temperature was characterized by differential scanning calorimetry (DSC) using a Shimadzu DSC-60 instrument with a heating protocol from 25 to 250°C at a rate of 10°C/min.",
      "reasoning_analysis": "Increasing Factors: The shear forces applied during twin-screw extrusion at 25 rpm may induce partial molecular orientation in the polypropylene chains, potentially stabilizing specific crystalline polymorphs and offering a marginal increase in thermal stability. Additionally, the inherent stability of the polypropylene backbone establishes a baseline melting resistance. Decreasing Factors: The incorporation of 10 wt.% HBP-TA hyperbranched polyester likely disrupts the regular packing of polypropylene chains, reducing lamellar thickness and crystal perfection, which depresses the Tm according to thermodynamic principles. The relatively low degree of crystallinity (17.48%) signifies the presence of less perfect crystalline domains that melt at lower temperatures, while the observed non-uniform surface morphology and discontinuities suggest phase separation that interrupts the continuity of the crystalline phase. Dominant Factor: The depression of Tm is qualitatively dominated by the disruption of crystal perfection and lamellar thickness caused by the hyperbranched polyester additive. While shear processing offers minor stabilization, the significant reduction in crystallinity and the physical interruption of the polypropylene lattice by the additive molecules drive the melting behavior toward lower temperatures relative to neat, highly crystalline polypropylene."
    },
    "analysis_without_hierarchical_structure": {
      "descriptive_text": "The sample consists of a polypropylene matrix blended with 10 wt.% HBP-TA hyperbranched polyester. The mixture was processed using a twin-screw extruder operating at 165-175°C with a screw speed of 25 rpm to ensure homogeneous dispersion. The melting temperature was characterized using differential scanning calorimetry (Shimadzu DSC-60) during a heating scan from 25 to 250°C at a rate of 10°C/min.",
      "reasoning_analysis": "Increasing Factors: The inherent stereoregularity of the polypropylene chains enables the formation of crystalline lamellae, providing a structural baseline for melting behavior. The processing history involving extrusion above the melting temperature ensures complete melting and erasure of prior thermal history, facilitating uniform recrystallization upon cooling which supports consistent crystal stability. Decreasing Factors: The incorporation of 10 wt.% HBP-TA hyperbranched polyester acts as a diluent that disrupts the regular packing of the polypropylene lattice. This structural interference likely reduces lamellar thickness and crystal perfection, thermodynamically depressing the melting temperature. Additionally, the relatively low screw speed during extrusion may limit shear-induced crystallization effects that could otherwise stabilize the crystal structure. Dominant Factor: The disruption of the crystalline lattice by the hyperbranched polyester additive is the dominant factor influencing the Tm. While the polypropylene backbone defines the fundamental melting range, the presence of the additive impedes optimal chain packing and crystal growth, qualitatively driving the Tm lower compared to a neat polypropylene sample processed under similar conditions."
    }
  },
  {
    "doi": "10.30657/pea.2025.31.31",
    "title": "PRODUCTION ENGINEERING ARCHIVES",
    "year": 2025,
    "chemical_composition": {
      "repeat_unit_psmiles": "[*]CC(C)[*]",
      "monomers": [
        {
          "name": "Propylene",
          "smiles": "CC=C",
          "ratio_value": null,
          "ratio_unit": null
        }
      ],
      "additives": [
        {
          "name": "HBP-MA",
          "type": "hyperbranched polyester",
          "amount_value": 10,
          "amount_unit": "wt.%"
        }
      ],
      "is_homopolymer": false
    },
    "processing_history": "VPP blended with 10 wt.% HBP-MA using twin-screw extruder at 165-175°C, screw speed 25 rpm. Tm measured by DSC (Shimadzu DSC-60) heating 25-250°C at 10°C/min.",
    "hierarchical_structure": "Degree of crystallinity Xc = 7.7%. Non-uniform surface with discontinuity observed by SEM.",
    "properties": {
      "Tm": {
        "value": [
          166.5
        ],
        "unit": "°C"
      }
    },
    "analysis_with_hierarchical_structure": {
      "descriptive_text": "The sample comprises a polypropylene matrix blended with 10 wt.% HBP-MA hyperbranched polyester additive. This composite was fabricated via melt blending using a twin-screw extruder operated at temperatures between 165 and 175°C with a screw speed of 25 rpm. Structural analysis indicates a low degree of crystallinity (Xc) of 7.7%, and scanning electron microscopy reveals a non-uniform surface morphology characterized by discontinuities. The thermal properties were assessed using differential scanning calorimetry (DSC) with a heating rate of 10°C/min from 25 to 250°C.",
      "reasoning_analysis": "Increasing Factors: The intrinsic chemical structure of the polypropylene backbone enables the formation of crystalline lamellae, providing a baseline melting transition. Additionally, the shear flow experienced during twin-screw extrusion may induce minor chain orientation, potentially stabilizing specific crystalline domains against thermal disruption. Decreasing Factors: The addition of 10 wt.% HBP-MA acts as a thermodynamic impurity within the polymer matrix, leading to melting point depression. The observed low degree of crystallinity (7.7%) suggests the formation of thinner or less perfect lamellae, which melt at lower temperatures according to the Gibbs-Thomson effect. Furthermore, the non-uniform surface with discontinuities indicates phase separation, which disrupts crystal continuity and reduces thermal stability. Dominant Factor: The combined effect of the hyperbranched polyester acting as a diluent and the resultant reduction in crystal perfection and lamellar thickness qualitatively dominates the system, driving the Tm lower relative to neat, highly crystalline polypropylene."
    },
    "analysis_without_hierarchical_structure": {
      "descriptive_text": "The sample comprises a polypropylene matrix blended with 10 wt.% HBP-MA hyperbranched polyester additive. The composite was fabricated via melt blending using a twin-screw extruder operated at temperatures between 165 and 175°C with a screw speed of 25 rpm. The melting temperature was characterized using differential scanning calorimetry (Shimadzu DSC-60) with a heating protocol from 25 to 250°C at a rate of 10°C/min.",
      "reasoning_analysis": "Increasing Factors: The shear flow generated during twin-screw extrusion may induce molecular orientation in the polypropylene chains, potentially promoting the formation of oriented crystalline structures that could exhibit enhanced thermal stability. Additionally, if the hyperbranched polyester functions as a nucleating agent, it might facilitate the growth of more perfect crystals during the cooling phase after processing. Decreasing Factors: The addition of 10 wt.% HBP-MA introduces a secondary component that acts as a thermodynamic impurity within the polypropylene crystal lattice, disrupting chain packing regularity. This dilution effect typically reduces lamellar thickness and lowers the equilibrium melting point. Furthermore, the processing temperature window of 165-175°C is relatively narrow and close to the melting transition, which may limit the thermal history available for crystal perfection compared to higher temperature processing. Dominant Factor: The thermodynamic dilution and lattice disruption caused by the 10 wt.% hyperbranched polyester additive qualitatively dominate the melting behavior. This impurity effect generally drives the Tm downward relative to a pristine polypropylene homopolymer by reducing the stability and thickness of the crystalline lamellae, outweighing potential minor increases from shear-induced orientation."
    }
  },
  {
    "doi": "10.1016/j.polymer.2022.125142",
    "title": "Sn(II)2-ethylhexanoate-catalyzed polymerizations of L-lactide in solution – Solution grown crystals of cyclic Poly(L-Lactide)s",
    "year": 2022,
    "chemical_composition": {
      "repeat_unit_psmiles": "[*]OC(=O)C(C)O[*]",
      "monomers": [
        {
          "name": "L-Lactide",
          "smiles": "CC1OC(=O)OC1C",
          "ratio_value": 100,
          "ratio_unit": "mol%"
        }
      ],
      "additives": [
        {
          "name": "Tin(II) 2-ethylhexanoate",
          "type": "catalyst",
          "amount_value": 0.1,
          "amount_unit": "mol%"
        }
      ],
      "is_homopolymer": true
    },
    "processing_history": "Polymerization of L-Lactide at 95 °C in 4 M toluene solution for 4 d with SnOct2 catalyst (LA/Cat=1000/1). Tm measured by DSC (Mettler-Toledo DSC-1) at 10 °C/min (1st heating). Measurement 1.",
    "hierarchical_structure": "α-modification. Crystallinity: 60%. Crystal thickness (lc): 24 nm.",
    "properties": {
      "Tm": {
        "value": [
          182.3
        ],
        "unit": "°C"
      }
    },
    "analysis_with_hierarchical_structure": {
      "descriptive_text": "The sample comprises a poly(L-lactic acid) homopolymer synthesized via the ring-opening polymerization of 100 mol% L-lactide using 0.1 mol% Tin(II) 2-ethylhexanoate catalyst in a 4 M toluene solution at 95 °C for four days. Hierarchical structural analysis confirms the material adopts the α-modification with a crystallinity of 60% and an average crystal thickness of 24 nm. The melting behavior was characterized by differential scanning calorimetry during the first heating scan at a rate of 10 °C/min.",
      "reasoning_analysis": "Increasing Factors: The exclusive use of L-lactide monomers ensures high stereoregularity, facilitating efficient chain packing into the stable α-crystalline modification which inherently supports a higher melting temperature. Furthermore, the relatively large crystal thickness of 24 nm reduces the influence of surface free energy on the lamellae stability according to the Gibbs-Thomson equation, driving the observed Tm closer to the equilibrium melting point. Decreasing Factors: The presence of residual Tin(II) 2-ethylhexanoate catalyst and potential trapped toluene solvent molecules may act as impurities within the crystal lattice or amorphous regions, disrupting intermolecular forces and potentially depressing the Tm. Additionally, relying on the first heating scan preserves the specific thermal history of the solution polymerization, meaning the crystals may not be as thermally perfected as those in an annealed sample, potentially resulting in a lower observed melting onset. Dominant Factor: The high stereoregularity of the homopolymer backbone combined with the substantial lamellar thickness and high degree of crystallinity qualitatively dominates the thermal behavior, establishing a robust crystalline lattice that drives the Tm toward the characteristic upper range for poly(L-lactic acid), outweighing the minor depressive effects of catalyst residues or processing history."
    },
    "analysis_without_hierarchical_structure": {
      "descriptive_text": "The sample consists of a poly(L-lactic acid) homopolymer synthesized via the ring-opening polymerization of L-lactide monomers. The polymerization was conducted at 95 °C in a 4 M toluene solution over a period of 4 days using Tin(II) 2-ethylhexanoate as a catalyst at 0.1 mol% with a monomer-to-catalyst ratio of 1000:1. The melting temperature was subsequently characterized using differential scanning calorimetry on a Mettler-Toledo DSC-1 instrument during the first heating cycle at a rate of 10 °C/min.",
      "reasoning_analysis": "Increasing Factors: The use of pure L-Lactide monomers ensures high stereoregularity in the resulting poly(L-lactic acid) backbone, facilitating efficient chain packing and the formation of stable crystalline lamellae which inherently elevates the Tm. Additionally, the extended polymerization time of 4 days likely promotes high molecular weight, reducing the concentration of chain ends that act as defects within the crystal lattice, thereby stabilizing the melting transition. Decreasing Factors: The presence of Tin(II) 2-ethylhexanoate catalyst residues, even at low concentrations, introduces chemical impurities that can disrupt lattice periodicity and depress the Tm. Furthermore, the reliance on the first heating scan without prior thermal erasure means the measured Tm reflects the specific crystallinity developed during solution polymerization and cooling, which may be less perfect than annealed samples. Dominant Factor: The high stereoregularity inherent to the poly(L-lactic acid) homopolymer structure is the dominant factor, as the isotactic configuration provides the fundamental thermodynamic basis for crystallization that outweighs the minor depressive effects of catalyst residues or specific thermal history."
    }
  },
  {
    "doi": "10.30657/pea.2025.31.31",
    "title": "PRODUCTION ENGINEERING ARCHIVES",
    "year": 2025,
    "chemical_composition": {
      "repeat_unit_psmiles": "[*]CC(C)[*]",
      "monomers": [
        {
          "name": "Propylene",
          "smiles": "CC=C",
          "ratio_value": null,
          "ratio_unit": null
        }
      ],
      "additives": [
        {
          "name": "HBP-AD",
          "type": "hyperbranched polyester",
          "amount_value": 10,
          "amount_unit": "wt.%"
        }
      ],
      "is_homopolymer": false
    },
    "processing_history": "VPP blended with 10 wt.% HBP-AD using twin-screw extruder at 165-175°C, screw speed 25 rpm. Tm measured by DSC (Shimadzu DSC-60) heating 25-250°C at 10°C/min.",
    "hierarchical_structure": "Degree of crystallinity Xc = 13.76%. Non-uniform surface with discontinuity observed by SEM.",
    "properties": {
      "Tm": {
        "value": [
          164.48
        ],
        "unit": "°C"
      }
    },
    "analysis_with_hierarchical_structure": {
      "descriptive_text": "The sample comprises a polypropylene matrix blended with 10 wt.% HBP-AD hyperbranched polyester additive. This composite was prepared via melt blending using a twin-screw extruder operating at temperatures between 165 and 175°C with a screw speed of 25 rpm. Structural characterization reveals a degree of crystallinity (Xc) of 13.76%, while scanning electron microscopy (SEM) observations indicate a non-uniform surface morphology featuring discontinuities. The melting temperature was subsequently measured using differential scanning calorimetry (DSC) with a heating rate of 10°C/min over a range of 25 to 250°C.",
      "reasoning_analysis": "Increasing Factors: The regular stereochemistry of the polypropylene backbone enables chain packing into crystalline lamellae, establishing the fundamental thermodynamic basis for a melting transition. Additionally, the twin-screw extrusion process ensures homogenization of the melt prior to cooling, allowing for the reformation of crystalline domains despite the presence of additives. Decreasing Factors: The incorporation of 10 wt.% HBP-AD hyperbranched polyester acts as a diluent and structural impurity within the polypropylene matrix, which thermodynamically depresses the melting point according to solution theory. The relatively low degree of crystallinity (13.76%) indicates the formation of thinner or less perfect lamellae, which exhibit lower thermal stability based on the Gibbs-Thomson effect. Furthermore, the non-uniform surface morphology and discontinuities observed via SEM suggest phase separation, which introduces defects at the crystal boundaries and further destabilizes the crystalline phase. Dominant Factor: The depression of the melting temperature is predominantly governed by the impurity effect of the hyperbranched polyester additive and the resulting reduction in crystal perfection (low Xc), which outweighs the intrinsic crystallization capability of the polypropylene backbone."
    },
    "analysis_without_hierarchical_structure": {
      "descriptive_text": "The sample comprises a polypropylene matrix blended with 10 wt.% HBP-AD hyperbranched polyester. The composite was prepared via melt blending using a twin-screw extruder operated at temperatures between 165 and 175°C with a screw speed of 25 rpm. Thermal analysis was conducted using differential scanning calorimetry on a Shimadzu DSC-60, where the melting temperature was determined during a heating scan from 25 to 250°C at a rate of 10°C/min.",
      "reasoning_analysis": "Increasing Factors: The melt blending process via twin-screw extrusion ensures complete homogenization of the mixture and erases prior thermal history, allowing for a standardized recrystallization process upon cooling prior to DSC analysis. Additionally, if the hyperbranched polyester acts as a heterogeneous nucleating agent, it may promote the formation of a higher density of crystal nuclei, potentially leading to a more uniform crystal population that could stabilize the melting transition. Decreasing Factors: The incorporation of 10 wt.% HBP-AD introduces a second component that is thermodynamically incompatible with the polypropylene crystal lattice, resulting in melting point depression due to the reduction in the chemical potential of the polymer melt. Furthermore, the hyperbranched architecture possesses numerous end groups that increase free volume and may interfere with the packing efficiency of the polypropylene chains during crystallization, reducing lamellar thickness. Dominant Factor: The thermodynamic melting point depression caused by the presence of the non-crystallizing hyperbranched additive is the dominant factor. While processing ensures homogeneity and potential nucleation effects might refine crystal morphology, the exclusion of the additive molecules from the crystalline phase inherently lowers the equilibrium melting temperature compared to the neat polypropylene homopolymer."
    }
  },
  {
    "doi": "10.30657/pea.2025.31.31",
    "title": "PRODUCTION ENGINEERING ARCHIVES",
    "year": 2025,
    "chemical_composition": {
      "repeat_unit_psmiles": "[*]CC(C)[*]",
      "monomers": [
        {
          "name": "Propylene",
          "smiles": "CC=C",
          "ratio_value": null,
          "ratio_unit": null
        }
      ],
      "additives": [
        {
          "name": "HBP-AD",
          "type": "hyperbranched polyester",
          "amount_value": 5,
          "amount_unit": "wt.%"
        }
      ],
      "is_homopolymer": false
    },
    "processing_history": "VPP blended with 5 wt.% HBP-AD using twin-screw extruder at 165-175°C, screw speed 25 rpm. Tm measured by DSC (Shimadzu DSC-60) heating 25-250°C at 10°C/min.",
    "hierarchical_structure": "Degree of crystallinity Xc = 15.83%. Non-uniform surface with discontinuity observed by SEM.",
    "properties": {
      "Tm": {
        "value": [
          164.47
        ],
        "unit": "°C"
      }
    },
    "analysis_with_hierarchical_structure": {
      "descriptive_text": "The sample comprises a polypropylene matrix blended with 5 wt.% HBP-AD hyperbranched polyester additive. This composite was fabricated via melt blending using a twin-screw extruder operated at 165-175°C with a screw speed of 25 rpm. Hierarchical characterization indicates a degree of crystallinity (Xc) of 15.83%, while scanning electron microscopy reveals a non-uniform surface morphology with observed discontinuities. The melting temperature was subsequently determined by differential scanning calorimetry (DSC) using a heating protocol from 25 to 250°C at a rate of 10°C/min.",
      "reasoning_analysis": "Increasing Factors: The inherent stereoregularity of the polypropylene backbone enables the formation of crystalline lamellae, providing a fundamental thermal stability baseline. Additionally, the shear forces imparted during twin-screw extrusion may induce partial chain orientation, which can theoretically contribute to the stabilization of crystalline domains against thermal disorder. Decreasing Factors: The inclusion of 5 wt.% HBP-AD hyperbranched polyester introduces structural impurities that disrupt the polypropylene lattice perfection and reduce lamellar thickness, thereby lowering the melting point via the Gibbs-Thomson effect. The relatively low degree of crystallinity (15.83%) suggests the prevalence of smaller or less perfect crystals which melt at lower temperatures. Furthermore, the non-uniform surface and discontinuities observed by SEM indicate phase separation, which hinders coherent crystal growth and further depresses thermal stability. Dominant Factor: The disruption of crystalline perfection caused by the hyperbranched additive and the resulting low degree of crystallinity qualitatively dominate the final Tm behavior. These structural defects and the dilution effect inherent to the blend composition likely suppress the melting temperature relative to pristine polypropylene, overriding any minor stabilizing contributions from processing-induced shear orientation."
    },
    "analysis_without_hierarchical_structure": {
      "descriptive_text": "The material system comprises a polypropylene matrix incorporated with 5 wt.% HBP-AD hyperbranched polyester additive. Processing was conducted by melt blending the components in a twin-screw extruder at temperatures ranging from 165 to 175°C with a screw speed of 25 rpm. Subsequent thermal analysis to determine the melting temperature was carried out using differential scanning calorimetry (Shimadzu DSC-60), employing a heating protocol from 25 to 250°C at a rate of 10°C/min.",
      "reasoning_analysis": "Increasing Factors: The inherent chemical structure of the polypropylene backbone, characterized by methyl side groups, provides steric rigidity that facilitates the formation of stable crystalline lamellae, establishing a robust baseline melting temperature. Additionally, the melt blending processing history at 165-175°C ensures complete homogenization and erasure of prior thermal history, allowing for the potential development of uniform crystalline domains upon cooling. Decreasing Factors: The incorporation of 5 wt.% HBP-AD hyperbranched polyester acts as a non-crystallizable diluent within the polypropylene matrix, which thermodynamically lowers the chemical potential of the polymer melt and induces melting point depression. Furthermore, the hyperbranched architecture may interfere with the regular chain folding of polypropylene during crystallization, potentially resulting in thinner lamellae that melt at lower temperatures. Dominant Factor: The thermodynamic dilution effect and structural disruption introduced by the hyperbranched polyester additive qualitatively dominate the final melting behavior. While the polypropylene backbone supports crystallization, the presence of the second component typically imposes a net depression on the melting temperature relative to a pristine polypropylene homopolymer due to impurity effects within the crystalline-amorphous interface."
    }
  },
  {
    "doi": "10.1016/j.polymer.2022.125142",
    "title": "Sn(II)2-ethylhexanoate-catalyzed polymerizations of L-lactide in solution – Solution grown crystals of cyclic Poly(L-Lactide)s",
    "year": 2022,
    "chemical_composition": {
      "repeat_unit_psmiles": "[*]OC(=O)C(C)O[*]",
      "monomers": [
        {
          "name": "L-Lactide",
          "smiles": "CC1OC(=O)OC1C",
          "ratio_value": 100,
          "ratio_unit": "mol%"
        }
      ],
      "additives": [
        {
          "name": "Tin(II) 2-ethylhexanoate",
          "type": "catalyst",
          "amount_value": 0.1,
          "amount_unit": "mol%"
        }
      ],
      "is_homopolymer": true
    },
    "processing_history": "Polymerization of L-Lactide at 115 °C in 4 M toluene solution for 96 h with SnOct2 catalyst (LA/Cat=1000/1). Virgin crystal isolated. Tm measured by DSC (Mettler-Toledo DSC-1) at 10 °C/min (1st heating).",
    "hierarchical_structure": "α-modification. Crystallinity: 88%. Crystal thickness (lc): 18 nm.",
    "properties": {
      "Tm": {
        "value": [
          188.2
        ],
        "unit": "°C"
      }
    },
    "analysis_with_hierarchical_structure": {
      "descriptive_text": "This sample consists of a poly(L-lactide) homopolymer synthesized from 100 mol% L-lactide using 0.1 mol% Tin(II) 2-ethylhexanoate catalyst via solution polymerization in 4 M toluene at 115 °C for 96 hours. Following polymerization with a monomer-to-catalyst ratio of 1000:1, virgin crystals were isolated, resulting in a material exhibiting the α-modification with 88% crystallinity and an average crystal thickness of 18 nm. The melting temperature was characterized by differential scanning calorimetry during the first heating scan at a rate of 10 °C/min.",
      "reasoning_analysis": "Increasing Factors: The high stereoregularity of the 100 mol% L-lactide homopolymer facilitates efficient chain packing into the thermodynamically stable α-modification, establishing a high equilibrium melting temperature. The substantial crystal thickness of 18 nm reduces the surface free energy penalty according to the Thomson-Gibbs equation, shifting the observed Tm closer to the equilibrium value, while the high crystallinity of 88% indicates a well-ordered morphology with significant lamellar stability derived from the extended 96 h polymerization. Decreasing Factors: The presence of residual Tin(II) 2-ethylhexanoate catalyst, even at 0.1 mol%, introduces chemical impurities that can disrupt crystal perfection or reside in interlamellar regions, potentially depressing the Tm through entropic effects. Furthermore, the finite nature of the 18 nm crystal thickness still imposes a depression relative to an infinite crystal lattice, and any potential residual toluene from the solution polymerization could act as a plasticizer if not fully removed during the virgin crystal isolation. Dominant Factor: The structural integrity defined by the high stereoregularity and the thick, highly crystalline α-modification lamellae qualitatively dominates the thermal behavior. While catalyst residues introduce minor defects, the robustness of the 18 nm crystals formed during the extended solution polymerization and isolation process ensures that the observed Tm remains primarily governed by the intrinsic stability of the poly(L-lactide) α-crystals rather than impurity-driven depression."
    },
    "analysis_without_hierarchical_structure": {
