Repository: hhtrick/HHT-code

# HHT training framework

This directory contains model training, embedding precomputation, inference, article-level baselines and the curated datasets. All commands below assume that the working directory is `train_code/`.

## 3. Datasets and fixed partitions

Each main dataset is a JSON array at `dataset/{property}/{property}.json`. Entries contain source metadata, `chemical_composition`, `processing_history`, `hierarchical_structure`, `properties`, and two generated-analysis objects. Targets are stored as `properties[property]["value"]`; source metadata and target values are not predictive input fields.

| Property | Train | Validation | Test | Total |
|---|---:|---:|---:|---:|

File: train_code/dataset/Tm/Tm.json (part 109 of 200)
[
      "descriptive_text": "This sample comprises a poly(L-lactide) homopolymer synthesized via the ring-opening polymerization of L-lactide monomers using Tin(II) 2-ethylhexanoate as a catalyst at a concentration of 0.1 mol%. The polymerization was conducted in a 4 M toluene solution at 115 °C for 96 hours with a monomer-to-catalyst ratio of 1000/1, resulting in the isolation of a virgin crystal. The melting temperature was characterized using differential scanning calorimetry on a Mettler-Toledo DSC-1 instrument during the first heating scan at a rate of 10 °C/min.",
      "reasoning_analysis": "Increasing Factors: The exclusive use of L-lactide monomers ensures high stereoregularity, facilitating efficient chain packing and high crystallinity, which intrinsically elevates the equilibrium melting temperature. Furthermore, the prolonged polymerization time of 96 hours likely yields high molecular weight chains, and the isolation of virgin crystals suggests the formation of thermally stable lamellar structures with significant thickness, both contributing to a higher observed Tm. Decreasing Factors: The retention of Tin(II) 2-ethylhexanoate catalyst residues within the polymer matrix acts as a low molecular weight impurity, which thermodynamically depresses the melting point through entropy of mixing effects. Additionally, any incomplete removal of the toluene solvent during the isolation process could introduce plasticization effects or disrupt crystal lattice perfection, thereby lowering the Tm. Dominant Factor: The high stereoregularity and resulting crystallinity of the poly(L-lactide) homopolymer backbone serve as the dominant factor. While impurities and processing residues introduce minor thermodynamic depressions, the intrinsic ability of the isotactic chains to form stable, ordered crystalline domains dictates the primary thermal behavior, establishing a robust baseline Tm that outweighs the perturbations from trace catalyst or solvent."
    }
  },
  {
    "doi": "10.1016/j.polymer.2022.125142",
    "title": "Sn(II)2-ethylhexanoate-catalyzed polymerizations of L-lactide in solution – Solution grown crystals of cyclic Poly(L-Lactide)s",
    "year": 2022,
    "chemical_composition": {
      "repeat_unit_psmiles": "[*]OC(=O)C(C)O[*]",
      "monomers": [
        {
          "name": "L-Lactide",
          "smiles": "CC1OC(=O)OC1C",
          "ratio_value": 100,
          "ratio_unit": "mol%"
        }
      ],
      "additives": [
        {
          "name": "Tin(II) 2-ethylhexanoate",
          "type": "catalyst",
          "amount_value": 0.1,
          "amount_unit": "mol%"
        }
      ],
      "is_homopolymer": true
    },
    "processing_history": "Polymerization of L-Lactide at 95 °C in 4 M toluene solution for 4 d with SnOct2 catalyst (LA/Cat=1000/1). Tm measured by DSC (Mettler-Toledo DSC-1) at 10 °C/min (1st heating). Measurement 2.",
    "hierarchical_structure": "α-modification. Crystallinity: 64%. Crystal thickness (lc): 24 nm.",
    "properties": {
      "Tm": {
        "value": [
          182.9
        ],
        "unit": "°C"
      }
    },
    "analysis_with_hierarchical_structure": {
      "descriptive_text": "The sample consists of a poly(L-lactide) homopolymer synthesized via the ring-opening polymerization of L-lactide monomers using Tin(II) 2-ethylhexanoate as a catalyst at a monomer-to-catalyst ratio of 1000:1. The polymerization was conducted in a 4 M toluene solution at 95 °C for 4 days. Structural characterization reveals the formation of the α-modification crystal structure with a degree of crystallinity of 64% and an average crystal thickness (lc) of 24 nm. The melting temperature was determined using differential scanning calorimetry (Mettler-Toledo DSC-1) during the first heating scan at a rate of 10 °C/min.",
      "reasoning_analysis": "Increasing Factors: The use of 100 mol% L-Lactide ensures high stereoregularity, facilitating efficient chain packing into crystalline lattices which elevates the melting temperature. The formation of the thermodynamically stable α-modification crystal structure, combined with a relatively substantial crystal thickness of 24 nm, minimizes the surface free energy penalty associated with lamellar surfaces, thereby driving the Tm upward toward the equilibrium melting point. Decreasing Factors: According to the Gibbs-Thomson effect, the finite crystal thickness inherently results in a melting point depression relative to the equilibrium melting temperature of an infinite crystal. Additionally, the presence of residual Tin(II) 2-ethylhexanoate catalyst or trapped toluene solvent from the solution polymerization process could act as impurities within the amorphous regions, potentially disrupting crystal perfection and lowering the observed Tm. Dominant Factor: The high stereochemical purity of the L-Lactide monomers coupled with the development of the stable α-crystal modification and significant lamellar thickness qualitatively dominates the thermal behavior, establishing a high melting temperature characteristic of well-ordered semi-crystalline poly(L-lactide), outweighing the depressive effects of finite crystal size and minor impurities."
    },
    "analysis_without_hierarchical_structure": {
      "descriptive_text": "The sample consists of a poly(L-lactide) homopolymer derived from the ring-opening polymerization of L-lactide monomers. Synthesis was conducted at 95 °C in a 4 M toluene solution over a period of 4 days using Tin(II) 2-ethylhexanoate as a catalyst at 0.1 mol%, maintaining a monomer-to-catalyst ratio of 1000:1. The melting temperature was subsequently characterized by differential scanning calorimetry using a Mettler-Toledo DSC-1 instrument during the first heating cycle at a ramp rate of 10 °C/min.",
      "reasoning_analysis": "Increasing Factors: The exclusive use of L-lactide monomers ensures high stereoregularity and isotacticity, which facilitates efficient chain packing and the formation of stable crystalline domains, inherently driving the Tm higher. Additionally, the extended reaction time of 4 days and high monomer-to-catalyst ratio suggest the formation of high molecular weight chains, reducing the concentration of chain ends that act as defects within the crystal lattice, thereby stabilizing the melting point. Decreasing Factors: The use of toluene as a solvent during polymerization introduces the risk of residual solvent retention, which could act as an impurity disrupting crystal lattice perfection and lowering the observed Tm. Furthermore, the presence of Tin(II) 2-ethylhexanoate catalyst residues, even in small amounts, may interfere with crystallization kinetics, and the reliance on the first heating scan means the measured Tm reflects the specific, potentially imperfect thermal history of the synthesis cooling rather than an optimized crystalline state. Dominant Factor: The intrinsic stereoregularity of the poly(L-lactide) backbone is the dominant factor, as the isotactic structure provides the fundamental thermodynamic basis for crystallization that defines the upper limit of the Tm, outweighing the secondary effects of processing residues or thermal history on the final melting behavior."
    }
  },
  {
    "doi": "10.30657/pea.2025.31.31",
    "title": "PRODUCTION ENGINEERING ARCHIVES",
    "year": 2025,
    "chemical_composition": {
      "repeat_unit_psmiles": "[*]CC(C)[*]",
      "monomers": [
        {
          "name": "Propylene",
          "smiles": "CC=C",
          "ratio_value": null,
          "ratio_unit": null
        }
      ],
      "additives": [
        {
          "name": "HBP-PA",
          "type": "hyperbranched polyester",
          "amount_value": 20,
          "amount_unit": "wt.%"
        }
      ],
      "is_homopolymer": false
    },
    "processing_history": "VPP blended with 20 wt.% HBP-PA using twin-screw extruder at 165-175°C, screw speed 25 rpm. Tm measured by DSC (Shimadzu DSC-60) heating 25-250°C at 10°C/min.",
    "hierarchical_structure": "Degree of crystallinity Xc = 9.7%. Non-uniform surface with discontinuity observed by SEM.",
    "properties": {
      "Tm": {
        "value": [
          164.17
        ],
        "unit": "°C"
      }
    },
    "analysis_with_hierarchical_structure": {
      "descriptive_text": "The sample consists of a polypropylene matrix blended with 20 wt.% hyperbranched polyester (HBP-PA) additive. It was prepared by twin-screw extrusion at temperatures between 165 and 175°C with a screw speed of 25 rpm. Structural characterization reveals a low degree of crystallinity (Xc) of 9.7%, and scanning electron microscopy indicates a non-uniform surface morphology with observed discontinuities. The melting temperature was measured by differential scanning calorimetry (DSC) during heating from 25 to 250°C at a rate of 10°C/min.",
      "reasoning_analysis": "Increasing Factors: The inherent stereoregularity of the polypropylene chains enables the formation of crystalline lamellae, providing the fundamental structural order required for a distinct melting transition. Decreasing Factors: The addition of 20 wt.% hyperbranched polyester acts as a diluent, thermodynamically depressing the melting point through reduced chemical potential of the polymer in the crystalline phase. Additionally, the low degree of crystallinity (9.7%) implies the presence of thinner or less perfect crystals, which exhibit lower thermal stability due to the Gibbs-Thomson effect, while the observed surface discontinuities suggest phase separation that further disrupts crystal continuity. Dominant Factor: The significant loading of the hyperbranched polyester additive serves as the dominant factor, as the dilution effect and the resulting disruption of polypropylene chain packing likely cause a qualitative depression in Tm relative to neat polypropylene by limiting lamellar thickness and perfection."
    },
    "analysis_without_hierarchical_structure": {
      "descriptive_text": "The sample comprises a polypropylene-based blend incorporating 20 wt.% HBP-PA hyperbranched polyester as an additive. The material was prepared by blending VPP with the hyperbranched polyester using a twin-screw extruder at temperatures ranging from 165 to 175°C and a screw speed of 25 rpm. The melting temperature was subsequently characterized by differential scanning calorimetry using a Shimadzu DSC-60, employing a heating protocol from 25 to 250°C at a rate of 10°C/min.",
      "reasoning_analysis": "Increasing Factors: The shear flow generated during twin-screw extrusion at 25 rpm can induce molecular orientation in the polypropylene chains, which may promote the formation of thicker lamellae upon cooling, theoretically driving the Tm higher. Additionally, if the hyperbranched polyester functions as a nucleating agent, it could enhance crystallinity, potentially stabilizing the crystalline phase. Decreasing Factors: The incorporation of 20 wt.% HBP-PA introduces significant structural irregularity into the polypropylene matrix, acting as a diluent that disrupts the regular packing of polymer chains into the crystalline lattice. This impurity effect reduces lamellar thickness and crystal perfection, thereby depressing the Tm according to the Gibbs-Thomson relationship. Furthermore, thermal exposure during extrusion near the melting point risks minor chain scission, reducing molecular weight and limiting the ability to form thick, stable crystals. Dominant Factor: The dilution and morphological disruption caused by the high concentration of the hyperbranched additive qualitatively dominates the thermal behavior. The physical interference of the globular HBP-PA molecules with the linear polypropylene chain packing prevents the formation of highly perfect crystals, leading to a net reduction in Tm relative to neat polypropylene processed under similar conditions."
    }
  },
  {
    "doi": "10.30657/pea.2025.31.31",
    "title": "PRODUCTION ENGINEERING ARCHIVES",
    "year": 2025,
    "chemical_composition": {
      "repeat_unit_psmiles": "[*]CC(C)[*]",
      "monomers": [
        {
          "name": "Propylene",
          "smiles": "CC=C",
          "ratio_value": null,
          "ratio_unit": null
        }
      ],
      "additives": [
        {
          "name": "HBP-AD",
          "type": "hyperbranched polyester",
          "amount_value": 20,
          "amount_unit": "wt.%"
        }
      ],
      "is_homopolymer": false
    },
    "processing_history": "VPP blended with 20 wt.% HBP-AD using twin-screw extruder at 165-175°C, screw speed 25 rpm. Tm measured by DSC (Shimadzu DSC-60) heating 25-250°C at 10°C/min.",
    "hierarchical_structure": "Degree of crystallinity Xc = 16.15%. Non-uniform surface with discontinuity observed by SEM.",
    "properties": {
      "Tm": {
        "value": [
          166.94
        ],
        "unit": "°C"
      }
    },
    "analysis_with_hierarchical_structure": {
      "descriptive_text": "The sample comprises a polypropylene matrix blended with 20 wt.% HBP-AD hyperbranched polyester additive. This composite was fabricated via melt blending using a twin-screw extruder operated at 165-175°C with a screw speed of 25 rpm. Structural analysis indicated a degree of crystallinity (Xc) of 16.15%, and scanning electron microscopy revealed a non-uniform surface morphology characterized by discontinuities. The thermal properties were evaluated using differential scanning calorimetry (DSC) on a Shimadzu DSC-60 instrument, utilizing a heating protocol from 25 to 250°C at a rate of 10°C/min.",
      "reasoning_analysis": "Increasing Factors: The inherent stereoregularity of the polypropylene backbone allows for the formation of crystalline lamellae, establishing the fundamental basis for a distinct melting transition. Additionally, the processing temperature range of 165-175°C ensures complete melting of the initial polymer state without excessive thermal degradation, preserving the intrinsic chain length and stability required for recrystallization during the subsequent cooling and DSC measurement. Decreasing Factors: The incorporation of 20 wt.% HBP-AD hyperbranched polyester acts as a diluent and structural disruptor within the polypropylene matrix, hindering the regular packing of polymer chains and reducing lamellar thickness. This disruption is evidenced by the relatively low degree of crystallinity (16.15%) and the non-uniform surface morphology with discontinuities observed by SEM, both of which suggest phase separation and imperfect crystal formation that depress the melting temperature according to the Gibbs-Thomson effect. Dominant Factor: The significant disruption of the crystalline lattice caused by the high loading of the hyperbranched additive is the dominant factor. The resulting low crystallinity and morphological discontinuities indicate that the inability of the polypropylene chains to form thick, stable crystals due to the presence of the bulky hyperbranched polyester qualitatively dictates a lower Tm compared to a pristine polypropylene homopolymer."
    },
    "analysis_without_hierarchical_structure": {
      "descriptive_text": "The material system comprises a polypropylene matrix incorporated with 20 wt.% HBP-AD hyperbranched polyester additive. This blend was fabricated through melt processing using a twin-screw extruder set at temperatures between 165 and 175°C with a screw speed of 25 rpm. Thermal characterization was performed using differential scanning calorimetry on a Shimadzu DSC-60 instrument, employing a heating scan from 25 to 250°C at a rate of 10°C/min.",
      "reasoning_analysis": "Increasing Factors: The inherent stereoregularity of the polypropylene chains enables the formation of stable crystalline lamellae, establishing a fundamental baseline for the melting temperature. Additionally, the shear forces imparted during twin-screw extrusion at 25 rpm may induce partial chain orientation, potentially facilitating the formation of slightly more stable crystalline morphologies compared to quiescently cooled samples. Decreasing Factors: The incorporation of 20 wt.% HBP-AD hyperbranched polyester introduces a significant concentration of non-crystallizing impurities into the polypropylene matrix. Thermodynamically, this dilutes the chemical potential of the crystallizable polymer species, leading to melting point depression. Moreover, the hyperbranched architecture may physically impede the reorganization and thickening of PP lamellae during the cooling phase of extrusion, resulting in thinner crystals that melt at lower temperatures. Dominant Factor: The thermodynamic dilution effect and physical disruption of crystal growth caused by the high loading of the hyperbranched polyester additive qualitatively dominate the thermal behavior. Consequently, despite the intrinsic crystallinity of the polypropylene backbone, the presence of the additive drives the system's Tm lower relative to that of the neat polymer."
    }
  },
  {
    "doi": "10.30657/pea.2025.31.31",
    "title": "PRODUCTION ENGINEERING ARCHIVES",
    "year": 2025,
    "chemical_composition": {
      "repeat_unit_psmiles": "[*]CC(C)[*]",
      "monomers": [
        {
          "name": "Propylene",
          "smiles": "CC=C",
          "ratio_value": null,
          "ratio_unit": null
        }
      ],
      "additives": [
        {
          "name": "HBP-TA",
          "type": "hyperbranched polyester",
          "amount_value": 20,
          "amount_unit": "wt.%"
        }
      ],
      "is_homopolymer": false
    },
    "processing_history": "VPP blended with 20 wt.% HBP-TA using twin-screw extruder at 165-175°C, screw speed 25 rpm. Tm measured by DSC (Shimadzu DSC-60) heating 25-250°C at 10°C/min.",
    "hierarchical_structure": "Degree of crystallinity Xc = 14.36%. Non-uniform surface with discontinuity observed by SEM.",
    "properties": {
      "Tm": {
        "value": [
          164.99
        ],
        "unit": "°C"
      }
    },
    "analysis_with_hierarchical_structure": {
      "descriptive_text": "The sample comprises a polypropylene matrix blended with 20 wt.% HBP-TA hyperbranched polyester additive. The composite was manufactured using a twin-screw extruder operating at 165-175°C with a screw speed of 25 rpm. Structural analysis indicates a degree of crystallinity of 14.36%, and scanning electron microscopy reveals a non-uniform surface morphology characterized by discontinuities. Thermal properties were assessed via differential scanning calorimetry with a heating rate of 10°C/min from 25 to 250°C.",
      "reasoning_analysis": "Increasing Factors: The intrinsic chemical structure of the polypropylene backbone, specifically the stereoregular arrangement of methyl side groups, facilitates helical packing that establishes a stable crystalline lattice with a defined baseline melting temperature. Additionally, the thermal processing history involving heating to 175°C during extrusion ensures the erasure of prior thermal history, allowing the polymer chains to reorganize into equilibrium crystal structures upon cooling without the constraint of pre-existing defective nuclei. Decreasing Factors: The incorporation of 20 wt.% HBP-TA hyperbranched polyester acts as a substantial diluent that disrupts the regularity of the polymer matrix, likely leading to the formation of thinner lamellae as evidenced by the low degree of crystallinity (14.36%). According to the Gibbs-Thomson equation, these thinner crystals possess a lower thermodynamic stability and thus melt at reduced temperatures. Furthermore, the non-uniform surface morphology and discontinuities observed by SEM suggest phase separation and interfacial defects that hinder the growth of perfect crystalline domains, further destabilizing the lattice. Dominant Factor: The disruption of crystal perfection and lamellar thickness induced by the high loading of the hyperbranched additive is the dominant factor. While the polypropylene backbone provides the fundamental capability for crystallization, the significant reduction in overall crystallinity and the presence of morphological discontinuities indicate that the additive severely limits the development of stable, thick crystals, qualitatively depressing the Tm relative to neat polypropylene."
    },
    "analysis_without_hierarchical_structure": {
      "descriptive_text": "The sample consists of a polypropylene matrix blended with 20 wt.% HBP-TA hyperbranched polyester additive. The composite was prepared using a twin-screw extruder operating at a temperature range of 165-175°C and a screw speed of 25 rpm to ensure homogeneous mixing. Thermal analysis was conducted using a Shimadzu DSC-60, where the melting temperature was determined during a heating scan from 25 to 250°C at a rate of 10°C/min.",
      "reasoning_analysis": "Increasing Factors: The processing history employs a moderate extrusion temperature window of 165-175°C, which mitigates thermal-oxidative degradation and chain scission of the polypropylene backbone. Maintaining high molecular weight preserves chain entanglement and crystal stability, preventing the depression of melting temperature associated with polymer degradation. Decreasing Factors: The incorporation of 20 wt.% HBP-TA hyperbranched polyester introduces a thermodynamic dilution effect, where the presence of a non-crystallizable second component lowers the chemical potential of the crystallizable polypropylene, inherently depressing the equilibrium melting temperature. Furthermore, the globular architecture of the hyperbranched additive may disrupt the regular packing of polypropylene chains during crystallization, leading to the formation of thinner lamellae that melt at lower temperatures. Dominant Factor: The thermodynamic dilution effect and morphological disruption caused by the substantial loading of the hyperbranched polyester qualitatively dominate the thermal behavior. These compositional factors drive the melting temperature lower relative to neat polypropylene, overriding the stabilizing influence of the mild processing conditions."
    }
  },
  {
    "doi": "10.1016/j.polymer.2022.125142",
    "title": "Sn(II)2-ethylhexanoate-catalyzed polymerizations of L-lactide in solution – Solution grown crystals of cyclic Poly(L-Lactide)s",
    "year": 2022,
    "chemical_composition": {
      "repeat_unit_psmiles": "[*]OC(=O)C(C)O[*]",
      "monomers": [
        {
          "name": "L-Lactide",
          "smiles": "CC1OC(=O)OC1C",
          "ratio_value": 100,
          "ratio_unit": "mol%"
        }
      ],
      "additives": [
        {
          "name": "Tin(II) 2-ethylhexanoate",
          "type": "catalyst",
          "amount_value": 0.1,
          "amount_unit": "mol%"
        }
      ],
      "is_homopolymer": true
    },
    "processing_history": "Polymerization of L-Lactide at 115 °C in 2 M toluene solution for 96 h with SnOct2 catalyst (LA/Cat=1000/1). Virgin crystal isolated. Tm measured by DSC (Mettler-Toledo DSC-1) at 10 °C/min (1st heating).",
    "hierarchical_structure": "α-modification. Crystallinity: 83%. Crystal thickness (lc): 17.5-18.0 nm.",
    "properties": {
      "Tm": {
        "value": [
          187.0
        ],
        "unit": "°C"
      }
    },
    "analysis_with_hierarchical_structure": {
      "descriptive_text": "This sample comprises a poly(L-lactide) homopolymer synthesized via the ring-opening polymerization of 100 mol% L-lactide monomers using 0.1 mol% Tin(II) 2-ethylhexanoate as a catalyst in a 2 M toluene solution at 115 °C for 96 hours. Following polymerization, virgin crystals were isolated, resulting in a material exhibiting the stable α-modification with a high degree of crystallinity measured at 83% and a crystal thickness ranging between 17.5 and 18.0 nm. The melting temperature was subsequently characterized using differential scanning calorimetry on a Mettler-Toledo DSC-1 instrument during the first heating scan at a rate of 10 °C/min.",
      "reasoning_analysis": "Increasing Factors: The exclusive use of L-Lactide monomers ensures high stereoregularity, facilitating efficient chain packing into the thermodynamically stable α-crystal modification. Furthermore, the processing history involving solution polymerization and isolation of virgin crystals promoted the development of substantial lamellar thickness (17.5-18.0 nm) and high crystallinity (83%), which elevates the observed melting temperature relative to thinner or less ordered crystalline structures according to the Gibbs-Thomson relationship. Decreasing Factors: The observed melting temperature will inherently be lower than the equilibrium melting temperature due to the finite size of the crystal thickness, as surface free energy effects at the lamellar interfaces destabilize the crystal phase. Additionally, while minimal, the presence of residual Tin(II) 2-ethylhexanoate catalyst or trace toluene solvent within the lattice could introduce point defects that slightly depress the thermal stability of the crystals. Dominant Factor: The high stereoregularity of the poly(L-lactide) backbone combined with the formation of thick, stable α-modification lamellae during the solution processing history qualitatively dominates the thermal behavior, establishing a robust melting transition that reflects the high structural order of the virgin crystals."
    },
    "analysis_without_hierarchical_structure": {
      "descriptive_text": "The sample comprises a poly(L-lactide) homopolymer synthesized via the ring-opening polymerization of L-lactide monomers using Tin(II) 2-ethylhexanoate as a catalyst at a monomer-to-catalyst ratio of 1000:1. The polymerization was conducted in a 2 M toluene solution at 115 °C for 96 hours, after which the virgin crystal was isolated. The melting temperature was subsequently characterized using differential scanning calorimetry on a Mettler-Toledo DSC-1 instrument during the first heating scan at a rate of 10 °C/min.",
      "reasoning_analysis": "Increasing Factors: The chemical composition consists of 100 mol% L-Lactide, resulting in a highly stereoregular homopolymer backbone that facilitates efficient chain packing and high crystallinity, intrinsically establishing a high equilibrium melting temperature. The absence of comonomers prevents structural disruptions within the crystal lattice that would otherwise lower thermal stability. Decreasing Factors: The presence of residual Tin(II) 2-ethylhexanoate catalyst acts as a chemical impurity within the polymer matrix, which can induce melting point depression by disrupting lattice perfection. Furthermore, the processing history involves solution polymerization and crystallization at 115 °C, which is significantly below the typical equilibrium melting point of poly(L-lactide); according to the Thomson-Gibbs equation, crystallization at this lower temperature limits the achievable lamellar thickness, thereby reducing the observed melting temperature relative to annealed samples. Dominant Factor: While the residual catalyst and processing temperature introduce defects and morphological limitations that depress the observed value, the high stereoregularity of the L-lactide homopolymer is the dominant factor that fundamentally enables the formation of a crystalline phase with a distinct melting transition, setting the upper baseline for the thermal behavior despite the processing-induced constraints."
    }
  },
  {
    "doi": "10.30657/pea.2025.31.31",
    "title": "PRODUCTION ENGINEERING ARCHIVES",
    "year": 2025,
    "chemical_composition": {
      "repeat_unit_psmiles": "[*]CC(C)[*]",
      "monomers": [
        {
          "name": "Propylene",
          "smiles": "CC=C",
          "ratio_value": null,
          "ratio_unit": null
        }
      ],
      "additives": [
        {
          "name": "HBP-PA",
          "type": "hyperbranched polyester",
          "amount_value": 10,
          "amount_unit": "wt.%"
        }
      ],
      "is_homopolymer": false
    },
    "processing_history": "VPP blended with 10 wt.% HBP-PA using twin-screw extruder at 165-175°C, screw speed 25 rpm. Tm measured by DSC (Shimadzu DSC-60) heating 25-250°C at 10°C/min.",
    "hierarchical_structure": "Degree of crystallinity Xc = 13.04%. Non-uniform surface with discontinuity observed by SEM.",
    "properties": {
      "Tm": {
        "value": [
          164.37
        ],
        "unit": "°C"
      }
    },
    "analysis_with_hierarchical_structure": {
      "descriptive_text": "The sample comprises a polypropylene matrix blended with 10 wt.% hyperbranched polyester (HBP-PA) additive. The material was prepared by blending VPP with the additive using a twin-screw extruder at 165-175°C and 25 rpm, followed by DSC analysis heating from 25 to 250°C at 10°C/min. Hierarchical structure analysis indicates a degree of crystallinity of 13.04%, with SEM observations revealing a non-uniform surface featuring discontinuities.",
      "reasoning_analysis": "Increasing Factors: The shear flow induced during twin-screw extrusion at 25 rpm may promote molecular orientation and chain alignment, which can facilitate the formation of more thermally stable crystalline domains or specific polymorphs that exhibit higher melting resistance. Decreasing Factors: The addition of 10 wt.% hyperbranched polyester acts as a chemical impurity within the polypropylene lattice, leading to melting point depression according to thermodynamic dilution theory. Furthermore, the relatively low degree of crystallinity (13.04%) suggests the formation of thinner lamellar crystals with lower thermal stability, and the non-uniform surface with discontinuities indicates phase separation that disrupts crystal continuity. Dominant Factor: The thermodynamic depression caused by the hyperbranched polyester additive and the structural limitation imposed by the low crystallinity and phase separation qualitatively dominate the thermal behavior, likely resulting in a net reduction or broadening of the melting transition relative to pristine polypropylene."
    },
    "analysis_without_hierarchical_structure": {
      "descriptive_text": "The sample consists of a VPP polypropylene matrix blended with 10 wt.% hyperbranched polyester (HBP-PA) additive. The composite was prepared via melt blending using a twin-screw extruder operated at temperatures between 165 and 175°C with a screw speed of 25 rpm. The melting temperature was subsequently characterized using differential scanning calorimetry (DSC) on a Shimadzu DSC-60 instrument, employing a heating ramp from 25 to 250°C at a rate of 10°C/min.",
      "reasoning_analysis": "Increasing Factors: The inherent semi-crystalline nature of the polypropylene backbone establishes a fundamental baseline for the melting transition. Additionally, the shear forces imparted during twin-screw extrusion at 25 rpm may induce chain orientation or act as a nucleating stimulus during the cooling phase prior to measurement, potentially fostering the development of thicker or more stable lamellae which would qualitatively elevate the Tm. Decreasing Factors: The incorporation of 10 wt.% hyperbranched polyester (HBP-PA) acts as a diluent within the polypropylene matrix, disrupting the regularity of polymer chain packing required for crystallization. This leads to defects in the crystal lattice and reduced lamellar thickness, causing melting point depression. Furthermore, the processing temperature range of 165-175°C is relatively close to the melting point of polypropylene, raising the possibility of minor thermal degradation or chain scission which reduces molecular weight and consequently lowers the melting temperature. Dominant Factor: The thermodynamic dilution effect and physical disruption of crystal growth caused by the hyperbranched polyester additive qualitatively dominate the thermal behavior. Despite any potential shear-induced nucleation, the inclusion of a significant fraction of branching structures typically results in a net depression of the melting temperature relative to the neat polypropylene due to reduced crystal perfection."
    }
  },
  {
    "doi": "10.30657/pea.2025.31.31",
    "title": "PRODUCTION ENGINEERING ARCHIVES",
    "year": 2025,
    "chemical_composition": {
      "repeat_unit_psmiles": "[*]CC(C)[*]",
      "monomers": [
        {
          "name": "Propylene",
          "smiles": "CC=C",
          "ratio_value": null,
          "ratio_unit": null
        }
      ],
      "additives": [
        {
          "name": "HBP-MA",
          "type": "hyperbranched polyester",
          "amount_value": 20,
          "amount_unit": "wt.%"
        }
      ],
      "is_homopolymer": false
    },
    "processing_history": "VPP blended with 20 wt.% HBP-MA using twin-screw extruder at 165-175°C, screw speed 25 rpm. Tm measured by DSC (Shimadzu DSC-60) heating 25-250°C at 10°C/min.",
    "hierarchical_structure": "Degree of crystallinity Xc = 10.6%. Non-uniform surface with discontinuity observed by SEM.",
    "properties": {
      "Tm": {
        "value": [
          165.76
        ],
        "unit": "°C"
      }
    },
    "analysis_with_hierarchical_structure": {
      "descriptive_text": "The sample comprises a polypropylene matrix blended with 20 wt.% HBP-MA hyperbranched polyester additive. It was processed via twin-screw extrusion at temperatures between 165 and 175°C with a screw speed of 25 rpm. The resulting material exhibits a degree of crystallinity (Xc) of 10.6% and displays a non-uniform surface with discontinuity as observed by scanning electron microscopy. The melting temperature was characterized using differential scanning calorimetry (Shimadzu DSC-60) with a heating ramp from 25 to 250°C at a rate of 10°C/min.",
      "reasoning_analysis": "Increasing Factors: The inherent stereoregularity of the polypropylene backbone enables the formation of crystalline lamellae, providing a fundamental thermal stability baseline. Additionally, the shear forces imparted during twin-screw extrusion may induce partial chain orientation, potentially stabilizing specific crystalline domains against thermal disruption. Decreasing Factors: The incorporation of 20 wt.% HBP-MA hyperbranched polyester acts as a non-crystallizable diluent within the polypropylene matrix, leading to thermodynamic melting point depression. The observed low degree of crystallinity (10.6%) suggests the formation of thinner or less perfect lamellae, which exhibit lower thermal stability according to the Gibbs-Thomson equation. Furthermore, the non-uniform surface and discontinuity indicate phase separation, which disrupts crystal growth and reduces the overall coherence of the crystalline phase. Dominant Factor: The dilution effect of the hyperbranched polyester additive combined with the resulting low crystallinity and crystal imperfection is the dominant factor. These structural disruptions qualitatively depress the Tm relative to neat polypropylene, overriding any minor stabilization contributed by processing-induced orientation."
    },
    "analysis_without_hierarchical_structure": {
      "descriptive_text": "The material system comprises a polypropylene matrix modified with 20 wt.% HBP-MA hyperbranched polyester additive. Preparation involved melt blending the components using a twin-screw extruder at temperatures ranging from 165 to 175°C and a screw speed of 25 rpm. Thermal characterization was performed via differential scanning calorimetry using a Shimadzu DSC-60 instrument, employing a heating protocol from 25 to 250°C at a rate of 10°C/min to determine the melting behavior.",
      "reasoning_analysis": "Increasing Factors: The shear flow generated during twin-screw extrusion at 25 rpm can induce molecular orientation and act as a nucleating influence during the cooling phase, potentially promoting the formation of thicker or more thermally stable lamellar crystals which would drive the Tm higher. Decreasing Factors: The incorporation of 20 wt.% HBP-MA introduces a significant volume fraction of non-crystallizable hyperbranched polyester within the polypropylene matrix, causing thermodynamic melting point depression according to Flory-Huggins theory. Additionally, the bulky architecture of the additive likely disrupts the regular packing and folding of polypropylene chains, resulting in less perfect crystallites with reduced thermal stability. Dominant Factor: The thermodynamic penalty imposed by the high concentration of the hyperbranched additive and the associated disruption of crystal lattice perfection qualitatively dominates over any shear-induced stabilization, resulting in a net qualitative reduction in Tm relative to neat polypropylene."
    }
  },
  {
    "doi": "10.30657/pea.2025.31.31",
    "title": "PRODUCTION ENGINEERING ARCHIVES",
    "year": 2025,
    "chemical_composition": {
      "repeat_unit_psmiles": "[*]CC(C)[*]",
      "monomers": [
        {
          "name": "Propylene",
          "smiles": "CC=C",
          "ratio_value": null,
          "ratio_unit": null
        }
      ],
      "additives": [
        {
          "name": "HBP-PA",
          "type": "hyperbranched polyester",
          "amount_value": 5,
          "amount_unit": "wt.%"
        }
      ],
      "is_homopolymer": false
    },
    "processing_history": "VPP blended with 5 wt.% HBP-PA using twin-screw extruder at 165-175°C, screw speed 25 rpm. Tm measured by DSC (Shimadzu DSC-60) heating 25-250°C at 10°C/min.",
    "hierarchical_structure": "Degree of crystallinity Xc = 10%. Non-uniform surface with discontinuity observed by SEM.",
    "properties": {
      "Tm": {
        "value": [
          165.2
        ],
        "unit": "°C"
      }
    },
    "analysis_with_hierarchical_structure": {
      "descriptive_text": "The sample comprises a polypropylene matrix blended with 5 wt.% hyperbranched polyester (HBP-PA) additive. Processing was conducted via twin-screw extrusion at temperatures ranging from 165 to 175°C with a screw speed of 25 rpm. Structural analysis indicates a low degree of crystallinity of 10%, while scanning electron microscopy reveals a non-uniform surface morphology characterized by discontinuities. The melting temperature was evaluated using differential scanning calorimetry with a heating protocol from 25 to 250°C at a rate of 10°C/min.",
      "reasoning_analysis": "Increasing Factors: The intrinsic stereoregularity of the polypropylene backbone facilitates helical chain packing, establishing a fundamental baseline for crystalline stability. Additionally, the shear flow imparted during twin-screw extrusion may induce slight molecular orientation, which can stabilize specific crystalline polymorphs against thermal disruption. Decreasing Factors: The incorporation of 5 wt.% hyperbranched polyester (HBP-PA) acts as a structural impurity that disrupts the regularity of chain folding and limits lamellar thickening. The observed low degree of crystallinity (10%) suggests the formation of thin, imperfect crystals which, according to the Thomson-Gibbs equation, exhibit lower thermal stability. Furthermore, the non-uniform surface morphology and discontinuities indicate phase separation, which hinders coherent crystal growth across the matrix. Dominant Factor: The disruption of crystal perfection and lamellar thickness induced by the hyperbranched additive is the dominant factor. The significant reduction in crystallinity and the presence of phase-separated domains qualitatively drive the Tm lower relative to neat, highly crystalline polypropylene, as the thermodynamic stability of the crystalline phase is compromised by the additive interference."
    },
    "analysis_without_hierarchical_structure": {
