Repository: hhtrick/HHT-code

# HHT training framework

This directory contains model training, embedding precomputation, inference, article-level baselines and the curated datasets. All commands below assume that the working directory is `train_code/`.

## 3. Datasets and fixed partitions

Each main dataset is a JSON array at `dataset/{property}/{property}.json`. Entries contain source metadata, `chemical_composition`, `processing_history`, `hierarchical_structure`, `properties`, and two generated-analysis objects. Targets are stored as `properties[property]["value"]`; source metadata and target values are not predictive input fields.

| Property | Train | Validation | Test | Total |
|---|---:|---:|---:|---:|

File: train_code/dataset/Tm/Tm.json (part 110 of 200)
[
      "descriptive_text": "The sample comprises a polypropylene matrix blended with 5 wt.% hyperbranched polyester (HBP-PA). The composite was prepared by melt blending the components using a twin-screw extruder operated at temperatures between 165 and 175°C with a screw speed of 25 rpm. Thermal characterization was performed using differential scanning calorimetry (Shimadzu DSC-60), where the melting temperature was determined during a heating scan from 25 to 250°C at a ramp rate of 10°C/min.",
      "reasoning_analysis": "Increasing Factors: The inherent chemical structure of the polypropylene backbone allows for the formation of stable crystalline lamellae, establishing a baseline melting temperature. Additionally, the shear flow experienced during twin-screw extrusion may induce molecular orientation within the melt, potentially leading to the formation of oriented crystalline structures that exhibit higher thermal stability and resist melting at elevated temperatures. Decreasing Factors: The incorporation of 5 wt.% hyperbranched polyester acts as a diluent and impurity within the polypropylene matrix. Thermodynamically, the presence of this second component disrupts the regularity of the polymer chains and reduces the chemical potential of the crystalline phase, leading to melting point depression. Furthermore, the high concentration of chain ends inherent to hyperbranched architectures increases free volume, which can facilitate chain mobility and destabilize the crystal lattice. Dominant Factor: The dilution and disruption effect introduced by the HBP-PA additive is the dominant factor. While the extrusion process imparts some shear history that could stabilize crystals, the thermodynamic penalty associated with mixing a hyperbranched polyester into a polyolefin matrix typically overrides orientation effects, resulting in a qualitative tendency toward a lower or broadened melting transition compared to the pristine homopolymer."
    }
  },
  {
    "doi": "10.1016/j.polymer.2022.125142",
    "title": "Sn(II)2-ethylhexanoate-catalyzed polymerizations of L-lactide in solution – Solution grown crystals of cyclic Poly(L-Lactide)s",
    "year": 2022,
    "chemical_composition": {
      "repeat_unit_psmiles": "[*]OC(=O)C(C)O[*]",
      "monomers": [
        {
          "name": "L-Lactide",
          "smiles": "CC1OC(=O)OC1C",
          "ratio_value": 100,
          "ratio_unit": "mol%"
        }
      ],
      "additives": [
        {
          "name": "Tin(II) 2-ethylhexanoate",
          "type": "catalyst",
          "amount_value": 0.1,
          "amount_unit": "mol%"
        }
      ],
      "is_homopolymer": true
    },
    "processing_history": "Polymerization of L-Lactide at 95 °C in 2 M toluene solution for 2 d with SnOct2 catalyst (LA/Cat=1000/1). Tm measured by DSC (Mettler-Toledo DSC-1) at 10 °C/min (1st heating).",
    "hierarchical_structure": "α-modification. Crystallinity: 53%.",
    "properties": {
      "Tm": {
        "value": [
          182.0
        ],
        "unit": "°C"
      }
    },
    "analysis_with_hierarchical_structure": {
      "descriptive_text": "The sample is a poly(L-lactide) homopolymer synthesized via the ring-opening polymerization of L-lactide monomers using Tin(II) 2-ethylhexanoate as a catalyst at a loading of 0.1 mol%. The polymerization process was conducted in a 2 M toluene solution at 95 °C for two days. Structural analysis confirms the material adopts the α-modification crystal form with a crystallinity degree of 53%. The melting temperature was characterized using differential scanning calorimetry (Mettler-Toledo DSC-1) during the first heating scan at a rate of 10 °C/min.",
      "reasoning_analysis": "Increasing Factors: The exclusive use of L-Lactide monomers ensures high stereoregularity, facilitating efficient chain packing into the thermodynamically stable α-modification crystal lattice, which inherently possesses a higher melting temperature than disordered or pseudo-orthorhombic forms. Additionally, the reported 53% crystallinity indicates substantial structural order and likely the formation of thicker lamellae, which elevates the Tm according to the Gibbs-Thomson relationship. Decreasing Factors: The presence of Tin(II) 2-ethylhexanoate catalyst residues, even at low concentrations (0.1 mol%), acts as a low molecular weight impurity within the polymer matrix, potentially depressing the Tm through entropy of mixing effects at the crystal interface. Furthermore, solution polymerization in toluene at 95 °C may impose kinetic limitations on chain growth and crystal perfection compared to bulk melt polymerization, potentially introducing defects that reduce lattice energy. Dominant Factor: The high stereopurity of the homopolymer combined with the formation of the stable α-crystalline modification and significant degree of crystallinity qualitatively dominates the thermal behavior, establishing a robust lattice energy that outweighs the minor melting point depression expected from trace catalyst residues or solution processing artifacts."
    },
    "analysis_without_hierarchical_structure": {
      "descriptive_text": "The polymer sample is a poly(L-lactic acid) homopolymer synthesized through the ring-opening polymerization of L-lactide monomers. The reaction was carried out at 95 °C in a 2 M toluene solution for two days using Tin(II) 2-ethylhexanoate as a catalyst with a monomer-to-catalyst molar ratio of 1000:1. Subsequent thermal characterization involved measuring the melting temperature via differential scanning calorimetry on a Mettler-Toledo DSC-1 instrument during the first heating scan at a rate of 10 °C/min.",
      "reasoning_analysis": "Increasing Factors: The exclusive use of L-lactide monomers ensures high stereoregularity and isotacticity within the polymer backbone, facilitating efficient chain packing and the formation of stable crystalline domains which intrinsically elevates the melting temperature. Additionally, the solution polymerization technique typically supports the synthesis of high molecular weight chains, allowing for the development of thicker lamellae that require greater thermal energy to melt. Decreasing Factors: The presence of residual Tin(II) 2-ethylhexanoate catalyst or trapped toluene solvent molecules within the matrix could act as impurities that disrupt the crystal lattice perfection, potentially depressing the observed melting temperature. Furthermore, the relatively moderate polymerization temperature of 95 °C may limit the ultimate molecular weight compared to higher-temperature bulk processes, potentially restricting the maximum achievable lamellar thickness. Dominant Factor: The high stereopurity of the L-lactide monomers is the dominant factor, as the isotactic structure is a prerequisite for crystallization in polylactides; without this specific compositional regularity, the material would remain amorphous regardless of processing conditions, thereby establishing the fundamental baseline for a distinct melting transition."
    }
  },
  {
    "doi": "10.30657/pea.2025.31.31",
    "title": "PRODUCTION ENGINEERING ARCHIVES",
    "year": 2025,
    "chemical_composition": {
      "repeat_unit_psmiles": "[*]CC(C)[*]",
      "monomers": [
        {
          "name": "Propylene",
          "smiles": "CC=C",
          "ratio_value": null,
          "ratio_unit": null
        }
      ],
      "additives": [
        {
          "name": "HBP-TA",
          "type": "hyperbranched polyester",
          "amount_value": 5,
          "amount_unit": "wt.%"
        }
      ],
      "is_homopolymer": false
    },
    "processing_history": "rPP blended with 5 wt.% HBP-TA using twin-screw extruder at 155-165°C, screw speed 25 rpm. Tm measured by DSC (Shimadzu DSC-60) heating 25-250°C at 10°C/min.",
    "hierarchical_structure": "Degree of crystallinity Xc = 4.2%. Non-uniform surface with discontinuity observed by SEM.",
    "properties": {
      "Tm": {
        "value": [
          150.66
        ],
        "unit": "°C"
      }
    },
    "analysis_with_hierarchical_structure": {
      "descriptive_text": "The sample comprises a recycled polypropylene (rPP) matrix blended with 5 wt.% HBP-TA hyperbranched polyester. Processing was performed using a twin-screw extruder at 155-165°C with a screw speed of 25 rpm. Hierarchical characterization reveals a low degree of crystallinity (Xc) of 4.2% and a non-uniform surface morphology with discontinuities observed via SEM. Thermal analysis was conducted using DSC with a heating rate of 10°C/min from 25 to 250°C.",
      "reasoning_analysis": "Increasing Factors: The inherent stereoregularity of the polypropylene backbone enables the formation of crystalline domains, providing a baseline thermal stability for the melting transition. Additionally, the moderate extrusion temperature range likely minimized severe thermal degradation of the recycled polymer chains, preserving molecular integrity necessary for crystal formation. Decreasing Factors: The addition of 5 wt.% HBP-TA introduces structural irregularities that disrupt chain packing, leading to thinner lamellae and reduced crystal perfection as described by the Gibbs-Thomson effect. This disruption is corroborated by the extremely low degree of crystallinity (4.2%) and the SEM-observed surface discontinuities, which indicate phase separation and significant morphological defects. Furthermore, the recycled nature of the matrix suggests potential chain scission, which further depresses melting temperature. Dominant Factor: The severe reduction in crystallinity and lamellar thickness induced by the hyperbranched additive and the recycled matrix quality qualitatively dominates the thermal behavior, driving the Tm lower relative to virgin, highly crystalline isotactic polypropylene."
    },
    "analysis_without_hierarchical_structure": {
      "descriptive_text": "The sample consists of a recycled polypropylene (rPP) matrix blended with 5 wt.% HBP-TA hyperbranched polyester. The composite was prepared using a twin-screw extruder operating at 155–165°C with a screw speed of 25 rpm. The melting temperature was characterized via differential scanning calorimetry using a Shimadzu DSC-60, employing a heating protocol from 25 to 250°C at a rate of 10°C/min.",
      "reasoning_analysis": "Increasing Factors: The shear history imparted during twin-screw extrusion may induce slight chain orientation, and the hyperbranched polyester could potentially act as a nucleating agent, both of which might stabilize crystal formation. Decreasing Factors: The HBP-TA additive acts as a thermodynamic impurity within the polypropylene crystal lattice, leading to melting point depression, while the recycled nature of the PP matrix introduces chain scission and structural defects that reduce lamellar thickness and crystal perfection. Dominant Factor: The combined effect of thermodynamic dilution from the hyperbranched additive and the structural heterogeneity inherent to the recycled polymer feedstock qualitatively dominates the thermal behavior, driving the melting temperature lower relative to virgin, unblended isotactic polypropylene."
    }
  },
  {
    "doi": "10.1016/j.polymer.2022.125142",
    "title": "Sn(II)2-ethylhexanoate-catalyzed polymerizations of L-lactide in solution – Solution grown crystals of cyclic Poly(L-Lactide)s",
    "year": 2022,
    "chemical_composition": {
      "repeat_unit_psmiles": "[*]OC(=O)C(C)O[*]",
      "monomers": [
        {
          "name": "L-Lactide",
          "smiles": "CC1OC(=O)OC1C",
          "ratio_value": 100,
          "ratio_unit": "mol%"
        }
      ],
      "additives": [
        {
          "name": "Tin(II) 2-ethylhexanoate",
          "type": "catalyst",
          "amount_value": 0.1,
          "amount_unit": "mol%"
        }
      ],
      "is_homopolymer": true
    },
    "processing_history": "Polymerization of L-Lactide at 95 °C in 2 M toluene solution for 4 d with SnOct2 catalyst (LA/Cat=1000/1). Tm measured by DSC (Mettler-Toledo DSC-1) at 10 °C/min (1st heating). Measurement 2.",
    "hierarchical_structure": "α-modification. Crystallinity: 57%. Crystal thickness (lc): 21 nm.",
    "properties": {
      "Tm": {
        "value": [
          180.5
        ],
        "unit": "°C"
      }
    },
    "analysis_with_hierarchical_structure": {
      "descriptive_text": "The sample comprises a poly(L-lactide) homopolymer derived from 100 mol% L-lactide monomers, utilizing Tin(II) 2-ethylhexanoate as a catalyst at 0.1 mol%. Synthesis was achieved through solution polymerization in 2 M toluene at 95 °C for 4 days. Hierarchical structure analysis indicates an α-modification with 57% crystallinity and a crystal thickness of 21 nm. Thermal properties were assessed via DSC during the first heating scan at 10 °C/min.",
      "reasoning_analysis": "Increasing Factors: The exclusive use of L-lactide monomers ensures high stereoregularity, facilitating efficient chain packing and stable crystal formation. The identification of the α-modification, which is the thermodynamically stable polymorph of poly(L-lactide), inherently supports a higher melting temperature compared to disordered or α' forms. Additionally, the relatively high crystallinity of 57% suggests well-developed lamellar stacks. Decreasing Factors: The finite crystal thickness of 21 nm introduces surface free energy effects described by the Gibbs-Thomson equation, which depresses the observed Tm below the equilibrium melting temperature of an infinite crystal. Furthermore, the presence of residual catalyst molecules, even at low concentrations, may act as impurities within the crystalline lattice, potentially disrupting perfection. Dominant Factor: The high stereoregularity combined with the formation of the stable α-modification qualitatively dominates the thermal behavior, establishing a robust melting transition, although the finite lamellar thickness prevents the realization of the theoretical equilibrium melting point."
    },
    "analysis_without_hierarchical_structure": {
      "descriptive_text": "The sample is a poly(L-lactide) homopolymer synthesized via the ring-opening polymerization of L-lactide monomers using Tin(II) 2-ethylhexanoate as a catalyst. The polymerization was carried out in a 2 M toluene solution at 95 °C for four days with a monomer-to-catalyst ratio of 1000:1. The melting temperature was subsequently measured by differential scanning calorimetry during the first heating cycle at a rate of 10 °C/min.",
      "reasoning_analysis": "Increasing Factors: The chemical composition consists entirely of L-lactide monomers, yielding a highly isotactic chain architecture that promotes tight chain packing and the formation of stable crystalline domains, which inherently elevates the melting temperature. The solution-based synthesis supports the development of sufficient molecular weight to minimize the depressive effect of chain ends on crystal stability. Decreasing Factors: The processing history indicates a first heating DSC measurement, implying that the thermal history from the synthesis and drying process is preserved; imperfect crystallization during solvent removal may result in thinner lamellae and lower crystal perfection, thereby reducing the observed Tm. Furthermore, potential residual toluene from the solution polymerization could act as a plasticizing diluent within the amorphous regions, interfering with the thermal stability of the crystals. Dominant Factor: The stereoregularity derived from the pure L-lactide monomer feed is the dominant factor influencing the Tm. Although processing conditions affect crystal morphology and thermal history, the intrinsic ability of the isotactic backbone to form energetically stable alpha-crystals dictates the primary melting behavior of the system."
    }
  },
  {
    "doi": "10.30657/pea.2025.31.31",
    "title": "PRODUCTION ENGINEERING ARCHIVES",
    "year": 2025,
    "chemical_composition": {
      "repeat_unit_psmiles": "[*]CC(C)[*]",
      "monomers": [
        {
          "name": "Propylene",
          "smiles": "CC=C",
          "ratio_value": null,
          "ratio_unit": null
        }
      ],
      "additives": [],
      "is_homopolymer": true
    },
    "processing_history": "Recycled polypropylene (rPP) pellets processed using twin-screw extruder at 155-165°C, screw speed 25 rpm. Tm measured by DSC (Shimadzu DSC-60) heating 25-250°C at 10°C/min.",
    "hierarchical_structure": "Degree of crystallinity Xc = 16.9%. Uniform and continuous phase observed by SEM.",
    "properties": {
      "Tm": {
        "value": [
          149.46
        ],
        "unit": "°C"
      }
    },
    "analysis_with_hierarchical_structure": {
      "descriptive_text": "The material under investigation is a polypropylene homopolymer derived from recycled polypropylene (rPP) pellets. It was processed via twin-screw extrusion at temperatures ranging from 155 to 165°C with a screw speed of 25 rpm. Structural characterization indicates a uniform and continuous phase morphology as observed by scanning electron microscopy, with a measured degree of crystallinity (Xc) of 16.9%. The melting temperature was characterized by differential scanning calorimetry (DSC) with a heating rate of 10°C/min over a range of 25 to 250°C.",
      "reasoning_analysis": "Increasing Factors: The chemical regularity of the polypropylene homopolymer backbone promotes efficient chain packing into crystalline lattices, which intrinsically supports a higher melting temperature. Additionally, the shear forces imparted during twin-screw extrusion can induce molecular orientation, potentially enhancing crystal stability. Decreasing Factors: The recycled origin of the polymer suggests potential thermo-oxidative degradation, introducing structural defects such as chain scissions or branching that disrupt lattice perfection and lower the thermodynamic melting point. Moreover, the low degree of crystallinity (16.9%) implies the presence of thinner lamellae or less perfect crystals, which depresses the observed Tm according to the Gibbs-Thomson equation. Dominant Factor: The structural imperfections associated with the recycled history and the resultant low crystallinity qualitatively dominate the thermal behavior, driving the Tm downward relative to virgin, highly crystalline polypropylene due to reduced lamellar thickness and increased defect density within the crystal phase."
    },
    "analysis_without_hierarchical_structure": {
      "descriptive_text": "The sample comprises a polypropylene homopolymer sourced from recycled polypropylene (rPP) pellets. Processing was conducted via twin-screw extrusion at temperatures between 155 and 165°C with a screw speed of 25 rpm. Subsequent thermal analysis to determine the melting temperature was carried out using a Shimadzu DSC-60 instrument, employing a heating protocol from 25 to 250°C at a ramp rate of 10°C/min.",
      "reasoning_analysis": "Increasing Factors: The chemical composition consists of a polypropylene homopolymer, where the regularity of the methyl side groups along the backbone facilitates efficient chain packing into crystalline lamellae, intrinsically supporting a defined melting transition. Additionally, the shear forces imparted during twin-screw extrusion can induce molecular orientation, potentially promoting the formation of thicker or more ordered crystalline regions upon cooling prior to measurement. Decreasing Factors: The processing history identifies the material as recycled polypropylene (rPP), which implies prior thermo-mechanical exposure that likely resulted in chain scission and thermo-oxidative degradation. These structural defects, along with potential contaminants inherent to recycled feedstocks, disrupt the crystal lattice perfection and reduce lamellar thickness, thereby depressing the Tm. Furthermore, the relatively low extrusion temperature range suggests processing near the melting threshold, which may preserve some thermal memory but also indicates sensitivity to thermal history that could limit crystal perfection compared to higher temperature processing followed by controlled cooling. Dominant Factor: While the homopolymer architecture provides the fundamental capability for crystallization, the dominant factor influencing the specific Tm behavior is the degradation and impurity profile associated with the recycled processing history, which qualitatively acts to reduce the melting temperature relative to a virgin, high-isotactic polypropylene standard due to diminished crystal stability."
    }
  },
  {
    "doi": "10.1016/j.polymer.2022.125142",
    "title": "Sn(II)2-ethylhexanoate-catalyzed polymerizations of L-lactide in solution – Solution grown crystals of cyclic Poly(L-Lactide)s",
    "year": 2022,
    "chemical_composition": {
      "repeat_unit_psmiles": "[*]OC(=O)C(C)O[*]",
      "monomers": [
        {
          "name": "L-Lactide",
          "smiles": "CC1OC(=O)OC1C",
          "ratio_value": 100,
          "ratio_unit": "mol%"
        }
      ],
      "additives": [
        {
          "name": "Tin(II) 2-ethylhexanoate",
          "type": "catalyst",
          "amount_value": 0.1,
          "amount_unit": "mol%"
        }
      ],
      "is_homopolymer": true
    },
    "processing_history": "Polymerization of L-Lactide at 95 °C in 4 M toluene solution for 7 d with SnOct2 catalyst (LA/Cat=1000/1). Tm measured by DSC (Mettler-Toledo DSC-1) at 10 °C/min (1st heating). Measurement 1.",
    "hierarchical_structure": "α-modification. Crystallinity: 67%. Crystal thickness (lc): 26 nm.",
    "properties": {
      "Tm": {
        "value": [
          183.9
        ],
        "unit": "°C"
      }
    },
    "analysis_with_hierarchical_structure": {
      "descriptive_text": "The sample comprises a poly(L-lactic acid) homopolymer synthesized via ring-opening polymerization of L-Lactide using Tin(II) 2-ethylhexanoate catalyst at a monomer-to-catalyst ratio of 1000:1. Polymerization was conducted in a 4 M toluene solution at 95 °C for 7 days. Hierarchical characterization indicates the material crystallizes in the α-modification with 67% crystallinity and an average crystal thickness of 26 nm. Thermal analysis was performed using differential scanning calorimetry on a Mettler-Toledo DSC-1 during the first heating scan at 10 °C/min.",
      "reasoning_analysis": "Increasing Factors: The exclusive use of L-Lactide monomers ensures high stereoregularity, facilitating efficient chain packing and the formation of the thermodynamically stable α-modification crystals. The substantial crystal thickness of 26 nm reduces the surface-to-volume ratio of the lamellae, minimizing surface energy effects that typically depress the melting point according to the Gibbs-Thomson equation. Additionally, the high degree of crystallinity (67%) reflects a well-ordered structure that requires significant thermal energy to disrupt. Decreasing Factors: The presence of residual Tin(II) 2-ethylhexanoate catalyst or trace toluene solvent from the solution polymerization process could act as impurities within the crystal lattice or amorphous regions, potentially destabilizing the crystalline order. Furthermore, finite molecular weight implies the presence of chain ends which introduce defects and excess free energy, theoretically lowering the Tm relative to an infinite chain. Dominant Factor: The high stereoregularity of the homopolymer backbone combined with the formation of thick, stable α-modification lamellae during the extended polymerization period qualitatively dominates the thermal behavior, establishing a robust melting temperature that is primarily dictated by crystal perfection rather than impurity effects."
    },
    "analysis_without_hierarchical_structure": {
      "descriptive_text": "The sample comprises a poly(L-lactic acid) homopolymer synthesized via the ring-opening polymerization of L-lactide monomers. The reaction was conducted in a 4 M toluene solution at 95 °C for 7 days utilizing Tin(II) 2-ethylhexanoate as a catalyst with a monomer-to-catalyst ratio of 1000:1. Thermal analysis was performed using differential scanning calorimetry on a Mettler-Toledo DSC-1 instrument during the first heating cycle at a ramp rate of 10 °C/min.",
      "reasoning_analysis": "Increasing Factors: The exclusive use of L-Lactide monomers at 100 mol% ensures high stereoregularity and isotacticity, facilitating efficient chain packing and high crystallinity which intrinsically drives the melting temperature upward. Additionally, the polar ester linkages within the backbone enhance intermolecular cohesive forces. Decreasing Factors: The retention of Tin(II) 2-ethylhexanoate catalyst residues at 0.1 mol% within the polymer matrix acts as structural impurities that disrupt lattice perfection and reduce lamellar thickness, potentially depressing the melting temperature. Furthermore, any residual toluene solvent remaining from the solution polymerization process could function as a plasticizer, increasing free volume and lowering thermal transitions. Dominant Factor: The high stereoregularity derived from the 100 mol% L-Lactide composition is the dominant factor, as the intrinsic ability to form stable crystalline domains dictates the fundamental upper limit of the melting temperature, outweighing the secondary effects of trace catalytic impurities or solvent residues."
    }
  },
  {
    "doi": "10.1016/j.polymer.2022.125142",
    "title": "Sn(II)2-ethylhexanoate-catalyzed polymerizations of L-lactide in solution – Solution grown crystals of cyclic Poly(L-Lactide)s",
    "year": 2022,
    "chemical_composition": {
      "repeat_unit_psmiles": "[*]OC(=O)C(C)O[*]",
      "monomers": [
        {
          "name": "L-Lactide",
          "smiles": "CC1OC(=O)OC1C",
          "ratio_value": 100,
          "ratio_unit": "mol%"
        }
      ],
      "additives": [
        {
          "name": "Tin(II) 2-ethylhexanoate",
          "type": "catalyst",
          "amount_value": 0.1,
          "amount_unit": "mol%"
        }
      ],
      "is_homopolymer": true
    },
    "processing_history": "Polymerization of L-Lactide at 95 °C in 2 M toluene solution for 4 d with SnOct2 catalyst (LA/Cat=1000/1). Tm measured by DSC (Mettler-Toledo DSC-1) at 10 °C/min (1st heating). Measurement 1.",
    "hierarchical_structure": "α-modification. Crystallinity: 58%. Crystal thickness (lc): 21 nm.",
    "properties": {
      "Tm": {
        "value": [
          180.0
        ],
        "unit": "°C"
      }
    },
    "analysis_with_hierarchical_structure": {
      "descriptive_text": "The sample comprises a poly(L-lactic acid) homopolymer synthesized via the ring-opening polymerization of L-Lactide monomers using Tin(II) 2-ethylhexanoate as a catalyst at a monomer-to-catalyst ratio of 1000:1. Polymerization was conducted in a 2 M toluene solution at 95 °C for 4 days. Hierarchical structural analysis indicates the formation of the α-crystalline modification with a crystallinity of 58% and an average crystal thickness of 21 nm. The melting temperature was characterized by differential scanning calorimetry during the first heating scan at a rate of 10 °C/min.",
      "reasoning_analysis": "Increasing Factors: The use of 100 mol% L-Lactide ensures high stereoregularity and isotacticity, facilitating efficient chain packing and stabilizing the crystal lattice against thermal disruption. The formation of the thermodynamically stable α-modification, rather than the kinetically favored disordered α' form, inherently supports a higher melting temperature due to tighter unit cell packing. Furthermore, the relatively substantial crystal thickness of 21 nm reduces the surface-to-volume ratio of the lamellae, mitigating the depression of melting point associated with surface free energy effects. Decreasing Factors: According to the Thomson-Gibbs equation, the finite crystal thickness of 21 nm inevitably lowers the observed melting temperature relative to the equilibrium melting temperature of an infinite crystal. Additionally, the solution polymerization process at 95 °C may result in a specific thermal history where crystals formed at lower temperatures are less thermally stable than those annealed near the melting point, and trace catalyst residues could act as impurities disrupting lattice perfection. Dominant Factor: The high stereoregularity enabling the formation of the stable α-crystalline phase is the primary determinant establishing the baseline melting behavior; however, the specific crystal thickness derived from the processing history qualitatively dominates the final deviation from the equilibrium melting temperature."
    },
    "analysis_without_hierarchical_structure": {
      "descriptive_text": "The sample comprises a poly(L-lactide) homopolymer synthesized via ring-opening polymerization of L-lactide monomers using Tin(II) 2-ethylhexanoate as a catalyst. The reaction was carried out at 95 °C in a 2 M toluene solution for 4 days with a monomer-to-catalyst ratio of 1000:1. The melting temperature was evaluated by differential scanning calorimetry using a Mettler-Toledo DSC-1 instrument during the first heating cycle at a ramp rate of 10 °C/min.",
      "reasoning_analysis": "Increasing Factors: The exclusive use of L-Lactide monomers results in a highly stereoregular isotactic backbone, which facilitates efficient chain packing into ordered crystalline lamellae, thereby establishing a distinct and robust melting transition. Additionally, the coordination-insertion mechanism promoted by the Tin(II) catalyst typically supports the development of sufficient molecular weight, which stabilizes the crystalline phase against thermal disruption. Decreasing Factors: The residual Tin(II) 2-ethylhexanoate catalyst remaining in the matrix acts as a low molecular weight impurity that can disrupt lattice periodicity and thermodynamically depress the melting point. Furthermore, the measurement performed on the first heating reflects the specific thermal history of the solution polymerization and subsequent drying, meaning any imperfect crystals formed during solvent removal or cooling from 95 °C will exhibit lower thermal stability compared to annealed samples. Dominant Factor: The intrinsic stereoregularity of the poly(L-lactide) chain architecture is the dominant factor governing the Tm behavior. While processing residues and thermal history introduce defects that may lower the observed value relative to the equilibrium melting point, the fundamental ability of the isotactic chains to crystallize dictates the primary thermal response."
    }
  },
  {
    "doi": "10.1016/j.polymer.2022.125142",
    "title": "Sn(II)2-ethylhexanoate-catalyzed polymerizations of L-lactide in solution – Solution grown crystals of cyclic Poly(L-Lactide)s",
    "year": 2022,
    "chemical_composition": {
      "repeat_unit_psmiles": "[*]OC(=O)C(C)O[*]",
      "monomers": [
        {
          "name": "L-Lactide",
          "smiles": "CC1OC(=O)OC1C",
          "ratio_value": 100,
          "ratio_unit": "mol%"
        }
      ],
      "additives": [
        {
          "name": "Tin(II) 2-ethylhexanoate",
          "type": "catalyst",
          "amount_value": 0.1,
          "amount_unit": "mol%"
        }
      ],
      "is_homopolymer": true
    },
    "processing_history": "Polymerization of L-Lactide at 95 °C in 2 M toluene solution for 7 d with SnOct2 catalyst (LA/Cat=1000/1). Tm measured by DSC (Mettler-Toledo DSC-1) at 10 °C/min (1st heating). Measurement 1.",
    "hierarchical_structure": "α-modification. Crystallinity: 70%. Crystal thickness (lc): 24 nm.",
    "properties": {
      "Tm": {
        "value": [
          182.8
        ],
        "unit": "°C"
      }
    },
    "analysis_with_hierarchical_structure": {
      "descriptive_text": "This sample comprises a poly(L-lactide) homopolymer synthesized via solution polymerization of L-lactide monomers using Tin(II) 2-ethylhexanoate as a catalyst at a concentration of 0.1 mol%. The polymerization was conducted in a 2 M toluene solution at 95 °C over a period of 7 days. Structural characterization reveals the material adopts the α-modification with a high degree of crystallinity at 70% and an average crystal thickness (lc) of 24 nm. The melting temperature was subsequently determined using differential scanning calorimetry during the first heating scan at a rate of 10 °C/min.",
      "reasoning_analysis": "Increasing Factors: The exclusive use of L-Lactide monomers ensures high stereoregularity, facilitating efficient chain packing into the thermodynamically stable α-modification. Furthermore, the relatively large crystal thickness of 24 nm reduces the surface free energy contribution per unit volume according to the Gibbs-Thomson equation, inherently stabilizing the crystalline phase against melting. The high degree of crystallinity (70%) further indicates robust intermolecular interactions within the ordered domains. Decreasing Factors: The presence of Tin(II) 2-ethylhexanoate catalyst residues, even at low concentrations, introduces low molecular weight species that may reside in interlamellar regions, acting as impurities that can slightly depress the melting point. Additionally, the solution polymerization temperature of 95 °C is moderate; while it allowed for crystal growth, it is below the equilibrium melting temperature, potentially limiting the maximum achievable lamellar thickness compared to high-temperature melt crystallization or annealing processes. Dominant Factor: The high stereochemical purity enabling the formation of the stable α-crystal structure coupled with the substantial lamellar thickness qualitatively dominates the thermal behavior. These structural factors establish a high thermal stability baseline that outweighs the minor depressive effects of catalyst residues or the moderate synthesis temperature."
    },
    "analysis_without_hierarchical_structure": {
      "descriptive_text": "The sample comprises a poly(L-lactide) homopolymer prepared through the ring-opening polymerization of L-lactide in a 2 M toluene solution at 95 °C over a period of 7 days. Tin(II) 2-ethylhexanoate was employed as the catalyst at a concentration of 0.1 mol%, corresponding to a monomer-to-catalyst ratio of 1000:1. The thermal properties were subsequently evaluated via differential scanning calorimetry (DSC) during the first heating scan at a rate of 10 °C/min.",
      "reasoning_analysis": "Increasing Factors: The chemical composition is defined by a pure L-lactide homopolymer, exhibiting high stereoregularity that facilitates efficient chain packing into ordered crystalline lamellae, inherently driving the Tm upward. Additionally, the extended polymerization duration suggests the achievement of high molecular weight, which stabilizes crystal thickness and supports a robust melting transition. Decreasing Factors: The solution polymerization process in toluene introduces the risk of residual solvent entrapment, which would act as a plasticizer to increase free volume and depress the Tm. Furthermore, prolonged heating at 95 °C for 7 days may induce minor racemization or thermal degradation, creating lattice defects that lower thermal stability, while the 1st heating DSC protocol captures the as-synthesized morphology which may be less perfect than melt-crystallized structures. Dominant Factor: The intrinsic stereoregularity of the isotactic poly(L-lactide) backbone is the dominant factor, as the fundamental ability of the chiral chains to crystallize establishes the primary baseline for the melting temperature, outweighing the qualitative influences of processing-induced defects or residual solvent."
    }
  },
  {
    "doi": "10.1016/j.polymer.2022.125142",
    "title": "Sn(II)2-ethylhexanoate-catalyzed polymerizations of L-lactide in solution – Solution grown crystals of cyclic Poly(L-Lactide)s",
    "year": 2022,
    "chemical_composition": {
      "repeat_unit_psmiles": "[*]OC(=O)C(C)O[*]",
      "monomers": [
        {
          "name": "L-Lactide",
          "smiles": "CC1OC(=O)OC1C",
          "ratio_value": 100,
          "ratio_unit": "mol%"
        }
      ],
      "additives": [
        {
          "name": "Tin(II) 2-ethylhexanoate",
          "type": "catalyst",
          "amount_value": 0.1,
          "amount_unit": "mol%"
        }
      ],
      "is_homopolymer": true
    },
    "processing_history": "Polymerization of L-Lactide at 95 °C in 4 M toluene solution for 7 d with SnOct2 catalyst (LA/Cat=1000/1). Tm measured by DSC (Mettler-Toledo DSC-1) at 10 °C/min (1st heating). Measurement 2.",
    "hierarchical_structure": "α-modification. Crystallinity: 65%. Crystal thickness (lc): 26 nm.",
    "properties": {
      "Tm": {
        "value": [
          183.3
        ],
        "unit": "°C"
      }
    },
    "analysis_with_hierarchical_structure": {
      "descriptive_text": "The sample comprises a poly(L-lactide) homopolymer synthesized via ring-opening polymerization of L-Lactide monomers (100 mol%) using Tin(II) 2-ethylhexanoate catalyst (0.1 mol%) at a monomer-to-catalyst ratio of 1000:1. The reaction was conducted in a 4 M toluene solution at 95 °C for 7 days. Hierarchical characterization indicates the material crystallizes in the α-modification with a crystallinity of 65% and an average crystal thickness of 26 nm. The melting temperature was evaluated by differential scanning calorimetry using a Mettler-Toledo DSC-1 instrument during the first heating scan at a rate of 10 °C/min.",
      "reasoning_analysis": "Increasing Factors: The use of 100 mol% L-Lactide ensures high stereoregularity, facilitating efficient chain packing and the formation of stable crystalline domains. The identification of the α-modification indicates the development of the thermodynamically stable crystal structure, which possesses higher thermal stability compared to disordered forms. Additionally, the extended polymerization time of 7 days likely supported high molecular weight development, enabling the formation of substantial crystal thickness (26 nm) which reduces surface free energy effects. Decreasing Factors: According to the Thomson-Gibbs equation, the finite crystal thickness of 26 nm inherently results in a melting point depression relative to the equilibrium melting temperature of an infinite crystal. Furthermore, solution polymerization conditions may impose molecular weight limits compared to bulk processes, potentially restricting the maximum achievable lamellar thickness and thermal stability. Dominant Factor: The high degree of stereoregularity combined with the formation of the stable α-crystal modification and significant lamellar thickness qualitatively dominates the thermal behavior. These structural factors, driven by the pure monomer feed and extended reaction time, drive the Tm towards the characteristic high-temperature range of poly(L-lactide), overriding the depressions caused by finite crystal size."
    },
    "analysis_without_hierarchical_structure": {
      "descriptive_text": "The sample comprises a poly(L-lactide) homopolymer synthesized via the ring-opening polymerization of L-lactide monomers using Tin(II) 2-ethylhexanoate as a catalyst. The polymerization was conducted in a 4 M toluene solution at 95 °C for 7 days with a monomer-to-catalyst ratio of 1000:1. The melting temperature was subsequently characterized using differential scanning calorimetry during the first heating scan at a rate of 10 °C/min.",
