Repository: hhtrick/HHT-code

# HHT training framework

This directory contains model training, embedding precomputation, inference, article-level baselines and the curated datasets. All commands below assume that the working directory is `train_code/`.

## 3. Datasets and fixed partitions

Each main dataset is a JSON array at `dataset/{property}/{property}.json`. Entries contain source metadata, `chemical_composition`, `processing_history`, `hierarchical_structure`, `properties`, and two generated-analysis objects. Targets are stored as `properties[property]["value"]`; source metadata and target values are not predictive input fields.

| Property | Train | Validation | Test | Total |
|---|---:|---:|---:|---:|

File: train_code/dataset/Tm/Tm.json (part 111 of 200)
[
      "reasoning_analysis": "Increasing Factors: The exclusive use of L-Lactide monomers ensures high stereoregularity, facilitating efficient chain packing and the formation of a stable crystalline lattice necessary for a distinct melting transition. Additionally, the prolonged polymerization duration of 7 days likely promotes high molecular weight formation, minimizing chain end defects that typically destabilize crystals and lower the melting point. Decreasing Factors: Residual Tin(II) 2-ethylhexanoate catalyst acts as a low molecular weight impurity within the polymer matrix, potentially inducing thermodynamic melting point depression. Furthermore, the moderate polymerization temperature of 95 °C and the reliance on a first heating DSC scan suggest that the crystalline lamellae may possess lower perfection or thickness compared to annealed samples, which would reduce the observed Tm. Dominant Factor: The high optical purity of the L-lactide homopolymer is the dominant factor establishing the fundamental capacity for crystallization and a high baseline Tm; however, the final observed thermal behavior is significantly modulated by the molecular weight and residual catalyst concentration resulting from the specific solution polymerization history."
    }
  },
  {
    "doi": "10.30657/pea.2025.31.31",
    "title": "PRODUCTION ENGINEERING ARCHIVES",
    "year": 2025,
    "chemical_composition": {
      "repeat_unit_psmiles": "[*]CC(C)[*]",
      "monomers": [
        {
          "name": "Propylene",
          "smiles": "CC=C",
          "ratio_value": null,
          "ratio_unit": null
        }
      ],
      "additives": [
        {
          "name": "HBP-AD",
          "type": "hyperbranched polyester",
          "amount_value": 5,
          "amount_unit": "wt.%"
        }
      ],
      "is_homopolymer": false
    },
    "processing_history": "rPP blended with 5 wt.% HBP-AD using twin-screw extruder at 155-165°C, screw speed 25 rpm. Tm measured by DSC (Shimadzu DSC-60) heating 25-250°C at 10°C/min.",
    "hierarchical_structure": "Degree of crystallinity Xc = 13.3%. Non-uniform surface with discontinuity observed by SEM.",
    "properties": {
      "Tm": {
        "value": [
          150.29
        ],
        "unit": "°C"
      }
    },
    "analysis_with_hierarchical_structure": {
      "descriptive_text": "The sample consists of a recycled polypropylene blend incorporating 5 wt.% HBP-AD hyperbranched polyester additive. Processing was conducted using a twin-screw extruder operating at 25 rpm with temperature zones set between 155 and 165°C. Structural characterization reveals a degree of crystallinity of 13.3%, while scanning electron microscopy indicates a non-uniform surface morphology featuring discontinuities. The melting behavior was subsequently evaluated using differential scanning calorimetry with a heating ramp of 10°C/min from 25 to 250°C.",
      "reasoning_analysis": "Increasing Factors: The inherent semi-crystalline nature of the polypropylene backbone establishes a fundamental melting transition based on the stability of isotactic crystallites. The thermal history involving heating up to 165°C during extrusion ensures the erasure of previous thermal memories, allowing the formation of crystals governed by the current blend composition during cooling. Decreasing Factors: The incorporation of 5 wt.% HBP-AD hyperbranched polyester acts as a diluent and structural impurity, disrupting the regular packing of polypropylene chains within the crystal lattice and reducing lamellar thickness, which depresses the Tm according to the Gibbs-Thomson effect. The observed low degree of crystallinity and non-uniform surface morphology indicate significant disruption of the crystalline domains and phase separation, further lowering the thermal stability of the crystals. Additionally, the low screw speed during extrusion minimizes shear-induced orientation, preventing the formation of highly oriented structures that typically exhibit elevated melting temperatures. Dominant Factor: The disruption of crystal perfection and lamellar thickness caused by the hyperbranched polyester additive and the resulting phase separation dominate the thermal behavior. Despite the inherent crystallinity of the polypropylene matrix, the impurity effect and morphological discontinuities qualitatively drive the Tm lower relative to neat, highly crystalline isotactic polypropylene."
    },
    "analysis_without_hierarchical_structure": {
      "descriptive_text": "The material system consists of a polypropylene matrix derived from propylene monomers, modified with 5 wt.% HBP-AD hyperbranched polyester additive. The composite was prepared by melt blending rPP with the hyperbranched polyester using a twin-screw extruder operated at temperatures between 155 and 165°C with a screw speed of 25 rpm. Thermal characterization was performed using differential scanning calorimetry (Shimadzu DSC-60), where the melting temperature was determined during a heating scan from 25 to 250°C at a rate of 10°C/min.",
      "reasoning_analysis": "Increasing Factors: The mechanical shear imposed during twin-screw extrusion, even at a moderate screw speed of 25 rpm, can induce molecular orientation in the polypropylene chains, potentially facilitating the formation of thicker lamellae upon cooling which contributes to a higher melting temperature. Decreasing Factors: The incorporation of 5 wt.% HBP-AD hyperbranched polyester introduces structural irregularity into the polypropylene matrix, acting as an impurity that disrupts chain packing and reduces average lamellar thickness according to melting point depression theories, while the use of rPP suggests prior thermal history that may have induced chain scission limiting crystal stability. Dominant Factor: The thermodynamic disruption caused by the hyperbranched polyester additive is the dominant factor, as the inability of the HBP-AD to co-crystallize with the polypropylene backbone creates lattice defects that outweigh the modest structural ordering benefits provided by the low-shear extrusion process, qualitatively driving the Tm lower relative to a neat polypropylene homopolymer."
    }
  },
  {
    "doi": "10.30657/pea.2025.31.31",
    "title": "PRODUCTION ENGINEERING ARCHIVES",
    "year": 2025,
    "chemical_composition": {
      "repeat_unit_psmiles": "[*]CC(C)[*]",
      "monomers": [
        {
          "name": "Propylene",
          "smiles": "CC=C",
          "ratio_value": null,
          "ratio_unit": null
        }
      ],
      "additives": [
        {
          "name": "HBP-TA",
          "type": "hyperbranched polyester",
          "amount_value": 10,
          "amount_unit": "wt.%"
        }
      ],
      "is_homopolymer": false
    },
    "processing_history": "rPP blended with 10 wt.% HBP-TA using twin-screw extruder at 155-165°C, screw speed 25 rpm. Tm measured by DSC (Shimadzu DSC-60) heating 25-250°C at 10°C/min.",
    "hierarchical_structure": "Degree of crystallinity Xc = 7.3%. Non-uniform surface with discontinuity observed by SEM.",
    "properties": {
      "Tm": {
        "value": [
          150.96
        ],
        "unit": "°C"
      }
    },
    "analysis_with_hierarchical_structure": {
      "descriptive_text": "The sample comprises a recycled polypropylene (rPP) matrix blended with 10 wt.% HBP-TA hyperbranched polyester additive. Processing was performed using a twin-screw extruder at temperatures between 155 and 165°C with a screw speed of 25 rpm. Hierarchical structural characterization indicates a low degree of crystallinity (Xc) of 7.3%, and scanning electron microscopy reveals a non-uniform surface morphology with observed discontinuities. The melting temperature was evaluated using differential scanning calorimetry (DSC) with a heating rate of 10°C/min over a range of 25 to 250°C.",
      "reasoning_analysis": "Increasing Factors: The intrinsic stereoregularity of the polypropylene backbone provides a fundamental thermodynamic drive for crystallization, establishing a baseline melting temperature. Additionally, the shear forces imparted during twin-screw extrusion may induce minor chain orientation, potentially stabilizing certain crystalline domains. Decreasing Factors: The addition of 10 wt.% HBP-TA hyperbranched polyester introduces significant structural irregularity, acting as a diluent that disrupts lamellar thickening and crystal perfection. This disruption is evidenced by the very low degree of crystallinity (7.3%), where thinner and less perfect crystallites melt at lower temperatures according to the Gibbs-Thomson effect. Furthermore, the non-uniform surface morphology and discontinuities suggest phase separation, which destabilizes the continuous crystalline phase. Dominant Factor: The substantial reduction in crystalline perfection and lamellar thickness induced by the hyperbranched polyester additive is the dominant factor. This structural disorder qualitatively depresses the melting temperature relative to neat, highly crystalline polypropylene, as the thermodynamic stability of the crystal phase is compromised by the additive-induced defects and limited crystallinity."
    },
    "analysis_without_hierarchical_structure": {
      "descriptive_text": "The sample comprises a recycled polypropylene matrix derived from propylene monomers, blended with 10 wt.% HBP-TA hyperbranched polyester additive. The composite was prepared via melt blending using a twin-screw extruder operated at temperatures between 155 and 165°C with a screw speed of 25 rpm. Thermal characterization was performed using differential scanning calorimetry on a Shimadzu DSC-60 instrument, utilizing a heating ramp from 25 to 250°C at a rate of 10°C/min to assess the melting behavior.",
      "reasoning_analysis": "Increasing Factors: The shear forces imparted during twin-screw extrusion may induce molecular orientation or flow-induced crystallization, potentially promoting the formation of thicker lamellae which would thermodynamically stabilize the crystal phase and elevate the Tm. Additionally, if the HBP-TA hyperbranched polyester acts as an effective nucleating agent, it could enhance crystal perfection, contributing to a higher melting temperature. Decreasing Factors: The incorporation of 10 wt.% HBP-TA introduces a second component into the polypropylene matrix, creating a dilution effect that disrupts the regularity of the crystal lattice and lowers the chemical potential of the melt, thereby depressing the Tm according to thermodynamic mixing principles. Furthermore, the use of recycled polypropylene suggests prior thermo-mechanical history which likely resulted in chain scission and reduced molecular weight; shorter chains form less stable crystals with lower lamellar thickness, significantly driving the Tm downward. Dominant Factor: The depression of the melting temperature driven by the impurity effect of the hyperbranched polyester additive and the structural defects inherent to the recycled polymer matrix qualitatively dominates over any potential stabilizing effects from shear orientation, resulting in a net reduction of Tm relative to virgin, unblended polypropylene."
    }
  },
  {
    "doi": "10.1016/j.polymer.2022.125142",
    "title": "Sn(II)2-ethylhexanoate-catalyzed polymerizations of L-lactide in solution – Solution grown crystals of cyclic Poly(L-Lactide)s",
    "year": 2022,
    "chemical_composition": {
      "repeat_unit_psmiles": "[*]OC(=O)C(C)O[*]",
      "monomers": [
        {
          "name": "L-Lactide",
          "smiles": "CC1OC(=O)OC1C",
          "ratio_value": 100,
          "ratio_unit": "mol%"
        }
      ],
      "additives": [
        {
          "name": "Tin(II) 2-ethylhexanoate",
          "type": "catalyst",
          "amount_value": 0.1,
          "amount_unit": "mol%"
        }
      ],
      "is_homopolymer": true
    },
    "processing_history": "Polymerization of L-Lactide at 95 °C in 2 M toluene solution for 7 d with SnOct2 catalyst (LA/Cat=1000/1). Tm measured by DSC (Mettler-Toledo DSC-1) at 10 °C/min (1st heating). Measurement 2.",
    "hierarchical_structure": "α-modification. Crystallinity: 66%. Crystal thickness (lc): 24 nm.",
    "properties": {
      "Tm": {
        "value": [
          182.0
        ],
        "unit": "°C"
      }
    },
    "analysis_with_hierarchical_structure": {
      "descriptive_text": "The sample comprises a poly(L-lactic acid) homopolymer synthesized via the ring-opening polymerization of L-Lactide monomers using Tin(II) 2-ethylhexanoate as a catalyst at a monomer-to-catalyst ratio of 1000:1. The polymerization was conducted in a 2 M toluene solution at 95 °C for 7 days. Hierarchical characterization indicates the material crystallizes in the α-modification with a degree of crystallinity of 66% and an average crystal thickness of 24 nm. The melting temperature was evaluated by differential scanning calorimetry during the first heating scan at a rate of 10 °C/min.",
      "reasoning_analysis": "Increasing Factors: The exclusive utilization of L-Lactide monomers ensures high stereoregularity, facilitating efficient chain packing and stable crystal formation. The presence of the α-modification, which is the thermodynamically stable polymorph for this polymer, inherently supports a higher melting temperature compared to disordered forms. Furthermore, the relatively large crystal thickness of 24 nm minimizes the surface-to-volume ratio of the lamellae, reducing the melting point depression associated with finite crystal size. Decreasing Factors: Despite the significant thickness, the finite nature of the 24 nm crystals still imposes a melting point depression relative to the equilibrium melting temperature according to the Gibbs-Thomson effect. Additionally, the solution polymerization history in toluene introduces the possibility of residual solvent acting as an impurity within the crystal lattice or amorphous regions, which could destabilize the crystals. Trace amounts of the tin catalyst remaining in the matrix may also act as impurities that disrupt crystal perfection. Dominant Factor: The high stereoregularity combined with the formation of thick, stable α-crystals qualitatively dominates the thermal behavior. These structural features, resulting from the specific polymerization and crystallization history, establish a robust crystalline phase that outweighs the minor depressions caused by finite crystal size or trace impurities, leading to a melting temperature characteristic of well-ordered poly(L-lactic acid)."
    },
    "analysis_without_hierarchical_structure": {
      "descriptive_text": "The sample comprises a poly(L-lactic acid) homopolymer synthesized through the ring-opening polymerization of L-lactide monomers. The reaction was carried out at 95 °C in a 2 M toluene solution for 7 days using Tin(II) 2-ethylhexanoate as a catalyst with a monomer-to-catalyst ratio of 1000:1. The melting temperature was subsequently evaluated using differential scanning calorimetry (Mettler-Toledo DSC-1) during the first heating cycle at a rate of 10 °C/min, recorded as Measurement 2.",
      "reasoning_analysis": "Increasing Factors: The exclusive use of L-lactide monomers results in a highly isotactic polymer chain architecture, which facilitates efficient chain packing and high crystallinity, intrinsically driving the Tm upward. Furthermore, the extended reaction time of 7 days combined with a high monomer-to-catalyst ratio suggests the formation of high molecular weight chains, minimizing the concentration of chain ends that act as defects within the crystal lattice, thereby supporting a higher melting temperature. Decreasing Factors: The solution polymerization in toluene introduces the risk of residual solvent entrapment within the polymer matrix if not thoroughly removed, which would increase free volume and plasticize the system to depress the Tm. Additionally, the reliance on the first heating scan in the DSC measurement reflects the specific thermal history of the as-synthesized material; imperfect crystallization during the initial synthesis or cooling phases may result in thinner lamellae compared to an annealed state, leading to a lower observed Tm. Dominant Factor: The stereoregularity derived from the pure L-lactide composition is the dominant factor, as the isotactic backbone is a prerequisite for the formation of the crystalline domains necessary to exhibit a distinct melting transition, overwhelmingly governing the thermal behavior relative to processing-induced variations such as residual solvent or initial thermal history."
    }
  },
  {
    "doi": "10.1016/j.polymer.2022.125142",
    "title": "Sn(II)2-ethylhexanoate-catalyzed polymerizations of L-lactide in solution – Solution grown crystals of cyclic Poly(L-Lactide)s",
    "year": 2022,
    "chemical_composition": {
      "repeat_unit_psmiles": "[*]OC(=O)C(C)O[*]",
      "monomers": [
        {
          "name": "L-Lactide",
          "smiles": "CC1OC(=O)OC1C",
          "ratio_value": 100,
          "ratio_unit": "mol%"
        }
      ],
      "additives": [
        {
          "name": "Tin(II) 2-ethylhexanoate",
          "type": "catalyst",
          "amount_value": 0.1,
          "amount_unit": "mol%"
        }
      ],
      "is_homopolymer": true
    },
    "processing_history": "Polymerization of L-Lactide at 75 °C in 1 M toluene solution for 7 d with SnOct2 catalyst (LA/Cat=1000/1). Tm measured by DSC (Mettler-Toledo DSC-1) at 10 °C/min (1st heating). Measurement 1.",
    "hierarchical_structure": "α-modification. Crystallinity: 66%. Crystal thickness (lc): 22 nm.",
    "properties": {
      "Tm": {
        "value": [
          176.5
        ],
        "unit": "°C"
      }
    },
    "analysis_with_hierarchical_structure": {
      "descriptive_text": "The sample comprises a poly(L-lactide) homopolymer synthesized through the solution polymerization of L-Lactide monomers at 75 °C in a 1 M toluene solution over 7 days, employing Tin(II) 2-ethylhexanoate catalyst at 0.1 mol%. Structural characterization reveals an α-modification crystal structure with a crystallinity of 66% and an average crystal thickness of 22 nm. The melting temperature was evaluated using differential scanning calorimetry at a heating rate of 10 °C/min during the first heating cycle.",
      "reasoning_analysis": "Increasing Factors: The exclusive use of L-Lactide monomers ensures high stereoregularity, facilitating efficient chain packing and the formation of the thermodynamically stable α-modification crystal structure. Furthermore, the substantial crystal thickness of 22 nm reduces the surface-to-volume ratio of the lamellae, minimizing surface free energy effects and driving the melting temperature closer to the equilibrium value according to the Gibbs-Thomson relationship. The high degree of crystallinity also indicates a robust network of stable crystalline domains. Decreasing Factors: The presence of Tin(II) 2-ethylhexanoate catalyst residues and potential residual toluene solvent from the solution polymerization process may act as impurities within the amorphous regions or at crystal interfaces, potentially inducing melting point depression. Additionally, the specific thermal history associated with the 1st heating scan reflects the as-synthesized morphology, which may contain less perfect crystals compared to a sample subjected to controlled annealing. Dominant Factor: The high stereoregularity enabling the formation of the stable α-modification coupled with the significant lamellar thickness qualitatively dominates the thermal behavior, establishing a high melting baseline that likely outweighs the depressing effects of minor catalyst residues or solvent traces."
    },
    "analysis_without_hierarchical_structure": {
      "descriptive_text": "The sample comprises a poly(L-lactide) homopolymer synthesized via the polymerization of L-lactide monomers in a 1 M toluene solution at 75 °C for 7 days using Tin(II) 2-ethylhexanoate as a catalyst with a monomer-to-catalyst ratio of 1000:1. The melting temperature was subsequently characterized using differential scanning calorimetry (Mettler-Toledo DSC-1) during the first heating cycle at a rate of 10 °C/min.",
      "reasoning_analysis": "Increasing Factors: The exclusive use of L-lactide monomers ensures high stereoregularity within the polymer backbone, facilitating efficient chain packing and the formation of stable crystalline domains which are essential for a defined melting transition. Additionally, the extended reaction time of 7 days likely promotes high molecular weight formation, reducing the concentration of chain ends that act as defects within the crystal lattice and thereby stabilizing the crystalline phase. Decreasing Factors: The solution polymerization process introduces the potential for residual toluene solvent retention, which could act as a plasticizer to increase free volume and depress the melting temperature. Furthermore, the polymerization temperature of 75 °C is relatively low compared to typical melt crystallization temperatures, potentially resulting in the formation of thinner lamellae with lower thermal stability according to the Thomson-Gibbs equation. Dominant Factor: The intrinsic stereoregularity of the poly(L-lactide) backbone is the dominant factor, as it dictates the fundamental ability of the chains to crystallize; while processing conditions modulate the degree of crystallinity and lamellar thickness, the chemical architecture establishes the baseline thermodynamic potential for the melting transition."
    }
  },
  {
    "doi": "10.1016/j.polymer.2022.125142",
    "title": "Sn(II)2-ethylhexanoate-catalyzed polymerizations of L-lactide in solution – Solution grown crystals of cyclic Poly(L-Lactide)s",
    "year": 2022,
    "chemical_composition": {
      "repeat_unit_psmiles": "[*]OC(=O)C(C)O[*]",
      "monomers": [
        {
          "name": "L-Lactide",
          "smiles": "CC1OC(=O)OC1C",
          "ratio_value": 100,
          "ratio_unit": "mol%"
        }
      ],
      "additives": [
        {
          "name": "Tin(II) 2-ethylhexanoate",
          "type": "catalyst",
          "amount_value": 0.1,
          "amount_unit": "mol%"
        }
      ],
      "is_homopolymer": true
    },
    "processing_history": "Polymerization of L-Lactide at 75 °C in 1 M toluene solution for 2 d with SnOct2 catalyst (LA/Cat=1000/1). Tm measured by DSC (Mettler-Toledo DSC-1) at 10 °C/min (1st heating). Measurement 1.",
    "hierarchical_structure": "α-modification. Crystallinity: 65%. Crystal thickness (lc): 22 nm.",
    "properties": {
      "Tm": {
        "value": [
          160.5
        ],
        "unit": "°C"
      }
    },
    "analysis_with_hierarchical_structure": {
      "descriptive_text": "This sample comprises a poly(L-lactic acid) homopolymer synthesized via the ring-opening polymerization of L-Lactide monomers using Tin(II) 2-ethylhexanoate as a catalyst at a monomer-to-catalyst ratio of 1000:1. The polymerization was conducted in a 1 M toluene solution at 75 °C for 48 hours. Structural characterization indicates the material adopts the α-modification crystal form with a degree of crystallinity of 65% and an average crystal thickness of 22 nm. The melting temperature was subsequently determined using differential scanning calorimetry during the first heating scan at a rate of 10 °C/min.",
      "reasoning_analysis": "Increasing Factors: The use of 100 mol% L-Lactide ensures high stereoregularity, facilitating efficient chain packing and the formation of a stable crystalline lattice. The presence of the α-modification, which is the thermodynamically stable crystalline form of poly(L-lactic acid), inherently supports a higher melting temperature compared to disordered variants. Additionally, the substantial crystal thickness of 22 nm reduces the surface-to-volume ratio of the lamellae, minimizing surface free energy effects and driving the Tm closer to the equilibrium melting point according to the Gibbs-Thomson equation. Decreasing Factors: The solution polymerization process at 75 °C, while allowing for chain mobility, may introduce chain ends or residual toluene solvent that act as impurities within the crystal lattice, potentially depressing the Tm. Furthermore, the presence of the Tin(II) 2-ethylhexanoate catalyst, even in trace amounts, could serve as a defect site disrupting crystal perfection. Dominant Factor: The high stereoregularity combined with the formation of the stable α-modification and significant lamellar thickness qualitatively dominates the thermal behavior, establishing a well-defined melting transition characteristic of highly ordered semi-crystalline poly(L-lactic acid), outweighing the potential depressive effects of residual processing agents."
    },
    "analysis_without_hierarchical_structure": {
      "descriptive_text": "The sample comprises a poly(L-lactide) homopolymer synthesized via ring-opening polymerization of L-lactide monomers using Tin(II) 2-ethylhexanoate as a catalyst at a concentration of 0.1 mol%. The polymerization was carried out in a 1 M toluene solution at 75 °C for two days with a monomer-to-catalyst ratio of 1000:1. The melting temperature was subsequently evaluated using differential scanning calorimetry during the first heating scan at a rate of 10 °C/min.",
      "reasoning_analysis": "Increasing Factors: The exclusive use of L-Lactide monomers ensures high stereoregularity and isotacticity within the polymer backbone, which facilitates efficient chain packing and the formation of stable crystalline lamellae, intrinsically driving the Tm toward higher values characteristic of semi-crystalline polyesters. Decreasing Factors: The presence of residual Tin(II) 2-ethylhexanoate catalyst and potential trapped toluene solvent molecules may act as impurities within the crystal lattice, disrupting intermolecular forces and depressing the Tm. Furthermore, the reliance on the first heating scan captures the imperfect crystalline morphology formed during the solution polymerization and drying process, where lower molecular weight fractions or rapid solvent removal could result in thinner lamellae that melt at lower temperatures. Dominant Factor: The intrinsic stereoregularity provided by the L-Lactide monomers establishes the fundamental thermodynamic capacity for crystallization and a high baseline Tm; however, the thermal history inherent in the first heating measurement, which reflects the specific lamellar thickness and crystalline perfection developed during the solution polymerization, is the dominant dynamic factor determining the final observed Tm relative to the equilibrium value."
    }
  },
  {
    "doi": "10.30657/pea.2025.31.31",
    "title": "PRODUCTION ENGINEERING ARCHIVES",
    "year": 2025,
    "chemical_composition": {
      "repeat_unit_psmiles": "[*]CC(C)[*]",
      "monomers": [
        {
          "name": "Propylene",
          "smiles": "CC=C",
          "ratio_value": null,
          "ratio_unit": null
        }
      ],
      "additives": [
        {
          "name": "HBP-TA",
          "type": "hyperbranched polyester",
          "amount_value": 20,
          "amount_unit": "wt.%"
        }
      ],
      "is_homopolymer": false
    },
    "processing_history": "rPP blended with 20 wt.% HBP-TA using twin-screw extruder at 155-165°C, screw speed 25 rpm. Tm measured by DSC (Shimadzu DSC-60) heating 25-250°C at 10°C/min.",
    "hierarchical_structure": "Degree of crystallinity Xc = 8.1%. Non-uniform surface with discontinuity observed by SEM.",
    "properties": {
      "Tm": {
        "value": [
          153.24
        ],
        "unit": "°C"
      }
    },
    "analysis_with_hierarchical_structure": {
      "descriptive_text": "The sample comprises a recycled polypropylene (rPP) matrix blended with 20 wt.% HBP-TA hyperbranched polyester additive. Preparation involved melt blending via a twin-screw extruder at 155-165°C with a screw speed of 25 rpm. Structural characterization revealed a low degree of crystallinity (Xc) of 8.1% and a non-uniform surface morphology with discontinuities observed by SEM. The melting temperature was assessed using differential scanning calorimetry (Shimadzu DSC-60) with a heating protocol from 25 to 250°C at 10°C/min.",
      "reasoning_analysis": "Increasing Factors: The semi-crystalline nature of the polypropylene backbone establishes a fundamental capacity for a melting transition, and the shear forces imparted during twin-screw extrusion may induce minor chain orientation that stabilizes certain crystalline domains. Decreasing Factors: The high loading (20 wt.%) of HBP-TA hyperbranched polyester acts as a significant disruptor to chain regularity, hindering the formation of thick, stable lamellae and resulting in the observed low crystallinity (8.1%), which thermodynamically lowers Tm via the Gibbs-Thomson effect. Additionally, the non-uniform surface morphology indicates phase separation that limits coherent crystal growth, while the relatively low extrusion temperature range may prevent full reorganization into the most stable crystal polymorph. Dominant Factor: The suppression of crystal perfection and lamellar thickness caused by the hyperbranched additive interference and the resulting low degree of crystallinity qualitatively dominates the thermal behavior, driving the Tm lower relative to neat polypropylene."
    },
    "analysis_without_hierarchical_structure": {
      "descriptive_text": "The sample comprises a recycled polypropylene matrix blended with 20 wt.% HBP-TA hyperbranched polyester additive. This composite was fabricated by melt blending the components using a twin-screw extruder operated at temperatures between 155 and 165°C with a screw speed of 25 rpm. The melting temperature was characterized via differential scanning calorimetry using a Shimadzu DSC-60 instrument, applying a heating protocol from 25 to 250°C at a rate of 10°C/min.",
      "reasoning_analysis": "Increasing Factors: The inherent isotacticity of the polypropylene backbone enables dense chain packing and crystallization, establishing a robust baseline melting temperature. Additionally, the hyperbranched polyester additive may function as a heterogeneous nucleating agent during solidification, potentially fostering the development of thicker lamellae that exhibit higher thermal stability. Decreasing Factors: The incorporation of 20 wt.% HBP-TA introduces significant chemical impurities into the polypropylene lattice, leading to thermodynamic melting point depression according to solution theory. Furthermore, the processing history involving twin-screw extrusion of recycled polypropylene subjects the chains to shear and thermal stress, likely inducing chain scission that reduces molecular weight and limits lamellar thickness, thereby lowering the thermal stability of the crystals. Dominant Factor: The thermodynamic dilution effect and the physical disruption of chain packing caused by the substantial loading of the hyperbranched additive qualitatively dominate the system behavior. This structural interference outweighs potential nucleating benefits, resulting in a net depression of the melting temperature relative to neat polypropylene."
    }
  },
  {
    "doi": "10.1016/j.polymer.2022.125142",
    "title": "Sn(II)2-ethylhexanoate-catalyzed polymerizations of L-lactide in solution – Solution grown crystals of cyclic Poly(L-Lactide)s",
    "year": 2022,
    "chemical_composition": {
      "repeat_unit_psmiles": "[*]OC(=O)C(C)O[*]",
      "monomers": [
        {
          "name": "L-Lactide",
          "smiles": "CC1OC(=O)OC1C",
          "ratio_value": 100,
          "ratio_unit": "mol%"
        }
      ],
      "additives": [
        {
          "name": "Tin(II) 2-ethylhexanoate",
          "type": "catalyst",
          "amount_value": 0.1,
          "amount_unit": "mol%"
        }
      ],
      "is_homopolymer": true
    },
    "processing_history": "Polymerization of L-Lactide at 75 °C in 1 M toluene solution for 7 d with SnOct2 catalyst (LA/Cat=1000/1). Tm measured by DSC (Mettler-Toledo DSC-1) at 10 °C/min (1st heating). Measurement 2.",
    "hierarchical_structure": "α-modification. Crystallinity: 66%. Crystal thickness (lc): 22 nm.",
    "properties": {
      "Tm": {
        "value": [
          181.3
        ],
        "unit": "°C"
      }
    },
    "analysis_with_hierarchical_structure": {
      "descriptive_text": "The sample comprises a poly(L-lactide) homopolymer synthesized via the ring-opening polymerization of L-lactide monomers using Tin(II) 2-ethylhexanoate as a catalyst. The reaction was conducted in a 1 M toluene solution at 75 °C for 7 days with a monomer-to-catalyst ratio of 1000:1. Hierarchical characterization indicates the formation of the α-modification with a crystallinity of 66% and an average crystal thickness (lc) of 22 nm. The melting temperature was evaluated by differential scanning calorimetry during the first heating scan at a rate of 10 °C/min.",
      "reasoning_analysis": "Increasing Factors: The exclusive use of L-Lactide ensures high stereoregularity, facilitating tight chain packing and the formation of the thermodynamically stable α-modification. The substantial crystal thickness of 22 nm minimizes the surface-to-volume ratio of the lamellae, reducing the influence of surface free energy and elevating the observed Tm closer to the equilibrium melting point. Additionally, the high crystallinity of 66% reflects a well-ordered structure resistant to thermal disruption. Decreasing Factors: The residual Tin(II) 2-ethylhexanoate catalyst, present at 0.1 mol%, may act as a low molecular weight impurity within the amorphous regions or at crystal boundaries, potentially disrupting lattice perfection and slightly depressing the Tm. Furthermore, the flexible aliphatic ester backbone inherently possesses lower rotational barriers compared to rigid aromatic systems, setting a moderate baseline for thermal stability. Dominant Factor: The structural integrity provided by the high stereoregularity and the development of thick, stable α-crystals qualitatively dominates the thermal behavior. The significant lamellar thickness achieved during the extended solution polymerization process ensures that the melting transition is governed primarily by the stability of the bulk crystal phase rather than impurity effects or surface energy penalties."
    },
    "analysis_without_hierarchical_structure": {
      "descriptive_text": "The sample comprises a poly(L-lactic acid) homopolymer derived exclusively from L-Lactide monomers. Synthesis was achieved through ring-opening polymerization in a 1 M toluene solution at 75 °C over 7 days, utilizing Tin(II) 2-ethylhexanoate as a catalyst with a monomer-to-catalyst ratio of 1000:1. The thermal properties were subsequently evaluated using differential scanning calorimetry on a Mettler-Toledo DSC-1 instrument during the first heating cycle at a ramp rate of 10 °C/min.",
      "reasoning_analysis": "Increasing Factors: The exclusive use of L-Lactide monomers ensures high stereoregularity within the polymer backbone, facilitating efficient chain packing and the formation of stable crystalline domains which inherently elevates the melting temperature. The controlled catalytic polymerization promotes sufficient molecular weight growth, allowing for the development of lamellar structures stable enough to sustain a defined melting transition. Decreasing Factors: The presence of residual Tin(II) 2-ethylhexanoate catalyst, even at low concentrations, introduces non-crystallizable impurities into the matrix that can disrupt lattice perfection and reduce lamellar thickness, thereby depressing the observed Tm. Additionally, solution polymerization conditions may result in lower molecular weights compared to bulk processes, potentially limiting the maximum achievable crystal thickness. Dominant Factor: The high stereopurity of the L-Lactide homopolymer is the dominant factor, as the inherent ability of the chains to stereoregularly pack into a crystal lattice establishes the fundamental thermodynamic baseline for the melting temperature, outweighing the minor depressive effects of residual catalyst impurities."
    }
  },
  {
    "doi": "10.1016/j.polymer.2022.125142",
    "title": "Sn(II)2-ethylhexanoate-catalyzed polymerizations of L-lactide in solution – Solution grown crystals of cyclic Poly(L-Lactide)s",
    "year": 2022,
    "chemical_composition": {
      "repeat_unit_psmiles": "[*]OC(=O)C(C)O[*]",
      "monomers": [
        {
          "name": "L-Lactide",
          "smiles": "CC1OC(=O)OC1C",
          "ratio_value": 100,
          "ratio_unit": "mol%"
        }
      ],
      "additives": [
        {
          "name": "Tin(II) 2-ethylhexanoate",
          "type": "catalyst",
          "amount_value": 0.1,
          "amount_unit": "mol%"
        }
      ],
      "is_homopolymer": true
    },
    "processing_history": "Polymerization of L-Lactide at 75 °C in 1 M toluene solution for 2 d with SnOct2 catalyst (LA/Cat=1000/1). Tm measured by DSC (Mettler-Toledo DSC-1) at 10 °C/min (1st heating). Measurement 2.",
    "hierarchical_structure": "α-modification. Crystallinity: 65%. Crystal thickness (lc): 22 nm.",
    "properties": {
      "Tm": {
        "value": [
          180.5
        ],
        "unit": "°C"
      }
    },
    "analysis_with_hierarchical_structure": {
      "descriptive_text": "The sample comprises a poly(L-lactide) homopolymer synthesized via solution polymerization of L-lactide monomers using Tin(II) 2-ethylhexanoate as a catalyst at a concentration of 0.1 mol%. The polymerization was conducted in a 1 M toluene solution at 75 °C for a duration of two days. Structural characterization reveals the formation of the α-modification crystal structure with a degree of crystallinity reaching 65% and an average crystal thickness (lc) of 22 nm. The melting temperature was subsequently determined using differential scanning calorimetry (DSC) during the first heating scan at a rate of 10 °C/min.",
      "reasoning_analysis": "Increasing Factors: The stereoregularity of the L-lactide homopolymer facilitates efficient chain packing into the stable α-modification crystal structure, which intrinsically supports a higher equilibrium melting temperature. Furthermore, the significant degree of crystallinity (65%) and the relatively large crystal thickness (22 nm) reduce the surface-to-volume ratio of the lamellae, minimizing surface free energy effects and stabilizing the crystals against melting according to the Thomson-Gibbs equation. Decreasing Factors: The solution polymerization process in toluene introduces the risk of residual solvent entrapment within the amorphous regions, which could act as a plasticizer to enhance chain mobility and depress the Tm. Additionally, the presence of Tin(II) 2-ethylhexanoate catalyst residues, even at low concentrations, may serve as impurities that disrupt crystal perfection and lower the thermal stability of the crystalline phase. Dominant Factor: The well-developed crystalline morphology, characterized by the stable α-modification and substantial lamellar thickness, is likely the dominant factor governing the Tm. While residual solvent or catalyst impurities may cause slight depression, the thermodynamic stability conferred by the thick crystals and high crystallinity typically outweighs these impurity effects in semi-crystalline poly(L-lactide) systems."
    },
    "analysis_without_hierarchical_structure": {
