Repository: hhtrick/HHT-code

# HHT training framework

This directory contains model training, embedding precomputation, inference, article-level baselines and the curated datasets. All commands below assume that the working directory is `train_code/`.

## 3. Datasets and fixed partitions

Each main dataset is a JSON array at `dataset/{property}/{property}.json`. Entries contain source metadata, `chemical_composition`, `processing_history`, `hierarchical_structure`, `properties`, and two generated-analysis objects. Targets are stored as `properties[property]["value"]`; source metadata and target values are not predictive input fields.

| Property | Train | Validation | Test | Total |
|---|---:|---:|---:|---:|

File: train_code/dataset/Tm/Tm.json (part 112 of 200)
[
      "descriptive_text": "The sample comprises a poly(L-lactide) homopolymer synthesized via the ring-opening polymerization of L-lactide monomers using Tin(II) 2-ethylhexanoate as a catalyst. The polymerization was conducted in a 1 M toluene solution at 75 °C for 2 days with a monomer-to-catalyst ratio of 1000:1. Subsequently, the melting temperature was evaluated using differential scanning calorimetry (Mettler-Toledo DSC-1) during the first heating scan at a rate of 10 °C/min.",
      "reasoning_analysis": "Increasing Factors: The exclusive use of L-Lactide monomers ensures high stereoregularity and isotacticity within the polymer backbone, facilitating efficient chain packing and the formation of stable crystalline lamellae which intrinsically supports a distinct melting transition. Decreasing Factors: The solution polymerization conducted at 75 °C may result in lower molecular weights compared to bulk processes, where increased chain end concentration can thermodynamically depress the Tm. Additionally, the first heating scan captures the crystalline morphology formed during solvent removal rather than optimized melt-crystallization, potentially yielding less perfect crystals, and any residual toluene could act as a plasticizer. Dominant Factor: The stereochemical purity of the L-Lactide composition is the dominant factor governing the capacity for crystallization, though the observed Tm is qualitatively constrained by the crystal perfection determined by the solution processing history and thermal conditions."
    }
  },
  {
    "doi": "10.1016/j.polymer.2022.125587",
    "title": "Polymer positive temperature coefficient composites with room-temperature Curie point and superior flexibility for self-regulating heating devices",
    "year": 2022,
    "chemical_composition": {
      "repeat_unit_psmiles": null,
      "monomers": [
        {
          "name": "Ethylene",
          "smiles": "C=C",
          "ratio_value": 60,
          "ratio_unit": "wt%"
        },
        {
          "name": "Vinyl Acetate",
          "smiles": "CC(=O)OC=C",
          "ratio_value": 40,
          "ratio_unit": "wt%"
        }
      ],
      "additives": [],
      "is_homopolymer": false
    },
    "processing_history": "Neat EVA purchased from DuPont (40 wt% VA). Tm measured by DSC (TA, America) heating from 10 °C to 180 °C at 10 °C/min, held 5 min, cooled to -10 °C at 10 °C/min, reheated to 180 °C at 10 °C/min. Second melting peak.",
    "hierarchical_structure": "Semicrystalline, three crystalline structures identified by DSC.",
    "properties": {
      "Tm": {
        "value": [
          51
        ],
        "unit": "°C"
      }
    },
    "analysis_with_hierarchical_structure": {
      "descriptive_text": "The sample consists of a semicrystalline ethylene-vinyl acetate copolymer composed of 60 wt% ethylene and 40 wt% vinyl acetate monomers. Supplied as a neat material by DuPont, the specimen was characterized using differential scanning calorimetry (DSC) following a protocol of heating from 10 °C to 180 °C at 10 °C/min, an isothermal hold of 5 minutes, cooling to -10 °C at 10 °C/min, and a subsequent reheating to 180 °C at 10 °C/min, with the melting temperature derived from the second melting peak. Structural analysis via DSC indicated the presence of three distinct crystalline structures within the semicrystalline matrix.",
      "reasoning_analysis": "Increasing Factors: The semicrystalline morphology enables the formation of lamellar crystals driven by the ethylene segments, which provide the structural regularity required for lattice formation. Additionally, the processing history involving a controlled cooling cycle and second heating scan eliminates prior thermal history, allowing the polymer chains to reorganize into more thermally stable crystalline forms compared to the as-received state. Decreasing Factors: The incorporation of 40 wt% vinyl acetate introduces a high density of non-crystallizable comonomer units that act as defects within the polyethylene lattice. These bulky acetate side groups sterically hinder chain packing and reduce the average lamellar thickness, leading to significant melting point depression according to copolymer theory. Furthermore, the presence of three distinct crystalline structures suggests morphological heterogeneity, where less perfect crystal populations contribute to melting at lower temperatures. Dominant Factor: The high concentration of vinyl acetate comonomers is the dominant factor governing the thermal behavior. While the ethylene segments facilitate crystallization, the 40 wt% VA content introduces sufficient lattice disruption and steric hindrance to fundamentally depress the melting temperature well below that of linear polyethylene, outweighing the stabilizing effects of the thermal treatment."
    },
    "analysis_without_hierarchical_structure": {
      "descriptive_text": "The sample consists of a neat ethylene-vinyl acetate copolymer sourced from DuPont, composed of 60 wt% ethylene and 40 wt% vinyl acetate monomers. Thermal characterization was performed using differential scanning calorimetry on a TA Instruments system, wherein the specimen was heated from 10 °C to 180 °C at 10 °C/min, held isothermally for 5 minutes, cooled to -10 °C at 10 °C/min, and reheated to 180 °C at 10 °C/min to record the second melting peak.",
      "reasoning_analysis": "Increasing Factors: The presence of ethylene sequences within the backbone provides the necessary structural regularity to form crystalline lamellae, establishing a fundamental melting transition. Additionally, the processing history involving an initial melt and controlled cooling cycle erases prior thermal history, allowing the polymer to crystallize under standardized conditions which ensures the measured Tm reflects the intrinsic crystallizable fraction rather than processing-induced artifacts. Decreasing Factors: The high concentration of vinyl acetate comonomers at 40 wt% introduces significant steric bulk and chemical irregularity along the chain, which disrupts the packing efficiency of the ethylene segments. These comonomer defects reduce the length of crystallizable ethylene runs and decrease lamellar thickness, thermodynamically depressing the melting temperature relative to linear polyethylene. Dominant Factor: The chemical composition qualitatively dominates the final Tm behavior, as the high vinyl acetate content fundamentally limits the maximum achievable crystallinity and lamellar stability, overriding the specific effects of the standardized DSC cooling rate which primarily serves to normalize the measurement rather than alter the intrinsic compositional limit."
    }
  },
  {
    "doi": "10.30657/pea.2025.31.31",
    "title": "PRODUCTION ENGINEERING ARCHIVES",
    "year": 2025,
    "chemical_composition": {
      "repeat_unit_psmiles": "[*]CC(C)[*]",
      "monomers": [
        {
          "name": "Propylene",
          "smiles": "CC=C",
          "ratio_value": null,
          "ratio_unit": null
        }
      ],
      "additives": [
        {
          "name": "HBP-AD",
          "type": "hyperbranched polyester",
          "amount_value": 10,
          "amount_unit": "wt.%"
        }
      ],
      "is_homopolymer": false
    },
    "processing_history": "rPP blended with 10 wt.% HBP-AD using twin-screw extruder at 155-165°C, screw speed 25 rpm. Tm measured by DSC (Shimadzu DSC-60) heating 25-250°C at 10°C/min.",
    "hierarchical_structure": "Degree of crystallinity Xc = 12.3%. Non-uniform surface with discontinuity observed by SEM.",
    "properties": {
      "Tm": {
        "value": [
          149.38
        ],
        "unit": "°C"
      }
    },
    "analysis_with_hierarchical_structure": {
      "descriptive_text": "The sample comprises a polypropylene (rPP) matrix blended with 10 wt.% HBP-AD hyperbranched polyester additive. It was processed via twin-screw extrusion at 155-165°C with a screw speed of 25 rpm, and the melting temperature was characterized using a Shimadzu DSC-60 with a heating ramp from 25 to 250°C at 10°C/min. Hierarchical analysis reveals a degree of crystallinity of 12.3% and a non-uniform surface with discontinuities observed by SEM.",
      "reasoning_analysis": "Increasing Factors: The inherent stereoregularity of the polypropylene backbone allows for chain folding and crystal formation, establishing a baseline melting transition. Additionally, the shear forces generated during twin-screw extrusion may induce some chain orientation, which can stabilize crystalline domains. Decreasing Factors: The incorporation of 10 wt.% HBP-AD hyperbranched polyester acts as a structural impurity that disrupts the regular packing of polypropylene chains, leading to thinner and less perfect lamellae. This is evidenced by the low degree of crystallinity (12.3%) and the non-uniform surface morphology indicating phase separation, both of which typically depress the melting temperature according to the Gibbs-Thomson equation. Dominant Factor: The disruption of crystal perfection and reduced lamellar thickness caused by the hyperbranched additive and the resulting low crystallinity qualitatively dominate the thermal behavior, likely causing a depression in Tm relative to neat, highly crystalline polypropylene."
    },
    "analysis_without_hierarchical_structure": {
      "descriptive_text": "The material system comprises a recycled polypropylene matrix modified with 10 wt.% HBP-AD hyperbranched polyester additive. This blend was fabricated via melt compounding using a twin-screw extruder set at temperatures between 155 and 165°C with a screw speed of 25 rpm. Thermal analysis was conducted using a Shimadzu DSC-60, where the melting temperature was determined during a heating scan from 25 to 250°C at a rate of 10°C/min.",
      "reasoning_analysis": "Increasing Factors: The shear flow generated during twin-screw extrusion can induce molecular orientation in the polypropylene chains, potentially fostering the formation of more stable crystalline structures upon cooling. Additionally, hyperbranched polyesters can sometimes act as nucleating agents, which might promote heterogeneous nucleation and potentially lead to a population of crystals with higher thermal stability if crystal perfection is enhanced. Decreasing Factors: The incorporation of 10 wt.% HBP-AD introduces non-crystallizable components into the matrix, creating a dilution effect that thermodynamically depresses the melting temperature according to polymer solution theory. Furthermore, the use of recycled polypropylene implies a history of thermal-mechanical degradation, resulting in chain scission and structural defects that disrupt regular chain packing and reduce lamellar thickness. The globular architecture of the hyperbranched additive may also physically interfere with chain folding, leading to thinner lamellae that melt at lower temperatures. Dominant Factor: The dominant factor is likely the combination of the dilution effect from the hyperbranched polyester and the structural defects inherent to the recycled polypropylene matrix. These factors qualitatively drive the Tm downward by reducing the thermodynamic stability and physical perfection of the crystalline regions, outweighing any potential stabilizing effects from shear-induced orientation or nucleation."
    }
  },
  {
    "doi": "10.30657/pea.2025.31.31",
    "title": "PRODUCTION ENGINEERING ARCHIVES",
    "year": 2025,
    "chemical_composition": {
      "repeat_unit_psmiles": "[*]CC(C)[*]",
      "monomers": [
        {
          "name": "Propylene",
          "smiles": "CC=C",
          "ratio_value": null,
          "ratio_unit": null
        }
      ],
      "additives": [
        {
          "name": "HBP-AD",
          "type": "hyperbranched polyester",
          "amount_value": 20,
          "amount_unit": "wt.%"
        }
      ],
      "is_homopolymer": false
    },
    "processing_history": "rPP blended with 20 wt.% HBP-AD using twin-screw extruder at 155-165°C, screw speed 25 rpm. Tm measured by DSC (Shimadzu DSC-60) heating 25-250°C at 10°C/min.",
    "hierarchical_structure": "Degree of crystallinity Xc = 11.3%. Non-uniform surface with discontinuity observed by SEM.",
    "properties": {
      "Tm": {
        "value": [
          150.22
        ],
        "unit": "°C"
      }
    },
    "analysis_with_hierarchical_structure": {
      "descriptive_text": "The sample comprises a recycled polypropylene (rPP) matrix blended with 20 wt.% HBP-AD hyperbranched polyester additive. Processing was executed via twin-screw extrusion at 155-165°C with a screw speed of 25 rpm, followed by thermal characterization using DSC at a heating rate of 10°C/min from 25 to 250°C. Hierarchical structural analysis indicates a degree of crystallinity (Xc) of 11.3%, while SEM imaging reveals a non-uniform surface morphology characterized by discontinuities.",
      "reasoning_analysis": "Increasing Factors: The stereoregularity inherent to the polypropylene chains allows for crystalline domain formation, which establishes the fundamental melting transition and provides a baseline thermal stability. Decreasing Factors: The addition of 20 wt.% HBP-AD hyperbranched polyester acts as a diluent, inducing thermodynamic melting point depression within the polymer matrix. Additionally, the low degree of crystallinity (11.3%) implies the formation of thinner lamellae with lower thermal stability according to the Gibbs-Thomson equation, while the observed surface discontinuities suggest phase separation that disrupts crystal continuity. Dominant Factor: The dilution and morphological disruption caused by the high loading of the hyperbranched additive qualitatively dominate the thermal behavior, driving the Tm lower relative to neat polypropylene by preventing the development of thick, stable crystalline domains."
    },
    "analysis_without_hierarchical_structure": {
      "descriptive_text": "The sample consists of a recycled polypropylene matrix blended with 20 wt.% HBP-AD hyperbranched polyester. The composite was fabricated via melt blending using a twin-screw extruder operated at temperatures between 155 and 165°C with a screw speed of 25 rpm. The melting temperature was characterized using differential scanning calorimetry on a Shimadzu DSC-60 instrument, employing a heating protocol from 25 to 250°C at a rate of 10°C/min.",
      "reasoning_analysis": "Increasing Factors: The polypropylene backbone contains methyl side groups that introduce steric hindrance, increasing chain stiffness and establishing a stable crystalline baseline relative to linear polyethylene. The processing temperature window (155-165°C) is proximate to the melting transition, which minimizes thermal degradation and chain scission, thereby preserving molecular weight and intrinsic crystal stability. Decreasing Factors: The incorporation of 20 wt.% HBP-AD hyperbranched polyester acts as a diluent within the polypropylene matrix. Thermodynamically, the presence of this second component reduces the chemical potential of the crystallizable polymer segments, leading to melting point depression. Additionally, the hyperbranched architecture may disrupt the regular packing of polypropylene chains during crystallization, resulting in thinner lamellae or increased crystal defects that melt at lower temperatures. Dominant Factor: The dilution and structural disruption caused by the significant loading of the hyperbranched polyester additive qualitatively dominate the thermal behavior. While the intrinsic stiffness of the polypropylene backbone sets the fundamental temperature range, the thermodynamic impurity effect and packing disruption from the 20 wt.% additive drive the observed Tm lower relative to a neat polypropylene reference."
    }
  },
  {
    "doi": "10.30657/pea.2025.31.31",
    "title": "PRODUCTION ENGINEERING ARCHIVES",
    "year": 2025,
    "chemical_composition": {
      "repeat_unit_psmiles": "[*]CC(C)[*]",
      "monomers": [
        {
          "name": "Propylene",
          "smiles": "CC=C",
          "ratio_value": null,
          "ratio_unit": null
        }
      ],
      "additives": [
        {
          "name": "HBP-PA",
          "type": "hyperbranched polyester",
          "amount_value": 5,
          "amount_unit": "wt.%"
        }
      ],
      "is_homopolymer": false
    },
    "processing_history": "rPP blended with 5 wt.% HBP-PA using twin-screw extruder at 155-165°C, screw speed 25 rpm. Tm measured by DSC (Shimadzu DSC-60) heating 25-250°C at 10°C/min.",
    "hierarchical_structure": "Degree of crystallinity Xc = 8.8%. Non-uniform surface with discontinuity observed by SEM.",
    "properties": {
      "Tm": {
        "value": [
          150.71
        ],
        "unit": "°C"
      }
    },
    "analysis_with_hierarchical_structure": {
      "descriptive_text": "The material system comprises recycled polypropylene (rPP) modified with 5 wt.% hyperbranched polyester (HBP-PA). Processing was conducted via twin-screw extrusion at 155–165°C and 25 rpm to facilitate blending. Structural analysis indicates a low degree of crystallinity (Xc) of 8.8% alongside a non-uniform surface morphology characterized by discontinuities in SEM micrographs. Thermal properties were assessed using DSC, heating from 25 to 250°C at 10°C/min.",
      "reasoning_analysis": "Increasing Factors: The intrinsic chemical structure of the polypropylene backbone allows for stereoregular packing, establishing a fundamental baseline for crystalline melting. Decreasing Factors: The addition of 5 wt.% hyperbranched polyester (HBP-PA) introduces steric hindrance and acts as a diluent within the matrix, disrupting chain folding and reducing lamellar thickness. The observed low degree of crystallinity (8.8%) confirms the presence of imperfect or thin crystallites, which thermodynamically depress the melting point according to the Thomson-Gibbs equation. Furthermore, the recycled nature of the polypropylene implies potential chain scission and oxidative defects that destabilize the crystal lattice, while the non-uniform surface morphology suggests phase separation that inhibits the growth of stable crystalline domains. Dominant Factor: The structural disruption caused by the hyperbranched additive and the recycled history, evidenced by the significantly low crystallinity and morphological discontinuities, qualitatively dominates the thermal behavior. These factors lead to a reduction in crystal perfection and lamellar thickness, driving the Tm lower relative to virgin, highly crystalline isotactic polypropylene."
    },
    "analysis_without_hierarchical_structure": {
      "descriptive_text": "The sample comprises a recycled polypropylene (rPP) matrix incorporated with 5 wt.% hyperbranched polyester (HBP-PA) additive. Preparation involved melt blending via a twin-screw extruder set at 155–165°C with a screw speed of 25 rpm. Thermal analysis was conducted using a Shimadzu DSC-60, where the melting temperature was determined during a heating scan from 25 to 250°C at 10°C/min.",
      "reasoning_analysis": "Increasing Factors: The intrinsic stereoregularity of the polypropylene backbone establishes a fundamental capacity for crystallization, driving the formation of stable lamellar structures. Additionally, the twin-screw extrusion ensures homogeneous dispersion of the additive, preventing large-scale phase separation that could introduce significant structural defects and destabilize the crystalline phase. Decreasing Factors: The incorporation of 5 wt.% hyperbranched polyester acts as a diluent within the polypropylene matrix, thermodynamically depressing the melting point according to solution theory. The hyperbranched architecture introduces free volume and steric hindrance that disrupt the regular packing of polymer chains required for thick lamellae formation. Furthermore, the recycled nature of the PP matrix implies potential chain scission or oxidative defects from prior usage, which reduce crystallite perfection. Dominant Factor: The dilution effect and lattice disruption caused by the hyperbranched additive, compounded by the structural defects inherent to the recycled matrix, qualitatively dominate the thermal behavior, leading to a depression of the melting temperature relative to virgin, unblended isotactic polypropylene."
    }
  },
  {
    "doi": "10.30657/pea.2025.31.31",
    "title": "PRODUCTION ENGINEERING ARCHIVES",
    "year": 2025,
    "chemical_composition": {
      "repeat_unit_psmiles": "[*]CC(C)[*]",
      "monomers": [
        {
          "name": "Propylene",
          "smiles": "CC=C",
          "ratio_value": null,
          "ratio_unit": null
        }
      ],
      "additives": [
        {
          "name": "HBP-PA",
          "type": "hyperbranched polyester",
          "amount_value": 10,
          "amount_unit": "wt.%"
        }
      ],
      "is_homopolymer": false
    },
    "processing_history": "rPP blended with 10 wt.% HBP-PA using twin-screw extruder at 155-165°C, screw speed 25 rpm. Tm measured by DSC (Shimadzu DSC-60) heating 25-250°C at 10°C/min.",
    "hierarchical_structure": "Degree of crystallinity Xc = 12.8%. Non-uniform surface with discontinuity observed by SEM.",
    "properties": {
      "Tm": {
        "value": [
          149.96
        ],
        "unit": "°C"
      }
    },
    "analysis_with_hierarchical_structure": {
      "descriptive_text": "The sample comprises a recycled polypropylene matrix blended with 10 wt.% hyperbranched polyester (HBP-PA) additive. It was processed via twin-screw extrusion at temperatures between 155 and 165°C with a screw speed of 25 rpm. Hierarchical structural analysis indicates a degree of crystallinity (Xc) of 12.8%, while scanning electron microscopy reveals a non-uniform surface morphology characterized by discontinuities. The melting temperature was characterized using differential scanning calorimetry (DSC) with a heating rate of 10°C/min over a range of 25 to 250°C.",
      "reasoning_analysis": "Increasing Factors: The polypropylene backbone possesses an intrinsic capability for stereoregular packing, providing a fundamental baseline for crystalline stability. Additionally, the extrusion processing temperature range of 155-165°C is proximate to the melting region of polypropylene, which may allow for the retention of some stable crystal nuclei that could support higher thermal stability upon cooling. Decreasing Factors: The addition of 10 wt.% hyperbranched polyester acts as a structural impurity within the matrix, inducing thermodynamic melting point depression by disrupting the chemical potential of the crystalline phase. The relatively low degree of crystallinity (12.8%) implies the formation of thinner or less perfect lamellae, which melt at lower temperatures according to the Gibbs-Thomson effect. Furthermore, the observed surface discontinuities suggest phase separation and poor miscibility, which destabilizes the crystalline domains. Dominant Factor: The dominant factor governing the Tm behavior is the reduction in crystal perfection and lamellar thickness driven by the presence of the hyperbranched additive and the resulting low crystallinity. These structural disruptions qualitatively depress the melting temperature relative to neat polypropylene, overriding the intrinsic thermal stability of the polymer backbone."
    },
    "analysis_without_hierarchical_structure": {
      "descriptive_text": "The sample consists of a polypropylene matrix modified with 10 wt.% hyperbranched polyester (HBP-PA) additive. The composite was fabricated by melt blending recycled polypropylene (rPP) with the HBP-PA using a twin-screw extruder operated at temperatures between 155 and 165°C and a screw speed of 25 rpm. Thermal analysis was subsequently performed using differential scanning calorimetry (DSC) with a heating ramp from 25 to 250°C at a rate of 10°C/min to determine the melting behavior.",
      "reasoning_analysis": "Increasing Factors: The shear flow induced by the twin-screw extrusion process can orient the polypropylene chains, potentially promoting the formation of oriented crystalline structures that exhibit higher thermal stability. Additionally, the hyperbranched polyester may act as a nucleating agent, increasing the density of crystallites which can influence the melting profile. Decreasing Factors: The incorporation of 10 wt.% HBP-PA introduces structural irregularities into the polypropylene matrix, acting as impurities that are excluded from the crystal lattice, thereby reducing lamellar thickness according to the Gibbs-Thomson effect. Furthermore, the relatively low processing temperature range may limit chain mobility during crystallization, resulting in less perfect crystals. Dominant Factor: The dilution effect and the disruption of chain packing regularity caused by the hyperbranched polyester additive qualitatively dominate the thermal behavior, likely resulting in a depression of the melting temperature relative to neat polypropylene due to the formation of thinner and less perfect lamellae."
    }
  },
  {
    "doi": "10.30657/pea.2025.31.31",
    "title": "PRODUCTION ENGINEERING ARCHIVES",
    "year": 2025,
    "chemical_composition": {
      "repeat_unit_psmiles": "[*]CC(C)[*]",
      "monomers": [
        {
          "name": "Propylene",
          "smiles": "CC=C",
          "ratio_value": null,
          "ratio_unit": null
        }
      ],
      "additives": [
        {
          "name": "HBP-PA",
          "type": "hyperbranched polyester",
          "amount_value": 20,
          "amount_unit": "wt.%"
        }
      ],
      "is_homopolymer": false
    },
    "processing_history": "rPP blended with 20 wt.% HBP-PA using twin-screw extruder at 155-165°C, screw speed 25 rpm. Tm measured by DSC (Shimadzu DSC-60) heating 25-250°C at 10°C/min.",
    "hierarchical_structure": "Degree of crystallinity Xc = 6.2%. Non-uniform surface with discontinuity observed by SEM.",
    "properties": {
      "Tm": {
        "value": [
          150.01
        ],
        "unit": "°C"
      }
    },
    "analysis_with_hierarchical_structure": {
      "descriptive_text": "The sample consists of a recycled polypropylene (rPP) matrix blended with 20 wt.% hyperbranched polyester (HBP-PA) additive. The composite was processed using a twin-screw extruder at 155–165°C with a screw speed of 25 rpm. Hierarchical characterization reveals a low degree of crystallinity (Xc) of 6.2%, and scanning electron microscopy (SEM) indicates a non-uniform surface morphology with visible discontinuities. The melting behavior was evaluated by differential scanning calorimetry (DSC) with a heating ramp from 25 to 250°C at 10°C/min.",
      "reasoning_analysis": "Increasing Factors: The inherent chemical regularity of the propylene repeat units allows for the formation of crystalline domains, providing the fundamental thermodynamic basis for a defined melting transition. The stability of these isotactic sequences resists thermal disordering up to the melting point. Decreasing Factors: The addition of 20 wt.% hyperbranched polyester (HBP-PA) acts as a diluent that disrupts chain packing and reduces lamellar thickness, leading to a lower melting point via the Gibbs-Thomson effect. The very low degree of crystallinity (6.2%) signifies poor crystal perfection and small crystal size, which qualitatively depresses the Tm. Additionally, the non-uniform surface with discontinuities suggests phase separation that interrupts crystalline continuity, and the extrusion of recycled polypropylene may involve thermo-mechanical degradation that reduces molecular weight and crystal stability. Dominant Factor: The significant structural disruption caused by the high concentration of hyperbranched additive and the resulting low crystallinity qualitatively dominates the system, driving the melting temperature lower than that of pristine, highly crystalline polypropylene."
    },
    "analysis_without_hierarchical_structure": {
      "descriptive_text": "The sample consists of a recycled polypropylene (rPP) matrix blended with 20 wt.% hyperbranched polyester (HBP-PA). The mixture was processed using a twin-screw extruder operated at a screw speed of 25 rpm within a temperature range of 155 to 165°C to ensure homogeneous dispersion. Thermal analysis was conducted using a Shimadzu DSC-60 instrument, where the melting temperature was determined during a heating scan from 25 to 250°C at a rate of 10°C/min.",
      "reasoning_analysis": "Increasing Factors: The shear flow imposed by the twin-screw extrusion at 25 rpm can induce molecular orientation and potentially promote the formation of more stable crystalline structures or thicker lamellae during cooling, which theoretically elevates the melting temperature. Decreasing Factors: The incorporation of 20 wt.% hyperbranched polyester acts as a non-crystallizable diluent within the polypropylene matrix, disrupting the regularity of the crystal lattice and reducing lamellar thickness according to the Gibbs-Thomson effect. Additionally, the use of recycled polypropylene suggests the potential presence of chain scission or structural defects acquired during previous life cycles, which inherently lowers thermal stability. Dominant Factor: The dilution effect introduced by the significant loading of the hyperbranched polyester additive qualitatively dominates the thermal behavior, as the disruption of crystal perfection and interfacial interactions typically depresses the melting point more significantly than the modest shear-induced stabilization provided by the low-speed extrusion process."
    }
  },
  {
    "doi": "10.1016/j.polymer.2022.125587",
    "title": "Polymer positive temperature coefficient composites with room-temperature Curie point and superior flexibility for self-regulating heating devices",
    "year": 2022,
    "chemical_composition": {
      "repeat_unit_psmiles": null,
      "monomers": [
        {
          "name": "Ethylene",
          "smiles": "C=C",
          "ratio_value": 60,
          "ratio_unit": "wt%"
        },
        {
          "name": "Vinyl Acetate",
          "smiles": "CC(=O)OC=C",
          "ratio_value": 40,
          "ratio_unit": "wt%"
        }
      ],
      "additives": [],
      "is_homopolymer": false
    },
    "processing_history": "Neat EVA purchased from DuPont (40 wt% VA). Tm measured by DSC (TA, America) heating from 10 °C to 180 °C at 10 °C/min, held 5 min, cooled to -10 °C at 10 °C/min, reheated to 180 °C at 10 °C/min. Third melting peak.",
    "hierarchical_structure": "Semicrystalline, three crystalline structures identified by DSC.",
    "properties": {
      "Tm": {
        "value": [
          105
        ],
        "unit": "°C"
      }
    },
    "analysis_with_hierarchical_structure": {
      "descriptive_text": "The sample consists of a semicrystalline ethylene-vinyl acetate (EVA) copolymer sourced neat from DuPont, comprising 60 wt% ethylene and 40 wt% vinyl acetate monomers. Hierarchical characterization reveals the presence of three distinct crystalline structures within the matrix. Thermal analysis was conducted using differential scanning calorimetry (DSC, TA, America) following a specific protocol where the sample was heated from 10 °C to 180 °C, held for 5 minutes, cooled to -10 °C, and reheated to 180 °C at a rate of 10 °C/min, with the melting temperature derived from the third melting peak.",
      "reasoning_analysis": "Increasing Factors: The ethylene segments within the copolymer backbone provide the necessary structural regularity to form crystalline lamellae, establishing a baseline melting transition. Additionally, the processing history includes an isothermal hold and controlled cooling cycle within the DSC protocol, which permits chain reorganization and recrystallization, potentially enhancing crystal perfection and stability relative to a purely as-received state. Decreasing Factors: The high vinyl acetate content (40 wt%) acts as a significant structural defect within the polyethylene lattice, disrupting chain packing and reducing the thickness of crystalline lamellae according to Flory's theory of copolymer melting point depression. The identification of three crystalline structures suggests a broad distribution of lamellar thicknesses or polymorphic variations, where thinner or less stable crystals will melt at lower temperatures. Dominant Factor: The high concentration of vinyl acetate comonomers is the dominant factor governing the thermal behavior. While the ethylene segments enable semicrystallinity, the substantial inclusion of bulky acetate groups severely limits the maximum achievable lamellar thickness and crystal stability, qualitatively driving the Tm significantly lower than that of high-density or low-density polyethylene homopolymers."
    },
    "analysis_without_hierarchical_structure": {
      "descriptive_text": "The investigated material is an ethylene-vinyl acetate copolymer comprising 60 wt% ethylene and 40 wt% vinyl acetate, procured as a neat sample from DuPont. Thermal analysis was conducted via differential scanning calorimetry using a multi-step protocol involving an initial heating ramp from 10 °C to 180 °C at 10 °C/min, an isothermal hold of 5 minutes, cooling to -10 °C at 10 °C/min, and a final reheating to 180 °C at 10 °C/min, with the melting temperature determined from the third melting peak observed during this sequence.",
      "reasoning_analysis": "Increasing Factors: The presence of ethylene sequences within the backbone provides the structural regularity necessary for crystallization, establishing the fundamental capability for a melting transition. Additionally, the thermal processing history includes a controlled cooling phase from the melt state, which allows for recrystallization and the formation of crystalline lamellae prior to the final measurement scan. Decreasing Factors: The high concentration of vinyl acetate comonomers (40 wt%) serves as a significant structural defect within the polyethylene lattice, where the bulky acetate groups sterically hinder efficient chain packing and reduce the thickness of crystallizable ethylene sequences. Furthermore, the relatively rapid cooling rate of 10 °C/min during the thermal cycle may restrict the time available for perfect crystal growth, potentially resulting in less thermally stable crystallites compared to slower cooling regimes. Dominant Factor: The chemical composition, specifically the substantial vinyl acetate content, is the dominant factor governing the melting behavior. The disruption of the crystal lattice by the comonomer units fundamentally depresses the equilibrium melting temperature relative to polyethylene homopolymers, outweighing the secondary effects introduced by the specific thermal cycling protocol."
    }
  },
  {
    "doi": "10.30657/pea.2025.31.31",
    "title": "PRODUCTION ENGINEERING ARCHIVES",
    "year": 2025,
    "chemical_composition": {
      "repeat_unit_psmiles": "[*]CC(C)[*]",
      "monomers": [
        {
          "name": "Propylene",
          "smiles": "CC=C",
          "ratio_value": null,
          "ratio_unit": null
        }
      ],
      "additives": [
        {
          "name": "HBP-MA",
          "type": "hyperbranched polyester",
          "amount_value": 20,
          "amount_unit": "wt.%"
        }
      ],
      "is_homopolymer": false
    },
    "processing_history": "rPP blended with 20 wt.% HBP-MA using twin-screw extruder at 155-165°C, screw speed 25 rpm. Tm measured by DSC (Shimadzu DSC-60) heating 25-250°C at 10°C/min.",
    "hierarchical_structure": "Degree of crystallinity Xc = 11.9%. Non-uniform surface with discontinuity observed by SEM.",
    "properties": {
      "Tm": {
        "value": [
          151.13
        ],
        "unit": "°C"
      }
    },
    "analysis_with_hierarchical_structure": {
      "descriptive_text": "The material system comprises a recycled polypropylene (rPP) matrix blended with 20 wt.% HBP-MA hyperbranched polyester additive. Processing was conducted via melt compounding in a twin-screw extruder at temperatures ranging from 155 to 165°C with a screw speed of 25 rpm. Hierarchical structural analysis indicated a degree of crystallinity (Xc) of 11.9%, alongside a non-uniform surface morphology exhibiting discontinuities as observed by SEM. Thermal characterization of the melting behavior was performed using differential scanning calorimetry on a Shimadzu DSC-60 instrument, utilizing a heating protocol from 25 to 250°C at a rate of 10°C/min.",
      "reasoning_analysis": "Increasing Factors: The intrinsic capability of the propylene repeat units to form isotactic helical structures provides a baseline potential for crystalline order. Additionally, the relatively low extrusion temperature range (155-165°C) may have preserved some self-seeding nuclei from the recycled matrix, potentially preventing a complete reset of the crystalline memory which could support marginally higher melting stability. Decreasing Factors: The incorporation of 20 wt.% HBP-MA hyperbranched polyester acts as a significant diluent and structural impurity, disrupting the regular packing of polypropylene chains and reducing lamellar thickness according to the Gibbs-Thomson effect. The low degree of crystallinity (11.9%) indicates the formation of less perfect, thinner crystals that melt at lower temperatures. Furthermore, the recycled nature of the polymer likely introduces chain defects and stereoirregularities, while the observed surface discontinuities suggest phase separation, all of which destabilize the crystalline lattice. Dominant Factor: The depression of melting temperature is qualitatively dominated by the disruption of crystal perfection and lamellar thickness caused by the high loading of the hyperbranched additive combined with the inherent structural defects of the recycled matrix. These factors collectively reduce the thermodynamic stability of the crystalline phase relative to virgin, high-crystallinity isotactic polypropylene."
    },
    "analysis_without_hierarchical_structure": {
      "descriptive_text": "The sample comprises a recycled polypropylene (rPP) matrix blended with 20 wt.% HBP-MA, a hyperbranched polyester additive. The composite was prepared by melt blending using a twin-screw extruder operated at 155-165°C with a screw speed of 25 rpm. Thermal analysis was conducted using a Shimadzu DSC-60, heating from 25 to 250°C at a rate of 10°C/min to determine the melting temperature.",
