Repository: hhtrick/HHT-code

# HHT training framework

This directory contains model training, embedding precomputation, inference, article-level baselines and the curated datasets. All commands below assume that the working directory is `train_code/`.

## 3. Datasets and fixed partitions

Each main dataset is a JSON array at `dataset/{property}/{property}.json`. Entries contain source metadata, `chemical_composition`, `processing_history`, `hierarchical_structure`, `properties`, and two generated-analysis objects. Targets are stored as `properties[property]["value"]`; source metadata and target values are not predictive input fields.

| Property | Train | Validation | Test | Total |
|---|---:|---:|---:|---:|

File: train_code/dataset/Tm/Tm.json (part 113 of 200)
[
      "reasoning_analysis": "Increasing Factors: The processing history indicates an extrusion temperature range of 155-165°C, which is proximate to the equilibrium melting temperature of isotactic polypropylene. This thermal condition may facilitate self-nucleation, where residual ordered structures survive the melting process and act as seeds during cooling, potentially promoting the formation of thicker or more thermally stable lamellae that would elevate the observed Tm. Decreasing Factors: The incorporation of 20 wt.% HBP-MA introduces a chemically distinct hyperbranched polyester phase into the polypropylene matrix. According to thermodynamic principles of melting point depression, the presence of this non-crystallizable diluent disrupts the regularity of the PP chain packing and reduces the chemical potential of the crystalline phase, thereby lowering the Tm. Additionally, the use of recycled PP implies a history of thermal-mechanical stress that may have induced chain scission, reducing molecular weight and crystal perfection, while the hyperbranched architecture of the additive may introduce free volume effects that further destabilize the crystalline lattice. Dominant Factor: The compositional influence of the 20 wt.% hyperbranched polyester additive qualitatively dominates the thermal behavior. The thermodynamic depression caused by the significant concentration of a chemically distinct second component, combined with the morphological disruption of the polypropylene crystalline lattice, outweighs the potential stabilizing effects of self-nucleation from the low-temperature processing history, leading to a net reduction in Tm relative to pure virgin polypropylene."
    }
  },
  {
    "doi": "10.1016/j.polymer.2022.125587",
    "title": "Polymer positive temperature coefficient composites with room-temperature Curie point and superior flexibility for self-regulating heating devices",
    "year": 2022,
    "chemical_composition": {
      "repeat_unit_psmiles": null,
      "monomers": [
        {
          "name": "Styrene",
          "smiles": "C=CC1=CC=CC=C1",
          "ratio_value": 32,
          "ratio_unit": "wt%"
        },
        {
          "name": "Ethylene",
          "smiles": "C=C",
          "ratio_value": 28.8,
          "ratio_unit": "wt%"
        },
        {
          "name": "Vinyl Acetate",
          "smiles": "CC(=O)OC=C",
          "ratio_value": 19.2,
          "ratio_unit": "wt%"
        }
      ],
      "additives": [
        {
          "name": "Graphite",
          "type": "filler",
          "amount_value": 20,
          "amount_unit": "wt%"
        }
      ],
      "is_homopolymer": false
    },
    "processing_history": "PS/EVA/G composite (PS0.4/EVA0.6/G, polymer weight ratio 2/3). Solution mixing in toluene at 60 °C for 12 h. Graphite dispersed via stirring, ultrasonication, vortex. Dried at 60 °C for 24 h. Annealed at 125 °C for 10 min. Tm measured by DSC (TA, America) heated from 10 °C to 180 °C at 10 °C/min, held 5 min, cooled to -10 °C at 10 °C/min, reheated to 180 °C at 10 °C/min.",
    "hierarchical_structure": "Immiscible binary polymer, sea-island morphology (PS droplets in EVA). Graphite mostly located in EVA phase.",
    "properties": {
      "Tm": {
        "value": [
          50
        ],
        "unit": "°C"
      }
    },
    "analysis_with_hierarchical_structure": {
      "descriptive_text": "The sample is an immiscible binary polymer composite comprising polystyrene (PS) and ethylene vinyl acetate (EVA) copolymer reinforced with 20 wt% graphite filler. The polymer matrix consists of styrene, ethylene, and vinyl acetate monomers formulated into a PS to EVA weight ratio of 2:3. Preparation involved solution mixing in toluene at 60 °C for 12 hours, followed by graphite dispersion through stirring, ultrasonication, and vortexing, and subsequent drying at 60 °C for 24 hours. The composite was annealed at 125 °C for 10 minutes prior to characterization. Morphological analysis reveals a sea-island structure where PS forms droplets within the continuous EVA phase, with the graphite filler predominantly localized within the EVA phase. The melting temperature was determined using differential scanning calorimetry involving a heat-cool-reheat cycle between -10 °C and 180 °C at a rate of 10 °C/min.",
      "reasoning_analysis": "Increasing Factors: The incorporation of graphite filler acts as a heterogeneous nucleating agent within the EVA phase, promoting the formation of more stable crystalline lamellae during cooling. Additionally, the specific processing history includes an annealing step at 125 °C, which facilitates crystal perfection and lamellar thickening in the ethylene segments, thereby driving the melting temperature upward relative to a quenched state. Decreasing Factors: The presence of vinyl acetate comonomers within the EVA copolymer introduces structural irregularities and steric bulk into the polyethylene-like crystal lattice, disrupting chain packing and significantly depressing the Tm compared to pure polyethylene. Furthermore, the immiscible sea-island morphology confines the crystallizable EVA phase around rigid PS droplets, which may restrict large-scale crystal growth, while the amorphous PS component itself contributes no melting endotherm, effectively diluting the crystalline content. Dominant Factor: The fundamental melting behavior is dictated by the ethylene segment crystallinity within the EVA copolymer; however, the dominant factor influencing the specific Tm observed in this composite is the balance between the lattice-disrupting vinyl acetate content and the crystal-stabilizing effects of the graphite filler and thermal annealing. The filler localization in the EVA phase ensures that the nucleating effect directly counters the comonomer-induced depression, establishing a Tm that reflects perfected crystals within a chemically defective copolymer matrix."
    },
    "analysis_without_hierarchical_structure": {
      "descriptive_text": "The investigated material is a polystyrene (PS) and ethylene vinyl acetate (EVA) composite reinforced with 20 wt% graphite filler. The polymer phase comprises styrene, ethylene, and vinyl acetate components prepared via solution mixing in toluene at 60 °C for 12 hours. Graphite dispersion was achieved through mechanical stirring, ultrasonication, and vortexing prior to drying at 60 °C for 24 hours to remove residual solvent. The resulting solid was subsequently annealed at 125 °C for 10 minutes to modify the thermal history. Thermal analysis was conducted using differential scanning calorimetry (DSC), employing a protocol that heated the sample from 10 °C to 180 °C at 10 °C/min, held for 5 minutes, cooled to -10 °C, and reheated to 180 °C to determine the melting temperature.",
      "reasoning_analysis": "Increasing Factors: The incorporation of graphite filler serves as a heterogeneous nucleating agent, promoting the initiation of crystallization within the ethylene segments of the EVA phase, which can lead to more numerous and potentially thicker lamellae. Furthermore, the specific processing history includes an annealing step at 125 °C, which provides sufficient thermal energy for chain reorganization and lamellar thickening, thereby stabilizing the crystalline regions and driving the melting temperature upward. Decreasing Factors: The presence of vinyl acetate comonomers within the EVA backbone introduces structural irregularities and steric bulk that disrupt the packing efficiency of the ethylene sequences, inherently reducing the stability and size of the crystallites compared to pure polyethylene. Additionally, the immiscible polystyrene phase acts as a diluent within the composite matrix, potentially constraining crystal growth and introducing interfacial defects that destabilize the melting transition. Dominant Factor: The thermal history imposed by the annealing process is the dominant factor influencing the final Tm behavior. While the chemical composition sets the theoretical baseline for crystallinity, the specific annealing at 125 °C allows for significant crystal perfection and lamellar thickening in the ethylene domains, qualitatively shifting the observed Tm to a higher position relative to a non-annealed or quenched state."
    }
  },
  {
    "doi": "10.1007/s10973-017-6089-7",
    "title": "Morphology, crystallization and melting behaviour of poly(trimethylene terephthalate)/thermotropic liquid crystalline polymer blends",
    "year": 2017,
    "chemical_composition": {
      "repeat_unit_psmiles": "[*]OC(=O)c1ccc(cc1)C(=O)OCCC[*]",
      "monomers": [
        {
          "name": "1,3-Propanediol",
          "smiles": "OCCCO",
          "ratio_value": 50,
          "ratio_unit": "mol%"
        },
        {
          "name": "Terephthalic acid",
          "smiles": "OC(=O)c1ccc(C(=O)O)cc1",
          "ratio_value": 50,
          "ratio_unit": "mol%"
        }
      ],
      "additives": [],
      "is_homopolymer": true
    },
    "processing_history": "Melt mixing in Haake minilab at 290 °C, 80 rpm, 3 min residence. Dried at 110 °C for 4 h. Tm measured by DSC (Perkin Elmer DSC 8000) during second heating run at 40 °C/min after cooling at 60 °C/min from 300 °C.",
    "hierarchical_structure": "Semicrystalline, spherulitic morphology.",
    "properties": {
      "Tm": {
        "value": [
          226.79
        ],
        "unit": "°C"
      }
    },
    "analysis_with_hierarchical_structure": {
      "descriptive_text": "The sample consists of a semicrystalline homopolymer synthesized from equimolar amounts of 1,3-propanediol and terephthalic acid, chemically identified as poly(trimethylene terephthalate). The material exhibits a spherulitic morphology and was prepared via melt mixing in a Haake minilab at 290 °C with a residence time of 3 minutes at 80 rpm, followed by drying at 110 °C for 4 hours to remove moisture. Thermal characterization was conducted using differential scanning calorimetry during a second heating run at 40 °C/min, following a controlled cooling rate of 60 °C/min from 300 °C to establish the thermal history.",
      "reasoning_analysis": "Increasing Factors: The presence of rigid aromatic rings within the terephthalic acid units imposes significant chain stiffness and facilitates strong intermolecular interactions, such as pi-pi stacking, which inherently elevates the equilibrium melting temperature. Additionally, the drying process prior to testing eliminates moisture that could otherwise cause hydrolytic degradation, preserving the molecular weight and structural integrity necessary for stable crystal formation. Decreasing Factors: The odd number of methylene groups in the 1,3-propanediol segment introduces a specific chain conformation that may pack less efficiently compared to even-numbered homologs, potentially limiting the thermodynamic stability of the crystal lattice. Furthermore, the rapid cooling rate of 60 °C/min applied during the DSC protocol restricts the time available for crystal perfection and lamellar thickening, leading to the formation of thinner crystallites that melt at lower temperatures according to the Gibbs-Thomson effect. Dominant Factor: While the intrinsic rigidity of the aromatic backbone establishes a high theoretical melting baseline, the observed Tm behavior for this specific sample is dominantly influenced by the rapid cooling rate during the thermal protocol, which kinetically restricts lamellar thickening and results in a melting transition governed by metastable, thinner crystallites rather than the equilibrium crystal structure."
    },
    "analysis_without_hierarchical_structure": {
      "descriptive_text": "The sample comprises a poly(trimethylene terephthalate) homopolymer derived from equimolar amounts of 1,3-propanediol and terephthalic acid. Processing involved melt mixing in a Haake minilab at 290 °C with a screw speed of 80 rpm for 3 minutes, followed by drying at 110 °C for 4 hours. Thermal characterization was performed using differential scanning calorimetry on a Perkin Elmer DSC 8000, where the melting temperature was recorded during the second heating run at 40 °C/min after cooling from 300 °C at 60 °C/min.",
      "reasoning_analysis": "Increasing Factors: The incorporation of rigid terephthalic acid units into the backbone significantly enhances chain stiffness and intermolecular cohesive energy density, requiring greater thermal energy to disrupt the crystalline lattice. Furthermore, the drying step at 110 °C mitigates hydrolytic degradation, preserving molecular weight which supports the formation of stable crystals. Decreasing Factors: The trimethylene spacer sequence contains an odd number of methylene groups, which adopts a specific zig-zag conformation that packs less densely than the ethylene sequence found in poly(ethylene terephthalate), inherently limiting the maximum achievable lattice stability. Additionally, the rapid cooling rate of 60 °C/min during the DSC protocol restricts the time available for chain reorganization, potentially resulting in less perfect lamellae with lower thermal stability. Dominant Factor: The intrinsic chemical architecture, specifically the presence of the aromatic rings, establishes the fundamental thermodynamic baseline for the melting temperature; while processing conditions modulate crystal perfection, the high energy barrier imposed by the rigid backbone qualitatively dominates the final Tm behavior relative to aliphatic counterparts."
    }
  },
  {
    "doi": "10.1016/j.polymer.2022.125587",
    "title": "Polymer positive temperature coefficient composites with room-temperature Curie point and superior flexibility for self-regulating heating devices",
    "year": 2022,
    "chemical_composition": {
      "repeat_unit_psmiles": null,
      "monomers": [
        {
          "name": "Ethylene",
          "smiles": "C=C",
          "ratio_value": 60,
          "ratio_unit": "wt%"
        },
        {
          "name": "Vinyl Acetate",
          "smiles": "CC(=O)OC=C",
          "ratio_value": 40,
          "ratio_unit": "wt%"
        }
      ],
      "additives": [],
      "is_homopolymer": false
    },
    "processing_history": "Neat EVA purchased from DuPont (40 wt% VA). Tm measured by DSC (TA, America) heating from 10 °C to 180 °C at 10 °C/min, held 5 min, cooled to -10 °C at 10 °C/min, reheated to 180 °C at 10 °C/min. First melting peak.",
    "hierarchical_structure": "Semicrystalline, three crystalline structures identified by DSC.",
    "properties": {
      "Tm": {
        "value": [
          29
        ],
        "unit": "°C"
      }
    },
    "analysis_with_hierarchical_structure": {
      "descriptive_text": "The sample is a semicrystalline ethylene-vinyl acetate copolymer composed of 60 wt% ethylene and 40 wt% vinyl acetate monomers, sourced commercially from DuPont without additional additives. Hierarchical characterization reveals a complex morphology with three distinct crystalline structures identified by differential scanning calorimetry. The thermal properties were evaluated using a TA Instruments DSC following a specific protocol where the sample was heated from 10 °C to 180 °C at 10 °C/min, held for 5 minutes, cooled to -10 °C at 10 °C/min, and reheated to 180 °C at 10 °C/min, with the melting temperature determined from the first melting peak observed in this cycle.",
      "reasoning_analysis": "Increasing Factors: The ethylene segments within the copolymer backbone provide the necessary structural regularity to form crystalline lamellae, establishing a baseline melting behavior inherent to polyethylene-like structures. Furthermore, the processing history includes a controlled cooling step at 10 °C/min which erases prior thermal history and allows for recrystallization, ensuring the measured Tm reflects a standardized crystal population rather than random processing artifacts. Decreasing Factors: The high concentration of vinyl acetate comonomers (40 wt%) introduces bulky side groups that act as defects within the crystal lattice, significantly disrupting chain packing and reducing lamellar thickness, which qualitatively depresses the Tm according to copolymer melting theory. Additionally, the moderate cooling rate limits the time available for perfect crystal growth compared to slow annealing, and the presence of three distinct crystalline structures indicates morphological heterogeneity where less perfect crystals contribute to a lower onset of melting. Dominant Factor: The comonomer composition is the dominant factor; the substantial incorporation of vinyl acetate groups fundamentally disrupts the crystalline order of the ethylene segments, causing a qualitative reduction in Tm relative to homopolymer polyethylene, overriding the stabilizing effects of the standardized thermal treatment."
    },
    "analysis_without_hierarchical_structure": {
      "descriptive_text": "The sample consists of a neat ethylene-vinyl acetate copolymer obtained commercially from DuPont, composed of 60 wt% ethylene and 40 wt% vinyl acetate monomers without any additional additives. Thermal characterization was conducted using differential scanning calorimetry on a TA Instruments system, where the sample was heated from 10 °C to 180 °C at 10 °C/min, held isothermally for 5 minutes, cooled to -10 °C at 10 °C/min, and reheated to 180 °C at 10 °C/min, with the melting temperature recorded from the first melting peak observed during the initial heating scan.",
      "reasoning_analysis": "Increasing Factors: The presence of 60 wt% ethylene monomers provides a crystallizable backbone capable of forming lamellar structures, which is the fundamental prerequisite for observing a melting transition. The use of a neat formulation ensures that the crystalline domains are not physically impeded by foreign particulate matter. Decreasing Factors: The high concentration of vinyl acetate comonomers at 40 wt% introduces significant structural irregularity and steric bulk along the polymer chain, acting as defects that are excluded from the crystal lattice. This exclusion reduces the average length of crystallizable ethylene sequences, resulting in thinner lamellae and a consequent depression of the melting temperature. Additionally, relying on the first melting peak preserves the thermal history from commercial manufacturing, which typically involves faster cooling rates than equilibrium crystallization, further limiting crystal perfection. Dominant Factor: The high vinyl acetate content is the dominant factor governing the thermal behavior. While the ethylene segments enable crystallinity, the substantial 40 wt% incorporation of vinyl acetate fundamentally disrupts the crystal lattice stability, qualitatively ensuring a melting temperature significantly lower than that of high-density polyethylene regardless of the specific thermal protocol employed."
    }
  },
  {
    "doi": "10.1007/s10973-017-6089-7",
    "title": "Morphology, crystallization and melting behaviour of poly(trimethylene terephthalate)/thermotropic liquid crystalline polymer blends",
    "year": 2017,
    "chemical_composition": {
      "repeat_unit_psmiles": null,
      "monomers": [
        {
          "name": "1,3-Propanediol",
          "smiles": "OCCCO",
          "ratio_value": 50,
          "ratio_unit": "mol%"
        },
        {
          "name": "Terephthalic acid",
          "smiles": "OC(=O)c1ccc(C(=O)O)cc1",
          "ratio_value": 50,
          "ratio_unit": "mol%"
        }
      ],
      "additives": [
        {
          "name": "Vectra A950 LCP",
          "type": "polymer blend component",
          "amount_value": 20,
          "amount_unit": "wt%"
        }
      ],
      "is_homopolymer": false
    },
    "processing_history": "Melt mixing in Haake minilab at 290 °C, 80 rpm, 3 min residence. Dried at 110 °C for 4 h. Tm of PTT phase measured by DSC (Perkin Elmer DSC 8000) during second heating run at 40 °C/min after cooling at 60 °C/min from 300 °C.",
    "hierarchical_structure": "Immiscible blend with droplet-matrix morphology; Spherulitic crystalline structure.",
    "properties": {
      "Tm": {
        "value": [
          226.59
        ],
        "unit": "°C"
      }
    },
    "analysis_with_hierarchical_structure": {
      "descriptive_text": "This material system comprises a poly(trimethylene terephthalate) matrix synthesized from equimolar amounts of 1,3-propanediol and terephthalic acid, blended with 20 wt% Vectra A950 liquid crystalline polymer. The composite was fabricated via melt mixing in a Haake minilab at 290 °C with an 80 rpm screw speed and 3 minutes residence time, followed by drying at 110 °C for 4 hours. Structural analysis indicates an immiscible blend exhibiting a droplet-matrix morphology where the PTT phase maintains a spherulitic crystalline structure. The melting behavior of the PTT phase was evaluated using differential scanning calorimetry during a second heating run at 40 °C/min following a rapid cooling cycle of 60 °C/min from 300 °C.",
      "reasoning_analysis": "Increasing Factors: The chemical architecture of poly(trimethylene terephthalate), formed by the odd-numbered 1,3-propanediol unit, enables a specific zigzag chain conformation that packs efficiently into a triclinic unit cell, intrinsically establishing a stable crystalline lattice and a defined baseline Tm. The addition of Vectra A950 LCP may act as a nucleating agent within the immiscible blend, potentially increasing the density of crystallization sites and promoting higher overall crystallinity which can support thermal stability. Decreasing Factors: The thermal protocol employed a rapid cooling rate of 60 °C/min from the melt, which kinetically limits the time available for lamellar thickening and crystal perfection, leading to thinner crystallites that melt at lower temperatures according to the Gibbs-Thomson effect. Additionally, the immiscible droplet-matrix morphology introduces phase boundaries that may physically confine spherulitic growth or introduce structural defects at the interface, further destabilizing the crystalline phase. Dominant Factor: The rapid cooling rate during the DSC measurement cycle is the dominant factor governing the observed Tm behavior. Although the intrinsic chemistry of PTT and the presence of LCP favor crystal formation, the kinetic suppression of lamellar growth caused by quenching at 60 °C/min qualitatively dictates a lower melting temperature relative to slowly cooled or annealed equivalents."
    },
    "analysis_without_hierarchical_structure": {
      "descriptive_text": "The sample comprises a polymer blend consisting of poly(trimethylene terephthalate) synthesized from equimolar amounts of 1,3-propanediol and terephthalic acid, combined with 20 wt% Vectra A950 liquid crystal polymer as a blend component. The materials were processed via melt mixing in a Haake minilab at 290 °C with a screw speed of 80 rpm for a residence time of 3 minutes, followed by drying at 110 °C for 4 hours. The melting temperature of the PTT phase was characterized using differential scanning calorimetry on a Perkin Elmer DSC 8000 during the second heating run at 40 °C/min, following a cooling cycle at 60 °C/min from 300 °C.",
      "reasoning_analysis": "Increasing Factors: The incorporation of terephthalic acid units provides rigid aromatic rings within the polymer backbone, enhancing chain stiffness and intermolecular cohesive energy, which intrinsically drives the melting temperature higher relative to aliphatic analogs. Additionally, the drying process at 110 °C removes residual moisture, preventing hydrolytic degradation that would otherwise reduce molecular weight and consequently depress the melting temperature. Decreasing Factors: The addition of 20 wt% Vectra A950 LCP acts as a second component in the blend, introducing thermodynamic impurity effects that typically lower the chemical potential of the crystallizable PTT phase in the melt, leading to melting point depression. Furthermore, the rapid cooling rate of 60 °C/min employed during the DSC thermal cycle kinetically limits the time available for crystal growth and perfection, resulting in thinner lamellae that melt at lower temperatures. Dominant Factor: While the aromatic rigidity establishes a high baseline thermal stability, the dominant factor governing the observed Tm behavior is the thermal history associated with the rapid cooling rate. This kinetic constraint on crystal morphology qualitatively reduces the observed melting temperature relative to the equilibrium value, exerting a stronger immediate influence on the thermal transition than the molecular weight preservation achieved during drying."
    }
  },
  {
    "doi": "10.1016/j.polymer.2022.125587",
    "title": "Polymer positive temperature coefficient composites with room-temperature Curie point and superior flexibility for self-regulating heating devices",
    "year": 2022,
    "chemical_composition": {
      "repeat_unit_psmiles": null,
      "monomers": [
        {
          "name": "Vinyl Acetate",
          "smiles": "CC(=O)OC=C",
          "ratio_value": 51.2,
          "ratio_unit": "wt%"
        },
        {
          "name": "Ethylene",
          "smiles": "C=C",
          "ratio_value": 28.8,
          "ratio_unit": "wt%"
        }
      ],
      "additives": [
        {
          "name": "Graphite",
          "type": "filler",
          "amount_value": 20,
          "amount_unit": "wt%"
        }
      ],
      "is_homopolymer": false
    },
    "processing_history": "PVAc/EVA/G composite (PVAc0.4/EVA0.6/G, polymer weight ratio 2/3). Solution mixing in toluene at 60 °C for 12 h. Graphite dispersed via stirring, ultrasonication, vortex. Dried at 60 °C for 24 h. Annealed at 70 °C for 10 min. Tm measured by DSC (TA, America) heated from 10 °C to 100 °C at 10 °C/min, held 5 min, cooled to -10 °C at 10 °C/min, reheated to 100 °C at 10 °C/min.",
    "hierarchical_structure": "Partially compatible binary polymer, co-continuous structure. Graphite preferentially located at interface between PVAc and EVA.",
    "properties": {
      "Tm": {
        "value": [
          47.4
        ],
        "unit": "°C"
      }
    },
    "analysis_with_hierarchical_structure": {
      "descriptive_text": "The sample consists of a partially compatible binary polymer composite comprising poly(vinyl acetate) and ethylene vinyl acetate copolymer reinforced with 20 wt% graphite filler. The polymer matrix is composed of vinyl acetate and ethylene monomer units, formulated with a PVAc to EVA weight ratio of 2/3 within the polymer phase. Fabrication involved solution mixing in toluene at 60 °C for 12 hours, followed by graphite dispersion via stirring, ultrasonication, and vortexing. The resulting mixture was dried at 60 °C for 24 hours and subsequently annealed at 70 °C for 10 minutes. Hierarchical characterization reveals a co-continuous structure where the graphite filler is preferentially segregated at the interface between the PVAc and EVA phases. The melting behavior was assessed using differential scanning calorimetry with a thermal cycle heating from 10 °C to 100 °C, cooling to -10 °C, and reheating to 100 °C at 10 °C/min.",
      "reasoning_analysis": "Increasing Factors: The incorporation of rigid graphite filler acts as a heterogeneous nucleating agent for the ethylene crystallites within the EVA phase, potentially promoting the formation of more stable crystalline domains. Furthermore, the preferential location of graphite at the interface between the PVAc and EVA phases creates a confinement effect that restricts polymer chain mobility, requiring additional thermal energy to initiate melting. The specific annealing step at 70 °C during processing may also contribute to slight crystal perfection prior to the DSC measurement. Decreasing Factors: The high content of vinyl acetate monomer units within the polymer matrix introduces significant structural irregularity into the ethylene sequences, disrupting lattice packing and reducing lamellar thickness, which intrinsically depresses the melting temperature relative to pure polyethylene. Additionally, blending semi-crystalline EVA with amorphous PVAc dilutes the crystallizable phase, and the solution processing history involving solvent drying may introduce free volume or residual stresses that facilitate chain mobility. Dominant Factor: The chemical composition, specifically the high vinyl acetate content disrupting the regularity of the ethylene crystallizable segments, qualitatively dominates the final Tm behavior by establishing a fundamentally lower thermodynamic melting baseline compared to homopolyethylene, overshadowing the stabilizing effects provided by the graphite filler and annealing history."
    },
    "analysis_without_hierarchical_structure": {
      "descriptive_text": "The sample is a composite material composed of Vinyl Acetate and Ethylene-based polymer phases reinforced with 20 wt% Graphite filler. It was fabricated via solution mixing in toluene at 60 °C for 12 hours, with graphite dispersion achieved through stirring, ultrasonication, and vortexing. The resulting mixture was dried at 60 °C for 24 hours and subsequently annealed at 70 °C for 10 minutes. The melting temperature was evaluated using differential scanning calorimetry (DSC) involving a heating cycle from 10 °C to 100 °C at 10 °C/min, a 5-minute isothermal hold, cooling to -10 °C, and a second heating scan to 100 °C.",
      "reasoning_analysis": "Increasing Factors: The incorporation of 20 wt% Graphite filler serves as a heterogeneous nucleating agent, which can promote crystallization kinetics and stabilize crystal structures within the ethylene-rich domains, potentially elevating the Tm. Furthermore, the specific processing history includes an annealing step at 70 °C, which facilitates crystal perfection and lamellar thickening in the semi-crystalline phases, thermodynamically driving the melting temperature higher. The restriction of polymer chain mobility at the polymer-filler interface also contributes to thermal stability. Decreasing Factors: The chemical composition is dominated by Vinyl Acetate units (51.2 wt%) relative to Ethylene (28.8 wt%), where the bulky acetate groups disrupt the regularity of the polyethylene backbone, significantly reducing crystal purity and lamellar thickness compared to pure polyethylene, thus depressing the Tm. Additionally, the solution mixing in toluene introduces a risk of residual solvent acting as a plasticizer if not fully removed during drying, which would increase free volume and lower the Tm. The presence of amorphous PVAc phases in the blend may also dilute the crystallizable EVA component. Dominant Factor: The intrinsic chemical composition, specifically the high molar fraction of Vinyl Acetate disrupting the crystallizable ethylene sequences, is the dominant factor that qualitatively dictates a lower Tm baseline compared to high-density polyethylene, overriding the moderate enhancements provided by graphite nucleation and thermal annealing."
    }
  },
  {
    "doi": "10.1007/s10973-017-6089-7",
    "title": "Morphology, crystallization and melting behaviour of poly(trimethylene terephthalate)/thermotropic liquid crystalline polymer blends",
    "year": 2017,
    "chemical_composition": {
      "repeat_unit_psmiles": null,
      "monomers": [
        {
          "name": "1,3-Propanediol",
          "smiles": "OCCCO",
          "ratio_value": 50,
          "ratio_unit": "mol%"
        },
        {
          "name": "Terephthalic acid",
          "smiles": "OC(=O)c1ccc(C(=O)O)cc1",
          "ratio_value": 50,
          "ratio_unit": "mol%"
        }
      ],
      "additives": [
        {
          "name": "Vectra A950 LCP",
          "type": "polymer blend component",
          "amount_value": 10,
          "amount_unit": "wt%"
        }
      ],
      "is_homopolymer": false
    },
    "processing_history": "Melt mixing in Haake minilab at 290 °C, 80 rpm, 3 min residence. Dried at 110 °C for 4 h. Tm of LCP phase measured by DSC (Perkin Elmer DSC 8000) during second heating run at 40 °C/min after cooling at 60 °C/min from 300 °C.",
    "hierarchical_structure": "Immiscible blend with droplet-matrix morphology; Spherulitic crystalline structure.",
    "properties": {
      "Tm": {
        "value": [
          277.3
        ],
        "unit": "°C"
      }
    },
    "analysis_with_hierarchical_structure": {
      "descriptive_text": "The sample is an immiscible polymer blend comprising a matrix synthesized from equimolar quantities of 1,3-propanediol and terephthalic acid, compounded with 10 wt% Vectra A950 liquid crystal polymer. Preparation involved melt mixing in a Haake minilab at 290 °C and 80 rpm for 3 minutes, followed by drying at 110 °C for 4 hours. The material exhibits a droplet-matrix morphology with a spherulitic crystalline structure. The melting temperature of the LCP phase was characterized by differential scanning calorimetry during a second heating run at 40 °C/min, following a cooling rate of 60 °C/min from 300 °C.",
      "reasoning_analysis": "Increasing Factors: The presence of rigid aromatic backbones in the Vectra A950 liquid crystal polymer and the poly(alkylene terephthalate) matrix inherently promotes high thermal stability and elevated melting temperatures due to restricted chain mobility and strong intermolecular interactions. Additionally, the observed spherulitic crystalline structure indicates significant organizational order, which supports a distinct and robust melting transition. Decreasing Factors: The rapid cooling rate of 60 °C/min applied prior to measurement limits the time available for crystal growth and perfection, likely resulting in thinner lamellae and a depression of the observed Tm relative to equilibrium conditions. Furthermore, the immiscible droplet-matrix morphology may impose confinement effects on the dispersed phase, restricting crystal size, while the high shear and temperature during melt mixing could induce minor thermal degradation reducing molecular weight. Dominant Factor: The intrinsic chemical rigidity of the liquid crystal polymer backbone is the dominant factor establishing the high-temperature melting regime; however, the rapid thermal history imposed during the DSC protocol qualitatively dominates the specific observed Tm value by limiting the degree of crystalline perfection achieved during the cooling cycle."
    },
    "analysis_without_hierarchical_structure": {
      "descriptive_text": "The sample consists of a polymer blend comprising a polyester synthesized from 1,3-propanediol and terephthalic acid monomers in equimolar ratios, combined with 10 wt% Vectra A950 Liquid Crystal Polymer (LCP). The materials were compounded via melt mixing in a Haake minilab at 290 °C with a screw speed of 80 rpm and a residence time of 3 minutes. Prior to characterization, the blend was dried at 110 °C for 4 hours. The melting temperature of the LCP phase was subsequently determined using differential scanning calorimetry (Perkin Elmer DSC 8000) during a second heating scan at a rate of 40 °C/min, following a cooling cycle from 300 °C at 60 °C/min.",
      "reasoning_analysis": "Increasing Factors: The chemical composition includes Vectra A950, a thermotropic Liquid Crystal Polymer characterized by a rigid rod-like molecular architecture and strong intermolecular interactions, which inherently necessitates high thermal energy to disrupt the crystalline order, thereby driving the Tm upward. Additionally, the processing history includes a drying step at 110 °C which removes moisture, mitigating potential hydrolytic degradation during melt mixing that could otherwise reduce molecular weight and lower the melting point. Decreasing Factors: The processing history involves a rapid cooling rate of 60 °C/min from the melt state during the DSC protocol, which kinetically restricts the time available for polymer chains to organize into large, perfect crystallites, potentially resulting in a lower observed Tm compared to slow-cooled samples. Furthermore, the presence of the polyester matrix in the blend may physically constrain the LCP domains, potentially interfering with the perfection of the LCP crystalline lattice. Dominant Factor: The intrinsic structural rigidity and strong cohesive energy density of the Liquid Crystal Polymer component serve as the dominant factor, establishing a high baseline melting temperature that characterizes the phase transition, despite the crystallinity-limiting effects of the rapid thermal cycling and blend morphology."
    }
  },
  {
    "doi": "10.30657/pea.2025.31.31",
    "title": "PRODUCTION ENGINEERING ARCHIVES",
    "year": 2025,
    "chemical_composition": {
      "repeat_unit_psmiles": "[*]CC(C)[*]",
      "monomers": [
        {
          "name": "Propylene",
          "smiles": "CC=C",
          "ratio_value": null,
          "ratio_unit": null
        }
      ],
      "additives": [
        {
          "name": "HBP-MA",
          "type": "hyperbranched polyester",
          "amount_value": 10,
          "amount_unit": "wt.%"
        }
      ],
      "is_homopolymer": false
    },
    "processing_history": "rPP blended with 10 wt.% HBP-MA using twin-screw extruder at 155-165°C, screw speed 25 rpm. Tm measured by DSC (Shimadzu DSC-60) heating 25-250°C at 10°C/min.",
    "hierarchical_structure": "Degree of crystallinity Xc = 11.2%. Non-uniform surface with discontinuity observed by SEM.",
    "properties": {
      "Tm": {
        "value": [
          149.8
        ],
        "unit": "°C"
      }
    },
    "analysis_with_hierarchical_structure": {
      "descriptive_text": "The sample consists of a recycled polypropylene matrix blended with 10 wt.% HBP-MA hyperbranched polyester additive. The composite was prepared using a twin-screw extruder operating at 25 rpm with processing temperatures maintained between 155 and 165°C. Structural analysis indicates a degree of crystallinity of 11.2%, while SEM imaging reveals a non-uniform surface morphology characterized by discontinuities. The melting behavior was evaluated via differential scanning calorimetry with a heating ramp of 10°C/min from 25 to 250°C.",
      "reasoning_analysis": "Increasing Factors: The inherent stereoregularity of the polypropylene backbone facilitates the formation of crystalline lamellae, establishing the fundamental baseline for the melting temperature. The thermal analysis protocol heating up to 250°C ensures that the full melting endotherm is captured without premature truncation. Decreasing Factors: The incorporation of 10 wt.% HBP-MA hyperbranched polyester acts as a structural diluent within the polypropylene matrix, disrupting chain packing and reducing lamellar thickness, which qualitatively depresses the Tm according to the Thomson-Gibbs equation. The observed low degree of crystallinity (11.2%) and non-uniform surface morphology with discontinuities indicate significant lattice imperfections and phase separation, further lowering the thermal stability of the crystalline regions. Additionally, the relatively low twin-screw extrusion temperature (155-165°C) may have restricted chain mobility during processing, limiting the growth of perfect crystals. Dominant Factor: The disruption of the crystalline lattice by the hyperbranched polyester additive and the resulting low degree of crystallinity are the dominant factors. The significant reduction in crystal perfection and the morphological discontinuities suggest that the additive prevents the formation of thick, stable lamellae, thereby driving the observed Tm lower than that of pristine, highly crystalline polypropylene."
    },
    "analysis_without_hierarchical_structure": {
