Repository: hhtrick/HHT-code

# HHT training framework

This directory contains model training, embedding precomputation, inference, article-level baselines and the curated datasets. All commands below assume that the working directory is `train_code/`.

## 3. Datasets and fixed partitions

Each main dataset is a JSON array at `dataset/{property}/{property}.json`. Entries contain source metadata, `chemical_composition`, `processing_history`, `hierarchical_structure`, `properties`, and two generated-analysis objects. Targets are stored as `properties[property]["value"]`; source metadata and target values are not predictive input fields.

| Property | Train | Validation | Test | Total |
|---|---:|---:|---:|---:|

File: train_code/dataset/Tm/Tm.json (part 114 of 200)
[
      "descriptive_text": "The sample consists of a recycled polypropylene (rPP) matrix blended with 10 wt.% HBP-MA hyperbranched polyester additive. The composite was prepared via melt blending using a twin-screw extruder operated at temperatures between 155 and 165°C with a screw speed of 25 rpm. The melting temperature was characterized using differential scanning calorimetry (DSC) on a Shimadzu DSC-60 instrument, employing a heating ramp from 25 to 250°C at a rate of 10°C/min.",
      "reasoning_analysis": "Increasing Factors: The processing history utilizes a relatively low screw speed of 25 rpm during twin-screw extrusion, which minimizes shear-induced chain scission and thermo-mechanical degradation of the polypropylene backbone. Preserving the molecular weight supports the formation of thicker and more stable lamellar crystals during solidification, which intrinsically drives the Tm higher. Additionally, the extrusion temperature range of 155-165°C is close to the melting region, potentially allowing for self-seeding nuclei retention that could promote recrystallization into more perfect structures upon cooling. Decreasing Factors: The incorporation of 10 wt.% HBP-MA hyperbranched polyester acts as a diluent within the semi-crystalline polypropylene matrix. According to thermodynamic principles, the presence of a non-crystallizable second component reduces the chemical potential of the crystallizable polymer species, leading to a depression in the equilibrium melting temperature. Furthermore, the hyperbranched architecture may physically disrupt the regular packing and folding of PP chains during crystallization, reducing average lamellar thickness. Dominant Factor: While the gentle processing conditions help maintain molecular integrity, the thermodynamic dilution effect and physical disruption of the crystalline lattice caused by the significant loading of the hyperbranched additive are the dominant factors. These factors qualitatively lower the Tm relative to a neat polypropylene sample by destabilizing the crystalline phase."
    }
  },
  {
    "doi": "10.1016/j.polymer.2025.129199",
    "title": "Measuring the equilibrium melting enthalpy $( \\Delta H ^ { O } )$ and the equilibrium melting temperature $( T _ { m } ^ { O } )$ of high molecular weight Poly(3-hexylthiophene)",
    "year": 2025,
    "chemical_composition": {
      "repeat_unit_psmiles": "[*]c1cc(CCCCCC)sc1[*]",
      "monomers": [
        {
          "name": "3-hexylthiophene",
          "smiles": "CCCCCc1ccsc1",
          "ratio_value": null,
          "ratio_unit": null
        }
      ],
      "additives": [],
      "is_homopolymer": true
    },
    "processing_history": "Regioregular P3HT (rr 97.3%, Mw 74 kg/mol) purchased from Ossila. Films prepared by drop cast from chloroform (10 wt% solid), dried under vacuum at RT. Tm measured by DSC (TA Instruments DSC25) at 20 °C/min heating rate (2nd heating scan, -50 to 260 °C) under N2.",
    "hierarchical_structure": "Semicrystalline, degree of crystallinity 30%.",
    "properties": {
      "Tm": {
        "value": [
          237
        ],
        "unit": "°C"
      }
    },
    "analysis_with_hierarchical_structure": {
      "descriptive_text": "The sample comprises a regioregular poly(3-hexylthiophene) (P3HT) homopolymer with a regioregularity of 97.3% and a weight-average molecular weight of 74 kg/mol. Exhibiting a semicrystalline hierarchical structure with a degree of crystallinity of 30%, the material was processed into films via drop-casting from a 10 wt% chloroform solution followed by vacuum drying at room temperature. Thermal characterization was performed using differential scanning calorimetry under a nitrogen atmosphere, utilizing a heating rate of 20 °C/min during the second heating scan over a temperature range of -50 to 260 °C to determine the melting temperature.",
      "reasoning_analysis": "Increasing Factors: The high regioregularity (97.3%) promotes efficient backbone packing and strong interchain pi-pi interactions, significantly stabilizing the crystalline lamellae and driving the Tm upward. Additionally, the relatively high molecular weight (74 kg/mol) minimizes the concentration of chain ends within the crystalline domains, reducing defect-induced destabilization of the crystal lattice. Decreasing Factors: The presence of hexyl side chains increases the interchain spacing relative to unsubstituted polythiophene, which slightly reduces the cohesive energy density and lowers the Tm compared to rigid backbone analogs. Furthermore, the rapid vacuum drying at room temperature during film preparation may leave trace residual solvent or result in kinetically trapped morphological defects, while the relatively fast DSC heating rate of 20 °C/min can introduce thermal lag effects. Dominant Factor: The high degree of regioregularity is the dominant factor governing the Tm behavior, as it is the fundamental chemical prerequisite that enables the formation of the semicrystalline structure observed; without this structural order, the polymer would remain amorphous and lack a distinct melting transition."
    },
    "analysis_without_hierarchical_structure": {
      "descriptive_text": "The sample consists of a regioregular poly(3-hexylthiophene) homopolymer with a regioregularity of 97.3% and a molecular weight of 74 kg/mol, sourced from Ossila. Thin films were fabricated via drop casting from a 10 wt% chloroform solution, followed by vacuum drying at room temperature. The melting temperature was subsequently characterized using differential scanning calorimetry during the second heating scan from -50 to 260 °C at a rate of 20 °C/min under a nitrogen atmosphere.",
      "reasoning_analysis": "Increasing Factors: The high regioregularity (97.3%) of the poly(3-hexylthiophene) backbone promotes efficient pi-pi stacking and side-chain interdigitation, resulting in highly ordered crystalline lamellae that require significant thermal energy to disrupt. Furthermore, the relatively high molecular weight (74 kg/mol) reduces the concentration of chain ends acting as defects within the crystal lattice, thereby stabilizing the crystalline phase and supporting a higher melting transition. Decreasing Factors: The incorporation of hexyl side chains introduces aliphatic flexibility and free volume compared to unsubstituted polythiophene, which inherently lowers the cohesive energy density of the crystal lattice relative to a rigid backbone alone. Additionally, while the second heating scan standardizes the thermal history, the initial drop-casting from chloroform without high-temperature thermal annealing prior to measurement could imply potential residual solvent effects or kinetic trapping in the initial state, though this is largely mitigated by the DSC protocol. Dominant Factor: The high degree of regioregularity is the qualitatively dominant factor, as it is the prerequisite for the formation of the semicrystalline morphology necessary to observe a distinct melting temperature; without this structural precision, the polymer would remain amorphous regardless of molecular weight or processing conditions."
    }
  },
  {
    "doi": "10.1016/j.polymer.2025.129199",
    "title": "Measuring the equilibrium melting enthalpy $( \\Delta H ^ { O } )$ and the equilibrium melting temperature $( T _ { m } ^ { O } )$ of high molecular weight Poly(3-hexylthiophene)",
    "year": 2025,
    "chemical_composition": {
      "repeat_unit_psmiles": "[*]c1cc(CCCCCC)sc1[*]",
      "monomers": [
        {
          "name": "3-hexylthiophene",
          "smiles": "CCCCCc1ccsc1",
          "ratio_value": null,
          "ratio_unit": null
        }
      ],
      "additives": [],
      "is_homopolymer": true
    },
    "processing_history": "Regioregular P3HT (rr 97.3%, Mw 74 kg/mol) purchased from Ossila. Films prepared by drop cast from chloroform (10 wt% solid), dried under vacuum at RT. Equilibrium melting temperature (Tm0) determined by Hoffman-Weeks extrapolation based on isothermal crystallization data from DSC.",
    "hierarchical_structure": "Semicrystalline.",
    "properties": {
      "Tm": {
        "value": [
          258
        ],
        "unit": "°C"
      }
    },
    "analysis_with_hierarchical_structure": {
      "descriptive_text": "The sample comprises a semicrystalline poly(3-hexylthiophene) homopolymer characterized by a high regioregularity of 97.3% and a weight-average molecular weight of 74 kg/mol. Thin films were fabricated by drop casting a 10 wt% chloroform solution, followed by vacuum drying at room temperature. The equilibrium melting temperature was determined using Hoffman-Weeks extrapolation based on isothermal crystallization data collected via differential scanning calorimetry.",
      "reasoning_analysis": "Increasing Factors: The high regioregularity (97.3%) enables efficient backbone planarization and interdigitation of hexyl side chains, significantly stabilizing the crystalline lattice and driving the Tm upward. Additionally, the rigid conjugated thiophene backbone restricts conformational entropy in the melt state, favoring the ordered solid phase. The use of Hoffman-Weeks extrapolation further ensures the analysis targets the equilibrium melting temperature (Tm0), which is inherently higher than the observed melting peak of kinetically formed crystals. Decreasing Factors: The incorporation of flexible hexyl side chains increases free volume and chain mobility compared to unsubstituted polythiophene, which inherently depresses the Tm relative to the rigid backbone potential. Furthermore, solution processing via drop casting and drying at room temperature may introduce kinetic barriers to perfect crystallization or result in metastable polymorphs compared to melt-crystallized counterparts, potentially limiting the observed thermal stability before extrapolation. Dominant Factor: The high regioregularity is the qualitatively dominant factor, as it is the critical structural prerequisite for establishing the semicrystalline order necessary for a defined melting transition in P3HT. This structural ordering capability, combined with the thermodynamic correction provided by the Hoffman-Weeks extrapolation method, dictates the final Tm behavior more significantly than the plasticizing effect of the side chains or processing-induced kinetic limitations."
    },
    "analysis_without_hierarchical_structure": {
      "descriptive_text": "The sample consists of a regioregular poly(3-hexylthiophene) homopolymer with a regioregularity of 97.3% and a molecular weight of 74 kg/mol, sourced commercially from Ossila. Thin films were fabricated via drop-casting from a 10 wt% chloroform solution, followed by drying under vacuum at room temperature. The equilibrium melting temperature was subsequently determined using Hoffman-Weeks extrapolation derived from isothermal crystallization data obtained through differential scanning calorimetry.",
      "reasoning_analysis": "Increasing Factors: The high regioregularity of the poly(3-hexylthiophene) backbone significantly enhances chain packing efficiency and promotes strong pi-pi stacking interactions between conjugated segments, which drastically increases the thermal energy required to disrupt the crystalline lattice. Additionally, the relatively high molecular weight minimizes the concentration of chain ends within the crystalline domains, reducing defect-induced melting point depression. The application of Hoffman-Weeks extrapolation in the processing history mathematically corrects for kinetic undercooling effects, isolating the equilibrium melting temperature which represents the upper thermodynamic limit of the system. Decreasing Factors: The presence of flexible hexyl side chains attached to the thiophene rings increases the inter-chain spacing and introduces conformational freedom compared to unsubstituted polythiophene, which inherently lowers the melting temperature relative to a rigid, unsubstituted backbone. Furthermore, the film preparation via drop-casting at room temperature followed by vacuum drying may result in specific polymorphic forms or trap minor amounts of residual chloroform, acting as a plasticizer that could depress the observed melting behavior prior to extrapolation. Dominant Factor: The high degree of regioregularity is the dominant factor governing the melting behavior. While the alkyl side chains provide necessary solubility, it is the stereoregular arrangement that permits the formation of the ordered lamellar structures required for a distinct melting transition; without this specific compositional feature, the material would remain largely amorphous regardless of the thermal analysis method employed."
    }
  },
  {
    "doi": "10.1007/s10973-017-6089-7",
    "title": "Morphology, crystallization and melting behaviour of poly(trimethylene terephthalate)/thermotropic liquid crystalline polymer blends",
    "year": 2017,
    "chemical_composition": {
      "repeat_unit_psmiles": null,
      "monomers": [
        {
          "name": "1,3-Propanediol",
          "smiles": "OCCCO",
          "ratio_value": 50,
          "ratio_unit": "mol%"
        },
        {
          "name": "Terephthalic acid",
          "smiles": "OC(=O)c1ccc(C(=O)O)cc1",
          "ratio_value": 50,
          "ratio_unit": "mol%"
        }
      ],
      "additives": [
        {
          "name": "Vectra A950 LCP",
          "type": "polymer blend component",
          "amount_value": 10,
          "amount_unit": "wt%"
        }
      ],
      "is_homopolymer": false
    },
    "processing_history": "Melt mixing in Haake minilab at 290 °C, 80 rpm, 3 min residence. Dried at 110 °C for 4 h. Tm of PTT phase measured by DSC (Perkin Elmer DSC 8000) during second heating run at 40 °C/min after cooling at 60 °C/min from 300 °C.",
    "hierarchical_structure": "Immiscible blend with droplet-matrix morphology; Spherulitic crystalline structure.",
    "properties": {
      "Tm": {
        "value": [
          226.57
        ],
        "unit": "°C"
      }
    },
    "analysis_with_hierarchical_structure": {
      "descriptive_text": "The sample comprises a poly(trimethylene terephthalate) matrix synthesized from equimolar amounts of 1,3-propanediol and terephthalic acid, blended with 10 wt% Vectra A950 liquid crystalline polymer. Prepared via melt mixing at 290 °C followed by drying at 110 °C, the material exhibits an immiscible droplet-matrix morphology with a spherulitic crystalline structure in the PTT phase. Thermal analysis was conducted using DSC during a second heating run at 40 °C/min following a rapid cooling rate of 60 °C/min from 300 °C.",
      "reasoning_analysis": "Increasing Factors: The inherent chemical structure of poly(trimethylene terephthalate) facilitates chain packing into a spherulitic crystalline lattice, establishing a fundamental melting transition. The addition of Vectra A950 LCP may serve as a heterogeneous nucleating agent, potentially enhancing crystallite density, while the pre-drying step preserves molecular weight by preventing hydrolytic degradation, both of which support a stable Tm. Decreasing Factors: The thermal history includes a rapid cooling rate of 60 °C/min during the DSC protocol, which kinetically limits chain rearrangement and lamellar thickening, leading to thinner crystals and a depressed observed Tm. Additionally, the immiscible droplet-matrix morphology introduces phase boundaries that can disrupt crystal perfection and act as defect sites within the spherulites. Dominant Factor: Although the chemical composition and LCP additive define the thermodynamic potential for crystallinity, the rapid cooling rate imposed during the thermal cycle is the dominant factor governing the final observed Tm. This kinetic constraint restricts the development of thick, perfect lamellae more significantly than the nucleating benefits of the blend components, resulting in a Tm that reflects non-equilibrium crystalline morphology."
    },
    "analysis_without_hierarchical_structure": {
      "descriptive_text": "The polymer sample comprises a poly(trimethylene terephthalate) matrix synthesized from equimolar quantities of 1,3-propanediol and terephthalic acid, incorporated with 10 wt% Vectra A950 liquid crystal polymer as a blend component. The material was processed through melt mixing in a Haake minilab at 290 °C with an 80 rpm screw speed and 3 minutes residence time, subsequently dried at 110 °C for 4 hours, and characterized by DSC using a Perkin Elmer DSC 8000 instrument where the PTT phase melting temperature was recorded during the second heating run at 40 °C/min following a cooling ramp at 60 °C/min from 300 °C.",
      "reasoning_analysis": "Increasing Factors: The incorporation of rigid aromatic terephthalate units within the polymer backbone imposes significant steric hindrance and chain stiffness, which intrinsically elevates the energy required for lattice disruption and drives the Tm upward. Additionally, the drying step at 110 °C removes absorbed moisture, preventing hydrolytic chain scission during thermal history and preserving the molecular weight necessary for optimal crystalline stability. Decreasing Factors: The use of 1,3-propanediol results in an odd number of methylene groups in the glycol segment, which typically leads to less efficient crystal packing compared to even-numbered homologs, thereby lowering the equilibrium Tm. Furthermore, the high-temperature melt mixing at 290 °C promotes potential transesterification reactions between the PTT matrix and the Vectra LCP component, introducing structural defects that disrupt crystallinity, while the rapid cooling rate of 60 °C/min during DSC sample preparation restricts lamellar thickening, resulting in less perfect crystals that melt at lower temperatures. Dominant Factor: Although the aromatic backbone establishes a high theoretical melting threshold, the processing history, particularly the rapid cooling rate and potential interfacial transesterification during melt mixing, qualitatively dominates the final Tm behavior by limiting crystal perfection and introducing sequence irregularities that reduce the thermal stability of the crystalline phase."
    }
  },
  {
    "doi": "10.1007/s10973-017-6089-7",
    "title": "Morphology, crystallization and melting behaviour of poly(trimethylene terephthalate)/thermotropic liquid crystalline polymer blends",
    "year": 2017,
    "chemical_composition": {
      "repeat_unit_psmiles": null,
      "monomers": [
        {
          "name": "1,3-Propanediol",
          "smiles": "OCCCO",
          "ratio_value": 50,
          "ratio_unit": "mol%"
        },
        {
          "name": "Terephthalic acid",
          "smiles": "OC(=O)c1ccc(C(=O)O)cc1",
          "ratio_value": 50,
          "ratio_unit": "mol%"
        }
      ],
      "additives": [
        {
          "name": "Vectra A950 LCP",
          "type": "polymer blend component",
          "amount_value": 20,
          "amount_unit": "wt%"
        }
      ],
      "is_homopolymer": false
    },
    "processing_history": "Melt mixing in Haake minilab at 290 °C, 80 rpm, 3 min residence. Dried at 110 °C for 4 h. Tm of LCP phase measured by DSC (Perkin Elmer DSC 8000) during second heating run at 40 °C/min after cooling at 60 °C/min from 300 °C.",
    "hierarchical_structure": "Immiscible blend with droplet-matrix morphology; Spherulitic crystalline structure.",
    "properties": {
      "Tm": {
        "value": [
          278.28
        ],
        "unit": "°C"
      }
    },
    "analysis_with_hierarchical_structure": {
      "descriptive_text": "The sample consists of an immiscible polymer blend comprising a poly(trimethylene terephthalate) matrix synthesized from 1,3-propanediol and terephthalic acid monomers in equimolar ratios, compounded with 20 wt% Vectra A950 liquid crystalline polymer. The material was prepared via melt mixing in a Haake minilab at 290 °C with an 80 rpm screw speed and 3 min residence time, followed by drying at 110 °C for 4 h to remove moisture. Morphological characterization reveals a droplet-matrix architecture within an overall spherulitic crystalline structure, and the melting behavior of the LCP phase was subsequently evaluated using differential scanning calorimetry during a second heating run at 40 °C/min following a rapid cooling rate of 60 °C/min from 300 °C.",
      "reasoning_analysis": "Increasing Factors: The aromatic rings present in both the terephthalic acid units and the Vectra A950 LCP backbone impart significant chain stiffness and high cohesive energy density, intrinsically driving the melting temperature higher by stabilizing the crystalline lattice. Additionally, the drying process at 110 °C eliminates moisture that could otherwise act as a plasticizer or induce hydrolytic degradation, thereby preserving the thermal stability of the crystalline domains. The observed spherulitic crystalline structure indicates substantial chain ordering and lamellar formation, which supports a robust melting transition. Decreasing Factors: The processing history specifies a rapid cooling rate of 60 °C/min during the DSC protocol, which kinetically limits crystal growth and perfection, likely resulting in thinner lamellae that melt at lower temperatures compared to slowly cooled samples. Furthermore, the immiscible droplet-matrix morphology implies phase separation; confinement effects on the dispersed crystalline phases within the matrix could restrict crystal size and depress the melting point relative to the bulk pure polymer. Dominant Factor: The intrinsic chemical rigidity and strong intermolecular interactions of the aromatic polyester components establish a high baseline melting temperature for the system. However, the thermal history imposed by the rapid cooling rate during characterization is the dominant modulating factor, qualitatively shifting the observed Tm lower than the equilibrium melting point due to kinetic limitations on crystallinity development and lamellar thickness."
    },
    "analysis_without_hierarchical_structure": {
      "descriptive_text": "The sample comprises a polymer blend system featuring a matrix synthesized from equimolar amounts of 1,3-propanediol and terephthalic acid, corresponding to poly(trimethylene terephthalate), incorporated with 20 wt% Vectra A950 liquid crystal polymer as a secondary phase. The material was processed via melt mixing in a Haake minilab at 290 °C with a screw speed of 80 rpm for 3 minutes, followed by drying at 110 °C for 4 hours to remove moisture. Thermal characterization was performed using differential scanning calorimetry during a second heating run at 40 °C/min, following a rapid cooling rate of 60 °C/min from 300 °C, specifically targeting the melting transition of the liquid crystal polymer phase.",
      "reasoning_analysis": "Increasing Factors: The primary driver for a high melting temperature is the chemical composition of the Vectra A950 additive, which consists of rigid aromatic copolyester chains that promote strong intermolecular interactions and high structural ordering. Additionally, the pre-drying step at 110 °C prevents hydrolytic degradation during melt processing, preserving the molecular weight and crystalline potential of the components. Decreasing Factors: The processing history involves a rapid cooling rate of 60 °C/min during the DSC protocol, which limits the time available for the LCP domains to organize into thick, perfect lamellae, thereby potentially lowering the observed Tm relative to slow-cooled samples. Furthermore, the high-temperature melt mixing at 290 °C introduces a risk of transesterification between the PTT matrix and the LCP phase, which could introduce chemical defects into the LCP sequence and disrupt crystalline packing. Dominant Factor: The intrinsic rigidity and aromatic nature of the Vectra A950 backbone qualitatively dominate the final Tm behavior, establishing a high-temperature melting regime that persists despite the potential crystalline imperfections induced by the rapid thermal cycling and blend processing environment."
    }
  },
  {
    "doi": "10.1007/s10973-017-6089-7",
    "title": "Morphology, crystallization and melting behaviour of poly(trimethylene terephthalate)/thermotropic liquid crystalline polymer blends",
    "year": 2017,
    "chemical_composition": {
      "repeat_unit_psmiles": null,
      "monomers": [
        {
          "name": "1,3-Propanediol",
          "smiles": "OCCCO",
          "ratio_value": 50,
          "ratio_unit": "mol%"
        },
        {
          "name": "Terephthalic acid",
          "smiles": "OC(=O)c1ccc(C(=O)O)cc1",
          "ratio_value": 50,
          "ratio_unit": "mol%"
        }
      ],
      "additives": [
        {
          "name": "Vectra A950 LCP",
          "type": "polymer blend component",
          "amount_value": 30,
          "amount_unit": "wt%"
        }
      ],
      "is_homopolymer": false
    },
    "processing_history": "Melt mixing in Haake minilab at 290 °C, 80 rpm, 3 min residence. Dried at 110 °C for 4 h. Tm of PTT phase measured by DSC (Perkin Elmer DSC 8000) during second heating run at 40 °C/min after cooling at 60 °C/min from 300 °C.",
    "hierarchical_structure": "Immiscible blend with droplet-matrix morphology; Spherulitic crystalline structure.",
    "properties": {
      "Tm": {
        "value": [
          226.31
        ],
        "unit": "°C"
      }
    },
    "analysis_with_hierarchical_structure": {
      "descriptive_text": "The sample consists of a polymer blend composed of poly(trimethylene terephthalate) synthesized from 1,3-propanediol and terephthalic acid monomers in equimolar ratios, combined with 30 wt% Vectra A950 liquid crystalline polymer (LCP). The material was prepared via melt mixing in a Haake minilab at 290 °C with an 80 rpm screw speed and 3 minutes residence time, followed by drying at 110 °C for 4 hours. Morphological characterization reveals an immiscible blend exhibiting a droplet-matrix morphology, while the PTT phase displays a spherulitic crystalline structure. The melting temperature of the PTT phase was subsequently determined using differential scanning calorimetry during a second heating run at 40 °C/min following a rapid cooling rate of 60 °C/min from 300 °C.",
      "reasoning_analysis": "Increasing Factors: The incorporation of rigid aromatic terephthalic acid units into the polyester backbone significantly enhances chain stiffness and packing efficiency, intrinsically driving the equilibrium melting temperature higher compared to aliphatic counterparts. Additionally, the presence of the Vectra A950 LCP component may act as a heterogeneous nucleating agent, potentially promoting crystallization onset, although its effect on equilibrium Tm is secondary. Decreasing Factors: The processing history involves a rapid cooling rate of 60 °C/min prior to the measurement run, which kinetically restricts the growth of thick lamellae, leading to a distribution of thinner crystals that melt at lower temperatures according to the Gibbs-Thomson equation. Furthermore, the immiscible droplet-matrix morphology suggests phase separation that could confine the PTT chains, potentially hindering perfect crystal lattice formation and depressing the observed Tm. Dominant Factor: The intrinsic rigidity provided by the aromatic terephthalate units establishes the fundamental high-temperature melting range; however, the rapid cooling rate from the processing history is the dominant factor determining the specific observed Tm value relative to the equilibrium state, as it dictates the final lamellar thickness distribution and crystalline perfection of the PTT spherulites."
    },
    "analysis_without_hierarchical_structure": {
      "descriptive_text": "The polymer sample comprises a blend system based on a poly(trimethylene terephthalate) matrix synthesized from equimolar amounts of 1,3-propanediol and terephthalic acid, compounded with 30 wt% Vectra A950 liquid crystal polymer. The material was processed via melt mixing in a Haake minilab at 290 °C and 80 rpm for 3 minutes, followed by drying at 110 °C for 4 hours to ensure moisture removal. Thermal characterization was performed using differential scanning calorimetry, where the melting temperature of the PTT phase was recorded during the second heating scan at 40 °C/min following a rapid cooling cycle at 60 °C/min from 300 °C.",
      "reasoning_analysis": "Increasing Factors: The incorporation of terephthalic acid introduces rigid aromatic rings into the polymer backbone, enhancing chain stiffness and intermolecular interactions, which inherently elevates the melting temperature. Furthermore, the pre-characterization drying step at 110 °C mitigates hydrolytic degradation, preserving molecular weight and preventing the reduction of Tm associated with chain scission. Decreasing Factors: The blending with 30 wt% Vectra A950 LCP introduces a dilution effect and potential phase separation that can disrupt the crystalline lattice perfection of the PTT matrix, thermodynamically depressing the Tm. Additionally, the specific DSC protocol involves a rapid cooling rate of 60 °C/min from the melt, which kinetically restricts the time available for crystal growth and reorganization, leading to the formation of thinner lamellae and a lower observed Tm during the subsequent heating run. Dominant Factor: While the aromatic backbone provides a high thermal baseline, the rapid cooling rate imposed during the thermal analysis protocol is the dominant factor governing the observed Tm behavior; this kinetic constraint limits crystalline perfection more significantly than the compositional dilution, resulting in a measured Tm that reflects a non-equilibrium, kinetically trapped state rather than the equilibrium melting point of the bulk material."
    }
  },
  {
    "doi": "10.1016/j.polymer.2025.129199",
    "title": "Measuring the equilibrium melting enthalpy $( \\Delta H ^ { O } )$ and the equilibrium melting temperature $( T _ { m } ^ { O } )$ of high molecular weight Poly(3-hexylthiophene)",
    "year": 2025,
    "chemical_composition": {
      "repeat_unit_psmiles": "[*]c1cc(CCCCCC)sc1[*]",
      "monomers": [
        {
          "name": "3-hexylthiophene",
          "smiles": "CCCCCc1ccsc1",
          "ratio_value": null,
          "ratio_unit": null
        }
      ],
      "additives": [
        {
          "name": "[6,6]-phenyl-C61-butyric acid methyl ester",
          "type": "electron acceptor",
          "amount_value": 30,
          "amount_unit": "wt%"
        }
      ],
      "is_homopolymer": true
    },
    "processing_history": "P3HT:PCBM blend (70:30 wt%) prepared from chloroform solutions (10 wt% solid), drop cast, dried under vacuum at RT. Tm measured by DSC (TA Instruments DSC25) at 20 °C/min heating rate (2nd heating scan, -50 to 260 °C) under N2.",
    "hierarchical_structure": "Semicrystalline blend.",
    "properties": {
      "Tm": {
        "value": [
          218
        ],
        "unit": "°C"
      }
    },
    "analysis_with_hierarchical_structure": {
      "descriptive_text": "This material system comprises a semicrystalline blend consisting of a poly(3-hexylthiophene) homopolymer matrix incorporated with 30 wt% [6,6]-phenyl-C61-butyric acid methyl ester (PCBM) as an electron acceptor. The composite was prepared by dissolving the components in chloroform to achieve a 10 wt% solid concentration, followed by drop casting and vacuum drying at room temperature to form a solid film. Thermal characterization was conducted using differential scanning calorimetry at a heating rate of 20 °C/min under a nitrogen atmosphere, utilizing the second heating scan to evaluate the melting behavior of the blend system.",
      "reasoning_analysis": "Increasing Factors: The rigid conjugated thiophene backbone of the poly(3-hexylthiophene) facilitates strong interchain pi-pi stacking and planar chain conformations, which inherently stabilize the crystalline phase and drive the melting temperature upward. Additionally, the use of a second heating scan in the processing history eliminates thermal history from the initial drop-casting, ensuring the observed Tm reflects the intrinsic stability of the crystals formed during the controlled DSC cooling cycle rather than metastable processing artifacts. Decreasing Factors: The incorporation of 30 wt% PCBM acts as a non-crystalline diluent within the polymer matrix, inducing thermodynamic melting point depression by disrupting the continuity and perfection of the P3HT crystalline lattice according to Flory-Huggins theory. Furthermore, the flexible hexyl side chains increase the entropy of fusion relative to unsubstituted polythiophene, and the rapid drying at room temperature without thermal annealing may limit the initial crystal perfection prior to the DSC measurement. Dominant Factor: The dilution and physical disruption caused by the high loading of the bulky PCBM fullerene derivative is the dominant factor; its presence prevents efficient interchain packing of the P3HT backbone, qualitatively depressing the Tm relative to the pristine homopolymer despite the intrinsic stacking capability of the conjugated system."
    },
    "analysis_without_hierarchical_structure": {
      "descriptive_text": "The sample consists of a poly(3-hexylthiophene) homopolymer blended with [6,6]-phenyl-C61-butyric acid methyl ester as an electron acceptor at a 70:30 weight ratio. The blend was prepared from chloroform solutions with a 10 wt% solid content, followed by drop casting and vacuum drying at room temperature. The melting temperature was subsequently characterized using differential scanning calorimetry during the second heating scan at a rate of 20 °C/min under a nitrogen atmosphere, ranging from -50 to 260 °C.",
      "reasoning_analysis": "Increasing Factors: The rigid conjugated backbone of the poly(3-hexylthiophene) combined with the interdigitation of hexyl side chains promotes stable lamellar stacking, establishing a high intrinsic melting baseline. Additionally, the drop-casting method employed in the processing history allows for slower solvent evaporation compared to rapid deposition techniques, potentially facilitating greater chain reorganization and crystallite thickening during film formation. Decreasing Factors: The inclusion of 30 wt% PCBM introduces a non-crystalline fullerene derivative that acts as an impurity within the polymer lattice, disrupting chain packing and inducing thermodynamic melting point depression. Furthermore, vacuum drying at room temperature may fail to fully remove chloroform, leaving residual solvent that plasticizes the matrix and reduces the thermal energy required for the phase transition. Dominant Factor: The diluent effect of the PCBM additive is the dominant factor, as the physical exclusion of fullerene molecules from the P3HT crystalline domains significantly disrupts the lattice integrity, qualitatively overriding the crystallization benefits afforded by the slow drying kinetics of the drop-cast processing."
    }
  },
  {
    "doi": "10.1002/app.38569",
    "title": "Syntheses of Cyclic Poly(lactones) by Zwitterionic Ring Opening Polymerization Catalyzed by N-Heterocyclic Carbene",
    "year": 2013,
    "chemical_composition": {
      "repeat_unit_psmiles": "[*]OC(=O)CCCCC[*]",
      "monomers": [
        {
          "name": "ε-caprolactone",
          "smiles": "O=C1OCCCCC1",
          "ratio_value": null,
          "ratio_unit": null
        }
      ],
      "additives": [],
      "is_homopolymer": true
    },
    "processing_history": "In a glove box, zwitterionic ring opening polymerization using NHC catalyst (from (þ)-1-methyl-3-menthoxymethyl imidazolium chloride + KOtBu) in THF at 25 °C for 10 min. [M/C] ratio = 200. Purified by precipitation in methanol. Tm measured by DSC (PerkinElmer Diamond DSC) at 10 °C/min, -50 to 80 °C, 2nd heating scan.",
    "hierarchical_structure": "Cyclic molecular architecture.",
    "properties": {
      "Tm": {
        "value": [
          51.54
        ],
        "unit": "°C"
      }
    },
    "analysis_with_hierarchical_structure": {
      "descriptive_text": "The sample consists of a poly(ε-caprolactone) homopolymer featuring a cyclic molecular architecture. It was synthesized via zwitterionic ring-opening polymerization utilizing an N-heterocyclic carbene catalyst derived from (+)-1-methyl-3-menthoxymethyl imidazolium chloride and KOtBu in tetrahydrofuran at 25 °C for 10 minutes with a monomer-to-catalyst ratio of 200. Following synthesis, the polymer was purified by precipitation in methanol. The melting temperature was subsequently characterized using differential scanning calorimetry on a PerkinElmer Diamond DSC instrument during the second heating scan from -50 to 80 °C at a rate of 10 °C/min.",
      "reasoning_analysis": "Increasing Factors: The cyclic molecular architecture eliminates chain ends, which typically act as defects within the crystal lattice, thereby facilitating tighter chain packing and enhancing the thermal stability of the crystalline phase relative to linear analogs. Additionally, the regular aliphatic polyester backbone of poly(ε-caprolactone) supports efficient crystallization. Decreasing Factors: The moderate degree of polymerization implied by the [M/C] ratio of 200 limits the molecular weight, which may reduce crystallite thickness and depress the Tm according to Flory's theory regarding chain length effects. Furthermore, any residual catalyst species or solvent trapped despite methanol precipitation could act as impurities disrupting crystal perfection. Dominant Factor: The topological constraint imposed by the cyclic architecture is the dominant factor. The absence of chain ends significantly reduces entropic penalties during crystallization and minimizes lattice defects compared to linear analogs, qualitatively driving the Tm higher than expected for a linear poly(ε-caprolactone) of equivalent molecular weight, despite the moderate chain length and processing-induced purity variables."
    },
    "analysis_without_hierarchical_structure": {
      "descriptive_text": "The sample consists of a poly(ε-caprolactone) homopolymer synthesized via zwitterionic ring-opening polymerization. The polymerization was conducted in a glove box using an N-heterocyclic carbene (NHC) catalyst system derived from (þ)-1-methyl-3-menthoxymethyl imidazolium chloride and KOtBu in tetrahydrofuran at 25 °C for 10 minutes with a monomer-to-catalyst ratio of 200. Following synthesis, the polymer was purified by precipitation in methanol. The melting temperature was subsequently characterized using differential scanning calorimetry on a PerkinElmer Diamond DSC instrument during the second heating scan from -50 to 80 °C at a rate of 10 °C/min.",
