Repository: hhtrick/HHT-code

# HHT training framework

This directory contains model training, embedding precomputation, inference, article-level baselines and the curated datasets. All commands below assume that the working directory is `train_code/`.

## 3. Datasets and fixed partitions

Each main dataset is a JSON array at `dataset/{property}/{property}.json`. Entries contain source metadata, `chemical_composition`, `processing_history`, `hierarchical_structure`, `properties`, and two generated-analysis objects. Targets are stored as `properties[property]["value"]`; source metadata and target values are not predictive input fields.

| Property | Train | Validation | Test | Total |
|---|---:|---:|---:|---:|

File: train_code/dataset/Tm/Tm.json (part 115 of 200)
[
      "reasoning_analysis": "Increasing Factors: The homopolymer nature of the poly(ε-caprolactone) ensures high structural regularity along the backbone, facilitating efficient chain packing into a crystalline lattice. Additionally, the presence of ester linkages introduces dipole-dipole interactions between chains, which stabilizes the crystal structure and energetically favors a higher melting temperature. Decreasing Factors: The aliphatic methylene sequences within the repeat unit impart significant backbone flexibility, which reduces the lattice energy compared to rigid aromatic polymers. Furthermore, the controlled polymerization with a specific monomer-to-catalyst ratio results in a finite molecular weight, where chain ends act as defects within the crystal lattice, thermodynamically depressing the melting point relative to an infinite chain. Residual catalyst or solvent molecules from the precipitation process could also act as impurities disrupting crystalline order. Dominant Factor: While the interchain dipole interactions support crystallinity, the intrinsic flexibility of the aliphatic backbone combined with the chain end defects arising from the moderate molecular weight achieved during synthesis qualitatively dominates the behavior, establishing a melting temperature that is characteristic of semi-crystalline aliphatic polyesters but depressed below the theoretical equilibrium limit due to molecular weight constraints."
    }
  },
  {
    "doi": "10.1002/app.38569",
    "title": "Syntheses of Cyclic Poly(lactones) by Zwitterionic Ring Opening Polymerization Catalyzed by N-Heterocyclic Carbene",
    "year": 2013,
    "chemical_composition": {
      "repeat_unit_psmiles": "[*]OC(=O)CCCC[*]",
      "monomers": [
        {
          "name": "δ-valerolactone",
          "smiles": "O=C1OCCCC1",
          "ratio_value": null,
          "ratio_unit": null
        }
      ],
      "additives": [],
      "is_homopolymer": true
    },
    "processing_history": "In a glove box, zwitterionic ring opening polymerization using NHC catalyst (from (þ)-1-methyl-3-menthoxymethyl imidazolium chloride + KOtBu) in THF at 25 °C for 18 min. [M/C] ratio = 125. Purified by precipitation in methanol. Tm measured by DSC (PerkinElmer Diamond DSC) at 10 °C/min, -50 to 80 °C, 2nd heating scan.",
    "hierarchical_structure": "Cyclic molecular architecture.",
    "properties": {
      "Tm": {
        "value": [
          55
        ],
        "unit": "°C"
      }
    },
    "analysis_with_hierarchical_structure": {
      "descriptive_text": "The sample consists of a poly(δ-valerolactone) homopolymer featuring a cyclic molecular architecture. It was synthesized via zwitterionic ring-opening polymerization utilizing an N-heterocyclic carbene catalyst derived from (þ)-1-methyl-3-menthoxymethyl imidazolium chloride and KOtBu in tetrahydrofuran at 25 °C for 18 minutes with a monomer-to-catalyst ratio of 125. Following synthesis, the polymer was purified by precipitation in methanol. The melting temperature was subsequently characterized using differential scanning calorimetry on a PerkinElmer Diamond DSC instrument during the second heating scan at a rate of 10 °C/min over a temperature range of -50 to 80 °C.",
      "reasoning_analysis": "Increasing Factors: The cyclic molecular architecture eliminates chain ends, which reduces the conformational entropy of the melt state relative to the crystalline state, thereby decreasing the entropy of fusion and theoretically elevating the melting temperature compared to linear analogs. Additionally, the ester linkages within the poly(δ-valerolactone) backbone provide dipole-dipole interactions that enhance intermolecular cohesion and lattice stability. The purification via precipitation likely removes catalyst residues and solvent, minimizing impurities that could disrupt crystal lattice formation. Decreasing Factors: The aliphatic nature of the polymer backbone, specifically the sequence of four methylene groups between ester functionalities, imparts significant chain flexibility which inherently limits the maximum achievable melting temperature compared to rigid aromatic polyesters. Furthermore, depending on the exact ring size resulting from the synthesis conditions, any residual topological strain within the cyclic structure could potentially destabilize the crystalline phase. Dominant Factor: The cyclic topology is the dominant factor influencing the thermal behavior of this specific sample. While the flexible aliphatic backbone sets a moderate baseline melting temperature for poly(δ-valerolactone), the absence of chain ends inherent to the cyclic architecture qualitatively drives the melting temperature higher than would be observed for a linear poly(δ-valerolactone) of comparable molecular weight, primarily due to the thermodynamic consequences of reduced melt entropy."
    },
    "analysis_without_hierarchical_structure": {
      "descriptive_text": "The sample comprises a poly(δ-valerolactone) homopolymer synthesized via zwitterionic ring-opening polymerization within a glove box environment. The reaction utilized an N-heterocyclic carbene catalyst system generated in situ from (þ)-1-methyl-3-menthoxymethyl imidazolium chloride and potassium tert-butoxide in tetrahydrofuran at 25 °C for 18 minutes, maintaining a monomer-to-catalyst ratio of 125. Post-synthesis purification was achieved through precipitation in methanol, and the melting temperature was characterized by differential scanning calorimetry during the second heating scan at a rate of 10 °C/min ranging from -50 to 80 °C.",
      "reasoning_analysis": "Increasing Factors: The high structural regularity of the poly(δ-valerolactone) homopolymer backbone facilitates efficient chain packing into crystalline lamellae, while the dipole-dipole interactions between ester linkages contribute positively to the lattice energy. Furthermore, the processing history includes purification by precipitation in methanol, which removes catalyst residues and solvent molecules that would otherwise act as impurities disrupting the crystal lattice and lowering the melting point. Decreasing Factors: The aliphatic nature of the backbone, specifically the sequence of four methylene units between ester groups, imparts significant chain flexibility which reduces the thermal energy required for disordering compared to rigid aromatic polyesters. Additionally, the controlled polymerization conditions with a specific monomer-to-catalyst ratio imply a finite molecular weight, where chain ends act as defects within the crystal lattice, potentially depressing the Tm according to thermodynamic relationships regarding chain length. Dominant Factor: The intrinsic chemical structure of the poly(δ-valerolactone) repeat unit qualitatively dominates the final Tm behavior, as the balance between the flexible methylene sequences and the polar ester groups establishes the fundamental thermodynamic stability of the crystal phase, upon which processing-induced purity and molecular weight effects act as secondary modulators."
    }
  },
  {
    "doi": "10.1016/j.polymer.2022.125587",
    "title": "Polymer positive temperature coefficient composites with room-temperature Curie point and superior flexibility for self-regulating heating devices",
    "year": 2022,
    "chemical_composition": {
      "repeat_unit_psmiles": null,
      "monomers": [
        {
          "name": "Styrene",
          "smiles": "C=CC1=CC=CC=C1",
          "ratio_value": 48,
          "ratio_unit": "wt%"
        },
        {
          "name": "Ethylene",
          "smiles": "C=C",
          "ratio_value": 19.2,
          "ratio_unit": "wt%"
        },
        {
          "name": "Vinyl Acetate",
          "smiles": "CC(=O)OC=C",
          "ratio_value": 12.8,
          "ratio_unit": "wt%"
        }
      ],
      "additives": [
        {
          "name": "Graphite",
          "type": "filler",
          "amount_value": 20,
          "amount_unit": "wt%"
        }
      ],
      "is_homopolymer": false
    },
    "processing_history": "PS/EVA/G composite (PS0.6/EVA0.4/G, polymer weight ratio 3/2). Solution mixing in toluene at 60 °C for 12 h. Graphite dispersed via stirring, ultrasonication, vortex. Dried at 60 °C for 24 h. Annealed at 125 °C for 10 min. Tm measured by DSC (TA, America) heated from 10 °C to 180 °C at 10 °C/min, held 5 min, cooled to -10 °C at 10 °C/min, reheated to 180 °C at 10 °C/min.",
    "hierarchical_structure": "Immiscible binary polymer, stratified morphology with EVA on the upper layer. Graphite mostly located in EVA phase.",
    "properties": {
      "Tm": {
        "value": [
          50
        ],
        "unit": "°C"
      }
    },
    "analysis_with_hierarchical_structure": {
      "descriptive_text": "The sample comprises a polystyrene (PS) and ethylene vinyl acetate (EVA) blend composite reinforced with 20 wt% graphite filler. The chemical composition includes styrene, ethylene, and vinyl acetate monomers forming the polymer matrix, with the graphite dispersed primarily within the EVA phase. Preparation involved solution mixing in toluene at 60 °C for 12 hours, followed by graphite dispersion through stirring, ultrasonication, and vortexing. The composite was dried at 60 °C for 24 hours and subsequently annealed at 125 °C for 10 minutes. Structurally, the material exhibits an immiscible binary polymer morphology with stratification, where the EVA phase resides on the upper layer and the graphite filler is predominantly localized within the EVA phase. Thermal characterization was performed using DSC with a specific heating-cooling-reheating cycle ranging from 10 °C to 180 °C.",
      "reasoning_analysis": "Increasing Factors: The dispersion of graphite filler within the EVA phase serves as a heterogeneous nucleating agent, which can enhance the crystallization kinetics and potentially promote the formation of thicker lamellae during the cooling cycle of the thermal analysis, thereby increasing the observed Tm. Additionally, the standardized thermal history provided by the DSC protocol allows for consistent recrystallization influenced by the filler. Decreasing Factors: The inclusion of vinyl acetate comonomers within the ethylene backbone introduces steric hindrance and chemical defects into the crystal lattice, which disrupts chain packing and significantly lowers the melting temperature compared to linear polyethylene. Additionally, the immiscible blend morphology confines the crystallizable EVA domains, potentially restricting crystal growth. Dominant Factor: The chemical composition of the EVA copolymer, specifically the vinyl acetate content, qualitatively dominates the Tm behavior. While the graphite filler provides nucleation sites that support crystallization, the intrinsic thermodynamic destabilization of the crystal lattice caused by the vinyl acetate units imposes a fundamental upper limit on the melting temperature that is significantly lower than that of pure polyethylene."
    },
    "analysis_without_hierarchical_structure": {
      "descriptive_text": "The sample is a polystyrene (PS) and ethylene vinyl acetate (EVA) blend composite reinforced with 20 wt% graphite filler. The polymer matrix consists of styrene (48 wt%), ethylene (19.2 wt%), and vinyl acetate (12.8 wt%) monomers, configured with a PS to EVA polymer weight ratio of 3:2. Preparation involved solution mixing in toluene at 60 °C for 12 hours, employing stirring, ultrasonication, and vortexing to ensure graphite dispersion. The mixture was dried at 60 °C for 24 hours and subsequently annealed at 125 °C for 10 minutes. The melting temperature was characterized using differential scanning calorimetry (DSC) with a protocol involving heating from 10 °C to 180 °C, holding for 5 minutes, cooling to -10 °C, and reheating to 180 °C at 10 °C/min.",
      "reasoning_analysis": "Increasing Factors: The incorporation of graphite filler acts as a heterogeneous nucleating agent, which can enhance crystallinity and restrict chain mobility at the polymer-filler interface, potentially stabilizing crystalline domains and elevating the Tm. Additionally, the thermal annealing step at 125 °C promotes crystal reorganization and lamellar thickening, reducing structural defects and increasing the thermal stability of the melting transition. Decreasing Factors: The presence of vinyl acetate comonomers within the EVA phase disrupts the regularity of the polyethylene crystal lattice, inherently lowering the Tm compared to pure polyethylene homopolymers. Furthermore, blending with amorphous polystyrene may impose confinement effects or dilute the crystallizable phase, potentially hindering optimal crystal growth, while solution processing could result in less perfect initial crystallinity compared to melt processing if solvent residues remain. Dominant Factor: The chemical composition of the EVA copolymer, specifically the balance between crystallizable ethylene sequences and disruptive vinyl acetate units, is the dominant factor. While processing conditions like annealing and filler addition optimize crystal perfection, the intrinsic thermodynamic limit imposed by the copolymer structure fundamentally defines the melting temperature range."
    }
  },
  {
    "doi": "10.1007/s10973-017-6089-7",
    "title": "Morphology, crystallization and melting behaviour of poly(trimethylene terephthalate)/thermotropic liquid crystalline polymer blends",
    "year": 2017,
    "chemical_composition": {
      "repeat_unit_psmiles": null,
      "monomers": [
        {
          "name": "1,3-Propanediol",
          "smiles": "OCCCO",
          "ratio_value": 50,
          "ratio_unit": "mol%"
        },
        {
          "name": "Terephthalic acid",
          "smiles": "OC(=O)c1ccc(C(=O)O)cc1",
          "ratio_value": 50,
          "ratio_unit": "mol%"
        }
      ],
      "additives": [
        {
          "name": "Vectra A950 LCP",
          "type": "polymer blend component",
          "amount_value": 30,
          "amount_unit": "wt%"
        }
      ],
      "is_homopolymer": false
    },
    "processing_history": "Melt mixing in Haake minilab at 290 °C, 80 rpm, 3 min residence. Dried at 110 °C for 4 h. Tm of LCP phase measured by DSC (Perkin Elmer DSC 8000) during second heating run at 40 °C/min after cooling at 60 °C/min from 300 °C.",
    "hierarchical_structure": "Immiscible blend with droplet-matrix morphology; Spherulitic crystalline structure.",
    "properties": {
      "Tm": {
        "value": [
          277.8
        ],
        "unit": "°C"
      }
    },
    "analysis_with_hierarchical_structure": {
      "descriptive_text": "The sample is an immiscible polymer blend consisting of a poly(trimethylene terephthalate) matrix synthesized from 1,3-propanediol and terephthalic acid monomers in equimolar ratios, compounded with 30 wt% Vectra A950 liquid crystalline polymer. Preparation involved melt mixing in a Haake minilab at 290 °C with an 80 rpm screw speed and 3 min residence time, followed by drying at 110 °C for 4 h to remove moisture. The resulting material exhibits a droplet-matrix morphology with a spherulitic crystalline structure, and the melting temperature of the LCP phase was characterized by DSC during a second heating run at 40 °C/min following a rapid cooling rate of 60 °C/min from 300 °C.",
      "reasoning_analysis": "Increasing Factors: The chemical structure of the Vectra A950 component comprises rigid rod-like mesogens that facilitate strong intermolecular interactions and high orientational order, intrinsically driving the melting temperature higher compared to flexible chain polymers. Additionally, the immiscible nature of the blend ensures phase purity of the LCP domains, preventing the dilution effect typically seen in miscible systems which would otherwise depress the melting point. Decreasing Factors: The processing history specifies a rapid cooling rate of 60 °C/min from the melt, which kinetically restricts the time available for crystal perfection and lamellar thickening, leading to a lower observed melting temperature relative to slow-cooled equivalents. Furthermore, the droplet-matrix morphology may impose confinement effects on the dispersed LCP phase, potentially hindering the growth of large, perfect crystalline domains. Dominant Factor: While the rapid cooling and morphological confinement introduce kinetic and geometric constraints that qualitatively lower the melting temperature, the intrinsic thermal stability and rigid backbone chemistry of the liquid crystalline polymer remain the dominant factors establishing the high baseline melting behavior of this phase within the blend system."
    },
    "analysis_without_hierarchical_structure": {
      "descriptive_text": "The sample comprises a polymer blend consisting of poly(trimethylene terephthalate), derived from equimolar quantities of 1,3-propanediol and terephthalic acid, incorporated with 30 wt% Vectra A950 liquid crystalline polymer. Preparation involved melt mixing in a Haake minilab at 290 °C with a screw speed of 80 rpm for 3 minutes, followed by drying at 110 °C for 4 hours. The melting temperature of the LCP phase was evaluated using differential scanning calorimetry on a Perkin Elmer DSC 8000, utilizing a second heating run at 40 °C/min after cooling from 300 °C at 60 °C/min.",
      "reasoning_analysis": "Increasing Factors: The intrinsic chemical architecture of the Vectra A950 component, characterized by a rigid aromatic backbone, promotes strong intermolecular interactions and high thermal stability, inherently driving the Tm upward. Additionally, the preprocessing drying step at 110 °C effectively removes moisture, preventing hydrolytic degradation during melt mixing which preserves molecular weight and supports the formation of stable crystalline domains. Decreasing Factors: The rapid cooling rate of 60 °C/min employed during the DSC thermal history kinetically limits the time available for crystal growth and lamellar thickening, likely resulting in less perfect crystallites that melt at lower temperatures. Furthermore, the melt mixing temperature of 290 °C poses a risk of transesterification between the polyester matrix and the LCP, which could introduce structural defects along the chain that disrupt crystalline order and depress the Tm. Dominant Factor: While the thermal history and potential transesterification introduce kinetic and structural variables that modulate crystalline perfection, the intrinsic rigidity and thermodynamic stability of the liquid crystalline polymer backbone qualitatively dominate the final Tm behavior, establishing a high-temperature melting regime that persists despite the rapid cooling and blending conditions."
    }
  },
  {
    "doi": "10.1007/s10973-017-6089-7",
    "title": "Morphology, crystallization and melting behaviour of poly(trimethylene terephthalate)/thermotropic liquid crystalline polymer blends",
    "year": 2017,
    "chemical_composition": {
      "repeat_unit_psmiles": null,
      "monomers": [
        {
          "name": "1,3-Propanediol",
          "smiles": "OCCCO",
          "ratio_value": 50,
          "ratio_unit": "mol%"
        },
        {
          "name": "Terephthalic acid",
          "smiles": "OC(=O)c1ccc(C(=O)O)cc1",
          "ratio_value": 50,
          "ratio_unit": "mol%"
        }
      ],
      "additives": [
        {
          "name": "Vectra A950 LCP",
          "type": "polymer blend component",
          "amount_value": 40,
          "amount_unit": "wt%"
        }
      ],
      "is_homopolymer": false
    },
    "processing_history": "Melt mixing in Haake minilab at 290 °C, 80 rpm, 3 min residence. Dried at 110 °C for 4 h. Tm of LCP phase measured by DSC (Perkin Elmer DSC 8000) during second heating run at 40 °C/min after cooling at 60 °C/min from 300 °C.",
    "hierarchical_structure": "Immiscible blend with droplet-matrix morphology; Spherulitic crystalline structure.",
    "properties": {
      "Tm": {
        "value": [
          277.9
        ],
        "unit": "°C"
      }
    },
    "analysis_with_hierarchical_structure": {
      "descriptive_text": "The sample consists of a polymer blend composed of poly(trimethylene terephthalate) synthesized from 1,3-propanediol and terephthalic acid monomers in equimolar ratios, combined with 40 wt% Vectra A950 liquid crystal polymer (LCP) as a blend component. The material was prepared via melt mixing in a Haake minilab at 290 °C with an 80 rpm screw speed and 3 min residence time, followed by drying at 110 °C for 4 h. Morphological characterization reveals an immiscible blend exhibiting a droplet-matrix morphology with a spherulitic crystalline structure, and the melting temperature of the LCP phase was subsequently measured by DSC during a second heating run at 40 °C/min following rapid cooling from 300 °C.",
      "reasoning_analysis": "Increasing Factors: The rigid aromatic backbone of the Vectra A950 LCP component facilitates strong intermolecular stacking and high chain stiffness, intrinsically establishing a high baseline melting temperature. Additionally, the formation of a spherulitic crystalline structure indicates significant structural order, which is requisite for a distinct melting transition. Decreasing Factors: The thermal history specifies a rapid cooling rate of 60 °C/min from 300 °C, which limits the time available for crystal growth and perfection, typically resulting in thinner lamellae that melt at lower temperatures according to the Gibbs-Thomson effect. Furthermore, the immiscible droplet-matrix morphology imposes geometric confinement on the LCP domains, potentially restricting the development of bulk-like crystalline order and depressing the Tm. Dominant Factor: While the confinement and rapid cooling introduce depressants to the observed melting point, the intrinsic thermal stability and rigid rod chemistry of the liquid crystal polymer qualitatively dominate the behavior, ensuring the Tm remains in a high-temperature regime relative to the flexible PTT matrix, though shifted below the equilibrium value by the processing-induced kinetic limitations."
    },
    "analysis_without_hierarchical_structure": {
      "descriptive_text": "The sample comprises a polymer blend consisting of poly(trimethylene terephthalate), synthesized from equimolar amounts of 1,3-propanediol and terephthalic acid, combined with 40 wt% Vectra A950 liquid crystalline polymer. The materials were subjected to melt mixing in a Haake minilab at 290 °C and 80 rpm for a residence time of 3 minutes, followed by drying at 110 °C for 4 hours. Thermal analysis was conducted using a Perkin Elmer DSC 8000, where the melting temperature of the LCP phase was determined during the second heating run at a rate of 40 °C/min, following a cooling cycle at 60 °C/min from 300 °C.",
      "reasoning_analysis": "Increasing Factors: The Vectra A950 component is a thermotropic liquid crystalline polymer characterized by rigid aromatic backbones and high cohesive energy density, which inherently requires substantial thermal energy to disrupt the ordered crystalline domains, driving the Tm to high temperatures. The high melt mixing temperature of 290 °C ensures complete melting of prior crystalline structures, allowing for a standardized recrystallization process during the DSC cooling cycle. Decreasing Factors: The incorporation of 40 wt% poly(trimethylene terephthalate), a flexible aliphatic-aromatic polyester, acts as a diluent that may disrupt the perfect packing of the LCP domains if any interfacial mixing occurs, potentially depressing the Tm. Crucially, the rapid cooling rate of 60 °C/min from 300 °C during the DSC protocol limits the time available for crystal growth and perfection, resulting in thinner lamellar thickness which qualitatively lowers the observed melting temperature according to the Thomson-Gibbs relationship. Dominant Factor: While the inherent rigidity of the LCP backbone establishes the high-temperature baseline for the melting transition, the rapid cooling rate imposed during the thermal analysis is the dominant processing variable that qualitatively reduces the observed Tm relative to an equilibrium or slowly cooled state, as crystal perfection is kinetically hindered."
    }
  },
  {
    "doi": "10.1002/app.38569",
    "title": "Syntheses of Cyclic Poly(lactones) by Zwitterionic Ring Opening Polymerization Catalyzed by N-Heterocyclic Carbene",
    "year": 2013,
    "chemical_composition": {
      "repeat_unit_psmiles": "[*]OC(=O)CCCCC[*]",
      "monomers": [
        {
          "name": "ε-caprolactone",
          "smiles": "O=C1OCCCCC1",
          "ratio_value": null,
          "ratio_unit": null
        }
      ],
      "additives": [],
      "is_homopolymer": true
    },
    "processing_history": "In a glove box, zwitterionic ring opening polymerization using NHC catalyst (from (þ)-1-methyl-3-menthoxymethyl imidazolium chloride + KOtBu) in THF at 25 °C for 10 min. [M/C] ratio = 100. Purified by precipitation in methanol. Tm measured by DSC (PerkinElmer Diamond DSC) at 10 °C/min, -50 to 80 °C, 2nd heating scan.",
    "hierarchical_structure": "Cyclic molecular architecture.",
    "properties": {
      "Tm": {
        "value": [
          56.48
        ],
        "unit": "°C"
      }
    },
    "analysis_with_hierarchical_structure": {
      "descriptive_text": "The sample comprises a cyclic poly(ε-caprolactone) homopolymer synthesized via zwitterionic ring-opening polymerization. The reaction was conducted in a glove box using an N-heterocyclic carbene catalyst generated from (þ)-1-methyl-3-menthoxymethyl imidazolium chloride and potassium tert-butoxide in tetrahydrofuran at 25 °C for 10 minutes with a monomer-to-catalyst ratio of 100. Following synthesis, the polymer was purified by precipitation in methanol to remove residual species. The melting temperature was characterized by differential scanning calorimetry using a second heating scan at 10 °C/min over a range of -50 to 80 °C.",
      "reasoning_analysis": "Increasing Factors: The cyclic molecular architecture eliminates chain ends, thereby reducing the conformational entropy of the melt state relative to linear analogs. This reduction in the entropy of fusion thermodynamically drives the melting temperature higher. Additionally, the purification by precipitation removes residual catalyst and solvent that could act as impurities or plasticizers, thereby preventing depression of the melting temperature. Decreasing Factors: The chemical composition features flexible aliphatic methylene sequences within the polyester backbone, which impose low rotational energy barriers and intrinsically limit the thermal stability of the crystalline phase compared to rigid aromatic polymers. While the monomer-to-catalyst ratio indicates a moderate molecular weight, which typically depresses Tm in linear systems due to chain end concentration, this effect is structurally negated by the cyclic topology. Dominant Factor: The cyclic topology serves as the dominant factor governing the thermal behavior. While the flexible aliphatic composition sets a moderate baseline melting range, the topological constraint of the ring structure qualitatively elevates the Tm relative to linear poly(ε-caprolactone) of comparable molecular weight by stabilizing the crystalline order against entropic disordering."
    },
    "analysis_without_hierarchical_structure": {
      "descriptive_text": "The sample consists of a poly(ε-caprolactone) homopolymer synthesized via zwitterionic ring-opening polymerization. The reaction was conducted in a glove box using an N-heterocyclic carbene catalyst generated in situ from (+)-1-methyl-3-menthoxymethyl imidazolium chloride and potassium tert-butoxide in tetrahydrofuran at 25 °C for 10 minutes, maintaining a monomer-to-catalyst ratio of 100. Following synthesis, the polymer was purified by precipitation in methanol. The melting temperature was subsequently characterized using differential scanning calorimetry on a PerkinElmer Diamond DSC instrument during the second heating scan from -50 to 80 °C at a rate of 10 °C/min.",
      "reasoning_analysis": "Increasing Factors: The homopolymer nature ensures high structural regularity and chain symmetry, facilitating efficient crystal lattice packing which supports a defined melting transition. Additionally, the purification step via precipitation in methanol removes residual THF solvent and catalyst components, eliminating potential plasticization effects that would otherwise depress the melting temperature. Decreasing Factors: The chemical composition features an aliphatic polyester backbone with a sequence of five methylene groups, imparting high chain flexibility and low rotational energy barriers which intrinsically reduces the energy required for melting. Additionally, the monomer-to-catalyst ratio of 100 suggests a moderate molecular weight where the concentration of chain ends may disrupt crystal perfection and slightly depress the melting temperature relative to ultra-high molecular weight counterparts. Dominant Factor: The intrinsic chain flexibility provided by the methylene sequences in the poly(ε-caprolactone) repeat unit is the dominant factor, establishing the fundamental melting behavior characteristic of aliphatic polyesters, outweighing the stabilizing effects of purification and structural regularity."
    }
  },
  {
    "doi": "10.1002/app.38569",
    "title": "Syntheses of Cyclic Poly(lactones) by Zwitterionic Ring Opening Polymerization Catalyzed by N-Heterocyclic Carbene",
    "year": 2013,
    "chemical_composition": {
      "repeat_unit_psmiles": null,
      "monomers": [
        {
          "name": "ε-caprolactone",
          "smiles": "O=C1OCCCCC1",
          "ratio_value": 50,
          "ratio_unit": "mol%"
        },
        {
          "name": "δ-valerolactone",
          "smiles": "O=C1OCCCC1",
          "ratio_value": 50,
          "ratio_unit": "mol%"
        }
      ],
      "additives": [],
      "is_homopolymer": false
    },
    "processing_history": "In a glove box, zwitterionic ring opening copolymerization using NHC catalyst (from (þ)-1-methyl-3-menthoxymethyl imidazolium chloride + KOtBu) in THF at 25 °C for 30 min. [Monomers]/[Cat] ratio = 50. VL/CL feed ratio = 1.0. Crude copolymer precipitated in methanol, purified by re-dissolving in methylene chloride and precipitating in methanol. Tm measured by DSC (PerkinElmer Diamond DSC) at 10 °C/min, -50 to 80 °C, 2nd heating scan.",
    "hierarchical_structure": "Cyclic random copolymer.",
    "properties": {
      "Tm": {
        "value": [
          21.4
        ],
        "unit": "°C"
      }
    },
    "analysis_with_hierarchical_structure": {
      "descriptive_text": "The sample consists of a cyclic random copolymer composed of ε-caprolactone and δ-valerolactone monomers in an equimolar ratio of 50 mol% each. Synthesis was achieved via zwitterionic ring-opening copolymerization utilizing an N-heterocyclic carbene (NHC) catalyst derived from (þ)-1-methyl-3-menthoxymethyl imidazolium chloride and KOtBu in THF at 25 °C for 30 minutes, with a monomer-to-catalyst ratio of 50 and a valerolactone-to-caprolactone feed ratio of 1.0. Following polymerization, the crude material was purified by precipitation in methanol, re-dissolution in methylene chloride, and subsequent re-precipitation in methanol. The melting temperature was characterized using differential scanning calorimetry (DSC) during the second heating scan from -50 to 80 °C at a rate of 10 °C/min.",
      "reasoning_analysis": "Increasing Factors: The cyclic topology of the polymer chain eliminates chain ends, which reduces the conformational entropy of the melt state relative to linear analogs, theoretically stabilizing the crystalline phase and driving the Tm upward. Additionally, the rigorous purification process involving multiple precipitation steps removes residual catalyst and solvent impurities that could otherwise act as defects disrupting lattice packing. Decreasing Factors: The random incorporation of δ-valerolactone and ε-caprolactone monomers creates significant sequence irregularity within the backbone. According to copolymer melting point depression theory, the inclusion of comonomer units into the crystal lattice acts as structural defects, significantly lowering the thermodynamic stability of the crystals. The equimolar (50/50) composition maximizes this configurational disorder, severely hindering the formation of large, perfect crystalline domains compared to either homopolymer. Dominant Factor: The structural disorder introduced by the random copolymerization at an equimolar ratio is the dominant factor. While the cyclic architecture offers a topological advantage for thermal stability, the inability of the disparate monomer units to co-crystallize efficiently due to random sequencing qualitatively overrides this benefit, resulting in a net reduction of Tm relative to the constituent homopolymers."
    },
    "analysis_without_hierarchical_structure": {
      "descriptive_text": "The sample consists of a statistical copolymer composed of ε-caprolactone and δ-valerolactone monomers in an equimolar ratio of 50 mol% each. Synthesis was achieved through zwitterionic ring-opening copolymerization mediated by an N-heterocyclic carbene catalyst generated in situ from (+)-1-methyl-3-menthoxymethyl imidazolium chloride and potassium tert-butoxide within a tetrahydrofuran solvent at 25 °C. Following polymerization, the crude material was purified via sequential precipitation in methanol, intermediate dissolution in methylene chloride, and final precipitation in methanol. The melting temperature was subsequently characterized using differential scanning calorimetry during the second heating scan at a rate of 10 °C/min.",
      "reasoning_analysis": "Increasing Factors: The rigorous purification protocol involving sequential precipitation and re-dissolution effectively removes catalyst residues and unreacted monomers that could act as impurities within the crystal lattice, thereby preserving the maximum possible melting temperature for this specific composition. Additionally, the controlled nature of the zwitterionic polymerization suggests a uniform chain growth which minimizes low-molecular-weight fractions that typically depress melting temperatures. Decreasing Factors: The equimolar incorporation of δ-valerolactone and ε-caprolactone creates a random copolymer sequence that disrupts the regularity required for extensive crystalline packing. The difference in methylene sequence length between the two monomer units introduces lattice defects when one unit is included in the crystal lattice of the other, significantly depressing the Tm relative to either homopolymer according to copolymer crystallization theory. Dominant Factor: The compositional disorder arising from the 50/50 random copolymer structure is the dominant factor. While purification optimizes the thermal behavior by removing extrinsic impurities, the intrinsic thermodynamic penalty associated with comonomer exclusion and reduced crystallite thickness dictates the final melting temperature."
    }
  },
  {
    "doi": "10.1007/s10973-017-6089-7",
    "title": "Morphology, crystallization and melting behaviour of poly(trimethylene terephthalate)/thermotropic liquid crystalline polymer blends",
    "year": 2017,
    "chemical_composition": {
      "repeat_unit_psmiles": null,
      "monomers": [
        {
          "name": "1,3-Propanediol",
          "smiles": "OCCCO",
          "ratio_value": 50,
          "ratio_unit": "mol%"
        },
        {
          "name": "Terephthalic acid",
          "smiles": "OC(=O)c1ccc(C(=O)O)cc1",
          "ratio_value": 50,
          "ratio_unit": "mol%"
        }
      ],
      "additives": [
        {
          "name": "Vectra A950 LCP",
          "type": "polymer blend component",
          "amount_value": 40,
          "amount_unit": "wt%"
        }
      ],
      "is_homopolymer": false
    },
    "processing_history": "Melt mixing in Haake minilab at 290 °C, 80 rpm, 3 min residence. Dried at 110 °C for 4 h. Tm of PTT phase measured by DSC (Perkin Elmer DSC 8000) during second heating run at 40 °C/min after cooling at 60 °C/min from 300 °C.",
    "hierarchical_structure": "Immiscible blend with droplet-matrix morphology; Spherulitic crystalline structure.",
    "properties": {
      "Tm": {
        "value": [
          225.72
        ],
        "unit": "°C"
      }
    },
    "analysis_with_hierarchical_structure": {
      "descriptive_text": "The sample comprises an immiscible polymer blend consisting of poly(trimethylene terephthalate) synthesized from equimolar amounts of 1,3-propanediol and terephthalic acid, combined with 40 wt% Vectra A950 liquid crystalline polymer. Preparation involved melt mixing in a Haake minilab at 290 °C with an 80 rpm screw speed and 3 minutes residence time, followed by drying at 110 °C for 4 hours. The resulting material exhibits a droplet-matrix morphology with a spherulitic crystalline structure within the PTT phase. Thermal analysis was conducted using a Perkin Elmer DSC 8000, where the melting temperature of the PTT phase was measured during the second heating run at 40 °C/min following a cooling cycle at 60 °C/min from 300 °C.",
      "reasoning_analysis": "Increasing Factors: The incorporation of terephthalic acid introduces rigid aromatic rings into the polymer backbone, which restricts chain flexibility and enhances intermolecular interactions, inherently establishing a higher equilibrium melting temperature compared to aliphatic polyesters. Additionally, the presence of the liquid crystalline polymer component may act as a heterogeneous nucleating agent, potentially promoting the formation of more stable crystalline regions within the PTT matrix. Decreasing Factors: The processing history specifies a rapid cooling rate of 60 °C/min during the DSC protocol, which kinetically limits the time available for crystal growth, resulting in thinner lamellae and less perfect crystals that melt at lower temperatures according to the Gibbs-Thomson equation. Furthermore, melt mixing at 290 °C carries a risk of thermal degradation or chain scission, which could introduce defects into the crystal lattice and depress the melting point. Dominant Factor: While the rigid aromatic backbone sets a high theoretical baseline for the melting temperature, the rapid cooling rate imposed during the thermal history is the dominant factor governing the observed Tm behavior, as it critically limits lamellar thickness and crystal perfection, likely causing the measured value to appear lower than the equilibrium melting point of pristine, slowly cooled PTT."
    },
    "analysis_without_hierarchical_structure": {
      "descriptive_text": "The sample comprises a polymer blend consisting of poly(trimethylene terephthalate) (PTT), derived from equimolar amounts of 1,3-propanediol and terephthalic acid, compounded with 40 wt% Vectra A950 liquid crystal polymer (LCP). The mixture was prepared via melt mixing in a Haake minilab at 290 °C with a screw speed of 80 rpm for 3 minutes, followed by drying at 110 °C for 4 hours. The melting temperature of the PTT phase was characterized using differential scanning calorimetry (DSC) on a Perkin Elmer DSC 8000 during the second heating run at 40 °C/min, following a cooling cycle from 300 °C at 60 °C/min.",
