Repository: hhtrick/HHT-code

# HHT training framework

This directory contains model training, embedding precomputation, inference, article-level baselines and the curated datasets. All commands below assume that the working directory is `train_code/`.

## 3. Datasets and fixed partitions

Each main dataset is a JSON array at `dataset/{property}/{property}.json`. Entries contain source metadata, `chemical_composition`, `processing_history`, `hierarchical_structure`, `properties`, and two generated-analysis objects. Targets are stored as `properties[property]["value"]`; source metadata and target values are not predictive input fields.

| Property | Train | Validation | Test | Total |
|---|---:|---:|---:|---:|

File: train_code/dataset/Tm/Tm.json (part 116 of 200)
[
      "reasoning_analysis": "Increasing Factors: The presence of aromatic terephthalate units in the PTT backbone and the rigid rod-like structure of the Vectra LCP component contribute to high chain stiffness, which inherently supports a higher melting temperature. Additionally, the pre-drying step at 110 °C prevents hydrolytic degradation during melt processing, preserving molecular weight and maintaining the thermodynamic stability of the crystals. Decreasing Factors: The use of 1,3-propanediol introduces an odd number of methylene groups in the polymer backbone, which typically results in less efficient crystal packing compared to even-numbered homologs, inherently lowering the equilibrium Tm. Furthermore, the rapid cooling rate of 60 °C/min during the DSC protocol kinetically restricts lamellar thickening, leading to thinner crystals with lower thermal stability, while the high loading of 40 wt% LCP may impose confinement effects on the PTT phase that hinder perfect crystal growth. Dominant Factor: Although the aromatic chemical structure establishes a high baseline melting temperature, the rapid cooling rate imposed during the thermal history is the dominant factor governing the final observed Tm, as it critically limits the time available for crystal perfection and lamellar reorganization, thereby depressing the measured value relative to the equilibrium melting point."
    }
  },
  {
    "doi": "10.1002/app.38569",
    "title": "Syntheses of Cyclic Poly(lactones) by Zwitterionic Ring Opening Polymerization Catalyzed by N-Heterocyclic Carbene",
    "year": 2013,
    "chemical_composition": {
      "repeat_unit_psmiles": null,
      "monomers": [
        {
          "name": "ε-caprolactone",
          "smiles": "O=C1OCCCCC1",
          "ratio_value": 50,
          "ratio_unit": "mol%"
        },
        {
          "name": "δ-valerolactone",
          "smiles": "O=C1OCCCC1",
          "ratio_value": 50,
          "ratio_unit": "mol%"
        }
      ],
      "additives": [],
      "is_homopolymer": false
    },
    "processing_history": "In a glove box, zwitterionic ring opening copolymerization using NHC catalyst (from (þ)-1-methyl-3-menthoxymethyl imidazolium chloride + KOtBu) in THF at 25 °C for 30 min. [Monomers]/[Cat] ratio = 125. VL/CL feed ratio = 1.0. Crude copolymer precipitated in methanol, purified by re-dissolving in methylene chloride and precipitating in methanol. Tm measured by DSC (PerkinElmer Diamond DSC) at 10 °C/min, -50 to 80 °C, 2nd heating scan.",
    "hierarchical_structure": "Cyclic random copolymer.",
    "properties": {
      "Tm": {
        "value": [
          22
        ],
        "unit": "°C"
      }
    },
    "analysis_with_hierarchical_structure": {
      "descriptive_text": "The sample is a cyclic random copolymer composed of equimolar amounts (50 mol% each) of ε-caprolactone and δ-valerolactone. Synthesis was conducted via zwitterionic ring-opening copolymerization using an N-heterocyclic carbene catalyst derived from (+)-1-methyl-3-menthoxymethyl imidazolium chloride and KOtBu in tetrahydrofuran at 25 °C for 30 minutes under inert conditions. The crude product was purified by precipitation in methanol, followed by re-dissolution in methylene chloride and subsequent re-precipitation in methanol. Thermal characterization was performed using differential scanning calorimetry during the second heating scan at a rate of 10 °C/min from -50 to 80 °C.",
      "reasoning_analysis": "Increasing Factors: The cyclic topology of the polymer chain eliminates chain ends, which reduces the conformational entropy of the melt state relative to linear analogs, theoretically stabilizing the crystalline phase and driving the Tm upward. Additionally, the rigorous purification process involving sequential precipitation removes residual catalyst and solvent that could otherwise act as plasticizers. Decreasing Factors: The random incorporation of δ-valerolactone units into the ε-caprolactone sequence introduces structural irregularities and lattice defects, as the differing methylene sequence lengths disrupt the packing efficiency required for crystallization. This comonomer inclusion effect significantly depresses the melting point compared to the respective homopolymers. Dominant Factor: The disruption of crystalline order caused by the random copolymer sequence distribution is the dominant factor governing the thermal behavior; while the cyclic architecture provides a stabilizing influence relative to linear chains, the intrinsic chemical irregularity imposed by the equimolar random copolymerization fundamentally limits the crystal perfection and sets a lower Tm baseline compared to the homopolymer constituents."
    },
    "analysis_without_hierarchical_structure": {
      "descriptive_text": "The sample comprises a poly(ε-caprolactone-co-δ-valerolactone) copolymer synthesized using an equimolar feed ratio of 50 mol% ε-caprolactone and 50 mol% δ-valerolactone. Polymerization was achieved through zwitterionic ring-opening copolymerization utilizing an N-heterocyclic carbene catalyst derived from (+)-1-methyl-3-menthoxymethyl imidazolium chloride and potassium tert-butoxide in tetrahydrofuran at 25 °C within a glove box. Post-synthesis purification involved precipitation in methanol, re-dissolution in methylene chloride, and subsequent re-precipitation in methanol to isolate the crude copolymer. Thermal analysis was performed via differential scanning calorimetry on the second heating scan at a rate of 10 °C/min ranging from -50 to 80 °C.",
      "reasoning_analysis": "Increasing Factors: The rigorous purification protocol involving double precipitation effectively removes residual solvents, catalyst residues, and unreacted monomers, thereby eliminating potential plasticizing agents that would otherwise increase free volume and depress the melting temperature. Additionally, the structural homology between the aliphatic polyester segments of ε-caprolactone and δ-valerolactone supports potential cocrystallization, allowing the material to maintain a semi-crystalline state rather than becoming fully amorphous. Decreasing Factors: The copolymerization of two monomers with different ring sizes introduces sequence irregularity along the polymer backbone, which disrupts the periodicity required for efficient crystal lattice packing. According to copolymer melting point depression theory, the inclusion of comonomer units into the crystal lattice or their exclusion at the lamellar surface increases the free energy of the solid phase, qualitatively lowering the Tm relative to the respective homopolymers. Furthermore, the moderate degree of polymerization implies a finite chain length where chain end defects may slightly destabilize the crystalline domains. Dominant Factor: The compositional disorder resulting from the equimolar random copolymerization is the dominant factor governing the thermal behavior. While purification preserves the intrinsic stability of the polymer, the fundamental disruption of chain packing efficiency caused by mixing two different lactone repeat units dictates a lower Tm compared to the pure homopolymers, as the entropy of fusion is altered and the crystal lattice stability is compromised by comonomer-induced defects."
    }
  },
  {
    "doi": null,
    "title": "Spinning, mechanical and thermal properties of metallocene polypropylene fibers",
    "year": 2015,
    "chemical_composition": {
      "repeat_unit_psmiles": "[*]CC(C)[*]",
      "monomers": [
        {
          "name": "Propylene",
          "smiles": "CC=C",
          "ratio_value": null,
          "ratio_unit": null
        }
      ],
      "additives": [],
      "is_homopolymer": true
    },
    "processing_history": "Melt spinning at 220 °C. Undrawn (baseline). Tm measured by DSC-CLM (Perkin-Elmer DSC 7, 10 °C/min). Coefficient 'a' from Tm = a + b*lambda^n fit (Table 2). Polymer: Metocene HM 562S (me-S).",
    "hierarchical_structure": "Semicrystalline isotactic polypropylene.",
    "properties": {
      "Tm": {
        "value": [
          143
        ],
        "unit": "°C"
      }
    },
    "analysis_with_hierarchical_structure": {
      "descriptive_text": "The sample comprises a semicrystalline isotactic polypropylene homopolymer, specifically grade Metocene HM 562S (me-S), containing no additional additives. It was processed via melt spinning at 220 °C and maintained in an undrawn baseline state. Thermal analysis was conducted using differential scanning calorimetry (DSC-CLM) on a Perkin-Elmer DSC 7 instrument at a heating rate of 10 °C/min to determine melting behavior coefficients within the context of orientation studies.",
      "reasoning_analysis": "Increasing Factors: The high stereoregularity of the isotactic polypropylene backbone facilitates efficient chain packing into stable crystalline lamellae, significantly elevating the melting temperature relative to atactic variants. Furthermore, the homopolymer composition ensures the absence of comonomer defects that would otherwise disrupt lattice continuity and depress the Tm. The metallocene-based synthesis typically yields high stereopurity and uniform molecular architecture, supporting the formation of thermally stable crystals. Decreasing Factors: The sample was processed in an undrawn state, lacking the molecular orientation that can induce extended-chain crystallization or strain-induced ordering which often raises the observed Tm. Additionally, the melt spinning process involves cooling from 220 °C, which may occur at rates faster than equilibrium crystallization, potentially resulting in thinner lamellae or less perfect crystals compared to slow-cooled bulk samples, thereby lowering the Tm according to the Gibbs-Thomson equation. Dominant Factor: The intrinsic stereoregularity of the isotactic backbone is the dominant factor, as it establishes the fundamental thermodynamic potential for crystallization. While the undrawn processing history limits the maximization of crystal perfection and orientation, the chemical identity and high tacticity provided by the catalyst system primarily dictate the baseline melting behavior."
    },
    "analysis_without_hierarchical_structure": {
      "descriptive_text": "The sample comprises a polypropylene homopolymer, specifically identified as Metocene HM 562S (me-S), containing no additives. It was processed via melt spinning at 220 °C and maintained in an undrawn state to serve as a baseline reference. The melting temperature was characterized using DSC-CLM with a Perkin-Elmer DSC 7 instrument at a heating rate of 10 °C/min, corresponding to the baseline coefficient in a draw-ratio dependent fitting equation.",
      "reasoning_analysis": "Increasing Factors: The utilization of a metallocene catalyst system ensures high stereoregularity within the polypropylene chains, facilitating the formation of stable crystalline lattices and establishing a high equilibrium melting temperature relative to atactic variants. Decreasing Factors: The melt spinning process typically imposes rapid cooling rates that restrict lamellar thickening, resulting in thinner crystals that depress the observed Tm via the Gibbs-Thomson effect, while the undrawn state lacks molecular orientation that could otherwise stabilize the crystalline phase through strain-induced mechanisms. Dominant Factor: The intrinsic stereoregularity provided by the metallocene catalyst is the dominant factor, as it fundamentally defines the thermodynamic stability limit of the crystal structure, whereas the processing history serves to modulate the realized melting point through morphological constraints on lamellar thickness."
    }
  },
  {
    "doi": null,
    "title": "Spinning, mechanical and thermal properties of metallocene polypropylene fibers",
    "year": 2015,
    "chemical_composition": {
      "repeat_unit_psmiles": "[*]CC(C)[*]",
      "monomers": [
        {
          "name": "Propylene",
          "smiles": "CC=C",
          "ratio_value": null,
          "ratio_unit": null
        }
      ],
      "additives": [],
      "is_homopolymer": true
    },
    "processing_history": "Melt spinning at 220 °C. Undrawn (baseline). Tm measured by DSC-CLM (Perkin-Elmer DSC 7, 10 °C/min). Coefficient 'a' from Tm = a + b*lambda^n fit (Table 2). Polymer: Metocene HM 562N (me-N).",
    "hierarchical_structure": "Semicrystalline isotactic polypropylene.",
    "properties": {
      "Tm": {
        "value": [
          146
        ],
        "unit": "°C"
      }
    },
    "analysis_with_hierarchical_structure": {
      "descriptive_text": "The investigated material is a semicrystalline isotactic polypropylene homopolymer, identified as Metocene HM 562N (me-N), and is free of additives. The polymer was processed by melt spinning at 220 °C and maintained in an undrawn baseline state. Thermal characterization was performed using DSC-CLM on a Perkin-Elmer DSC 7 instrument at a heating rate of 10 °C/min, where the melting temperature data contributed to the determination of coefficient 'a' within a Tm = a + b*lambda^n fitting model.",
      "reasoning_analysis": "Increasing Factors: The high stereoregularity inherent to the isotactic polypropylene backbone enables efficient chain packing into stable crystalline lamellae, which intrinsically drives the Tm higher compared to stereoirregular analogues. Additionally, the homopolymer composition ensures the absence of comonomer defects that would disrupt the crystal lattice and lower thermodynamic stability. Decreasing Factors: The undrawn processing history implies a lack of molecular orientation, preventing the formation of extended-chain crystals or highly oriented fibrillar structures that typically exhibit elevated melting points. Furthermore, the cooling kinetics inherent to the melt spinning process may limit lamellar thickening relative to slow-cooled bulk samples, potentially resulting in thinner crystals with reduced thermal stability. Dominant Factor: The intrinsic stereoregularity of the isotactic chain is the dominant factor, as it fundamentally establishes the thermodynamic capacity for crystallization and sets the baseline Tm, while the undrawn processing state maintains this value without the enhancement provided by orientation-induced structural ordering."
    },
    "analysis_without_hierarchical_structure": {
      "descriptive_text": "The sample comprises a polypropylene homopolymer, specifically the metallocene-catalyzed grade Metocene HM 562N (me-N). Processing involved melt spinning at 220 °C, with the fibers retained in an undrawn baseline state. The melting temperature was characterized using differential scanning calorimetry (DSC-CLM) on a Perkin-Elmer DSC 7 instrument at a heating rate of 10 °C/min, where the data was utilized to determine coefficient 'a' from the empirical relationship Tm = a + b*lambda^n.",
      "reasoning_analysis": "Increasing Factors: The chemical composition consists of a polypropylene homopolymer synthesized via metallocene catalysis, which typically ensures high stereoregularity and isotacticity. This structural regularity facilitates efficient chain packing into stable lamellar crystals, intrinsically driving the Tm higher compared to atactic variants or random copolymers. Decreasing Factors: The processing history indicates an undrawn baseline state following melt spinning. The absence of mechanical drawing prevents strain-induced orientation and the formation of highly aligned, thick crystallites that are often observed in drawn fibers, potentially limiting the observed Tm relative to oriented samples. Additionally, the cooling rates associated with spinning may limit crystal perfection compared to slow-cooled bulk specimens. Dominant Factor: The intrinsic stereoregularity imparted by the metallocene catalyst system is the dominant factor. While the undrawn processing state influences morphological perfection and lamellar thickness distribution, the chemical capability of the isotactic chains to crystallize fundamentally establishes the thermodynamic baseline for the melting transition, overriding the morphological limitations of the undrawn state in defining the primary Tm behavior."
    }
  },
  {
    "doi": "10.1002/app.38569",
    "title": "Syntheses of Cyclic Poly(lactones) by Zwitterionic Ring Opening Polymerization Catalyzed by N-Heterocyclic Carbene",
    "year": 2013,
    "chemical_composition": {
      "repeat_unit_psmiles": null,
      "monomers": [
        {
          "name": "ε-caprolactone",
          "smiles": "O=C1OCCCCC1",
          "ratio_value": 33.3,
          "ratio_unit": "mol%"
        },
        {
          "name": "δ-valerolactone",
          "smiles": "O=C1OCCCC1",
          "ratio_value": 66.7,
          "ratio_unit": "mol%"
        }
      ],
      "additives": [],
      "is_homopolymer": false
    },
    "processing_history": "In a glove box, zwitterionic ring opening copolymerization using NHC catalyst (from (þ)-1-methyl-3-menthoxymethyl imidazolium chloride + KOtBu) in THF at 25 °C for 30 min. [Monomers]/[Cat] ratio = 125. VL/CL feed ratio = 2.0. Crude copolymer precipitated in methanol, purified by re-dissolving in methylene chloride and precipitating in methanol. Tm measured by DSC (PerkinElmer Diamond DSC) at 10 °C/min, -50 to 80 °C, 2nd heating scan.",
    "hierarchical_structure": "Cyclic random copolymer.",
    "properties": {
      "Tm": {
        "value": [
          31
        ],
        "unit": "°C"
      }
    },
    "analysis_with_hierarchical_structure": {
      "descriptive_text": "The sample is a cyclic random copolymer comprising ε-caprolactone (33.3 mol%) and δ-valerolactone (66.7 mol%) repeat units. It was synthesized via zwitterionic ring-opening copolymerization using an N-heterocyclic carbene catalyst generated from (+)-1-methyl-3-menthoxymethyl imidazolium chloride and KOtBu in tetrahydrofuran at 25 °C for 30 minutes, maintaining a monomer-to-catalyst ratio of 125 and a valerolactone-to-caprolactone feed ratio of 2.0. Purification involved precipitation in methanol, re-dissolution in methylene chloride, and re-precipitation in methanol. The melting temperature was determined by differential scanning calorimetry during the second heating scan at 10 °C/min over a range of -50 to 80 °C.",
      "reasoning_analysis": "Increasing Factors: The cyclic topology eliminates chain ends, which reduces the concentration of topological defects and free volume compared to linear analogs, potentially enhancing chain packing efficiency and thermal stability of the crystalline phase. Additionally, the regular ester linkages in the backbone facilitate dipole-dipole interactions that support crystalline order. Decreasing Factors: The random sequence distribution of ε-caprolactone and δ-valerolactone units disrupts the regularity required for extensive crystallization, leading to melting point depression according to copolymer crystallization theory. The structural mismatch between the monomer units, specifically the difference in methylene sequence length, hinders the formation of thick, stable lamellae. Dominant Factor: The thermodynamic penalty associated with the random copolymerization is the dominant factor, as the disruption of the crystal lattice by comonomer inclusion significantly lowers the Tm relative to the respective homopolymers, outweighing the stabilizing effects provided by the cyclic architecture."
    },
    "analysis_without_hierarchical_structure": {
      "descriptive_text": "The sample consists of a copolymer composed of ε-caprolactone and δ-valerolactone with molar ratios of 33.3% and 66.7%, respectively. Synthesis was achieved through zwitterionic ring-opening copolymerization in a glove box using an N-heterocyclic carbene catalyst derived from (þ)-1-methyl-3-menthoxymethyl imidazolium chloride and KOtBu in tetrahydrofuran at 25 °C for 30 minutes, with a monomer-to-catalyst ratio of 125. The crude product was purified by precipitation in methanol, followed by re-dissolution in methylene chloride and a second precipitation in methanol. Thermal analysis was performed using differential scanning calorimetry on the second heating scan at 10 °C/min from -50 to 80 °C.",
      "reasoning_analysis": "Increasing Factors: The rigorous purification process involving sequential precipitation and re-dissolution effectively removes residual THF, methanol, and catalyst species, preventing these small molecules from acting as impurities that could disrupt crystal lattice formation or act as plasticizers. Additionally, the use of a specific chiral NHC catalyst may induce a degree of stereoregularity depending on the propagation mechanism, which could support tighter chain packing compared to atactic variants. Decreasing Factors: The fundamental architecture as a copolymer introduces compositional disorder along the backbone; according to Flory’s theory, the inclusion of δ-valerolactone units within ε-caprolactone sequences (or vice versa) disrupts the periodicity required for optimal crystal lattice formation, significantly depressing the melting point relative to the respective homopolymers. Furthermore, the relatively low degree of polymerization (theoretical DP ~125) results in a higher concentration of chain ends, which act as defects within the crystalline lamellae and further lower the equilibrium melting temperature. Dominant Factor: The compositional disorder arising from the random or statistical incorporation of the two distinct lactone monomers is the dominant factor governing the Tm behavior. While purification ensures the measurement reflects the intrinsic polymer properties, the disruption of crystallizable sequence lengths by the comonomer units qualitatively dictates a lower Tm compared to the high-crystallinity baselines of the pure homopolymers."
    }
  },
  {
    "doi": "10.1002/app.38569",
    "title": "Syntheses of Cyclic Poly(lactones) by Zwitterionic Ring Opening Polymerization Catalyzed by N-Heterocyclic Carbene",
    "year": 2013,
    "chemical_composition": {
      "repeat_unit_psmiles": null,
      "monomers": [
        {
          "name": "ε-caprolactone",
          "smiles": "O=C1OCCCCC1",
          "ratio_value": 66.7,
          "ratio_unit": "mol%"
        },
        {
          "name": "δ-valerolactone",
          "smiles": "O=C1OCCCC1",
          "ratio_value": 33.3,
          "ratio_unit": "mol%"
        }
      ],
      "additives": [],
      "is_homopolymer": false
    },
    "processing_history": "In a glove box, zwitterionic ring opening copolymerization using NHC catalyst (from (þ)-1-methyl-3-menthoxymethyl imidazolium chloride + KOtBu) in THF at 25 °C for 30 min. [Monomers]/[Cat] ratio = 125. VL/CL feed ratio = 0.5. Crude copolymer precipitated in methanol, purified by re-dissolving in methylene chloride and precipitating in methanol. Tm measured by DSC (PerkinElmer Diamond DSC) at 10 °C/min, -50 to 80 °C, 2nd heating scan.",
    "hierarchical_structure": "Cyclic random copolymer.",
    "properties": {
      "Tm": {
        "value": [
          28
        ],
        "unit": "°C"
      }
    },
    "analysis_with_hierarchical_structure": {
      "descriptive_text": "The sample is a cyclic random copolymer composed of ε-caprolactone (66.7 mol%) and δ-valerolactone (33.3 mol%). It was synthesized via zwitterionic ring-opening copolymerization utilizing an N-heterocyclic carbene (NHC) catalyst derived from (+)-1-methyl-3-menthoxymethyl imidazolium chloride and KOtBu in THF at 25 °C for 30 minutes within a glove box environment. Following synthesis, the crude copolymer underwent purification through precipitation in methanol, re-dissolution in methylene chloride, and a second precipitation in methanol. The melting temperature was subsequently characterized using differential scanning calorimetry (DSC) during the second heating scan at a rate of 10 °C/min over a temperature range of -50 to 80 °C.",
      "reasoning_analysis": "Increasing Factors: The cyclic topology eliminates chain ends, which typically act as defects within the crystal lattice, thereby enhancing packing efficiency and thermodynamic stability relative to linear analogs. Furthermore, the rigorous purification protocol involving multiple precipitation steps minimizes the presence of residual solvent or catalyst species that could function as impurities to depress the melting point. Decreasing Factors: The random incorporation of δ-valerolactone units into the ε-caprolactone sequence introduces significant structural irregularity, disrupting the periodicity required for efficient crystal lattice formation. This comonomer inclusion acts as a defect within the crystalline domains, substantially lowering the melting temperature compared to the respective homopolymers according to copolymer melting point depression theory. Dominant Factor: While the cyclic architecture provides a structural advantage by removing chain-end defects, the sequence irregularity inherent to the random copolymer structure is the dominant factor. The disruption of crystalline order caused by the random distribution of two different lactone monomers qualitatively overrides the topological benefits, resulting in a net depression of the Tm relative to the high-crystallinity homopolymer baselines."
    },
    "analysis_without_hierarchical_structure": {
      "descriptive_text": "The sample consists of a statistical copolymer derived from ε-caprolactone and δ-valerolactone monomers with a composition of 66.7 mol% and 33.3 mol%, respectively. Synthesis was conducted via zwitterionic ring-opening copolymerization within a glove box using an N-heterocyclic carbene catalyst generated in situ from (þ)-1-methyl-3-menthoxymethyl imidazolium chloride and KOtBu in tetrahydrofuran at 25 °C for 30 minutes. Following polymerization, the crude copolymer was precipitated in methanol and further purified by re-dissolving in methylene chloride followed by a second precipitation in methanol. The melting temperature was subsequently characterized using differential scanning calorimetry on the second heating scan at a rate of 10 °C/min over a temperature range of -50 to 80 °C.",
      "reasoning_analysis": "Increasing Factors: The substantial molar fraction of ε-caprolactone provides a backbone structure capable of forming stable crystalline lamellae typical of polycaprolactone homopolymers, establishing a baseline for crystallinity. Furthermore, the rigorous purification process involving sequential precipitation removes low molecular weight species and catalyst residues that would otherwise act as impurities to depress the melting temperature. The utilization of the second heating scan in DSC ensures that the measured Tm reflects the intrinsic crystallinity formed under controlled cooling rather than processing-induced thermal history. Decreasing Factors: The fundamental architecture is a random copolymer rather than a homopolymer, meaning the incorporation of δ-valerolactone units acts as structural defects within the ε-caprolactone crystal lattice. The difference in methylene sequence length between the two monomer units disrupts chain packing efficiency and reduces the thickness of crystallizable sequences, leading to significant melting point depression relative to the pure polycaprolactone homopolymer. Dominant Factor: The copolymerization effect dominates the thermal behavior. While the high caprolactone content supports crystallinity, the random inclusion of valerolactone units intrinsically limits the maximum achievable crystal perfection and lamellar thickness, qualitatively setting the Tm lower than that of a pure polycaprolactone reference."
    }
  },
  {
    "doi": "10.30657/pea.2025.31.31",
    "title": "PRODUCTION ENGINEERING ARCHIVES",
    "year": 2025,
    "chemical_composition": {
      "repeat_unit_psmiles": "[*]CC(C)[*]",
      "monomers": [
        {
          "name": "Propylene",
          "smiles": "CC=C",
          "ratio_value": null,
          "ratio_unit": null
        }
      ],
      "additives": [
        {
          "name": "HBP-MA",
          "type": "hyperbranched polyester",
          "amount_value": 5,
          "amount_unit": "wt.%"
        }
      ],
      "is_homopolymer": false
    },
    "processing_history": "rPP blended with 5 wt.% HBP-MA using twin-screw extruder at 155-165°C, screw speed 25 rpm. Tm measured by DSC (Shimadzu DSC-60) heating 25-250°C at 10°C/min.",
    "hierarchical_structure": "Degree of crystallinity Xc = 16.6%. Non-uniform surface with discontinuity observed by SEM.",
    "properties": {
      "Tm": {
        "value": [
          150.01
        ],
        "unit": "°C"
      }
    },
    "analysis_with_hierarchical_structure": {
      "descriptive_text": "The investigated material is a polypropylene-based blend comprising a recycled polypropylene (rPP) matrix modified with 5 wt.% hyperbranched polyester (HBP-MA). Processing was conducted using a twin-screw extruder operated between 155 and 165°C at a screw speed of 25 rpm. Hierarchical structural analysis indicates a degree of crystallinity (Xc) of 16.6%, accompanied by a non-uniform surface morphology with observed discontinuities via scanning electron microscopy. Thermal characterization was performed using differential scanning calorimetry (Shimadzu DSC-60), scanning from 25 to 250°C at a heating rate of 10°C/min to determine the melting behavior.",
      "reasoning_analysis": "Increasing Factors: The processing history involves extrusion at 155-165°C, which is proximate to the typical melting range of polypropylene. This thermal condition may allow for partial melting or self-nucleation, where residual crystal seeds survive the processing step. These seeds can template the growth of more thermally stable lamellae during cooling, potentially sustaining a higher melting temperature relative to a fully melted and quenched state. Decreasing Factors: The use of recycled polypropylene (rPP) implies potential thermomechanical degradation, such as chain scission and reduced stereoregularity, which inherently diminishes crystal perfection and lamellar thickness. Furthermore, the incorporation of 5 wt.% hyperbranched polyester (HBP-MA) introduces a second phase, evidenced by the non-uniform surface and discontinuities observed in SEM. This phase separation disrupts the continuity of the crystallizable PP matrix, hindering chain folding and resulting in thinner, less stable crystals. The relatively low degree of crystallinity (16.6%) further corroborates the presence of imperfect crystalline regions that require less thermal energy to melt. Dominant Factor: While self-nucleation from the specific extrusion temperature range may offer a slight stabilizing effect, the dominant factor influencing the Tm is the structural disruption caused by the incompatibility between the rPP matrix and the HBP-MA additive, compounded by the inherent defects of the recycled polymer. These factors collectively reduce crystal perfection and lamellar thickness, qualitatively driving the Tm lower compared to virgin, homogeneous polypropylene."
    },
    "analysis_without_hierarchical_structure": {
      "descriptive_text": "The sample consists of recycled polypropylene (rPP) blended with 5 wt.% hyperbranched polyester (HBP-MA). The composite was prepared using a twin-screw extruder operating at temperatures between 155 and 165°C with a screw speed of 25 rpm to ensure homogeneous mixing. The melting temperature was subsequently characterized using differential scanning calorimetry (DSC) on a Shimadzu DSC-60 instrument, employing a heating ramp from 25 to 250°C at a rate of 10°C/min.",
      "reasoning_analysis": "Increasing Factors: The mechanical shear applied during twin-screw extrusion at 25 rpm may induce molecular orientation within the polypropylene matrix, potentially fostering the formation of more thermally stable crystalline morphologies such as shish-kebab structures. Decreasing Factors: The incorporation of 5 wt.% HBP-MA introduces a second component that acts as a diluent, thermodynamically depressing the melting point according to Flory-Huggins solution theory, while the hyperbranched architecture may disrupt the regularity of polypropylene chain packing and reduce lamellar thickness. Furthermore, the use of recycled polypropylene implies prior thermal-mechanical history likely resulting in chain scission, which reduces the equilibrium melting temperature due to the increased concentration of chain ends within the crystal lattice as described by the Thomson-Gibbs equation. Dominant Factor: The thermodynamic depression caused by the additive dilution and the structural defects associated with the recycled polymer matrix qualitatively dominate over the potential stabilizing effects of shear-induced orientation, leading to a net reduction in melting temperature relative to virgin, neat polypropylene."
    }
  },
  {
    "doi": "10.1002/app.38569",
    "title": "Syntheses of Cyclic Poly(lactones) by Zwitterionic Ring Opening Polymerization Catalyzed by N-Heterocyclic Carbene",
    "year": 2013,
    "chemical_composition": {
      "repeat_unit_psmiles": null,
      "monomers": [
        {
          "name": "ε-caprolactone",
          "smiles": "O=C1OCCCCC1",
          "ratio_value": 50,
          "ratio_unit": "mol%"
        },
        {
          "name": "δ-valerolactone",
          "smiles": "O=C1OCCCC1",
          "ratio_value": 50,
          "ratio_unit": "mol%"
        }
      ],
      "additives": [],
      "is_homopolymer": false
    },
    "processing_history": "In a glove box, zwitterionic ring opening copolymerization using NHC catalyst (from (þ)-1-methyl-3-menthoxymethyl imidazolium chloride + KOtBu) in THF at 25 °C for 30 min. [Monomers]/[Cat] ratio = 250. VL/CL feed ratio = 1.0. Crude copolymer precipitated in methanol, purified by re-dissolving in methylene chloride and precipitating in methanol. Tm measured by DSC (PerkinElmer Diamond DSC) at 10 °C/min, -50 to 80 °C, 2nd heating scan.",
    "hierarchical_structure": "Cyclic random copolymer.",
    "properties": {
      "Tm": {
        "value": [
          39.8
        ],
        "unit": "°C"
      }
    },
    "analysis_with_hierarchical_structure": {
      "descriptive_text": "The sample comprises a cyclic random copolymer synthesized from equimolar amounts (50 mol% each) of ε-caprolactone and δ-valerolactone. Polymerization was conducted via zwitterionic ring-opening copolymerization using an N-heterocyclic carbene catalyst generated from (+)-1-methyl-3-menthoxymethyl imidazolium chloride and KOtBu in tetrahydrofuran at 25 °C under inert atmosphere. The resulting crude copolymer underwent purification by precipitation in methanol, re-dissolution in methylene chloride, and final precipitation in methanol to remove residual catalyst and solvent. Thermal characterization was performed using differential scanning calorimetry during the second heating scan at 10 °C/min from -50 to 80 °C.",
      "reasoning_analysis": "Increasing Factors: The cyclic topology of the polymer chains eliminates chain ends, which reduces the entropic penalty associated with crystallization and removes end-group defects from the crystal lamellae, thereby inherently driving the Tm higher compared to linear analogs. Additionally, the rigorous purification process involving multiple precipitation steps ensures the removal of residual solvent and monomer, preventing plasticization effects that would otherwise depress the melting temperature. Decreasing Factors: The random sequence distribution of two chemically distinct monomer units, ε-caprolactone and δ-valerolactone, introduces significant structural irregularity into the polymer backbone. This configurational disorder disrupts the formation of a regular crystal lattice, leading to copolymer melting point depression relative to the respective homopolymers. The equimolar composition maximizes this sequence randomness, further hindering extensive crystallization. Dominant Factor: While the cyclic architecture provides a structural advantage for thermal stability, the random copolymerization sequence is the dominant factor governing the final Tm behavior. The intrinsic lattice disruption caused by the random incorporation of comonomer units qualitatively outweighs the topological benefits of the cyclic structure, resulting in a Tm that is primarily defined by the degree of co-crystallization capability between the two polyester segments."
    },
    "analysis_without_hierarchical_structure": {
      "descriptive_text": "The sample is a copolymer composed of ε-caprolactone and δ-valerolactone monomers with a feed ratio of 1.0, resulting in a composition of 50 mol% for each unit. Synthesis was conducted via zwitterionic ring-opening copolymerization within a glove box using an N-heterocyclic carbene catalyst generated from (+)-1-methyl-3-menthoxymethyl imidazolium chloride and potassium tert-butoxide in tetrahydrofuran at 25 °C for 30 minutes. Following polymerization, the crude material was purified through precipitation in methanol, re-dissolution in methylene chloride, and subsequent re-precipitation in methanol. The melting temperature was subsequently characterized using differential scanning calorimetry during the second heating scan at a rate of 10 °C/min over a range of -50 to 80 °C.",
      "reasoning_analysis": "Increasing Factors: The rigorous purification protocol involving sequential precipitation and re-dissolution effectively eliminates residual monomers and solvent traces that could otherwise act as impurities to depress the melting point, thereby maintaining the intrinsic thermal stability of the polymer matrix. Additionally, the utilization of a chiral N-heterocyclic carbene catalyst during zwitterionic ring-opening copolymerization may induce a specific tacticity or microstructural regularity that facilitates efficient chain packing into crystalline lamellae compared to purely atactic analogues. Decreasing Factors: The primary structural determinant is the copolymeric nature of the sample; the statistical incorporation of δ-valerolactone units within the ε-caprolactone sequences introduces chemical defects into the crystal lattice. This sequence disorder reduces the average length of crystallizable segments and disrupts lamellar thickness, leading to a depression in melting temperature relative to the corresponding homopolymers according to copolymer melting point depression theory. Additionally, if the resulting microstructure lacks high stereoregularity, the reduced ability of chains to pack efficiently into a crystalline lattice would further suppress the Tm. Dominant Factor: The compositional disorder arising from the copolymerization of two distinct lactone monomers qualitatively dominates the thermal behavior. While purification preserves the intrinsic properties, the thermodynamic penalty associated with incorporating comonomer units into the crystal lattice or excluding them to form thinner lamellas ensures that the Tm is depressed relative to the highest melting homopolymer component, making the copolymer architecture the governing factor for the observed melting transition."
    }
  },
  {
    "doi": null,
    "title": "Spinning, mechanical and thermal properties of metallocene polypropylene fibers",
    "year": 2015,
    "chemical_composition": {
      "repeat_unit_psmiles": "[*]CC(C)[*]",
      "monomers": [
        {
          "name": "Propylene",
          "smiles": "CC=C",
          "ratio_value": null,
          "ratio_unit": null
        }
      ],
      "additives": [],
      "is_homopolymer": true
    },
    "processing_history": "Melt spinning at 220 °C. Undrawn (baseline). Tm measured by DSC-CLM (Perkin-Elmer DSC 7, 10 °C/min). Coefficient 'a' from Tm = a + b*lambda^n fit (Table 2). Polymer: PP Moplen HP 561R (zn-R).",
