Repository: hhtrick/HHT-code

# HHT training framework

This directory contains model training, embedding precomputation, inference, article-level baselines and the curated datasets. All commands below assume that the working directory is `train_code/`.

## 3. Datasets and fixed partitions

Each main dataset is a JSON array at `dataset/{property}/{property}.json`. Entries contain source metadata, `chemical_composition`, `processing_history`, `hierarchical_structure`, `properties`, and two generated-analysis objects. Targets are stored as `properties[property]["value"]`; source metadata and target values are not predictive input fields.

| Property | Train | Validation | Test | Total |
|---|---:|---:|---:|---:|

File: train_code/dataset/Tm/Tm.json (part 117 of 200)
[
    "hierarchical_structure": "Semicrystalline isotactic polypropylene.",
    "properties": {
      "Tm": {
        "value": [
          165
        ],
        "unit": "°C"
      }
    },
    "analysis_with_hierarchical_structure": {
      "descriptive_text": "The sample comprises a semicrystalline isotactic polypropylene homopolymer, specifically grade PP Moplen HP 561R synthesized via a Ziegler-Natta catalyst system. The material underwent melt spinning at 220 °C and was retained in an undrawn state to establish a baseline condition. Thermal analysis was conducted using differential scanning calorimetry (DSC-CLM) on a Perkin-Elmer DSC 7 instrument at a heating rate of 10 °C/min, with the resulting melting temperature data utilized to determine coefficients for crystallinity-orientation fitting models.",
      "reasoning_analysis": "Increasing Factors: The high degree of isotacticity in the polypropylene backbone enables efficient stereoregular packing into stable lamellar crystals, which intrinsically drives the melting temperature higher compared to atactic or syndiotactic configurations. Additionally, the semicrystalline nature confirmed by the hierarchical structure indicates the presence of ordered domains that require significant thermal energy to disrupt. Decreasing Factors: The undrawn processing history means the sample lacks molecular orientation that could potentially induce extended chain crystals or strain-induced crystallization, which might otherwise elevate the observed Tm. Furthermore, any kinetic limitations during the cooling phase of melt spinning could result in less perfect crystallites with lower thermal stability compared to annealed samples. Dominant Factor: The stereoregularity of the isotactic chains serves as the dominant factor, as it fundamentally governs the thermodynamic feasibility of crystallization and the stability of the crystal lattice, thereby setting the primary baseline for the melting temperature regardless of the undrawn morphological state."
    },
    "analysis_without_hierarchical_structure": {
      "descriptive_text": "The sample consists of a polypropylene homopolymer, specifically grade PP Moplen HP 561R (zn-R), derived from propylene monomers without additional additives. It was processed by melt spinning at 220 °C and retained in an undrawn baseline state. The melting temperature was characterized using DSC-CLM on a Perkin-Elmer DSC 7 instrument at 10 °C/min, serving as the baseline coefficient in an orientation-dependent thermal fitting model.",
      "reasoning_analysis": "Increasing Factors: The chemical composition is defined by a Ziegler-Natta catalyzed isotactic polypropylene homopolymer, where high stereoregularity facilitates dense chain packing and the formation of thermally stable crystalline lamellae. Decreasing Factors: The processing history involves melt spinning followed by an undrawn state, which implies that the polymer chains lack molecular orientation and may have undergone relatively rapid cooling, potentially limiting lamellar thickness and preventing the strain-induced crystalline stabilization that elevates melting temperatures in drawn fibers. Dominant Factor: The intrinsic stereoregularity of the isotactic backbone is the dominant factor establishing the fundamental melting behavior, while the undrawn processing history ensures the observed value reflects the baseline thermal stability of unoriented crystals without orientation-induced enhancement."
    }
  },
  {
    "doi": null,
    "title": "Spinning, mechanical and thermal properties of metallocene polypropylene fibers",
    "year": 2015,
    "chemical_composition": {
      "repeat_unit_psmiles": "[*]CC(C)[*]",
      "monomers": [
        {
          "name": "Propylene",
          "smiles": "CC=C",
          "ratio_value": null,
          "ratio_unit": null
        }
      ],
      "additives": [],
      "is_homopolymer": true
    },
    "processing_history": "Melt spinning at 220 °C. Undrawn (baseline). Tm measured by DSC-CLM (Perkin-Elmer DSC 7, 10 °C/min). Coefficient 'a' from Tm = a + b*lambda^n fit (Table 2). Polymer: PP Moplen HP561N (zn-N).",
    "hierarchical_structure": "Semicrystalline isotactic polypropylene.",
    "properties": {
      "Tm": {
        "value": [
          166
        ],
        "unit": "°C"
      }
    },
    "analysis_with_hierarchical_structure": {
      "descriptive_text": "The sample consists of a semicrystalline isotactic polypropylene homopolymer, specifically grade Moplen HP561N synthesized using a Ziegler-Natta catalyst. The material was processed via melt spinning at 220 °C and maintained in an undrawn state to serve as a baseline reference for structural fitting equations relating melting temperature to draw ratio. Thermal characterization was performed using differential scanning calorimetry (DSC-CLM) on a Perkin-Elmer DSC 7 instrument at a heating rate of 10 °C/min.",
      "reasoning_analysis": "Increasing Factors: The high stereoregularity of the isotactic configuration enables efficient chain packing into stable alpha-crystalline lamellae, intrinsically elevating the melting temperature relative to atactic variants. Additionally, the homopolymer composition ensures a uniform crystal lattice free from comonomer defects that would otherwise disrupt crystallinity and depress the melting point. Decreasing Factors: The observed Tm is influenced by the lamellar thickness established during the cooling phase of melt spinning, where specific thermal histories can yield thinner crystals with lower thermal stability according to the Thomson-Gibbs equation. Furthermore, the undrawn processing state lacks the strain-induced orientation that could otherwise promote enhanced structural order or thicker crystal formation, limiting the potential upward shift in Tm. Dominant Factor: The intrinsic chemical stereoregularity provided by the Ziegler-Natta synthesized isotactic backbone is the dominant factor, as it fundamentally dictates the thermodynamic potential for crystallization. While processing history modulates morphological details such as lamellar thickness, the capacity to form stable crystalline phases driven by the isotactic structure primarily determines the melting behavior."
    },
    "analysis_without_hierarchical_structure": {
      "descriptive_text": "The sample comprises a polypropylene homopolymer, identified as the commercial grade Moplen HP561N synthesized via a Ziegler-Natta catalyst system. The material underwent melt spinning at 220 °C and was retained in an undrawn state to establish a baseline condition without mechanical orientation. No additives or fillers were present in the formulation. Thermal characterization was performed using differential scanning calorimetry (DSC-CLM) on a Perkin-Elmer DSC 7 instrument at a heating rate of 10 °C/min to evaluate the melting behavior within a framework correlating thermal properties to draw ratio.",
      "reasoning_analysis": "Increasing Factors: The chemical composition features an isotactic polypropylene homopolymer backbone produced by Ziegler-Natta catalysis, which provides high stereoregularity essential for forming stable alpha-crystals. This structural regularity maximizes intermolecular forces and lattice energy, intrinsically driving the Tm upward relative to atactic or random copolymer structures. The absence of comonomers further prevents crystalline defects that would lower the melting point. Decreasing Factors: The processing history specifies an undrawn state following melt spinning, meaning the sample lacks the strain-induced crystallization and molecular orientation that typically enhance crystal perfection and thermal stability in drawn fibers. Furthermore, the cooling rate associated with melt spinning may result in thinner lamellae compared to slowly annealed bulk samples, potentially depressing the observed Tm due to surface free energy effects. Dominant Factor: The intrinsic stereoregularity of the Ziegler-Natta synthesized homopolymer is the dominant factor governing the Tm. While the undrawn processing condition limits the extent of crystal orientation and perfection compared to drawn counterparts, the fundamental chemical ability of the isotactic chains to pack into a crystalline lattice establishes the primary thermodynamic baseline for the melting temperature."
    }
  },
  {
    "doi": null,
    "title": "Spinning, mechanical and thermal properties of metallocene polypropylene fibers",
    "year": 2015,
    "chemical_composition": {
      "repeat_unit_psmiles": "[*]CC(C)[*]",
      "monomers": [
        {
          "name": "Propylene",
          "smiles": "CC=C",
          "ratio_value": null,
          "ratio_unit": null
        }
      ],
      "additives": [],
      "is_homopolymer": true
    },
    "processing_history": "Melt spinning at 190-290 °C. Drawn fibers (max draw ratio). Tm measured by DSC-CM (Perkin-Elmer DSC 7, 10 °C/min) (Fig. 3a).",
    "hierarchical_structure": "Semicrystalline isotactic polypropylene (miPP).",
    "properties": {
      "Tm": {
        "value": [
          144.5
        ],
        "unit": "°C"
      }
    },
    "analysis_with_hierarchical_structure": {
      "descriptive_text": "The sample comprises a semicrystalline isotactic polypropylene (miPP) homopolymer synthesized from propylene monomers. Material processing was conducted via melt spinning at temperatures ranging from 190 to 290 °C, followed by drawing the resulting fibers to the maximum draw ratio to induce molecular orientation. The melting temperature was characterized using differential scanning calorimetry (DSC-CM) at a heating rate of 10 °C/min.",
      "reasoning_analysis": "Increasing Factors: The isotactic stereochemistry of the polypropylene backbone facilitates regular chain packing and high crystallinity, which intrinsically establishes a robust melting transition. Furthermore, the processing history involving drawing to the maximum draw ratio aligns the polymer chains along the fiber axis, promoting the formation of highly oriented crystalline domains that can enhance thermal stability and potentially elevate the observed Tm through increased lamellar stability. Decreasing Factors: The melt spinning process inherently involves rapid cooling rates, which may kinetically restrict lamellar thickening during solidification, resulting in thinner crystallites that exhibit a lower melting point compared to equilibrium crystallized bulk samples. Additionally, any minor stereochemical defects within the isotactic sequence would disrupt the crystal lattice energy, slightly depressing the thermodynamic melting temperature. Dominant Factor: The high degree of isotacticity is the fundamental driver enabling crystallization and defining the baseline Tm, but the mechanical drawing history likely serves as the dominant morphological factor, maximizing chain orientation and crystalline perfection to sustain a high melting temperature relative to undrawn isotactic polypropylene."
    },
    "analysis_without_hierarchical_structure": {
      "descriptive_text": "The sample comprises a polypropylene homopolymer synthesized from propylene monomers. Processing involved melt spinning at temperatures between 190 and 290 °C, followed by fiber drawing to the maximum draw ratio to induce orientation. The melting temperature was subsequently determined using differential scanning calorimetry (DSC-CM) on a Perkin-Elmer DSC 7 instrument at a heating rate of 10 °C/min.",
      "reasoning_analysis": "Increasing Factors: The chemical regularity of the polypropylene homopolymer backbone facilitates efficient chain packing into crystalline lamellae, establishing a baseline capacity for a defined melting transition. Additionally, the processing history involving drawing to the maximum draw ratio induces high molecular orientation and strain-induced crystallization, which enhances crystal perfection and lamellar thickness, thereby requiring higher thermal energy to disrupt the crystalline lattice. Decreasing Factors: The melt spinning process exposes the polymer to elevated temperatures up to 290 °C; if this thermal history induced any chain scission or thermal degradation, the resulting reduction in molecular weight could limit the maximum achievable lamellar thickness, potentially depressing the observed Tm. Furthermore, rapid solidification during the initial spinning phase might kinetically trap less perfect crystals compared to slow cooling, although subsequent drawing mitigates this effect. Dominant Factor: The mechanical drawing to the maximum draw ratio is the dominant factor influencing the thermal behavior. While the chemical homopolymer structure establishes the fundamental crystallizability, the extreme orientation imposed by the drawing process significantly stabilizes the crystalline phase through enhanced chain alignment and packing density, qualitatively driving the observed Tm higher relative to an undrawn isotropic sample."
    }
  },
  {
    "doi": null,
    "title": "Spinning, mechanical and thermal properties of metallocene polypropylene fibers",
    "year": 2015,
    "chemical_composition": {
      "repeat_unit_psmiles": "[*]CC(C)[*]",
      "monomers": [
        {
          "name": "Propylene",
          "smiles": "CC=C",
          "ratio_value": null,
          "ratio_unit": null
        }
      ],
      "additives": [],
      "is_homopolymer": true
    },
    "processing_history": "Melt spinning at 220 °C. Undrawn (baseline). Tm measured by DSC-CLM (Perkin-Elmer DSC 7, 10 °C/min). Coefficient 'a' from Tm = a + b*lambda^n fit (Table 2). Polymer: Metocene HM 562R (me-R).",
    "hierarchical_structure": "Semicrystalline isotactic polypropylene.",
    "properties": {
      "Tm": {
        "value": [
          144
        ],
        "unit": "°C"
      }
    },
    "analysis_with_hierarchical_structure": {
      "descriptive_text": "The sample comprises a semicrystalline isotactic polypropylene homopolymer, specifically the Metocene HM 562R (me-R) grade. The material underwent melt spinning at 220 °C and was retained in an undrawn baseline state. Thermal characterization was conducted using DSC-CLM on a Perkin-Elmer DSC 7 instrument at 10 °C/min, where the melting temperature corresponds to coefficient 'a' derived from the Tm = a + b*lambda^n fit reported in Table 2.",
      "reasoning_analysis": "Increasing Factors: The isotactic stereochemistry of the polypropylene backbone facilitates efficient packing into stable crystalline lamellae, inherently driving the Tm higher compared to atactic configurations. The homopolymer composition ensures a lack of comonomer defects within the crystal lattice, preserving the thermodynamic stability of the crystalline phase. Additionally, the specific grade synthesis typically yields high stereoregularity, further supporting the formation of stable crystals. Decreasing Factors: The undrawn processing state indicates a lack of molecular orientation, meaning the entropy of the melt is not reduced by alignment, thereby preventing the orientation-induced elevation of Tm observed in drawn fibers. Furthermore, the melt spinning process involves cooling from the melt which may limit lamellar thickness compared to slow crystallization or annealing protocols, potentially restricting the Tm according to the Gibbs-Thomson effect. Dominant Factor: The high stereoregularity inherent to the isotactic homopolymer structure is the dominant factor, establishing a robust baseline Tm characteristic of pure iPP, while the undrawn processing history ensures this value reflects the intrinsic thermal stability of the crystallites without orientation-induced enhancements."
    },
    "analysis_without_hierarchical_structure": {
      "descriptive_text": "The sample comprises a polypropylene homopolymer, specifically grade Metocene HM 562R (me-R). The material underwent melt spinning at 220 °C and was maintained in an undrawn state to establish a baseline condition. Thermal analysis was conducted using DSC-CLM with a Perkin-Elmer DSC 7 at a heating rate of 10 °C/min, where the melting temperature was evaluated as the baseline coefficient within a functional fit relating Tm to draw ratio.",
      "reasoning_analysis": "Increasing Factors: The chemical composition consists of a metallocene-catalyzed isotactic polypropylene homopolymer, where high stereoregularity facilitates efficient chain packing and the formation of stable crystalline lamellae, intrinsically supporting a defined melting transition. The absence of comonomers or additives prevents structural disruptions within the crystal lattice that would otherwise depress the melting point. Decreasing Factors: The processing history involves melt spinning, which typically imposes rapid cooling rates that limit the time available for crystal growth, often resulting in thinner lamellar stacks that melt at lower temperatures according to the Gibbs-Thomson effect. Additionally, the undrawn state implies a lack of orientation-induced crystallization or stress-stabilized crystal phases that could potentially elevate the observed Tm. Dominant Factor: While the thermal history from melt spinning kinetically limits lamellar thickness, the high stereoregularity inherent to the metallocene-catalyzed homopolymer composition is the dominant factor, as it fundamentally dictates the capacity for crystallization and establishes the baseline thermodynamic stability of the crystal phase prior to any orientation effects."
    }
  },
  {
    "doi": "10.1016/j.polymer.2022.125587",
    "title": "Polymer positive temperature coefficient composites with room-temperature Curie point and superior flexibility for self-regulating heating devices",
    "year": 2022,
    "chemical_composition": {
      "repeat_unit_psmiles": null,
      "monomers": [
        {
          "name": "Vinyl Acetate",
          "smiles": "CC(=O)OC=C",
          "ratio_value": 60.8,
          "ratio_unit": "wt%"
        },
        {
          "name": "Ethylene",
          "smiles": "C=C",
          "ratio_value": 19.2,
          "ratio_unit": "wt%"
        }
      ],
      "additives": [
        {
          "name": "Graphite",
          "type": "filler",
          "amount_value": 20,
          "amount_unit": "wt%"
        }
      ],
      "is_homopolymer": false
    },
    "processing_history": "PVAc/EVA/G composite (PVAc0.6/EVA0.4/G, polymer weight ratio 3/2). Solution mixing in toluene at 60 °C for 12 h. Graphite dispersed via stirring, ultrasonication, vortex. Dried at 60 °C for 24 h. Annealed at 70 °C for 10 min. Tm measured by DSC (TA, America) heated from 10 °C to 100 °C at 10 °C/min, held 5 min, cooled to -10 °C at 10 °C/min, reheated to 100 °C at 10 °C/min.",
    "hierarchical_structure": "Partially compatible binary polymer, co-continuous structure. Graphite preferentially located at interface between PVAc and EVA.",
    "properties": {
      "Tm": {
        "value": [
          46.5
        ],
        "unit": "°C"
      }
    },
    "analysis_with_hierarchical_structure": {
      "descriptive_text": "The sample is a poly(vinyl acetate) (PVAc) and ethylene-vinyl acetate (EVA) blend composite reinforced with 20 wt% graphite filler, where the polymer matrix consists of 60.8 wt% vinyl acetate units and 19.2 wt% ethylene units. Preparation involved solution mixing in toluene at 60 °C for 12 hours, followed by graphite dispersion via stirring, ultrasonication, and vortexing, after which the composite was dried at 60 °C for 24 hours and annealed at 70 °C for 10 minutes. Morphological analysis indicates a partially compatible binary polymer system with a co-continuous structure, where the graphite filler is preferentially located at the interface between the PVAc and EVA phases. The melting temperature was characterized by differential scanning calorimetry using a heating rate of 10 °C/min up to 100 °C.",
      "reasoning_analysis": "Increasing Factors: The incorporation of graphite filler serves as a heterogeneous nucleating agent for the ethylene segments within the EVA phase, potentially promoting crystallization and stabilizing the crystal lattice, which can lead to a higher or more defined Tm. Additionally, the annealing step at 70 °C allows for thermal relaxation and potential secondary crystallization of the ethylene domains below their melting point, enhancing crystal perfection. Decreasing Factors: The high proportion of vinyl acetate units introduces significant steric hindrance and structural irregularity into the polymer backbone, disrupting the packing efficiency of the ethylene sequences and reducing lamellar thickness, which inherently depresses the Tm. Furthermore, the preferential localization of graphite at the PVAc-EVA interface physically confines the EVA domains, restricting the growth of crystallites, while the presence of the amorphous PVAc phase dilutes the crystallizable content. Dominant Factor: The chemical composition, specifically the high vinyl acetate content relative to ethylene, is the dominant factor; the intrinsic disruption of the crystalline lattice by the bulky acetate groups and the amorphous nature of the PVAc blend partner fundamentally limit the crystal size and stability, outweighing the nucleating benefits provided by the graphite filler and thermal annealing."
    },
    "analysis_without_hierarchical_structure": {
      "descriptive_text": "The sample is a PVAc/EVA/graphite composite with a polymer weight ratio of 3/2 between PVAc and EVA components, reinforced with 20 wt% graphite filler. Derived from vinyl acetate and ethylene monomers, the material was prepared via solution mixing in toluene at 60 °C for 12 hours, with graphite dispersed through stirring, ultrasonication, and vortexing. Following deposition, the composite was dried at 60 °C for 24 hours and subjected to a thermal annealing step at 70 °C for 10 minutes. The melting temperature was characterized using differential scanning calorimetry involving a heating cycle from 10 °C to 100 °C, followed by cooling and reheating at 10 °C/min.",
      "reasoning_analysis": "Increasing Factors: The incorporation of graphite filler acts as a heterogeneous nucleating agent, providing surfaces that promote the initiation of ethylene crystallite formation during cooling, which can lead to more numerous and potentially thicker lamellae. Additionally, the specific thermal annealing step at 70 °C prior to characterization allows for local chain rearrangement and crystal perfection within the ethylene-vinyl acetate phase, thermodynamically stabilizing the crystalline domains and driving the Tm upward. Decreasing Factors: The high proportion of vinyl acetate monomer units introduces significant steric hindrance and structural irregularity along the polymer backbone, which disrupts the packing efficiency of the ethylene sequences and limits the maximum achievable crystal thickness. Furthermore, the solution casting process may result in different chain conformations compared to melt processing, potentially kinetically trapping defects that reduce crystalline perfection. Dominant Factor: The compositional irregularity imposed by the high vinyl acetate content fundamentally limits the length of crystallizable ethylene sequences, establishing a depressed baseline melting temperature relative to pure polyethylene; this chemical constraint qualitatively dominates the final Tm behavior, as the thermodynamic penalty from comonomer inclusion outweighs the kinetic improvements provided by filler nucleation and thermal annealing."
    }
  },
  {
    "doi": "10.1002/app.38569",
    "title": "Syntheses of Cyclic Poly(lactones) by Zwitterionic Ring Opening Polymerization Catalyzed by N-Heterocyclic Carbene",
    "year": 2013,
    "chemical_composition": {
      "repeat_unit_psmiles": null,
      "monomers": [
        {
          "name": "ε-caprolactone",
          "smiles": "O=C1OCCCCC1",
          "ratio_value": 20,
          "ratio_unit": "mol%"
        },
        {
          "name": "δ-valerolactone",
          "smiles": "O=C1OCCCC1",
          "ratio_value": 80,
          "ratio_unit": "mol%"
        }
      ],
      "additives": [],
      "is_homopolymer": false
    },
    "processing_history": "In a glove box, zwitterionic ring opening copolymerization using NHC catalyst (from (þ)-1-methyl-3-menthoxymethyl imidazolium chloride + KOtBu) in THF at 25 °C for 30 min. [Monomers]/[Cat] ratio = 125. VL/CL feed ratio = 4.0. Crude copolymer precipitated in methanol, purified by re-dissolving in methylene chloride and precipitating in methanol. Tm measured by DSC (PerkinElmer Diamond DSC) at 10 °C/min, -50 to 80 °C, 2nd heating scan.",
    "hierarchical_structure": "Cyclic random copolymer.",
    "properties": {
      "Tm": {
        "value": [
          51.5
        ],
        "unit": "°C"
      }
    },
    "analysis_with_hierarchical_structure": {
      "descriptive_text": "The sample is a cyclic random copolymer consisting of δ-valerolactone (80 mol%) and ε-caprolactone (20 mol%). It was synthesized via zwitterionic ring-opening copolymerization in a glove box using an N-heterocyclic carbene catalyst derived from (þ)-1-methyl-3-menthoxymethyl imidazolium chloride and KOtBu in THF at 25 °C for 30 minutes, with a monomer-to-catalyst ratio of 125 and a VL/CL feed ratio of 4.0. The crude product was purified by precipitation in methanol, re-dissolution in methylene chloride, and re-precipitation in methanol. Thermal properties were assessed by DSC during the second heating scan from -50 to 80 °C at 10 °C/min.",
      "reasoning_analysis": "Increasing Factors: The cyclic topology of the polymer eliminates chain ends, which reduces the concentration of defects excluded from the crystal lattice compared to linear analogs, potentially stabilizing the crystalline phase and increasing the Tm. Additionally, the thorough purification process removes residual solvent and catalyst species that could otherwise act as plasticizers. Decreasing Factors: The random incorporation of ε-caprolactone units into the poly(δ-valerolactone) majority sequence introduces significant structural irregularities that disrupt crystal lattice perfection, leading to melting point depression according to Flory's theory. Furthermore, poly(δ-valerolactone) generally possesses a lower intrinsic melting temperature than poly(ε-caprolactone) due to differences in methylene sequence parity affecting packing efficiency. Dominant Factor: The thermodynamic penalty associated with the random comonomer distribution disrupting the crystalline lattice is the dominant factor, qualitatively lowering the Tm relative to the constituent homopolymers despite the stabilizing influence of the cyclic architecture."
    },
    "analysis_without_hierarchical_structure": {
      "descriptive_text": "The sample comprises a copolymer synthesized from ε-caprolactone (20 mol%) and δ-valerolactone (80 mol%). Polymerization was achieved via zwitterionic ring-opening copolymerization in a glove box using an N-heterocyclic carbene catalyst generated from (+)-1-methyl-3-menthoxymethyl imidazolium chloride and potassium tert-butoxide in tetrahydrofuran at 25 °C for 30 minutes, maintaining a monomer-to-catalyst ratio of 125 and a VL/CL feed ratio of 4.0. The crude product was purified by precipitation in methanol, re-dissolution in methylene chloride, and subsequent re-precipitation in methanol. The melting temperature was characterized by differential scanning calorimetry during the second heating scan at a rate of 10 °C/min ranging from -50 to 80 °C.",
      "reasoning_analysis": "Increasing Factors: The extensive purification process involving sequential precipitation and re-dissolution effectively eliminates residual THF solvent and catalyst byproducts, thereby preventing plasticization that would otherwise increase free volume and depress the melting temperature. Additionally, the high proportion of δ-valerolactone units supports the formation of a crystalline phase based on the valerate lattice, enabling a distinct melting transition. Decreasing Factors: The incorporation of 20 mol% ε-caprolactone comonomers into the poly(δ-valerolactone) backbone introduces chemical irregularity that disrupts the periodicity and packing efficiency of the crystal lattice compared to a pure homopolymer, thermodynamically depressing the melting point. Furthermore, the room temperature polymerization conditions may limit molecular weight growth, potentially reducing lamellar thickness and thermal stability. Dominant Factor: The compositional disorder arising from the copolymer structure is the dominant factor governing the melting behavior; the intrinsic disruption of crystal lattice integrity by the comonomer units imposes a fundamental upper limit on the melting temperature that outweighs the stabilizing effects of solvent removal during processing."
    }
  },
  {
    "doi": null,
    "title": "Spinning, mechanical and thermal properties of metallocene polypropylene fibers",
    "year": 2015,
    "chemical_composition": {
      "repeat_unit_psmiles": "[*]CC(C)[*]",
      "monomers": [
        {
          "name": "Propylene",
          "smiles": "CC=C",
          "ratio_value": null,
          "ratio_unit": null
        }
      ],
      "additives": [],
      "is_homopolymer": true
    },
    "processing_history": "Melt spinning at 190-290 °C. Undrawn fibers. Tm measured by DSC-CM and DSC-CLM (Perkin-Elmer DSC 7, 10 °C/min) (Fig. 2a, b).",
    "hierarchical_structure": "Semicrystalline isotactic polypropylene (miPP).",
    "properties": {
      "Tm": {
        "value": [
          143.5
        ],
        "unit": "°C"
      }
    },
    "analysis_with_hierarchical_structure": {
      "descriptive_text": "The sample comprises a semicrystalline isotactic polypropylene (miPP) homopolymer derived from propylene monomers. It was processed via melt spinning at temperatures between 190 and 290 °C to produce undrawn fibers. The melting temperature was characterized using differential scanning calorimetry (DSC) at a heating rate of 10 °C/min.",
      "reasoning_analysis": "Increasing Factors: The high stereoregularity of the isotactic configuration facilitates efficient chain packing into crystalline lamellae, establishing a distinct thermodynamic melting transition inherent to the polymer backbone. The homopolymer composition ensures chemical uniformity along the chain, preventing comonomer-induced lattice defects that would otherwise depress the melting point. Decreasing Factors: The processing history specifies undrawn fibers, indicating a lack of orientation-induced crystallization or extended-chain crystal formation that typically enhances thermal stability. Furthermore, the cooling rates inherent to the melt spinning process are likely faster than equilibrium conditions, potentially resulting in thinner lamellae according to the Thomson-Gibbs equation, which qualitatively lowers the observed Tm. Dominant Factor: The intrinsic stereoregularity of the isotactic polypropylene backbone is the dominant factor, as it fundamentally enables the formation of the crystalline phase required for a melting transition; however, the specific thermal history imposed during melt spinning qualitatively modulates this baseline by determining the degree of crystal perfection and lamellar thickness."
    },
    "analysis_without_hierarchical_structure": {
      "descriptive_text": "The sample comprises a polypropylene homopolymer derived from propylene monomers. The material was fabricated into undrawn fibers through a melt spinning process conducted at temperatures between 190 and 290 °C. The melting temperature was subsequently characterized using differential scanning calorimetry (DSC-CM and DSC-CLM) on a Perkin-Elmer DSC 7 instrument at a heating rate of 10 °C/min.",
      "reasoning_analysis": "Increasing Factors: The chemical composition consists of a polypropylene backbone with methyl side groups; assuming stereoregularity, this structure facilitates the formation of a helical conformation that packs efficiently into a crystalline lattice, establishing the fundamental thermodynamic basis for a distinct melting transition. Decreasing Factors: The processing history involves melt spinning, which typically entails rapid cooling from the melt state; this kinetic constraint often limits the time available for crystal growth, resulting in thinner lamellae that exhibit lower thermal stability according to the Gibbs-Thomson relationship. Additionally, the fibers are undrawn, meaning the lack of molecular orientation prevents strain-induced crystallization or the stabilization of the crystalline phase that drawing typically provides. Dominant Factor: The intrinsic stereoregularity of the polypropylene chain dictates the capability to crystallize and sets the theoretical upper limit for the melting temperature; however, the thermal history imposed by the melt spinning cooling rate is the dominant factor influencing the actual observed Tm for this specific sample, as it directly determines the lamellar thickness and crystal perfection achieved during solidification."
    }
  },
  {
    "doi": "10.1038/pj.2011.4",
    "title": "Significant increase in the melting temperature of poly(e-caprolactone) blocks confined in the crystallized lamellar morphology of poly (e-caprolactone)-block-polyethylene copolymers",
    "year": 2011,
    "chemical_composition": {
      "repeat_unit_psmiles": null,
      "monomers": [
        {
          "name": "epsilon-caprolactone",
          "smiles": "O=C1OCCCCC1",
          "ratio_value": 90,
          "ratio_unit": "vol%"
        },
        {
          "name": "ethylene",
          "smiles": "C=C",
          "ratio_value": 10,
          "ratio_unit": "vol%"
        }
      ],
      "additives": [],
      "is_homopolymer": false
    },
    "processing_history": "Synthesized by anionic polymerization of PCL-b-PB followed by hydrogenation of PB block. Thermal history: Annealed at 120°C for 10 min, quenched to 70°C for 100 min (PE crystallization), quenched to 45°C for 100 min (PCL crystallization). Tm of PE blocks measured by DSC at 10°C/min heating rate.",
    "hierarchical_structure": "Crystallized microdomain structure",
    "properties": {
      "Tm": {
        "value": [
          94.1
        ],
        "unit": "°C"
      }
    },
    "analysis_with_hierarchical_structure": {
      "descriptive_text": "The sample is a block copolymer system composed primarily of epsilon-caprolactone (90 vol%) and ethylene (10 vol%) units, synthesized via anionic polymerization of a poly(caprolactone)-block-poly(butadiene) precursor followed by hydrogenation of the polybutadiene block. The material features a crystallized microdomain structure achieved through a controlled thermal history involving annealing at 120°C for 10 minutes, followed by sequential quenching to 70°C for 100 minutes to induce polyethylene crystallization and to 45°C for 100 minutes for poly(caprolactone) crystallization. No additives were included, and the thermal properties were assessed via differential scanning calorimetry at a heating rate of 10°C/min.",
      "reasoning_analysis": "Increasing Factors: The hydrogenation of the polybutadiene block generates linear polyethylene segments capable of forming stable crystalline lamellae, while the specific isothermal crystallization step at 70°C allows for the development of defined crystal thicknesses that stabilize the melting transition. The initial annealing at 120°C ensures chain relaxation and microphase separation prior to crystallization, promoting ordered domain formation. Decreasing Factors: The crystallization occurs within a nanoscale confined microdomain structure, which restricts lamellar growth and invokes the Gibbs-Thomson effect, qualitatively depressing the melting temperature relative to bulk polyethylene homopolymers. Additionally, the quenching protocol may kinetically trap less perfect crystals compared to slow cooling, and the presence of the majority poly(caprolactone) phase introduces interfacial constraints that can disrupt the continuity of the polyethylene crystalline network. Dominant Factor: The nanoscale confinement inherent to the crystallized microdomain structure is the dominant factor, as the physical restrictions on crystal growth dimensions imposed by the block copolymer morphology qualitatively override the benefits of the optimized thermal history, resulting in a melting behavior governed by confined crystallization thermodynamics rather than bulk polymer equilibrium."
    },
    "analysis_without_hierarchical_structure": {
      "descriptive_text": "The sample consists of a block copolymer synthesized via anionic polymerization of poly(epsilon-caprolactone)-block-polybutadiene, followed by hydrogenation of the polybutadiene block to form polyethylene, resulting in a composition of 90 vol% epsilon-caprolactone and 10 vol% ethylene units. The material underwent a specific thermal treatment involving annealing at 120°C for 10 minutes, followed by quenching to 70°C for 100 minutes to facilitate polyethylene crystallization, and subsequently quenching to 45°C for 100 minutes to induce polycaprolactone crystallization. The melting temperature of the polyethylene blocks was characterized using differential scanning calorimetry at a heating rate of 10°C/min.",
      "reasoning_analysis": "Increasing Factors: The hydrogenation process converts the polybutadiene block into linear polyethylene segments, enhancing crystallinity potential, while the thermal history involving a 100-minute isothermal hold at 70°C allows for significant lamellar thickening and structural ordering within the polyethylene domains, thermodynamically stabilizing the crystal phase. Decreasing Factors: The polyethylene component constitutes only 10 vol% of the total volume, positioning it as the minority block confined within the polycaprolactone matrix, which imposes nanoscopic spatial constraints on crystal growth. Furthermore, the covalent tethering of the polyethylene chains to the polycaprolactone blocks restricts chain folding and mobility at the interface, introducing defects that limit crystal perfection. Dominant Factor: The architectural constraints inherent to the block copolymer system, specifically the nanoscopic confinement of the minority polyethylene phase and the restricted chain folding due to covalent tethering, qualitatively dominate the thermal processing benefits; these structural limitations prevent the formation of bulk-like lamellae, resulting in a melting temperature depression relative to homopolymer polyethylene despite the optimized crystallization protocol."
    }
  },
  {
    "doi": null,
    "title": "Switching the shape of crosslinked high-density polyethylene using α-relaxation",
    "year": null,
    "chemical_composition": {
      "repeat_unit_psmiles": "[*]CC[*]",
      "monomers": [
        {
          "name": "Ethylene",
          "smiles": "C=C",
          "ratio_value": null,
          "ratio_unit": null
        }
      ],
      "additives": [],
      "is_homopolymer": true
    },
    "processing_history": "HDPE Vestolen A6060 raw material. Tm from manufacturer specifications.",
    "hierarchical_structure": "Density 0.95 g/cm3, Mw 222,000 g/mol, MFI 0.1 g/10 min.",
    "properties": {
      "Tm": {
        "value": [
          124
        ],
        "unit": "°C"
      }
    },
    "analysis_with_hierarchical_structure": {
