Repository: hhtrick/HHT-code

# HHT training framework

This directory contains model training, embedding precomputation, inference, article-level baselines and the curated datasets. All commands below assume that the working directory is `train_code/`.

## 3. Datasets and fixed partitions

Each main dataset is a JSON array at `dataset/{property}/{property}.json`. Entries contain source metadata, `chemical_composition`, `processing_history`, `hierarchical_structure`, `properties`, and two generated-analysis objects. Targets are stored as `properties[property]["value"]`; source metadata and target values are not predictive input fields.

| Property | Train | Validation | Test | Total |
|---|---:|---:|---:|---:|

File: train_code/dataset/Tm/Tm.json (part 118 of 200)
[
      "descriptive_text": "The sample consists of a high-density polyethylene (HDPE) homopolymer derived from ethylene monomers, commercially identified as Vestolen A6060 raw material. It exhibits a density of 0.95 g/cm³, a weight-average molecular weight (Mw) of 222,000 g/mol, and a melt flow index (MFI) of 0.1 g/10 min. The melting temperature data was obtained directly from manufacturer specifications for this grade, representing the material in its supplied state.",
      "reasoning_analysis": "Increasing Factors: The high density of 0.95 g/cm³ indicates a predominantly linear chain architecture with minimal branching, facilitating efficient chain packing and the formation of thick, stable lamellar crystals that require significant thermal energy to disrupt. Additionally, the high molecular weight (222,000 g/mol) provides long contiguous crystallizable sequences, reducing the relative concentration of chain ends that could destabilize the crystal lattice. Decreasing Factors: The industrial processing history inherent to the manufacturer specifications likely involves non-equilibrium cooling rates, which may limit lamellar thickness compared to slow-crystallized samples, potentially depressing the Tm relative to the theoretical equilibrium melting point. Furthermore, trace short-chain branching or catalyst residues inherent to the commercial grade could introduce defects into the crystal lattice. Dominant Factor: The high linearity and density are the dominant factors governing the thermal behavior. The regularity of the ethylene backbone combined with the high density dictates a high degree of crystallinity, establishing a robust Tm characteristic of HDPE that qualitatively outweighs minor defects or processing-induced kinetic limitations."
    },
    "analysis_without_hierarchical_structure": {
      "descriptive_text": "The sample comprises a polyethylene homopolymer, commercially identified as HDPE Vestolen A6060 raw material. The material was utilized in its as-received state, and the melting temperature data was derived directly from the manufacturer specifications for this commercial grade.",
      "reasoning_analysis": "Increasing Factors: The chemical composition consists of a linear ethylene backbone with high structural regularity, which facilitates efficient chain packing and high crystallinity, intrinsically driving the Tm upward relative to branched polyethylene analogs. The homopolymer nature ensures consistent repeat units that stabilize the crystalline lattice. Decreasing Factors: The processing history indicates the use of as-received raw material with data from manufacturer specifications, implying standard industrial cooling rates rather than controlled laboratory annealing; this may result in a distribution of lamellar thicknesses that limits the maximum thermal stability compared to slowly crystallized samples. Dominant Factor: The intrinsic chemical linearity and high regularity of the polyethylene backbone serve as the dominant factor, establishing a robust thermodynamic baseline for the melting temperature that outweighs the morphological variations introduced by standard industrial processing conditions."
    }
  },
  {
    "doi": null,
    "title": "Spinning, mechanical and thermal properties of metallocene polypropylene fibers",
    "year": 2015,
    "chemical_composition": {
      "repeat_unit_psmiles": "[*]CC(C)[*]",
      "monomers": [
        {
          "name": "Propylene",
          "smiles": "CC=C",
          "ratio_value": null,
          "ratio_unit": null
        }
      ],
      "additives": [],
      "is_homopolymer": true
    },
    "processing_history": "Melt spinning at 190-290 °C. Drawn fibers (max draw ratio). Tm measured by DSC-CLM (Perkin-Elmer DSC 7, 10 °C/min) (Fig. 3b).",
    "hierarchical_structure": "Semicrystalline isotactic polypropylene (miPP).",
    "properties": {
      "Tm": {
        "value": [
          165.0
        ],
        "unit": "°C"
      }
    },
    "analysis_with_hierarchical_structure": {
      "descriptive_text": "The sample consists of semicrystalline isotactic polypropylene (miPP) homopolymer fabricated into drawn fibers. The material was processed via melt spinning at temperatures ranging from 190 to 290 °C and subsequently drawn to the maximum draw ratio to induce high molecular orientation. The melting temperature was characterized using DSC-CLM at a heating rate of 10 °C/min.",
      "reasoning_analysis": "Increasing Factors: The isotactic stereochemistry of the polypropylene backbone facilitates regular chain packing into crystalline lamellae, establishing the fundamental capacity for a distinct melting transition. Furthermore, the processing history involving drawing to the maximum draw ratio aligns the polymer chains along the fiber axis, which can promote the formation of thicker or more stable crystalline structures and reduce the entropy of the melt phase, thereby driving the Tm higher. Decreasing Factors: The melt spinning process inherently involves rapid cooling from the melt state, which may limit the time available for crystal perfection and lamellar thickening, potentially resulting in thinner lamellae that melt at lower temperatures according to the Gibbs-Thomson equation. Additionally, the upper limit of the processing temperature (290 °C) approaches the thermal degradation threshold for polypropylene, where chain scission could introduce structural defects that disrupt crystalline order and depress the Tm. Dominant Factor: While the rapid cooling during spinning imposes kinetic limitations on crystal growth, the high degree of molecular orientation induced by the maximum draw ratio is the dominant factor qualitatively influencing the Tm, as the alignment stabilizes the crystalline phase and typically results in a higher melting temperature compared to isotropic samples of the same chemical composition."
    },
    "analysis_without_hierarchical_structure": {
      "descriptive_text": "The sample comprises a polypropylene homopolymer derived from propylene monomers. It was processed via melt spinning at temperatures between 190 and 290 °C to produce fibers, which were subsequently drawn to the maximum draw ratio to enhance orientation. The melting temperature was determined using differential scanning calorimetry with a cooling-limited method (DSC-CLM) on a Perkin-Elmer DSC 7 instrument at a heating rate of 10 °C/min.",
      "reasoning_analysis": "Increasing Factors: The homopolymer composition ensures high stereoregularity and chain packing efficiency, establishing a robust crystalline lattice. Furthermore, the processing history involving drawing at the maximum draw ratio induces high molecular orientation and stress-induced crystallization, leading to thicker and more perfect lamellae that inherently require higher thermal energy to melt. Decreasing Factors: The upper limit of the melt spinning temperature range approaches conditions where thermal oxidative degradation or chain scission may occur, potentially reducing molecular weight and crystal stability. Additionally, the rapid cooling rates typical of fiber spinning can kinetically trap thinner crystallites compared to annealed bulk samples, which would lower the observed Tm based on the Thomson-Gibbs relationship. Dominant Factor: The mechanical drawing at the maximum draw ratio is the dominant factor governing the thermal behavior. The intense alignment and resulting formation of highly oriented fibrillar crystallites significantly enhance thermal stability, outweighing the potential depressive effects of rapid cooling or minor thermal degradation, thus driving the Tm towards the upper limit characteristic of highly oriented polypropylene fibers."
    }
  },
  {
    "doi": "10.1038/pj.2011.4",
    "title": "Significant increase in the melting temperature of poly(e-caprolactone) blocks confined in the crystallized lamellar morphology of poly (e-caprolactone)-block-polyethylene copolymers",
    "year": 2011,
    "chemical_composition": {
      "repeat_unit_psmiles": null,
      "monomers": [
        {
          "name": "epsilon-caprolactone",
          "smiles": "O=C1OCCCCC1",
          "ratio_value": 86,
          "ratio_unit": "vol%"
        },
        {
          "name": "ethylene",
          "smiles": "C=C",
          "ratio_value": 14,
          "ratio_unit": "vol%"
        }
      ],
      "additives": [],
      "is_homopolymer": false
    },
    "processing_history": "Synthesized by anionic polymerization of PCL-b-PB followed by hydrogenation of PB block. Thermal history: Annealed at 120°C for 10 min, quenched to 70°C for 100 min (PE crystallization), quenched to 45°C for 100 min (PCL crystallization). Tm of PCL blocks measured by DSC at 10°C/min heating rate.",
    "hierarchical_structure": "PE lamellar morphology",
    "properties": {
      "Tm": {
        "value": [
          62.3
        ],
        "unit": "°C"
      }
    },
    "analysis_with_hierarchical_structure": {
      "descriptive_text": "The sample is a block copolymer consisting of epsilon-caprolactone (86 vol%) and ethylene (14 vol%), synthesized via anionic polymerization of poly(epsilon-caprolactone)-block-polybutadiene followed by hydrogenation of the polybutadiene block. The material displays a PE lamellar morphology and underwent a thermal treatment involving annealing at 120°C for 10 minutes, quenching to 70°C for 100 minutes to induce PE crystallization, and subsequently quenching to 45°C for 100 minutes to facilitate PCL crystallization. The melting temperature of the PCL blocks was characterized by DSC at a heating rate of 10°C/min.",
      "reasoning_analysis": "Increasing Factors: The high volume fraction of epsilon-caprolactone (86 vol%) implies it likely constitutes the continuous phase, which mitigates severe nanoconfinement effects that typically depress melting temperatures in minority block copolymer phases. Additionally, the specific thermal history involving annealing and sequential isothermal holds promotes microphase separation and ordered crystallization, potentially enhancing crystal perfection relative to a disordered quenched state. Decreasing Factors: The covalent junction points between the PCL and PE blocks restrict chain folding and exclude junctions from the crystal lattice, limiting lamellar thickness according to the Gibbs-Thomson relationship. Furthermore, the isothermal crystallization of the PCL block at 45°C inherently limits the stability and thickness of the formed crystals compared to slow cooling from the melt, while the pre-existing PE crystalline domains impose physical constraints on the PCL chain organization. Dominant Factor: The architectural constraints imposed by the block copolymer junctions combined with the fixed isothermal crystallization temperature of 45°C are the dominant factors. While the high PCL content reduces confinement severity, the inability of the tethered chains to form thick, equilibrium lamellae due to the fixed junction points and the specific crystallization temperature dictates a Tm that is qualitatively lower than that of a bulk PCL homopolymer."
    },
    "analysis_without_hierarchical_structure": {
      "descriptive_text": "This polymer sample comprises a block copolymer system derived from epsilon-caprolactone (86 vol%) and ethylene (14 vol%). The material was synthesized via anionic polymerization of a polycaprolactone-block-polybutadiene precursor, followed by hydrogenation of the polybutadiene block to generate polyethylene segments. The thermal processing history included annealing at 120°C for 10 minutes, followed by quenching to 70°C for 100 minutes to induce polyethylene crystallization, and subsequently quenching to 45°C for 100 minutes to facilitate polycaprolactone crystallization. The melting temperature of the PCL blocks was characterized using differential scanning calorimetry at a heating rate of 10°C/min.",
      "reasoning_analysis": "Increasing Factors: The specific thermal history involving isothermal crystallization at 45°C for 100 minutes allows for significant lamellar development and secondary crystallization within the PCL domains, which enhances crystal perfection and drives the Tm upward. Furthermore, the high volume fraction of PCL (86%) suggests it forms the matrix phase, minimizing severe nanoconfinement effects that typically suppress melting temperatures in minority block copolymer phases. Decreasing Factors: The chemical composition as a block copolymer introduces covalent linkages to the polyethylene blocks, which act as topological constraints and chemical defects within the PCL crystal lattice, reducing the chemical potential of the crystallizable units relative to a PCL homopolymer. Additionally, the crystallization temperature of 45°C represents a significant supercooling relative to the equilibrium melting point, which may limit the maximum achievable lamellar thickness compared to higher temperature annealing protocols. Dominant Factor: The thermal history is the dominant factor influencing the observed Tm behavior. While the copolymer architecture introduces inherent thermodynamic depression, the extended isothermal hold at 45°C directly dictates the lamellar thickness distribution according to the Gibbs-Thomson relationship, thereby establishing the primary determinant for the final melting point of the PCL blocks in this specific processed state."
    }
  },
  {
    "doi": null,
    "title": "Molecular simulation of the melting of PVDF crystal phases",
    "year": null,
    "chemical_composition": {
      "repeat_unit_psmiles": "[*]CC(F)(F)[*]",
      "monomers": [
        {
          "name": "Vinylidene fluoride",
          "smiles": "C=C(F)F",
          "ratio_value": null,
          "ratio_unit": null
        }
      ],
      "additives": [],
      "is_homopolymer": true
    },
    "processing_history": "All-atom MD simulation using LAMMPS, Byutner and Smith force field, 1 fs timestep, 1 atm pressure, Berendsen thermostat/barostat. System equilibrated from 300 K to target T in 25 K steps. Tm determined from sharp decrease in density/enthalpy. PVDF alpha-phase crystal, 12 monomers per chain, ends12m configuration (hydrogenated ends), 36 chains.",
    "hierarchical_structure": "Semicrystalline polymer crystal. alpha-phase conformation (TGTG', anti-parallel). Chain length: 12 monomers. Boundary: Chain ends.",
    "properties": {
      "Tm": {
        "value": [
          201.9
        ],
        "unit": "°C"
      }
    },
    "analysis_with_hierarchical_structure": {
      "descriptive_text": "The sample comprises a polyvinylidene fluoride (PVDF) homopolymer system generated via all-atom molecular dynamics simulations using the Byutner and Smith force field within the LAMMPS environment. The material is configured as a semicrystalline alpha-phase crystal featuring TGTG' anti-parallel conformation, consisting of 36 chains with 12 monomers per chain and hydrogenated ends. Thermal equilibration was conducted under 1 atm pressure using a Berendsen thermostat and barostat with a 1 fs timestep, heating from 300 K in 25 K increments to identify the melting transition through abrupt changes in density and enthalpy.",
      "reasoning_analysis": "Increasing Factors: The chemical composition of vinylidene fluoride introduces strong dipole-dipole interactions due to the electronegative fluorine atoms, which enhance intermolecular cohesion and lattice energy, inherently driving the Tm upward. Furthermore, the hierarchical structure specifies the alpha-phase conformation, which is the thermodynamically most stable crystalline form of PVDF, maximizing packing efficiency and contributing to a higher melting resistance. Decreasing Factors: The processing history and system setup impose a strict limit on chain length, restricted to only 12 monomers per chain. This oligomeric length results in a high concentration of chain ends that act as defects within the crystal lattice, significantly destabilizing the crystalline phase according to finite chain length melting point depression theories. Additionally, the use of a Berendsen thermostat during the simulation processing, while useful for equilibration, does not rigorously conserve the canonical ensemble required for precise phase transition thermodynamics, potentially introducing artifacts that could affect the observed thermal stability. Dominant Factor: The extremely short chain length (12 monomers) is the dominant factor governing the Tm behavior for this specific sample. While the intrinsic dipole interactions of the PVDF chemistry and the stable alpha-phase structure favor a high melting temperature, the severe reduction in molecular weight prevents the formation of stable, thick lamellae, qualitatively depressing the Tm significantly below that of high-molecular-weight bulk PVDF."
    },
    "analysis_without_hierarchical_structure": {
      "descriptive_text": "The sample consists of a poly(vinylidene fluoride) (PVDF) homopolymer modeled as an alpha-phase crystal structure. The system was constructed using all-atom molecular dynamics simulations performed with LAMMPS utilizing the Byutner and Smith force field. The simulation cell comprised 36 chains, each containing 12 monomer units with hydrogenated chain ends. Equilibration was conducted under 1 atm pressure using a Berendsen thermostat and barostat with a 1 fs timestep, heating the system from 300 K to the target temperature in 25 K increments. The melting temperature was subsequently determined by identifying the sharp decrease in density and enthalpy during the thermal ramp.",
      "reasoning_analysis": "Increasing Factors: The chemical composition features carbon-fluorine bonds with high electronegativity differences, generating strong intermolecular dipole-dipole interactions that significantly increase cohesive energy density and lattice stability. Additionally, the processing history specifies an initial alpha-phase crystal structure, which represents a highly ordered thermodynamic state requiring substantial energy to disrupt, and the computational heating protocol may introduce kinetic superheating effects relative to equilibrium conditions. Decreasing Factors: The processing history defines a chain length of only 12 monomers per chain, which classifies the system as oligomeric rather than high-molecular-weight polymer; this results in a high concentration of chain ends that disrupt crystal lattice perfection and increase free volume, thereby depressing the melting temperature. Furthermore, the finite system size of 36 chains may limit the development of bulk-like crystalline domains. Dominant Factor: The intrinsic strong dipole-dipole interactions inherent to the vinylidene fluoride chemistry serve as the dominant factor establishing the fundamental thermal stability and crystalline integrity of the material, although the oligomeric chain length imposed by the simulation setup qualitatively suppresses the melting temperature relative to bulk high-molecular-weight PVDF."
    }
  },
  {
    "doi": "10.1038/pj.2011.4",
    "title": "Significant increase in the melting temperature of poly(e-caprolactone) blocks confined in the crystallized lamellar morphology of poly (e-caprolactone)-block-polyethylene copolymers",
    "year": 2011,
    "chemical_composition": {
      "repeat_unit_psmiles": null,
      "monomers": [
        {
          "name": "epsilon-caprolactone",
          "smiles": "O=C1OCCCCC1",
          "ratio_value": 81,
          "ratio_unit": "vol%"
        },
        {
          "name": "ethylene",
          "smiles": "C=C",
          "ratio_value": 19,
          "ratio_unit": "vol%"
        }
      ],
      "additives": [],
      "is_homopolymer": false
    },
    "processing_history": "Synthesized by anionic polymerization of PCL-b-PB followed by hydrogenation of PB block. Thermal history: Annealed at 120°C for 10 min, quenched to 70°C for 100 min (PE crystallization), quenched to 45°C for 100 min (PCL crystallization). Tm of PE blocks measured by DSC at 10°C/min heating rate.",
    "hierarchical_structure": "PE lamellar morphology",
    "properties": {
      "Tm": {
        "value": [
          90.4
        ],
        "unit": "°C"
      }
    },
    "analysis_with_hierarchical_structure": {
      "descriptive_text": "The sample comprises a block copolymer synthesized via anionic polymerization of poly(caprolactone)-block-poly(butadiene) followed by hydrogenation of the polybutadiene block, resulting in a composition of 81 vol% epsilon-caprolactone and 19 vol% ethylene. The material underwent a specific thermal treatment involving annealing at 120°C for 10 minutes, followed by sequential quenching to 70°C for 100 minutes to facilitate polyethylene crystallization and subsequently to 45°C for 100 minutes for poly(caprolactone) crystallization. Characterization via DSC at a heating rate of 10°C/min revealed a polyethylene lamellar morphology within the hierarchical structure.",
      "reasoning_analysis": "Increasing Factors: The hydrogenation process converts the polybutadiene block into linear polyethylene, enhancing chain regularity and packing efficiency which intrinsically elevates the melting temperature. Additionally, the processing history includes an isothermal crystallization step at 70°C for 100 minutes, promoting the formation of thicker and more perfect lamellar crystals, which increases the Tm according to the Thomson-Gibbs relationship. Decreasing Factors: The block copolymer architecture imposes topological constraints where the polyethylene blocks are covalently linked to the poly(caprolactone) matrix, restricting chain mobility and crystalline perfection. Furthermore, with ethylene comprising only 19 vol% of the composition, the polyethylene exists as a minority phase subject to nanoscale confinement effects that typically depress the melting temperature relative to the homopolymer. Dominant Factor: The specific thermal history, particularly the isothermal crystallization temperature of 70°C, qualitatively dominates the final Tm behavior. While the copolymer confinement imposes a lowering effect, the dedicated annealing time at a temperature favorable for polyethylene crystallization drives the formation of stable lamellae, making the processing-induced lamellar thickness the primary determinant of the observed melting point."
    },
    "analysis_without_hierarchical_structure": {
      "descriptive_text": "The sample comprises a poly(epsilon-caprolactone)-block-polyethylene copolymer synthesized via anionic polymerization of a PCL-b-polybutadiene precursor followed by hydrogenation of the polybutadiene block. The volumetric composition consists of 81% epsilon-caprolactone and 19% ethylene units. The material was subjected to a sequential thermal treatment involving annealing at 120°C for 10 minutes, quenching to 70°C for 100 minutes to induce polyethylene crystallization, and subsequently quenching to 45°C for 100 minutes for polycaprolactone crystallization. The melting temperature of the polyethylene blocks was characterized using differential scanning calorimetry at a heating rate of 10°C/min.",
      "reasoning_analysis": "Increasing Factors: The processing history incorporates a specific isothermal crystallization step at 70°C for 100 minutes dedicated to the polyethylene blocks. This extended thermal treatment facilitates lamellar thickening and improves crystal perfection relative to rapid quenching, which thermodynamically stabilizes the crystalline phase and drives the Tm upward. Decreasing Factors: The block copolymer architecture confines the polyethylene blocks, which constitute the minority phase at 19 vol%, within a polycaprolactone matrix. This spatial confinement restricts the growth of thick lamellae due to interfacial constraints and domain size limitations, inherently depressing the Tm. Additionally, potential short-chain branching resulting from the hydrogenation of the polybutadiene precursor may introduce structural defects that disrupt lattice packing. Dominant Factor: The architectural confinement imposed by the block copolymer morphology qualitatively dominates the thermal history effects. Although the isothermal annealing optimizes crystallization within the available volume, the covalent tethering to the PCL blocks and the limited volume fraction of the PE phase fundamentally restrict the maximum achievable crystal thickness, resulting in a Tm behavior governed primarily by microphase separation constraints rather than homopolymer-like crystallization kinetics."
    }
  },
  {
    "doi": "10.1038/pj.2011.4",
    "title": "Significant increase in the melting temperature of poly(e-caprolactone) blocks confined in the crystallized lamellar morphology of poly (e-caprolactone)-block-polyethylene copolymers",
    "year": 2011,
    "chemical_composition": {
      "repeat_unit_psmiles": null,
      "monomers": [
        {
          "name": "epsilon-caprolactone",
          "smiles": "O=C1OCCCCC1",
          "ratio_value": 91,
          "ratio_unit": "vol%"
        },
        {
          "name": "ethylene",
          "smiles": "C=C",
          "ratio_value": 9,
          "ratio_unit": "vol%"
        }
      ],
      "additives": [],
      "is_homopolymer": false
    },
    "processing_history": "Synthesized by anionic polymerization of PCL-b-PB followed by hydrogenation of PB block. Thermal history: Annealed at 120°C for 10 min, quenched to 70°C for 100 min (PE crystallization), quenched to 45°C for 100 min (PCL crystallization). Tm of PCL blocks measured by DSC at 10°C/min heating rate.",
    "hierarchical_structure": "Crystallized microdomain structure",
    "properties": {
      "Tm": {
        "value": [
          57.5
        ],
        "unit": "°C"
      }
    },
    "analysis_with_hierarchical_structure": {
      "descriptive_text": "The sample is a block copolymer synthesized via anionic polymerization of poly(epsilon-caprolactone)-block-poly(butadiene) followed by hydrogenation of the polybutadiene block to yield a poly(epsilon-caprolactone)-block-polyethylene architecture. The chemical composition consists of 91 vol% epsilon-caprolactone and 9 vol% ethylene units without additional additives. The material possesses a crystallized microdomain structure achieved through a sequential thermal treatment involving annealing at 120°C for 10 minutes, quenching to 70°C for 100 minutes to induce polyethylene crystallization, and further quenching to 45°C for 100 minutes to facilitate poly(epsilon-caprolactone) crystallization. The melting temperature of the PCL blocks was subsequently characterized by differential scanning calorimetry at a heating rate of 10°C/min.",
      "reasoning_analysis": "Increasing Factors: The high volume fraction of epsilon-caprolactone (91 vol%) provides a substantial continuous phase capable of forming robust crystalline domains. Furthermore, the specific processing history involving isothermal crystallization at 45°C for 100 minutes allows for significant lamellar thickening and crystal perfection of the PCL blocks, which thermodynamically stabilizes the crystalline phase and elevates the melting temperature relative to rapidly quenched samples. Decreasing Factors: The block copolymer architecture introduces covalent junctions between the PCL and polyethylene blocks that act as defects within the crystal lattice, limiting the maximum achievable crystal size. Additionally, the crystallized microdomain structure imposes nanoscale confinement on the PCL crystallization, increasing the surface-to-volume ratio of the crystallites and introducing surface free energy penalties that qualitatively depress the melting temperature compared to bulk PCL homopolymer. Dominant Factor: The thermal history serves as the dominant factor governing the final Tm behavior for this specific sample. While the microdomain confinement sets an upper bound on crystal dimensions, the controlled isothermal crystallization at 45°C directly dictates the lamellar thickness according to the Thomson-Gibbs relationship, thereby determining the specific thermal stability of the PCL crystallites within the constrained morphology."
    },
    "analysis_without_hierarchical_structure": {
      "descriptive_text": "The sample comprises a block copolymer consisting of 91 vol% epsilon-caprolactone and 9 vol% ethylene units, synthesized via anionic polymerization of a poly(epsilon-caprolactone)-block-polybutadiene precursor followed by hydrogenation of the polybutadiene block. The material underwent a sequential thermal treatment where it was annealed at 120°C for 10 minutes, quenched to 70°C for 100 minutes to induce polyethylene crystallization, and subsequently quenched to 45°C for 100 minutes to facilitate polycaprolactone crystallization. The melting temperature of the polycaprolactone blocks was characterized using differential scanning calorimetry at a heating rate of 10°C/min.",
      "reasoning_analysis": "Increasing Factors: The high volume fraction of epsilon-caprolactone (91 vol%) establishes a matrix morphology that minimizes the spatial confinement typically imposed on minority blocks in copolymer systems, allowing for more extensive chain folding and lamellar thickening. Additionally, the extended isothermal crystallization time of 100 minutes at 45°C provides sufficient duration for the polycaprolactone chains to organize into thermodynamically stable crystals, driving the Tm upward relative to rapidly quenched samples. Decreasing Factors: The covalent linkage between the polycaprolactone and polyethylene blocks restricts the segmental mobility and chain folding capability of the polycaprolactone compared to a homopolymer, inherently depressing the Tm. Furthermore, the prior crystallization of the polyethylene block at 70°C creates a rigid physical scaffold that may confine the subsequent crystallization of the polycaprolactone block at the lower temperature of 45°C, limiting crystal perfection. Dominant Factor: The high volume fraction of the polycaprolactone component is the dominant factor governing the Tm behavior. By constituting the continuous phase, the polycaprolactone blocks experience significantly reduced confinement effects compared to balanced block copolymers, meaning the final Tm is primarily determined by the thermal crystallization history rather than severe architectural constraints."
    }
  },
  {
    "doi": "10.1038/pj.2011.4",
    "title": "Significant increase in the melting temperature of poly(e-caprolactone) blocks confined in the crystallized lamellar morphology of poly (e-caprolactone)-block-polyethylene copolymers",
    "year": 2011,
    "chemical_composition": {
      "repeat_unit_psmiles": null,
      "monomers": [
        {
          "name": "epsilon-caprolactone",
          "smiles": "O=C1OCCCCC1",
          "ratio_value": 81,
          "ratio_unit": "vol%"
        },
        {
          "name": "ethylene",
          "smiles": "C=C",
          "ratio_value": 19,
          "ratio_unit": "vol%"
        }
      ],
      "additives": [],
      "is_homopolymer": false
    },
    "processing_history": "Synthesized by anionic polymerization of PCL-b-PB followed by hydrogenation of PB block. Thermal history: Annealed at 120°C for 10 min, quenched to 70°C for 100 min (PE crystallization), quenched to 45°C for 100 min (PCL crystallization). Tm of PCL blocks measured by DSC at 10°C/min heating rate.",
    "hierarchical_structure": "PE lamellar morphology",
    "properties": {
      "Tm": {
        "value": [
          61.4
        ],
        "unit": "°C"
      }
    },
    "analysis_with_hierarchical_structure": {
      "descriptive_text": "This sample comprises a block copolymer synthesized from epsilon-caprolactone and ethylene monomers with volume fractions of 81% and 19%, respectively. The material was prepared via anionic polymerization of a poly(epsilon-caprolactone)-block-polybutadiene precursor followed by hydrogenation of the polybutadiene block to form polyethylene. Thermal processing included annealing at 120°C for 10 minutes, followed by sequential quenching at 70°C for 100 minutes to induce polyethylene crystallization and at 45°C for 100 minutes for poly(epsilon-caprolactone) crystallization. The resulting hierarchical structure displays a polyethylene lamellar morphology, and the melting temperature of the PCL blocks was characterized by differential scanning calorimetry at a heating rate of 10°C/min.",
      "reasoning_analysis": "Increasing Factors: The dedicated isothermal crystallization step at 45°C for 100 minutes promotes chain reorganization and lamellar thickening within the PCL domains, enhancing crystal stability and driving the Tm upward relative to non-annealed states. Additionally, the high volume fraction of epsilon-caprolactone minimizes dilution effects, supporting the formation of a robust crystalline phase. Decreasing Factors: The block copolymer architecture introduces covalent constraints where PCL chains are tethered to the PE blocks, restricting chain folding and limiting crystal growth at the interface. The microphase-separated polyethylene lamellar morphology confines PCL crystallization within specific domains, often resulting in thinner lamellae due to spatial restrictions which lowers the Tm via the Gibbs-Thomson effect. Furthermore, the relatively low crystallization temperature of 45°C kinetically favors the formation of less thermally stable crystals compared to higher temperature crystallization. Dominant Factor: The confinement effects inherent to the microphase-separated block copolymer architecture qualitatively dominate the thermal behavior. Despite the thermal treatment designed to optimize crystallinity, the physical restriction of PCL chain folding within the established morphology and the presence of interfacial junction points inherently limit crystal perfection and lamellar thickness, resulting in a depressed Tm relative to a PCL homopolymer."
    },
    "analysis_without_hierarchical_structure": {
      "descriptive_text": "The sample comprises a block copolymer synthesized via anionic polymerization of polycaprolactone-block-polybutadiene, followed by hydrogenation of the polybutadiene block to yield polyethylene, resulting in a composition of 81 vol% epsilon-caprolactone and 19 vol% ethylene. The material underwent a specific thermal treatment protocol involving annealing at 120°C for 10 minutes, followed by quenching to 70°C for 100 minutes to facilitate polyethylene crystallization, and subsequently quenching to 45°C for 100 minutes to induce polycaprolactone crystallization. The melting temperature of the PCL blocks was subsequently characterized using differential scanning calorimetry at a heating rate of 10°C/min.",
      "reasoning_analysis": "Increasing Factors: The high volume fraction of epsilon-caprolactone (81 vol%) establishes PCL as the matrix phase, minimizing the confinement effects often observed in minority block copolymer phases and allowing for more extensive crystal growth. Furthermore, the specific thermal history involving annealing at 120°C followed by isothermal crystallization at 45°C promotes the formation of thicker, more thermally stable lamellae compared to non-isothermal cooling, thereby supporting a higher observed Tm. Decreasing Factors: The block copolymer architecture inherently imposes topological constraints on the PCL chains due to covalent linkage with the polyethylene blocks, which restricts chain folding and reduces the achievable lamellar thickness relative to PCL homopolymer. Additionally, the presence of the ethylene segments acts as a diluent during the PCL crystallization process, which thermodynamically depresses the melting point. Dominant Factor: While the optimized thermal history encourages crystal perfection, the topological constraints imposed by the block copolymer architecture qualitatively dominate the final Tm behavior, resulting in a melting temperature that is intrinsically lower than that of a pure PCL homopolymer despite the favorable processing conditions."
    }
  },
  {
    "doi": "10.1038/pj.2011.4",
    "title": "Significant increase in the melting temperature of poly(e-caprolactone) blocks confined in the crystallized lamellar morphology of poly (e-caprolactone)-block-polyethylene copolymers",
    "year": 2011,
    "chemical_composition": {
      "repeat_unit_psmiles": null,
      "monomers": [
        {
          "name": "epsilon-caprolactone",
          "smiles": "O=C1OCCCCC1",
          "ratio_value": 90,
          "ratio_unit": "vol%"
        },
        {
          "name": "ethylene",
          "smiles": "C=C",
          "ratio_value": 10,
          "ratio_unit": "vol%"
        }
      ],
      "additives": [],
      "is_homopolymer": false
    },
    "processing_history": "Synthesized by anionic polymerization of PCL-b-PB followed by hydrogenation of PB block. Thermal history: Annealed at 120°C for 10 min, quenched to 70°C for 100 min (PE crystallization), quenched to 45°C for 100 min (PCL crystallization). Tm of PCL blocks measured by DSC at 10°C/min heating rate.",
    "hierarchical_structure": "Crystallized microdomain structure",
    "properties": {
      "Tm": {
        "value": [
          61.1
        ],
        "unit": "°C"
      }
    },
    "analysis_with_hierarchical_structure": {
      "descriptive_text": "The sample is a copolymer system composed primarily of epsilon-caprolactone (90 vol%) and ethylene (10 vol%), synthesized via anionic polymerization of a poly(epsilon-caprolactone)-block-polybutadiene precursor followed by hydrogenation of the polybutadiene block. This processing route yields a block copolymer architecture that self-assembles into a crystallized microdomain structure. The thermal history involves annealing at 120°C for 10 minutes, followed by sequential quenching steps at 70°C for 100 minutes to promote polyethylene crystallization and at 45°C for 100 minutes to induce poly(epsilon-caprolactone) crystallization. The melting temperature of the PCL blocks was measured by differential scanning calorimetry at a heating rate of 10°C/min.",
      "reasoning_analysis": "Increasing Factors: The thermal annealing at 120°C erases previous thermal history and facilitates chain relaxation, while the extended isothermal crystallization periods (100 minutes) at specific temperatures allow for significant lamellar thickening and the formation of more perfect crystals, which intrinsically elevates the melting temperature according to the Thomson-Gibbs equation. Decreasing Factors: The block copolymer architecture imposes topological constraints where the covalent linkage between the crystallizable PCL and PE blocks restricts chain folding and mobility at the microdomain interface, introducing defects that depress the melting temperature relative to a PCL homopolymer. Additionally, nanoconfinement within the crystallized microdomain structure may limit the maximum achievable crystal size. Dominant Factor: The specific thermal history is the dominant factor governing the final Tm behavior; while the block architecture imposes an intrinsic penalty on crystal perfection, the rigorous sequential crystallization protocol is designed to maximize lamellar thickness within those constraints, meaning the observed Tm is primarily dictated by the degree of crystal perfection achieved during the isothermal holds rather than solely by the compositional dilution."
    },
    "analysis_without_hierarchical_structure": {
