Repository: hhtrick/HHT-code

# HHT training framework

This directory contains model training, embedding precomputation, inference, article-level baselines and the curated datasets. All commands below assume that the working directory is `train_code/`.

## 3. Datasets and fixed partitions

Each main dataset is a JSON array at `dataset/{property}/{property}.json`. Entries contain source metadata, `chemical_composition`, `processing_history`, `hierarchical_structure`, `properties`, and two generated-analysis objects. Targets are stored as `properties[property]["value"]`; source metadata and target values are not predictive input fields.

| Property | Train | Validation | Test | Total |
|---|---:|---:|---:|---:|

File: train_code/dataset/Tm/Tm.json (part 119 of 200)
[
      "descriptive_text": "The sample consists of a block copolymer composed primarily of epsilon-caprolactone (90 vol%) and ethylene (10 vol%) units. It was synthesized via anionic polymerization to form a poly(epsilon-caprolactone)-block-polybutadiene precursor, followed by hydrogenation of the polybutadiene block to yield the final polyethylene segment. The thermal history involved annealing at 120°C for 10 minutes, followed by quenching to 70°C for 100 minutes to facilitate polyethylene crystallization, and subsequently quenching to 45°C for 100 minutes to induce poly(epsilon-caprolactone) crystallization. The melting temperature of the PCL blocks was characterized using differential scanning calorimetry at a heating rate of 10°C/min.",
      "reasoning_analysis": "Increasing Factors: The processing history utilizes a sequential isothermal crystallization protocol, specifically maintaining the sample at 45°C for 100 minutes for PCL crystallization, which facilitates the growth of thicker and more thermally stable lamellae thereby elevating the Tm. Additionally, the high volume fraction of epsilon-caprolactone (90%) implies a matrix-dominated morphology that minimizes nanoconfinement effects, allowing for bulk-like crystallization behavior. Decreasing Factors: The block copolymer architecture imposes topological constraints where PCL chains are covalently tethered to polyethylene blocks, restricting chain mobility and folding capability which typically depresses Tm relative to the homopolymer. Furthermore, the prior crystallization of the PE block at 70°C creates a rigid physical framework that may confine the subsequent reorganization of the PCL domains. Dominant Factor: The specific thermal history involving extended isothermal crystallization is the dominant factor. While the block copolymer connectivity introduces constraints that theoretically lower the equilibrium Tm, the prolonged dwell time at the crystallization temperature drives the formation of thicker lamellae, qualitatively dictating a higher observed Tm relative to non-isothermal processing conditions."
    }
  },
  {
    "doi": null,
    "title": "Molecular simulation of the melting of PVDF crystal phases",
    "year": null,
    "chemical_composition": {
      "repeat_unit_psmiles": "[*]CC(F)(F)[*]",
      "monomers": [
        {
          "name": "Vinylidene fluoride",
          "smiles": "C=C(F)F",
          "ratio_value": null,
          "ratio_unit": null
        }
      ],
      "additives": [],
      "is_homopolymer": true
    },
    "processing_history": "All-atom MD simulation using LAMMPS, Byutner and Smith force field, 1 fs timestep, 1 atm pressure, Berendsen thermostat/barostat. System equilibrated from 300 K to target T in 25 K steps. Tm determined from sharp decrease in density/enthalpy. PVDF epsilon-phase crystal, 12 monomers per chain, ends12m configuration (hydrogenated ends), 36 chains.",
    "hierarchical_structure": "Semicrystalline polymer crystal. epsilon-phase conformation (TGTG', parallel). Chain length: 12 monomers. Boundary: Chain ends.",
    "properties": {
      "Tm": {
        "value": [
          201.9
        ],
        "unit": "°C"
      }
    },
    "analysis_with_hierarchical_structure": {
      "descriptive_text": "The sample consists of a polyvinylidene fluoride (PVDF) homopolymer modeled via all-atom molecular dynamics simulations using the Byutner and Smith force field within the LAMMPS framework. The system comprises 36 chains, each containing 12 vinylidene fluoride monomer units with hydrogenated chain ends, arranged in a semicrystalline epsilon-phase crystal structure characterized by TGTG' parallel conformation. Thermodynamic equilibration was performed under 1 atm pressure using a Berendsen thermostat and barostat with a 1 fs timestep, heating from 300 K to the target temperature in 25 K increments to determine the melting temperature via observations of sharp decreases in density and enthalpy.",
      "reasoning_analysis": "Increasing Factors: The vinylidene fluoride monomers introduce strong electronegative fluorine atoms, creating substantial dipole-dipole interactions between chains that increase cohesive energy density and lattice stability. The formation of a defined semicrystalline epsilon-phase structure provides long-range order that requires significant thermal energy to disrupt. Decreasing Factors: The preparation of the system with only 12 monomers per chain creates a high concentration of chain ends, which act as defects within the crystal lattice and reduce the overall thermodynamic stability according to Flory's theory of melting point depression. Additionally, the specific epsilon-phase conformation (TGTG') is often less thermally stable than the alpha or beta phases of PVDF, and the computational processing history involving a finite system size of 36 chains may introduce boundary effects that further destabilize the crystal compared to bulk infinite systems. Dominant Factor: The oligomeric chain length established during the system setup is the dominant factor. While the intrinsic chemistry of PVDF favors high thermal stability, the excessive free volume and lattice disruption caused by the high ratio of chain ends in the 12-mer chains qualitatively depress the Tm significantly relative to high-molecular-weight bulk PVDF."
    },
    "analysis_without_hierarchical_structure": {
      "descriptive_text": "The material investigated is a poly(vinylidene fluoride) homopolymer subjected to all-atom molecular dynamics simulations using the LAMMPS package with the Byutner and Smith force field. The computational system was constructed as an epsilon-phase crystal comprising 36 chains, each containing 12 monomers with hydrogenated end groups. The simulation protocol maintained 1 atm pressure using a 1 fs timestep alongside Berendsen thermostat and barostat controls, with equilibration performed from 300 K to the target temperature in 25 K increments. The melting temperature was identified based on the sharp decrease in density and enthalpy observed during the thermal progression.",
      "reasoning_analysis": "Increasing Factors: The chemical composition features a poly(vinylidene fluoride) backbone where the high electronegativity of fluorine atoms induces strong dipole-dipole interactions between chains, significantly increasing intermolecular cohesive energy and driving the Tm upward. Furthermore, the processing history specifies the stabilization of an epsilon-phase crystal, indicating an ordered packing arrangement that resists thermal disruption. Decreasing Factors: The simulation setup utilizes a short chain length of 12 monomers per chain, resulting in a high concentration of hydrogenated chain ends that disrupt lattice perfection and increase free volume, qualitatively depressing the Tm relative to high molecular weight bulk polymers. Additionally, finite size effects inherent to the 36-chain system may limit long-range crystalline order. Dominant Factor: While the strong dipole-dipole interactions inherent to the fluorinated composition establish a high baseline thermal stability, the short chain length of 12 monomers utilized in the simulation processing is the dominant factor defining this specific sample's behavior, as the high concentration of chain ends qualitatively depresses the Tm relative to high molecular weight bulk poly(vinylidene fluoride) despite the stable epsilon-phase packing."
    }
  },
  {
    "doi": "10.1038/pj.2011.4",
    "title": "Significant increase in the melting temperature of poly(e-caprolactone) blocks confined in the crystallized lamellar morphology of poly (e-caprolactone)-block-polyethylene copolymers",
    "year": 2011,
    "chemical_composition": {
      "repeat_unit_psmiles": null,
      "monomers": [
        {
          "name": "epsilon-caprolactone",
          "smiles": "O=C1OCCCCC1",
          "ratio_value": 74,
          "ratio_unit": "vol%"
        },
        {
          "name": "ethylene",
          "smiles": "C=C",
          "ratio_value": 26,
          "ratio_unit": "vol%"
        }
      ],
      "additives": [],
      "is_homopolymer": false
    },
    "processing_history": "Synthesized by anionic polymerization of PCL-b-PB followed by hydrogenation of PB block. Thermal history: Annealed at 120°C for 10 min, quenched to 70°C for 100 min (PE crystallization), quenched to 45°C for 100 min (PCL crystallization). Tm of PCL blocks measured by DSC at 10°C/min heating rate.",
    "hierarchical_structure": "PE lamellar morphology",
    "properties": {
      "Tm": {
        "value": [
          60.6
        ],
        "unit": "°C"
      }
    },
    "analysis_with_hierarchical_structure": {
      "descriptive_text": "This material is a block copolymer composed of epsilon-caprolactone and ethylene monomers with volume ratios of 74% and 26%, respectively. Synthesized via anionic polymerization of a poly(caprolactone)-block-poly(butadiene) precursor followed by hydrogenation of the polybutadiene block, the sample exhibits a PE lamellar morphology. The thermal processing involved annealing at 120°C for 10 minutes, followed by sequential quenching to 70°C for 100 minutes to induce PE crystallization and to 45°C for 100 minutes for PCL crystallization. The melting temperature of the PCL blocks was characterized using differential scanning calorimetry at a heating rate of 10°C/min.",
      "reasoning_analysis": "Increasing Factors: The extensive thermal treatment, specifically the 100-minute hold times at designated crystallization temperatures, facilitates significant crystal perfection and lamellar thickening within the accessible constraints. Additionally, the hydrogenation of the polybutadiene block ensures a linear polyethylene structure capable of forming a stable lamellar morphology, which provides a defined structural framework that supports overall structural integrity. Decreasing Factors: The block copolymer architecture introduces spatial confinement, as the PCL blocks are covalently tethered to the PE blocks at the microphase-separated interface. The sequential crystallization history, where PE crystallizes first at 70°C prior to PCL crystallization at 45°C, imposes a rigid matrix that restricts the chain mobility and nucleation growth of the PCL domains. This confinement effect typically reduces the thermodynamic stability of the PCL crystals compared to bulk homopolymer. Dominant Factor: The geometric confinement imposed by the pre-formed PE lamellar morphology and the covalent tethering at the block interfaces qualitatively dominates the thermal behavior. While the long crystallization times promote local order, the restriction of chain folding and nucleation within the microphase-separated domains leads to a net depression in the observed Tm relative to unconstrained PCL homopolymer."
    },
    "analysis_without_hierarchical_structure": {
      "descriptive_text": "The sample comprises a diblock copolymer synthesized via anionic polymerization of poly(epsilon-caprolactone)-block-polybutadiene followed by hydrogenation of the polybutadiene segment to form polyethylene. The chemical composition consists of 74 vol% epsilon-caprolactone and 26 vol% ethylene units without any additional additives. The material underwent a specific thermal treatment involving annealing at 120°C for 10 minutes, followed by sequential quenching and isothermal holds at 70°C for 100 minutes to induce polyethylene crystallization and at 45°C for 100 minutes to facilitate poly(epsilon-caprolactone) crystallization. The melting temperature of the poly(epsilon-caprolactone) blocks was subsequently characterized using differential scanning calorimetry at a heating rate of 10°C/min.",
      "reasoning_analysis": "Increasing Factors: The specific thermal history involving annealing above the melting point followed by sequential isothermal crystallization steps promotes the formation of thicker lamellae and more perfect crystals within the poly(epsilon-caprolactone) domains, which intrinsically drives the Tm higher compared to rapidly quenched samples. Additionally, the hydrogenation of the polybutadiene block to polyethylene creates a semicrystalline-hard segment that can provide structural stability to the microphase-separated morphology during the crystallization of the soft segment. Decreasing Factors: The covalent connectivity between the poly(epsilon-caprolactone) and polyethylene blocks imposes significant topological constraints on chain folding and crystal growth, known as the confinement effect, which typically depresses the Tm relative to the corresponding homopolymer. Furthermore, the presence of the polyethylene block acts as a diluent within the microphase-separated structure, reducing the chemical potential of the crystallizable units and lowering the equilibrium melting point. Dominant Factor: The architectural constraint imposed by the block copolymer connectivity is the dominant factor governing the final Tm behavior, as the tethering of chains at the microphase interface fundamentally limits the maximum achievable lamellar thickness regardless of the thermal optimization, resulting in a Tm that is qualitatively lower than that of bulk poly(epsilon-caprolactone) homopolymer despite the annealing protocol."
    }
  },
  {
    "doi": null,
    "title": "Molecular simulation of the melting of PVDF crystal phases",
    "year": null,
    "chemical_composition": {
      "repeat_unit_psmiles": "[*]CC(F)(F)[*]",
      "monomers": [
        {
          "name": "Vinylidene fluoride",
          "smiles": "C=C(F)F",
          "ratio_value": null,
          "ratio_unit": null
        }
      ],
      "additives": [],
      "is_homopolymer": true
    },
    "processing_history": "All-atom MD simulation using LAMMPS, Byutner and Smith force field, 1 fs timestep, 1 atm pressure, Berendsen thermostat/barostat. System equilibrated from 300 K to target T in 25 K steps. Tm determined from sharp decrease in density/enthalpy. PVDF delta-phase crystal, 12 monomers per chain, ends12m configuration (hydrogenated ends), 36 chains.",
    "hierarchical_structure": "Semicrystalline polymer crystal. delta-phase conformation (T3GT3G', anti-parallel). Chain length: 12 monomers. Boundary: Chain ends.",
    "properties": {
      "Tm": {
        "value": [
          201.9
        ],
        "unit": "°C"
      }
    },
    "analysis_with_hierarchical_structure": {
      "descriptive_text": "The sample comprises a polyvinylidene fluoride (PVDF) homopolymer modeled as a semicrystalline delta-phase crystal with T3GT3G' anti-parallel conformation. The system consists of 36 chains, each containing 12 monomer units with hydrogenated ends, generated via all-atom molecular dynamics simulation using LAMMPS and the Byutner and Smith force field. Equilibration was conducted at 1 atm pressure using a Berendsen thermostat and barostat, ramping from 300 K to the target temperature in 25 K steps, with the melting temperature identified from the sharp decrease in density and enthalpy.",
      "reasoning_analysis": "Increasing Factors: The presence of highly electronegative fluorine atoms in the vinylidene fluoride repeat units creates strong intermolecular dipole-dipole interactions, which increase the cohesive energy density and stabilize the crystalline lattice against thermal disruption. Additionally, the specific delta-phase conformation adopts an anti-parallel packing arrangement that optimizes dipole cancellation and maximizes packing efficiency, further reinforcing the thermal stability of the solid state. Decreasing Factors: The extremely short chain length of only 12 monomers per chain introduces a high concentration of chain ends that disrupt crystal continuity and reduce the enthalpy of fusion per unit mass according to Flory's theory of melting point depression. Furthermore, the hydrogenated chain ends and the finite system size inherent to the molecular dynamics simulation introduce boundary effects and surface-to-volume ratios that destabilize the crystalline order relative to bulk infinite chains. Dominant Factor: While the intrinsic chemistry of PVDF and the ordered delta-phase packing favor thermal stability, the oligomeric chain length is the dominant factor. The high density of chain ends inherent to the 12-mer structure qualitatively overwhelms the stabilizing effects of the crystalline phase, resulting in a Tm significantly depressed relative to high-molecular-weight bulk PVDF."
    },
    "analysis_without_hierarchical_structure": {
      "descriptive_text": "The sample consists of a poly(vinylidene fluoride) homopolymer modeled via all-atom molecular dynamics simulations using the LAMMPS package with the Byutner and Smith force field. The system was configured as a delta-phase crystal comprising 36 chains, each containing 12 monomers with hydrogenated ends. Simulations were conducted with a 1 fs timestep under 1 atm pressure utilizing a Berendsen thermostat and barostat, with the system equilibrated from 300 K to the target temperature in 25 K steps. The melting temperature was determined by observing the sharp decrease in density and enthalpy during the thermal ramp.",
      "reasoning_analysis": "Increasing Factors: The chemical composition featuring vinylidene fluoride units introduces strong dipole-dipole interactions due to the electronegative fluorine atoms, which enhance intermolecular cohesion and stabilize the crystalline lattice. Furthermore, the specific initialization of the system as a delta-phase crystal imposes a structured packing arrangement that supports a defined melting transition. Decreasing Factors: The processing history specifies a very low molecular weight system with only 12 monomers per chain. According to polymer thermodynamics, short chain lengths result in a high concentration of chain ends that act as defects within the crystal lattice, increasing free volume and reducing the energy required to disrupt the crystalline order. Additionally, the use of hydrogenated end groups rather than fluorinated ends may alter the surface energy and packing efficiency at the chain termini. Dominant Factor: The finite chain length effect dominates the thermal behavior. While the fluorinated backbone provides intrinsic intermolecular attraction, the oligomeric nature of the simulated chains qualitatively depresses the Tm significantly compared to high molecular weight bulk PVDF, as the chain end defects destabilize the crystal phase more profoundly than the dipole interactions stabilize it in this specific low-molecular-weight regime."
    }
  },
  {
    "doi": "10.1038/pj.2011.4",
    "title": "Significant increase in the melting temperature of poly(e-caprolactone) blocks confined in the crystallized lamellar morphology of poly (e-caprolactone)-block-polyethylene copolymers",
    "year": 2011,
    "chemical_composition": {
      "repeat_unit_psmiles": null,
      "monomers": [
        {
          "name": "epsilon-caprolactone",
          "smiles": "O=C1OCCCCC1",
          "ratio_value": 86,
          "ratio_unit": "vol%"
        },
        {
          "name": "ethylene",
          "smiles": "C=C",
          "ratio_value": 14,
          "ratio_unit": "vol%"
        }
      ],
      "additives": [],
      "is_homopolymer": false
    },
    "processing_history": "Synthesized by anionic polymerization of PCL-b-PB followed by hydrogenation of PB block. Thermal history: Annealed at 120°C for 10 min, quenched to 70°C for 100 min (PE crystallization), quenched to 45°C for 100 min (PCL crystallization). Tm of PE blocks measured by DSC at 10°C/min heating rate.",
    "hierarchical_structure": "PE lamellar morphology",
    "properties": {
      "Tm": {
        "value": [
          96.1
        ],
        "unit": "°C"
      }
    },
    "analysis_with_hierarchical_structure": {
      "descriptive_text": "The sample comprises a block copolymer consisting of epsilon-caprolactone (86 vol%) and ethylene (14 vol%), synthesized through anionic polymerization of poly(epsilon-caprolactone)-block-polybutadiene followed by hydrogenation of the polybutadiene segment. Exhibiting a PE lamellar morphology, the material underwent a thermal protocol involving annealing at 120°C for 10 minutes, followed by quenching to 70°C for 100 minutes to induce PE crystallization, and subsequent quenching to 45°C for 100 minutes for PCL crystallization. The melting temperature of the PE blocks was characterized by differential scanning calorimetry at a heating rate of 10°C/min.",
      "reasoning_analysis": "Increasing Factors: The linear chemical structure of the hydrogenated ethylene segments facilitates efficient chain packing into crystalline lattices, providing a high intrinsic baseline for melting temperature. Additionally, the processing history specifies an isothermal crystallization step at 70°C, which allows for the growth of thicker and more thermally stable lamellae compared to non-isothermal cooling, thereby driving the Tm upward. Decreasing Factors: The block copolymer architecture imposes significant topological constraints, as the ethylene component exists as a minority phase (14 vol%) covalently tethered to the majority poly(epsilon-caprolactone) matrix. This confinement restricts the maximum achievable lamellar thickness and introduces interfacial defects due to microphase separation, which qualitatively depresses the Tm relative to bulk polyethylene. Dominant Factor: The topological confinement imposed by the minority block status within the microphase-separated morphology is the dominant factor. Although the thermal history optimizes crystallinity within the available domains, the physical restrictions caused by the tethered majority phase fundamentally limit crystal growth, resulting in a Tm behavior that is primarily defined by the architectural constraints rather than the intrinsic crystallizability of the ethylene segments."
    },
    "analysis_without_hierarchical_structure": {
      "descriptive_text": "The sample comprises a block copolymer system derived from epsilon-caprolactone and ethylene monomers with volume ratios of 86% and 14%, respectively. Material preparation involved anionic polymerization of a poly(epsilon-caprolactone)-block-poly(butadiene) precursor, followed by hydrogenation of the polybutadiene block to generate the polyethylene segment. The thermal processing history included annealing at 120°C for 10 minutes, followed by sequential quenching steps held at 70°C for 100 minutes to induce polyethylene crystallization and at 45°C for 100 minutes for poly(epsilon-caprolactone) crystallization. The melting temperature of the polyethylene blocks was subsequently characterized via differential scanning calorimetry at a heating rate of 10°C/min.",
      "reasoning_analysis": "Increasing Factors: The specific thermal history involving annealing at 120°C followed by isothermal crystallization at 70°C promotes the development of thicker lamellae and higher crystal perfection within the polyethylene domains, which intrinsically elevates the melting temperature according to the Gibbs-Thomson relationship. Additionally, the hydrogenation step ensures the formation of linear polyethylene segments from the polybutadiene precursor, facilitating efficient chain packing. Decreasing Factors: The block copolymer architecture imposes topological constraints on the crystallizing chains. With polyethylene constituting only 14 vol% as a minority block covalently tethered to the poly(epsilon-caprolactone) matrix, the PE chains experience significant nanoconfinement. This restriction limits chain folding and maximum lamellar thickness compared to a polyethylene homopolymer, thereby depressing the melting temperature. Dominant Factor: The nanoconfinement effect resulting from the block copolymer architecture is the dominant factor governing the final Tm behavior. While the optimized thermal history maximizes crystal perfection within the available constraints, the covalent linkage to the PCL matrix fundamentally restricts the polyethylene chain mobility and crystallite growth, qualitatively ensuring the observed Tm remains lower than that of a bulk polyethylene homopolymer."
    }
  },
  {
    "doi": null,
    "title": "Molecular simulation of the melting of PVDF crystal phases",
    "year": null,
    "chemical_composition": {
      "repeat_unit_psmiles": "[*]CC(F)(F)[*]",
      "monomers": [
        {
          "name": "Vinylidene fluoride",
          "smiles": "C=C(F)F",
          "ratio_value": null,
          "ratio_unit": null
        }
      ],
      "additives": [],
      "is_homopolymer": true
    },
    "processing_history": "All-atom MD simulation using LAMMPS, Byutner and Smith force field, 1 fs timestep, 1 atm pressure, Berendsen thermostat/barostat. System equilibrated from 300 K to target T in 25 K steps. Tm determined from sharp decrease in density/enthalpy. PVDF epsilon-phase crystal, 24 monomers per chain, ends24m configuration (hydrogenated ends), 36 chains.",
    "hierarchical_structure": "Semicrystalline polymer crystal. epsilon-phase conformation (TGTG', parallel). Chain length: 24 monomers. Boundary: Chain ends.",
    "properties": {
      "Tm": {
        "value": [
          276.9
        ],
        "unit": "°C"
      }
    },
    "analysis_with_hierarchical_structure": {
      "descriptive_text": "The sample comprises a polyvinylidene fluoride (PVDF) homopolymer modeled via all-atom molecular dynamics simulations using the Byutner and Smith force field within the LAMMPS environment. The system consists of 36 chains, each containing 24 vinylidene fluoride monomer units with hydrogenated chain ends, arranged in a semicrystalline epsilon-phase crystal structure characterized by TGTG' parallel conformation. Simulations were conducted at 1 atm pressure using a Berendsen thermostat and barostat with a 1 fs timestep, where the system was equilibrated from 300 K to the target temperature in 25 K increments to determine the melting temperature based on sharp decreases in density and enthalpy.",
      "reasoning_analysis": "Increasing Factors: The chemical composition of polyvinylidene fluoride features highly electronegative fluorine atoms, creating strong dipole-dipole interactions between polymer chains that enhance cohesive energy density and inherently drive the melting temperature upward. Additionally, the formation of a semicrystalline epsilon-phase with TGTG' parallel conformation establishes a stable ordered lattice that requires significant thermal energy to disrupt compared to an amorphous state. Decreasing Factors: The hierarchical structure specifies a chain length of only 24 monomers, which places the system in the oligomeric regime where the high concentration of chain ends introduces significant lattice defects and free volume. According to Flory's theory of melting point depression, these chain ends destabilize the crystal lattice, qualitatively lowering the Tm relative to high-molecular-weight bulk polymer. Furthermore, the computational processing history utilizes a finite system size of 36 chains, which introduces surface effects and periodic boundary constraints that may reduce lattice stability compared to an infinite bulk system. Dominant Factor: While the strong intermolecular dipole interactions of the PVDF backbone provide a high intrinsic thermal stability, the severe chain length limitation is the dominant factor. The high surface-to-volume ratio of chain ends in this oligomeric system qualitatively overrides the cohesive energy benefits, resulting in a depressed melting temperature compared to bulk PVDF standards."
    },
    "analysis_without_hierarchical_structure": {
      "descriptive_text": "The sample comprises a poly(vinylidene fluoride) homopolymer investigated through all-atom molecular dynamics simulations using the LAMMPS package and the Byutner and Smith force field. The computational system consisted of 36 chains, each containing 24 monomers with hydrogenated ends, arranged in an epsilon-phase crystal configuration. Equilibration was conducted from 300 K to the target temperature in 25 K increments under 1 atm pressure utilizing a Berendsen thermostat and barostat with a 1 fs timestep, with the melting temperature identified via the sharp decrease in density and enthalpy.",
      "reasoning_analysis": "Increasing Factors: The presence of highly electronegative fluorine atoms in the vinylidene fluoride repeat units creates strong dipole-dipole interactions between polymer chains, significantly enhancing intermolecular cohesion and lattice energy which drives the Tm higher. Additionally, the specific arrangement into an epsilon-phase crystal structure implies an ordered packing motif that stabilizes the solid state relative to a disordered melt. Decreasing Factors: The chain length of 24 monomers per chain is relatively short compared to high molecular weight bulk polymers, resulting in a high concentration of chain ends that act as defects within the crystal lattice and reduce the effective lamellar thickness, thereby depressing the Tm. Furthermore, the finite system size of 36 chains may limit the perfection of the crystalline domain compared to macroscopic samples. Dominant Factor: The strong electrostatic interactions provided by the C-F bonds are the dominant factor establishing the fundamental thermal stability of the lattice; while the short chain length introduces defects that qualitatively lower the Tm relative to infinite chains, the intrinsic intermolecular forces derived from the chemical composition primarily dictate the high energy barrier required for the solid-to-liquid transition in this fluorinated system."
    }
  },
  {
    "doi": null,
    "title": "Molecular simulation of the melting of PVDF crystal phases",
    "year": null,
    "chemical_composition": {
      "repeat_unit_psmiles": "[*]CC(F)(F)[*]",
      "monomers": [
        {
          "name": "Vinylidene fluoride",
          "smiles": "C=C(F)F",
          "ratio_value": null,
          "ratio_unit": null
        }
      ],
      "additives": [],
      "is_homopolymer": true
    },
    "processing_history": "All-atom MD simulation using LAMMPS, Byutner and Smith force field, 1 fs timestep, 1 atm pressure, Berendsen thermostat/barostat. System equilibrated from 300 K to target T in 25 K steps. Tm determined from sharp decrease in density/enthalpy. PVDF gamma-phase crystal, 24 monomers per chain, ends24m configuration (hydrogenated ends), 36 chains.",
    "hierarchical_structure": "Semicrystalline polymer crystal. gamma-phase conformation (T3GT3G', parallel). Chain length: 24 monomers. Boundary: Chain ends.",
    "properties": {
      "Tm": {
        "value": [
          276.9
        ],
        "unit": "°C"
      }
    },
    "analysis_with_hierarchical_structure": {
      "descriptive_text": "The sample consists of a polyvinylidene fluoride (PVDF) homopolymer modeled via all-atom molecular dynamics simulations using the Byutner and Smith force field within the LAMMPS framework. The system comprises 36 chains, each containing 24 vinylidene fluoride monomer units with hydrogenated chain ends, arranged in a semicrystalline gamma-phase crystal structure characterized by a T3GT3G' parallel conformation. Thermal equilibration was performed from 300 K to the target temperature in 25 K steps under 1 atm pressure using a Berendsen thermostat and barostat with a 1 fs timestep, where the melting temperature was identified based on sharp decreases in system density and enthalpy.",
      "reasoning_analysis": "Increasing Factors: The presence of highly electronegative fluorine atoms in the vinylidene fluoride repeat units generates strong dipole-dipole interactions between chains, enhancing intermolecular cohesion and lattice energy relative to non-polar polyolefins. Additionally, the establishment of an ordered semicrystalline gamma-phase conformation (T3GT3G') provides a stable crystalline baseline that supports a defined melting transition. Decreasing Factors: The extremely short chain length of 24 monomers per chain introduces a high concentration of chain ends, which act as structural defects that disrupt crystal perfection and increase the entropy of fusion, thereby depressing the Tm according to Flory's theory. Furthermore, the hydrogenated chain ends represent a chemical irregularity compared to the fluorinated backbone, potentially weakening intermolecular interactions at the chain termini. Dominant Factor: While the intrinsic dipole interactions of the PVDF chemistry favor a higher melting temperature, the oligomeric chain length is the dominant factor qualitatively limiting the Tm, as the high ratio of chain ends to repeat units significantly destabilizes the crystal lattice compared to high-molecular-weight bulk PVDF."
    },
    "analysis_without_hierarchical_structure": {
      "descriptive_text": "The sample comprises a polyvinylidene fluoride homopolymer investigated through all-atom molecular dynamics simulations using the LAMMPS software package and the Byutner and Smith force field. The system was configured as a gamma-phase crystal consisting of 36 chains, each containing 24 monomer units with hydrogenated chain ends. Simulations were performed at 1 atm pressure with a 1 fs timestep utilizing Berendsen thermostat and barostat controls, where the system was equilibrated from 300 K to the target temperature in 25 K increments. The melting temperature was identified based on the sharp decrease in density and enthalpy observed during the thermal scanning process.",
      "reasoning_analysis": "Increasing Factors: The chemical composition consists of polyvinylidene fluoride, where the presence of highly electronegative fluorine atoms creates strong dipole-dipole interactions between polymer chains, enhancing intermolecular cohesion and stabilizing the crystalline lattice against thermal disruption. Additionally, the specific adoption of the gamma-phase crystal structure indicates an ordered packing arrangement that supports a defined melting transition. Decreasing Factors: The processing history reveals a computational model with a limited degree of polymerization (24 monomers per chain), which introduces a high density of chain ends that act as defects within the crystal lattice, reducing lamellar thickness and thermodynamic stability compared to high molecular weight bulk samples. Furthermore, the finite system size of 36 chains may restrict the formation of extensive crystalline domains necessary for bulk-like melting behavior. Dominant Factor: Although the strong intermolecular forces from the fluorine substituents intrinsically drive the Tm upward, the finite chain length imposed by the simulation parameters is the dominant factor, qualitatively suggesting a depression in Tm relative to infinite-chain bulk PVDF due to the significant influence of end-group entropy and reduced crystalline perfection."
    }
  },
  {
    "doi": "10.1038/pj.2011.4",
    "title": "Significant increase in the melting temperature of poly(e-caprolactone) blocks confined in the crystallized lamellar morphology of poly (e-caprolactone)-block-polyethylene copolymers",
    "year": 2011,
    "chemical_composition": {
      "repeat_unit_psmiles": null,
      "monomers": [
        {
          "name": "epsilon-caprolactone",
          "smiles": "O=C1OCCCCC1",
          "ratio_value": 74,
          "ratio_unit": "vol%"
        },
        {
          "name": "ethylene",
          "smiles": "C=C",
          "ratio_value": 26,
          "ratio_unit": "vol%"
        }
      ],
      "additives": [],
      "is_homopolymer": false
    },
    "processing_history": "Synthesized by anionic polymerization of PCL-b-PB followed by hydrogenation of PB block. Thermal history: Annealed at 120°C for 10 min, quenched to 70°C for 100 min (PE crystallization), quenched to 45°C for 100 min (PCL crystallization). Tm of PE blocks measured by DSC at 10°C/min heating rate.",
    "hierarchical_structure": "PE lamellar morphology",
    "properties": {
      "Tm": {
        "value": [
          97.4
        ],
        "unit": "°C"
      }
    },
    "analysis_with_hierarchical_structure": {
      "descriptive_text": "The sample is a block copolymer composed of epsilon-caprolactone (74 vol%) and ethylene (26 vol%), synthesized via anionic polymerization of poly(caprolactone)-block-poly(butadiene) followed by hydrogenation of the poly(butadiene) block to form poly(ethylene). The material exhibits a PE lamellar morphology and was subjected to a specific thermal history involving annealing at 120°C for 10 minutes, followed by sequential quenching at 70°C for 100 minutes to facilitate PE crystallization and at 45°C for 100 minutes for PCL crystallization. The melting temperature of the PE blocks was subsequently measured using differential scanning calorimetry at a heating rate of 10°C/min.",
      "reasoning_analysis": "Increasing Factors: The hydrogenation of the poly(butadiene) block yields a linear polyethylene segment capable of high crystallinity, which intrinsically possesses a high equilibrium melting temperature. The thermal history includes an annealing step at 120°C followed by isothermal crystallization at 70°C, allowing for the development of ordered PE lamellar morphology; thicker lamellae formed during this controlled crystallization process would elevate the observed Tm according to the Thomson-Gibbs relationship. Decreasing Factors: The material is a block copolymer where the polyethylene constitutes the minority phase, meaning the crystallizing blocks are tethered at junction points to the PCL matrix. This topological constraint restricts chain folding and limits lamellar thickening compared to a PE homopolymer, thereby depressing the Tm. Additionally, the crystallization temperature of 70°C is significantly below the equilibrium melting point of polyethylene, which may result in kinetically trapped thinner lamellae. Dominant Factor: The dominant factor governing the Tm is the confinement effect imposed by the block copolymer architecture combined with the specific isothermal crystallization temperature. While the linear ethylene sequence provides the potential for high thermal stability, the restriction on chain mobility at the block junctions and the finite lamellar thickness determined by the 70°C crystallization step qualitatively dictate a Tm lower than that of bulk polyethylene homopolymer."
    },
    "analysis_without_hierarchical_structure": {
      "descriptive_text": "The sample comprises a poly(epsilon-caprolactone)-block-polyethylene copolymer synthesized via anionic polymerization of a PCL-b-polybutadiene precursor followed by hydrogenation of the polybutadiene block. The chemical composition consists of 74 vol% epsilon-caprolactone and 26 vol% ethylene units without additional additives. Following synthesis, the material underwent a controlled thermal treatment involving annealing at 120°C for 10 minutes, followed by quenching to 70°C for 100 minutes to facilitate polyethylene crystallization, and subsequently quenching to 45°C for 100 minutes to induce polycaprolactone crystallization. The melting temperature of the polyethylene blocks was characterized using differential scanning calorimetry at a heating rate of 10°C/min.",
