Repository: hhtrick/HHT-code

# HHT training framework

This directory contains model training, embedding precomputation, inference, article-level baselines and the curated datasets. All commands below assume that the working directory is `train_code/`.

## 3. Datasets and fixed partitions

Each main dataset is a JSON array at `dataset/{property}/{property}.json`. Entries contain source metadata, `chemical_composition`, `processing_history`, `hierarchical_structure`, `properties`, and two generated-analysis objects. Targets are stored as `properties[property]["value"]`; source metadata and target values are not predictive input fields.

| Property | Train | Validation | Test | Total |
|---|---:|---:|---:|---:|

File: train_code/dataset/Tm/Tm.json (part 120 of 200)
[
      "reasoning_analysis": "Increasing Factors: The hydrogenation of the polybutadiene block generates linear polyethylene segments, which possess a high inherent crystallization potential and theoretical melting point compared to branched analogues. Additionally, the specific thermal history involving isothermal holding at 70°C for 100 minutes promotes the development of stable polyethylene lamellae, maximizing crystal perfection and thermal stability within the system constraints. Decreasing Factors: The diblock copolymer architecture imposes topological constraints on the polyethylene blocks, as they are covalently tethered to the polycaprolactone blocks. This confinement restricts chain folding and limits the achievable lamellar thickness during crystallization, which qualitatively depresses the melting temperature relative to a polyethylene homopolymer according to the Gibbs-Thomson effect. Furthermore, the high volume fraction of the PCL component may induce microphase separation constraints that hinder the growth of large PE crystallites. Dominant Factor: The architectural confinement effect inherent to the block copolymer structure is the dominant factor influencing the Tm behavior. While the thermal treatment optimizes crystallinity, the covalent tethering to the PCL block fundamentally limits the lamellar thickness of the PE domains, resulting in a melting temperature that is qualitatively governed by the constraints on crystal growth imposed by the multiphase morphology rather than the chemical identity alone."
    }
  },
  {
    "doi": null,
    "title": "Molecular simulation of the melting of PVDF crystal phases",
    "year": null,
    "chemical_composition": {
      "repeat_unit_psmiles": "[*]CC(F)(F)[*]",
      "monomers": [
        {
          "name": "Vinylidene fluoride",
          "smiles": "C=C(F)F",
          "ratio_value": null,
          "ratio_unit": null
        }
      ],
      "additives": [],
      "is_homopolymer": true
    },
    "processing_history": "All-atom MD simulation using LAMMPS, Byutner and Smith force field, 1 fs timestep, 1 atm pressure, Berendsen thermostat/barostat. System equilibrated from 300 K to target T in 25 K steps. Tm determined from sharp decrease in density/enthalpy. PVDF delta-phase crystal, 24 monomers per chain, ends24m configuration (hydrogenated ends), 36 chains.",
    "hierarchical_structure": "Semicrystalline polymer crystal. delta-phase conformation (T3GT3G', anti-parallel). Chain length: 24 monomers. Boundary: Chain ends.",
    "properties": {
      "Tm": {
        "value": [
          251.9
        ],
        "unit": "°C"
      }
    },
    "analysis_with_hierarchical_structure": {
      "descriptive_text": "The sample comprises a polyvinylidene fluoride (PVDF) homopolymer system modeled through all-atom molecular dynamics simulations using the Byutner and Smith force field within the LAMMPS environment. The material consists of 36 chains, each constructed from 24 vinylidene fluoride monomer units with hydrogenated ends, organized into a semicrystalline delta-phase crystal structure exhibiting a T3GT3G' anti-parallel conformation. Thermal characterization was conducted by equilibrating the system from 300 K to the target temperature in 25 K steps under 1 atm pressure using a Berendsen thermostat and barostat, with the melting transition identified via sharp decreases in density and enthalpy.",
      "reasoning_analysis": "Increasing Factors: The chemical composition of polyvinylidene fluoride introduces strong dipole-dipole interactions due to the high electronegativity of the fluorine atoms, which enhances interchain cohesion and stabilizes the crystalline lattice. Furthermore, the specific formation of the delta-phase crystal with anti-parallel T3GT3G' conformation optimizes packing efficiency and electrostatic alignment, inherently supporting a higher thermal stability relative to disordered phases. Decreasing Factors: The system setup specifies an extremely short chain length of only 24 monomers per chain, which dramatically increases the concentration of chain ends. These chain ends act as defects within the crystal lattice, reducing the effective lamellar thickness and depressing the melting temperature according to Gibbs-Thomson and Flory theories. Additionally, the reliance on the Byutner and Smith force field within a molecular dynamics simulation may introduce systematic deviations compared to experimental bulk behavior, and the hydrogenated chain ends create chemical discontinuities that further destabilize the crystal interface. Dominant Factor: While the strong fluorine dipoles and delta-phase packing provide a robust baseline for crystalline stability, the oligomeric chain length is the dominant factor qualitatively depressing the Tm. The high surface-to-volume ratio of chain ends in this 24-mer system overrides the interchain cohesive forces, resulting in a significantly lower melting temperature compared to high-molecular-weight bulk PVDF."
    },
    "analysis_without_hierarchical_structure": {
      "descriptive_text": "The sample comprises a polyvinylidene fluoride homopolymer configured as a delta-phase crystal. All-atom molecular dynamics simulations were conducted using LAMMPS with the Byutner and Smith force field, modeling a system of 36 chains with 24 monomers per chain and hydrogenated ends. Equilibration proceeded from 300 K to the target temperature in 25 K steps under 1 atm pressure utilizing a Berendsen thermostat and barostat with a 1 fs timestep, with the melting temperature identified via the sharp decrease in density and enthalpy.",
      "reasoning_analysis": "Increasing Factors: The inclusion of fluorine atoms within the vinylidene fluoride repeat units generates strong dipole-dipole interactions that significantly enhance intermolecular cohesion and lattice energy, thereby driving the Tm upward. Additionally, the initial configuration as a delta-phase crystal enforces a high degree of structural order that requires substantial thermal energy to disrupt. Decreasing Factors: The processing history specifies a finite chain length of only 24 monomers per chain, which elevates the concentration of chain ends that introduce excess free volume and entropy into the lattice, thermodynamically destabilizing the solid phase and depressing the Tm relative to high molecular weight bulk material. Dominant Factor: The strong intermolecular dipole interactions inherent to the PVDF chemistry qualitatively dominate the final Tm behavior, as they establish the fundamental energetic barrier necessary to maintain the crystalline delta-phase structure against thermal agitation, ensuring a distinct melting transition persists despite the entropic penalties associated with the short chain length."
    }
  },
  {
    "doi": null,
    "title": "Molecular simulation of the melting of PVDF crystal phases",
    "year": null,
    "chemical_composition": {
      "repeat_unit_psmiles": "[*]CC(F)(F)[*]",
      "monomers": [
        {
          "name": "Vinylidene fluoride",
          "smiles": "C=C(F)F",
          "ratio_value": null,
          "ratio_unit": null
        }
      ],
      "additives": [],
      "is_homopolymer": true
    },
    "processing_history": "All-atom MD simulation using LAMMPS, Byutner and Smith force field, 1 fs timestep, 1 atm pressure, Berendsen thermostat/barostat. System equilibrated from 300 K to target T in 25 K steps. Tm determined from sharp decrease in density/enthalpy. PVDF beta-phase crystal, 12 monomers per chain, ends12m configuration (hydrogenated ends), 36 chains.",
    "hierarchical_structure": "Semicrystalline polymer crystal. beta-phase conformation (all-trans, parallel). Chain length: 12 monomers. Boundary: Chain ends.",
    "properties": {
      "Tm": {
        "value": [
          251.9
        ],
        "unit": "°C"
      }
    },
    "analysis_with_hierarchical_structure": {
      "descriptive_text": "The sample comprises a polyvinylidene fluoride (PVDF) homopolymer system modeled as a semicrystalline beta-phase crystal with an all-trans parallel conformation. Constructed for all-atom molecular dynamics simulations using the LAMMPS package and the Byutner and Smith force field, the system consists of 36 chains each containing 12 monomers with hydrogenated ends. The simulation protocol involved equilibration from 300 K to the target temperature in 25 K increments under 1 atm pressure using a Berendsen thermostat and barostat with a 1 fs timestep, with the melting temperature determined by monitoring sharp decreases in density and enthalpy.",
      "reasoning_analysis": "Increasing Factors: The chemical structure of vinylidene fluoride introduces strong dipole-dipole interactions due to the electronegative fluorine atoms, which enhance intermolecular cohesion and stabilize the crystal lattice. Furthermore, the specific beta-phase all-trans conformation facilitates efficient parallel packing and maximizes dipolar alignment, theoretically supporting a robust crystalline structure. Decreasing Factors: The most significant depressant is the extremely short chain length of 12 monomers per chain, which creates a high density of chain ends that act as structural defects within the crystal lattice. According to Flory's theory on molecular weight dependence, these chain ends reduce the enthalpy of fusion and destabilize the crystalline phase relative to high molecular weight bulk polymer. Additionally, the use of a Berendsen thermostat in the simulation history, while effective for equilibration, can sometimes suppress temperature fluctuations differently than rigorous ensembles, potentially influencing the observed transition sharpness. Dominant Factor: The oligomeric nature of the chains (12 monomers) is the dominant factor governing the Tm behavior. While the PVDF chemistry and beta-phase conformation intrinsically favor a high melting temperature, the finite size effects and high concentration of chain ends inherent to this specific simulation setup qualitatively lower the Tm significantly compared to bulk, high-molecular-weight PVDF."
    },
    "analysis_without_hierarchical_structure": {
      "descriptive_text": "The sample comprises a poly(vinylidene fluoride) homopolymer modeled through all-atom molecular dynamics simulations using the LAMMPS package with the Byutner and Smith force field. The system was configured as a PVDF beta-phase crystal consisting of 36 chains with 12 monomers per chain and hydrogenated ends. Simulations were executed with a 1 fs timestep at 1 atm pressure utilizing a Berendsen thermostat and barostat, with the system equilibrated from 300 K to the target temperature in 25 K steps. The melting temperature was determined by monitoring the sharp decrease in density and enthalpy during the thermal progression.",
      "reasoning_analysis": "Increasing Factors: The chemical composition consists of poly(vinylidene fluoride), where the high electronegativity of the fluorine atoms creates strong dipole-dipole interactions between polymer chains, significantly increasing cohesive energy density and driving the Tm upward. Additionally, the processing history specifies the formation of a beta-phase crystal structure, which represents a highly ordered all-trans conformation that maximizes packing efficiency and lattice stability, further supporting a higher melting temperature. Decreasing Factors: The computational model employs oligomeric chains with only 12 monomers per chain rather than high molecular weight polymer, introducing a high concentration of chain ends that act as defects within the crystal lattice and reduce thermal stability. Furthermore, the limited system size of 36 chains may restrict the formation of extensive crystalline domains compared to bulk material, potentially lowering the observed transition temperature. Dominant Factor: The intense intermolecular dipole interactions arising from the fluorinated backbone are the dominant factor establishing the high thermal stability of the system, effectively maintaining a distinct crystalline melting transition despite the depressive effects introduced by the finite oligomeric chain length and limited system size inherent to the computational model."
    }
  },
  {
    "doi": null,
    "title": "Molecular simulation of the melting of PVDF crystal phases",
    "year": null,
    "chemical_composition": {
      "repeat_unit_psmiles": "[*]CC(F)(F)[*]",
      "monomers": [
        {
          "name": "Vinylidene fluoride",
          "smiles": "C=C(F)F",
          "ratio_value": null,
          "ratio_unit": null
        }
      ],
      "additives": [],
      "is_homopolymer": true
    },
    "processing_history": "All-atom MD simulation using LAMMPS, Byutner and Smith force field, 1 fs timestep, 1 atm pressure, Berendsen thermostat/barostat. System equilibrated from 300 K to target T in 25 K steps. Tm determined from sharp decrease in density/enthalpy. PVDF alpha-phase crystal, 36 monomers per chain, ends36m configuration (hydrogenated ends), 36 chains.",
    "hierarchical_structure": "Semicrystalline polymer crystal. alpha-phase conformation (TGTG', anti-parallel). Chain length: 36 monomers. Boundary: Chain ends.",
    "properties": {
      "Tm": {
        "value": [
          276.9
        ],
        "unit": "°C"
      }
    },
    "analysis_with_hierarchical_structure": {
      "descriptive_text": "The sample consists of a poly(vinylidene fluoride) (PVDF) homopolymer modeled as a semicrystalline system exhibiting the alpha-phase conformation characterized by TGTG' chain geometry and anti-parallel packing. The simulation system comprises 36 chains, each containing 36 monomer units with hydrogenated chain ends. All-atom molecular dynamics simulations were conducted using LAMMPS with the Byutner and Smith force field, employing a 1 fs timestep under 1 atm pressure controlled by a Berendsen thermostat and barostat. The system was equilibrated from 300 K to the target temperature in 25 K increments, with the melting temperature determined based on the sharp decrease in density and enthalpy observed during the thermal cycle.",
      "reasoning_analysis": "Increasing Factors: The presence of highly electronegative fluorine atoms in the vinylidene fluoride repeat units generates strong dipole-dipole interactions between polymer chains, which significantly enhances intermolecular cohesion and stabilizes the crystal lattice, thereby driving the Tm upward. Furthermore, the formation of the alpha-phase crystalline structure, characterized by a tightly packed TGTG' conformation and anti-parallel chain arrangement, represents a thermodynamically stable state that resists thermal disruption. Decreasing Factors: The modeled chain length of 36 monomers is substantially lower than that of typical high-molecular-weight bulk PVDF, resulting in a high concentration of chain ends that act as defects within the crystalline lattice. According to Flory's theory, this increased free volume and reduced entanglement density at the chain ends destabilizes the crystal phase and lowers the Tm. Additionally, the finite system size of 36 chains in the simulation may introduce boundary effects that differ from infinite bulk behavior. Dominant Factor: While the intrinsic dipolar interactions of the C-F bonds provide a strong foundation for thermal stability, the limited chain length is the dominant factor qualitatively reducing the Tm relative to bulk PVDF, as the entropic penalty and lattice disruption caused by the high fraction of chain ends in this oligomeric model system outweigh the intermolecular stabilization."
    },
    "analysis_without_hierarchical_structure": {
      "descriptive_text": "The sample comprises a poly(vinylidene fluoride) homopolymer system modeled in the alpha-phase crystalline structure. The computational model was constructed with 36 chains, each containing 36 monomer units with hydrogenated chain ends, and subjected to all-atom molecular dynamics simulations using LAMMPS with the Byutner and Smith force field. The system was maintained at 1 atm pressure using a Berendsen thermostat and barostat, equilibrated from 300 K to the target temperature in 25 K steps, with the melting temperature identified via the sharp decrease in density and enthalpy.",
      "reasoning_analysis": "Increasing Factors: The chemical composition features a fluorinated backbone where strong dipole-dipole interactions between carbon-fluorine bonds significantly enhance intermolecular cohesion, driving the Tm upward. Additionally, the processing history specifies an alpha-phase crystal structure, which represents a thermodynamically stable packing conformation that maximizes lattice energy and thermal resistance. Decreasing Factors: The processing history defines a finite chain length of 36 monomers per chain, which introduces a high concentration of chain ends that act as defects within the crystal lattice and reduce the effective lamellar thickness, thereby depressing the Tm relative to high molecular weight bulk material. Furthermore, the hydrogenated chain ends may introduce slight packing incompatibilities compared to a fully fluorinated infinite chain. Dominant Factor: The intrinsic intermolecular forces arising from the fluorinated backbone and the stabilized alpha-phase crystallinity qualitatively dominate the thermal behavior by establishing a robust high-temperature melting transition; however, the finite chain length imposed by the simulation configuration serves as the critical limiting factor that defines the specific Tm relative to the theoretical infinite chain limit."
    }
  },
  {
    "doi": "10.1038/pj.2011.4",
    "title": "Significant increase in the melting temperature of poly(e-caprolactone) blocks confined in the crystallized lamellar morphology of poly (e-caprolactone)-block-polyethylene copolymers",
    "year": 2011,
    "chemical_composition": {
      "repeat_unit_psmiles": null,
      "monomers": [
        {
          "name": "epsilon-caprolactone",
          "smiles": "O=C1OCCCCC1",
          "ratio_value": 71,
          "ratio_unit": "vol%"
        },
        {
          "name": "ethylene",
          "smiles": "C=C",
          "ratio_value": 29,
          "ratio_unit": "vol%"
        }
      ],
      "additives": [],
      "is_homopolymer": false
    },
    "processing_history": "Synthesized by anionic polymerization of PCL-b-PB followed by hydrogenation of PB block. Thermal history: Annealed at 120°C for 10 min, quenched to 70°C for 100 min (PE crystallization), quenched to 45°C for 100 min (PCL crystallization). Tm of PCL blocks measured by DSC at 10°C/min heating rate.",
    "hierarchical_structure": "PE lamellar morphology",
    "properties": {
      "Tm": {
        "value": [
          59.9
        ],
        "unit": "°C"
      }
    },
    "analysis_with_hierarchical_structure": {
      "descriptive_text": "The sample comprises a block copolymer system consisting of epsilon-caprolactone and ethylene monomers in a 71:29 volume ratio. It was synthesized through anionic polymerization of a poly(epsilon-caprolactone)-block-polybutadiene precursor, followed by hydrogenation of the polybutadiene block to yield the final polyethylene segment. The processing history involved an initial annealing at 120°C for 10 minutes, followed by sequential isothermal treatments at 70°C for 100 minutes to induce polyethylene crystallization and at 45°C for 100 minutes to induce poly(epsilon-caprolactone) crystallization. The resulting hierarchical structure displays a polyethylene lamellar morphology, and the melting temperature of the PCL blocks was characterized via DSC at a heating rate of 10°C/min.",
      "reasoning_analysis": "Increasing Factors: The thermal protocol includes a dedicated isothermal crystallization step at 45°C for 100 minutes for the PCL blocks, which facilitates orderly chain folding and lamellar thickening compared to non-isothermal cooling, inherently stabilizing the crystal phase and elevating the Tm. Additionally, the initial annealing at 120°C ensures the erasure of prior thermal history and homogenization of the melt, providing a consistent baseline for crystal formation. Decreasing Factors: The covalent linkage between the PCL and polyethylene blocks in this copolymer architecture imposes topological constraints that restrict the chain mobility necessary for extensive crystal growth. More significantly, the sequential crystallization history means the PCL blocks crystallize within the confined interlamellar regions of the pre-solidified polyethylene matrix formed at 70°C; this soft confinement limits the maximum lamellar thickness achievable by the PCL phase, which qualitatively depresses the Tm according to the Gibbs-Thomson relationship. Dominant Factor: The confinement effect arising from the pre-crystallized polyethylene lamellar morphology is the dominant factor. Although the isothermal treatment promotes crystal perfection, the physical constraints imposed by the rigid PE framework on the PCL chain folding dynamics qualitatively override these benefits, resulting in a Tm lower than that observed in unconstrained poly(epsilon-caprolactone) homopolymers."
    },
    "analysis_without_hierarchical_structure": {
      "descriptive_text": "The sample comprises a poly(epsilon-caprolactone)-block-polyethylene copolymer synthesized via anionic polymerization of a PCL-b-polybutadiene precursor followed by hydrogenation of the polybutadiene block. The chemical composition consists of 71 vol% epsilon-caprolactone and 29 vol% ethylene units. The material underwent a specific thermal treatment involving annealing at 120°C for 10 minutes, followed by quenching to 70°C for 100 minutes to induce polyethylene crystallization, and subsequently quenching to 45°C for 100 minutes to facilitate polycaprolactone crystallization. The melting temperature of the PCL blocks was characterized using differential scanning calorimetry at a heating rate of 10°C/min.",
      "reasoning_analysis": "Increasing Factors: The high volumetric fraction of epsilon-caprolactone provides a substantial domain size that supports the formation of thicker lamellae, inherently driving the Tm higher relative to systems with lower crystallizable content. Additionally, the processing history includes a prolonged isothermal crystallization step at 45°C, which allows for significant chain reorganization and perfection of the PCL crystals, thereby increasing the thermal stability of the crystalline phase. Decreasing Factors: The block copolymer architecture imposes spatial confinement on the crystallizing PCL blocks, particularly because the polyethylene block crystallizes first at 70°C, creating a rigid scaffold that restricts the growth of PCL lamellae. This confinement effect, combined with the interfacial tension between the chemically distinct PE and PCL domains, introduces defects and limits crystal thickness, qualitatively depressing the Tm compared to a PCL homopolymer. Dominant Factor: The dominant factor influencing the final Tm behavior is the confined crystallization mechanism dictated by the sequential thermal history and block architecture. While the isothermal hold promotes crystal perfection, the pre-crystallization of the PE block fundamentally constrains the PCL crystallization landscape, making the architectural confinement the primary determinant that defines the melting behavior relative to the bulk homopolymer baseline."
    }
  },
  {
    "doi": null,
    "title": "Molecular simulation of the melting of PVDF crystal phases",
    "year": null,
    "chemical_composition": {
      "repeat_unit_psmiles": "[*]CC(F)(F)[*]",
      "monomers": [
        {
          "name": "Vinylidene fluoride",
          "smiles": "C=C(F)F",
          "ratio_value": null,
          "ratio_unit": null
        }
      ],
      "additives": [],
      "is_homopolymer": true
    },
    "processing_history": "All-atom MD simulation using LAMMPS, Byutner and Smith force field, 1 fs timestep, 1 atm pressure, Berendsen thermostat/barostat. System equilibrated from 300 K to target T in 25 K steps. Tm determined from sharp decrease in density/enthalpy. PVDF beta-phase crystal, 24 monomers per chain, ends24m configuration (hydrogenated ends), 36 chains.",
    "hierarchical_structure": "Semicrystalline polymer crystal. beta-phase conformation (all-trans, parallel). Chain length: 24 monomers. Boundary: Chain ends.",
    "properties": {
      "Tm": {
        "value": [
          376.9
        ],
        "unit": "°C"
      }
    },
    "analysis_with_hierarchical_structure": {
      "descriptive_text": "The sample comprises a polyvinylidene fluoride (PVDF) homopolymer system investigated through all-atom molecular dynamics simulations using the Byutner and Smith force field within the LAMMPS environment. The hierarchical structure is defined as a semicrystalline polymer crystal in the beta-phase conformation, featuring an all-trans parallel arrangement of 36 chains, each consisting of 24 monomer units with hydrogenated ends. Processing involved thermal equilibration from 300 K to the target temperature in 25 K steps under 1 atm pressure using a Berendsen thermostat and barostat with a 1 fs timestep, with the melting temperature determined from observed sharp decreases in density and enthalpy.",
      "reasoning_analysis": "Increasing Factors: The chemical composition of polyvinylidene fluoride includes highly electronegative fluorine atoms, generating strong interchain dipole-dipole interactions that stabilize the crystal lattice and inherently drive the Tm upward. Additionally, the hierarchical structure adopts a beta-phase conformation with an all-trans parallel arrangement, which facilitates dense packing and maximizes these electrostatic forces, further resisting thermal disruption. Decreasing Factors: The system setup defined in the processing history specifies an extremely short chain length of only 24 monomers per chain. According to Flory's theory of melting point depression, this oligomeric length results in a high concentration of chain ends that act as defects within the crystal lattice, reducing overall stability compared to high molecular weight bulk polymer. Furthermore, the hydrogenated chain ends introduce chemical irregularities at the boundary that disrupt the periodicity of the fluorinated backbone. Dominant Factor: While the intrinsic dipole interactions and ordered beta-phase packing promote thermal stability, the finite size effect imposed by the oligomeric chain length established during the system configuration is the dominant factor. The high ratio of chain ends to repeat units significantly destabilizes the crystal lattice, qualitatively resulting in a lower Tm relative to bulk, high-molecular-weight PVDF."
    },
    "analysis_without_hierarchical_structure": {
      "descriptive_text": "The sample consists of a poly(vinylidene fluoride) homopolymer modeled within an all-atom molecular dynamics simulation framework using LAMMPS and the Byutner and Smith force field. The system was configured as a beta-phase crystal comprising 36 chains, each containing 24 monomer units with hydrogenated ends. Simulations were conducted at 1 atm pressure using a 1 fs timestep and a Berendsen thermostat/barostat, with the system equilibrated from 300 K to the target temperature in 25 K steps. The melting temperature was determined by observing the sharp decrease in density and enthalpy during the thermal ramp.",
      "reasoning_analysis": "Increasing Factors: The chemical composition features vinylidene fluoride repeat units containing highly electronegative fluorine atoms, which generate strong dipole-dipole interactions between polymer chains. Additionally, the processing history specifies the initialization of the system as a beta-phase crystal, a polymorph known for its packed polar arrangement, which stabilizes the crystalline lattice and inherently drives the Tm higher. Decreasing Factors: The simulation configuration defines a chain length of only 24 monomers per chain, which represents a low molecular weight oligomer compared to bulk commercial standards. These chain ends act as defects within the crystal lattice, increasing free volume and reducing the cohesive energy density required to disrupt the crystalline order, thereby depressing the Tm relative to high molecular weight counterparts. Dominant Factor: While the strong fluorine dipoles and beta-phase packing inherently promote a high melting temperature, the finite chain length imposed by the simulation configuration introduces significant end-group effects. Therefore, the molecular weight limitation is the dominant factor qualitatively reducing the Tm relative to the theoretical bulk infinite-chain limit, despite the stabilizing influence of the crystalline packing."
    }
  },
  {
    "doi": null,
    "title": "Molecular simulation of the melting of PVDF crystal phases",
    "year": null,
    "chemical_composition": {
      "repeat_unit_psmiles": "[*]CC(F)(F)[*]",
      "monomers": [
        {
          "name": "Vinylidene fluoride",
          "smiles": "C=C(F)F",
          "ratio_value": null,
          "ratio_unit": null
        }
      ],
      "additives": [],
      "is_homopolymer": true
    },
    "processing_history": "All-atom MD simulation using LAMMPS, Byutner and Smith force field, 1 fs timestep, 1 atm pressure, Berendsen thermostat/barostat. System equilibrated from 300 K to target T in 25 K steps. Tm determined from sharp decrease in density/enthalpy. PVDF alpha-phase crystal, 24 monomers per chain, ends24m configuration (hydrogenated ends), 36 chains.",
    "hierarchical_structure": "Semicrystalline polymer crystal. alpha-phase conformation (TGTG', anti-parallel). Chain length: 24 monomers. Boundary: Chain ends.",
    "properties": {
      "Tm": {
        "value": [
          251.9
        ],
        "unit": "°C"
      }
    },
    "analysis_with_hierarchical_structure": {
      "descriptive_text": "The sample comprises a poly(vinylidene fluoride) homopolymer modeled as a semicrystalline alpha-phase crystal exhibiting an anti-parallel TGTG' conformation. The simulated system consists of 36 chains, each composed of 24 monomer units with hydrogenated chain ends, utilizing all-atom molecular dynamics within the LAMMPS environment employing the Byutner and Smith force field. Equilibration was performed at 1 atm pressure using a Berendsen thermostat and barostat with a 1 fs timestep, heating from 300 K to the target temperature in 25 K increments, wherein the melting temperature was determined via a sharp decrease in density and enthalpy.",
      "reasoning_analysis": "Increasing Factors: The chemical composition features vinylidene fluoride units containing highly electronegative fluorine atoms, which generate strong interchain dipole-dipole interactions that significantly increase the cohesive energy density and lattice stability, inherently driving the Tm upward. Additionally, the hierarchical structure specifies the alpha-phase conformation with anti-parallel packing, which is the thermodynamically most stable crystalline form for this polymer, further supporting a higher melting resistance. Decreasing Factors: The hierarchical structure and processing history indicate a very short chain length of only 24 monomers per chain, resulting in a high concentration of chain ends that act as crystalline defects. According to thermodynamic principles regarding finite chain lengths, these chain ends increase the free energy of the crystal phase relative to the melt, causing significant melting point depression compared to high molecular weight bulk material. Dominant Factor: While the strong dipolar interactions of the fluorine atoms establish a high intrinsic thermal stability for the PVDF backbone, the extremely short chain length in the oligomeric regime and the consequent high density of chain end defects qualitatively dominate the system behavior, leading to a depressed Tm relative to bulk poly(vinylidene fluoride)."
    },
    "analysis_without_hierarchical_structure": {
      "descriptive_text": "The sample comprises a poly(vinylidene fluoride) homopolymer investigated through all-atom molecular dynamics simulations utilizing the LAMMPS software and the Byutner and Smith force field. The system was configured as an alpha-phase crystal consisting of 36 chains with 24 monomers per chain and hydrogenated ends. Equilibration proceeded from 300 K to the target temperature in 25 K increments under 1 atm pressure using a Berendsen thermostat and barostat with a 1 fs timestep, and the melting temperature was identified from the sharp decrease in density and enthalpy.",
      "reasoning_analysis": "Increasing Factors: The chemical composition features vinylidene fluoride repeat units with highly electronegative fluorine atoms that create strong dipole-dipole interactions between chains. These intense intermolecular forces stabilize the specified alpha-phase crystal lattice, requiring substantial thermal energy to disrupt the ordered structure and thereby driving the Tm upward. The homopolymer architecture further supports this by enabling efficient chain packing within the crystalline domains. Decreasing Factors: The processing history reveals a computational constraint where each chain contains only 24 monomers. This short oligomeric length creates a high concentration of chain ends compared to bulk high-molecular-weight polymers. These chain ends act as defects within the crystal lattice, increasing free volume and reducing thermodynamic stability, which qualitatively depresses the Tm. Additionally, the limited system size of 36 chains may restrict the formation of bulk-like entanglement networks. Dominant Factor: Although the intrinsic dipole interactions of the PVDF chemistry provide a strong foundation for crystalline stability, the finite chain length imposed by the simulation parameters is the dominant factor governing the final Tm behavior for this specific sample. The significant population of chain ends qualitatively lowers the melting point relative to bulk material, meaning the thermal transition is primarily limited by the oligomeric nature of the modeled chains rather than the infinite-chain thermodynamic limit."
    }
  },
  {
    "doi": "10.1007/s10973-017-6089-7",
    "title": "Morphology, crystallization and melting behaviour of poly(trimethylene terephthalate)/thermotropic liquid crystalline polymer blends",
    "year": 2017,
    "chemical_composition": {
      "repeat_unit_psmiles": null,
      "monomers": [
        {
          "name": "p-Hydroxybenzoic acid",
          "smiles": "Oc1ccc(C(=O)O)cc1",
          "ratio_value": 73,
          "ratio_unit": "mol%"
        },
        {
          "name": "2,6-Hydroxynaphthoic acid",
          "smiles": "Oc1ccc2cc(C(=O)O)ccc2c1",
          "ratio_value": 27,
          "ratio_unit": "mol%"
        }
      ],
      "additives": [],
      "is_homopolymer": false
    },
    "processing_history": "Melt mixing in Haake minilab at 290 °C, 80 rpm, 3 min residence. Dried at 110 °C for 4 h. Tm measured by DSC (Perkin Elmer DSC 8000) during second heating run at 40 °C/min after cooling at 60 °C/min from 300 °C.",
    "hierarchical_structure": "Liquid crystalline polymer, immiscible in PTT blends.",
    "properties": {
      "Tm": {
        "value": [
          278.57
        ],
        "unit": "°C"
      }
    },
    "analysis_with_hierarchical_structure": {
      "descriptive_text": "The sample comprises a liquid crystalline copolyester formed from p-hydroxybenzoic acid (73 mol%) and 2,6-hydroxynaphthoic acid (27 mol%). Processing involved melt mixing in a Haake minilab at 290 °C with an 80 rpm screw speed for 3 minutes, followed by drying at 110 °C for 4 hours. The material exhibits a liquid crystalline hierarchical structure and is noted to be immiscible in PTT blends. Thermal characterization was performed using differential scanning calorimetry during the second heating run at 40 °C/min, following a cooling cycle from 300 °C at 60 °C/min.",
      "reasoning_analysis": "Increasing Factors: The wholly aromatic backbone consisting of rigid p-hydroxybenzoic and 2,6-hydroxynaphthoic units significantly restricts chain flexibility, requiring greater thermal energy to disrupt the crystalline lattice. Additionally, the liquid crystalline nature promotes highly oriented packing and strong intermolecular pi-pi stacking interactions, which intrinsically drive the melting temperature upward. Decreasing Factors: The copolymeric sequence introduces structural irregularities compared to a perfect homopolymer crystal, creating lattice defects that can depress the melting point. Furthermore, the rapid cooling rate of 60 °C/min specified in the processing history may kinetically limit crystal perfection and secondary crystallization, potentially lowering the observed Tm relative to slowly cooled samples. Dominant Factor: The intrinsic backbone rigidity and the thermotropic liquid crystalline ordering qualitatively dominate the thermal behavior, establishing a robust crystalline framework that maintains an elevated melting temperature despite the disordering effects of copolymerization and rapid thermal processing."
    },
    "analysis_without_hierarchical_structure": {
      "descriptive_text": "The sample consists of a copolymer derived from p-hydroxybenzoic acid (73 mol%) and 2,6-hydroxynaphthoic acid (27 mol%). The material was prepared via melt mixing in a Haake minilab at 290 °C with a screw speed of 80 rpm and a residence time of 3 minutes, followed by drying at 110 °C for 4 hours. Thermal characterization was performed using differential scanning calorimetry on a Perkin Elmer DSC 8000, where the melting temperature was recorded during the second heating run at a rate of 40 °C/min following a cooling cycle at 60 °C/min from 300 °C.",
      "reasoning_analysis": "Increasing Factors: The inherent chemical composition, specifically the rigid aromatic backbone formed by phenyl and naphthyl units, significantly restricts chain flexibility and increases lattice energy, intrinsically driving the Tm higher. Additionally, the processing history involving drying at 110 °C prior to melt mixing removes moisture, preventing hydrolytic degradation that would lower molecular weight and consequently depress the Tm. Decreasing Factors: The copolymerization of two distinct monomers introduces structural irregularity compared to a homopolymer, disrupting perfect crystal lattice packing and resulting in a melting point depression relative to the pure homopolymer constituents. Furthermore, the rapid cooling rate of 60 °C/min during the DSC protocol limits the time available for crystal growth and perfection, potentially leading to less stable crystallites that melt at lower temperatures. Dominant Factor: The intrinsic rigidity of the aromatic copolymer backbone serves as the dominant factor establishing a high baseline melting temperature, although the specific 73/27 monomer ratio modulates this value to ensure processability; while the rapid cooling rate affects crystallite perfection, the chemical architecture remains the primary determinant of the thermal transition behavior."
    }
  },
  {
    "doi": null,
    "title": "Molecular simulation of the melting of PVDF crystal phases",
    "year": null,
    "chemical_composition": {
      "repeat_unit_psmiles": "[*]CC(F)(F)[*]",
      "monomers": [
        {
          "name": "Vinylidene fluoride",
          "smiles": "C=C(F)F",
          "ratio_value": null,
          "ratio_unit": null
        }
      ],
      "additives": [],
      "is_homopolymer": true
    },
