Repository: hhtrick/HHT-code

# HHT training framework

This directory contains model training, embedding precomputation, inference, article-level baselines and the curated datasets. All commands below assume that the working directory is `train_code/`.

## 3. Datasets and fixed partitions

Each main dataset is a JSON array at `dataset/{property}/{property}.json`. Entries contain source metadata, `chemical_composition`, `processing_history`, `hierarchical_structure`, `properties`, and two generated-analysis objects. Targets are stored as `properties[property]["value"]`; source metadata and target values are not predictive input fields.

| Property | Train | Validation | Test | Total |
|---|---:|---:|---:|---:|

File: train_code/dataset/Tm/Tm.json (part 121 of 200)
[
    "processing_history": "All-atom MD simulation using LAMMPS, Byutner and Smith force field, 1 fs timestep, 1 atm pressure, Berendsen thermostat/barostat. System equilibrated from 300 K to target T in 25 K steps. Tm determined from sharp decrease in density/enthalpy. PVDF epsilon-phase crystal, 36 monomers per chain, ends36m configuration (hydrogenated ends), 36 chains.",
    "hierarchical_structure": "Semicrystalline polymer crystal. epsilon-phase conformation (TGTG', parallel). Chain length: 36 monomers. Boundary: Chain ends.",
    "properties": {
      "Tm": {
        "value": [
          276.9
        ],
        "unit": "°C"
      }
    },
    "analysis_with_hierarchical_structure": {
      "descriptive_text": "The investigated sample is a polyvinylidene fluoride (PVDF) homopolymer modeled as a semicrystalline crystal adopting the epsilon-phase conformation with a TGTG' parallel chain arrangement. The system consists of 36 chains, each comprising 36 monomers with hydrogenated ends. Material characterization was conducted through all-atom molecular dynamics simulations using the LAMMPS package and the Byutner and Smith force field under 1 atm pressure. The system was equilibrated from 300 K to the target temperature in 25 K increments using a Berendsen thermostat and barostat with a 1 fs timestep, with the melting temperature determined by observing sharp decreases in density and enthalpy.",
      "reasoning_analysis": "Increasing Factors: The chemical composition features vinylidene fluoride units containing highly electronegative fluorine atoms, which generate strong intermolecular dipole-dipole interactions that significantly increase cohesive energy density and stabilize the crystal lattice, driving the Tm upward. Additionally, the hierarchical structure specifies a semicrystalline epsilon-phase conformation with parallel chain packing, indicating a high degree of structural order that necessitates substantial thermal energy to disrupt. Decreasing Factors: The hierarchical structure defines a relatively short chain length of only 36 monomers per chain, resulting in a high concentration of chain ends that act as defects within the crystal lattice and reduce thermodynamic stability according to Flory's theory of melting point depression. Furthermore, the processing history indicates a finite simulation system of 36 chains, where finite-size effects and the specific hydrogenated end configuration may introduce additional free volume or boundary disorders that lower the thermal stability compared to infinite bulk chains. Dominant Factor: While the strong dipolar interactions of the PVDF backbone establish a fundamentally high melting baseline, the limited chain length and associated end-group defects inherent to the 36-mer configuration qualitatively dominate the final Tm behavior, likely resulting in a depression of the melting temperature relative to high-molecular-weight bulk PVDF crystals."
    },
    "analysis_without_hierarchical_structure": {
      "descriptive_text": "The sample is a poly(vinylidene fluoride) homopolymer investigated through all-atom molecular dynamics simulations using the LAMMPS software and the Byutner and Smith force field. The computational system was constructed with 36 chains of 36 monomers each featuring hydrogenated ends in an ends36m configuration, organized into an epsilon-phase crystal structure. Simulations were performed at 1 atm pressure with a 1 fs timestep using a Berendsen thermostat and barostat, where the system was equilibrated from 300 K to the target temperature in 25 K steps, with the melting temperature determined by observing sharp decreases in density and enthalpy.",
      "reasoning_analysis": "Increasing Factors: The presence of fluorine atoms in the vinylidene fluoride repeat units creates strong dipole-dipole interactions between chains, resulting in high cohesive energy density that inherently drives the Tm upward. Furthermore, the specific processing history establishes an epsilon-phase crystal structure, where the ordered packing of chains within the lattice requires significant thermal energy to disrupt, thereby increasing the thermal stability and Tm. Decreasing Factors: The computational model employs a finite chain length of 36 monomers with hydrogenated ends, which introduces a high concentration of chain termini that act as crystalline defects and increase free volume relative to infinite chains, qualitatively depressing the Tm. Additionally, the reliance on the Byutner and Smith force field introduces potential approximations in intermolecular potentials that could underestimate the energy required for the phase transition. Dominant Factor: The strong intermolecular dipole interactions arising from the fluorinated backbone within the ordered epsilon-phase lattice dominate the thermal behavior, as these forces establish the fundamental crystalline stability required for a distinct melting transition, superseding the qualitative reduction caused by the finite chain length constraints of the simulation model."
    }
  },
  {
    "doi": null,
    "title": "Molecular simulation of the melting of PVDF crystal phases",
    "year": null,
    "chemical_composition": {
      "repeat_unit_psmiles": "[*]CC(F)(F)[*]",
      "monomers": [
        {
          "name": "Vinylidene fluoride",
          "smiles": "C=C(F)F",
          "ratio_value": null,
          "ratio_unit": null
        }
      ],
      "additives": [],
      "is_homopolymer": true
    },
    "processing_history": "All-atom MD simulation using LAMMPS, Byutner and Smith force field, 1 fs timestep, 1 atm pressure, Berendsen thermostat/barostat. System equilibrated from 300 K to target T in 25 K steps. Tm determined from sharp decrease in density/enthalpy. PVDF delta-phase crystal, 36 monomers per chain, ends36m configuration (hydrogenated ends), 36 chains.",
    "hierarchical_structure": "Semicrystalline polymer crystal. delta-phase conformation (T3GT3G', anti-parallel). Chain length: 36 monomers. Boundary: Chain ends.",
    "properties": {
      "Tm": {
        "value": [
          251.9
        ],
        "unit": "°C"
      }
    },
    "analysis_with_hierarchical_structure": {
      "descriptive_text": "The sample comprises a poly(vinylidene fluoride) (PVDF) homopolymer modeled via all-atom molecular dynamics simulations using the Byutner and Smith force field within the LAMMPS framework. The system features a semicrystalline delta-phase crystal structure with a T3GT3G' anti-parallel conformation, consisting of 36 chains each containing 36 monomer units with hydrogenated chain ends. Processing involved equilibration from 300 K to the target temperature in 25 K steps under 1 atm pressure using a Berendsen thermostat and barostat with a 1 fs timestep, where the melting temperature was characterized by monitoring sharp decreases in density and enthalpy.",
      "reasoning_analysis": "Increasing Factors: The incorporation of fluorine atoms within the vinylidene fluoride repeat units creates strong permanent dipoles, resulting in robust intermolecular dipole-dipole interactions that significantly enhance lattice energy and drive the Tm upward. Additionally, the establishment of an ordered semicrystalline delta-phase morphology with anti-parallel packing optimizes interchain cohesive forces, further resisting thermal disordering. Decreasing Factors: The limited chain length of 36 monomers per chain results in a high fraction of chain ends that act as defects within the crystal lattice, reducing lamellar stability and lowering the Tm via the Thomson-Gibbs effect. Moreover, the delta-phase polymorph is generally less thermodynamically stable than the alpha-phase typically found in bulk crystallization, which may inherently limit the maximum achievable thermal stability. Dominant Factor: Although the strong C-F dipole interactions provide a high intrinsic baseline for crystalline stability, the high concentration of chain ends inherent to the oligomeric chain length used in the simulation model is the dominant factor qualitatively depressing the Tm relative to infinite-chain bulk PVDF."
    },
    "analysis_without_hierarchical_structure": {
      "descriptive_text": "The sample consists of a poly(vinylidene fluoride) (PVDF) homopolymer modeled as a delta-phase crystal structure. The system was constructed using all-atom molecular dynamics simulations within the LAMMPS environment, employing the Byutner and Smith force field with a 1 fs timestep under 1 atm pressure controlled by a Berendsen thermostat and barostat. The model comprises 36 chains, each containing 36 monomers with hydrogenated chain ends. Thermal equilibration was performed by stepping from 300 K to the target temperature in 25 K increments, with the melting temperature determined based on the sharp decrease in density and enthalpy observed during the simulation trajectory.",
      "reasoning_analysis": "Increasing Factors: The chemical composition consists of poly(vinylidene fluoride), where the high electronegativity of the fluorine atoms creates strong dipole-dipole interactions between chains, significantly enhancing intermolecular cohesion and lattice energy which drives the Tm upward. Furthermore, the homopolymer nature ensures high structural regularity, facilitating efficient packing within the delta-phase crystal lattice and stabilizing the solid state against thermal disruption. Decreasing Factors: The processing history specifies a molecular dynamics model with relatively short chain lengths of 36 monomers per chain. This finite chain length results in a higher concentration of chain ends compared to high-molecular-weight bulk polymer, which introduces defects and free volume into the crystal lattice, theoretically depressing the Tm. Additionally, the specific stabilization of the delta-phase polymorph via simulation constraints may represent a metastable state with potentially lower thermal stability compared to the equilibrium alpha-phase found in bulk crystallization. Dominant Factor: While the strong fluorine-induced dipole interactions provide a high intrinsic baseline for thermal stability, the finite chain length utilized in the simulation architecture is the dominant factor qualitatively governing the final Tm behavior. The reduced molecular weight limits the extent of crystalline perfection and entanglement, meaning the observed melting transition is primarily dictated by the stability of these specific oligomeric crystals rather than the bulk polymer limit."
    }
  },
  {
    "doi": null,
    "title": "Molecular simulation of the melting of PVDF crystal phases",
    "year": null,
    "chemical_composition": {
      "repeat_unit_psmiles": "[*]CC(F)(F)[*]",
      "monomers": [
        {
          "name": "Vinylidene fluoride",
          "smiles": "C=C(F)F",
          "ratio_value": null,
          "ratio_unit": null
        }
      ],
      "additives": [],
      "is_homopolymer": true
    },
    "processing_history": "All-atom MD simulation using LAMMPS, Byutner and Smith force field, 1 fs timestep, 1 atm pressure, Berendsen thermostat/barostat. System equilibrated from 300 K to target T in 25 K steps. Tm determined from sharp decrease in density/enthalpy. PVDF gamma-phase crystal, 12 monomers per chain, ends12m configuration (hydrogenated ends), 36 chains.",
    "hierarchical_structure": "Semicrystalline polymer crystal. gamma-phase conformation (T3GT3G', parallel). Chain length: 12 monomers. Boundary: Chain ends.",
    "properties": {
      "Tm": {
        "value": [
          201.9
        ],
        "unit": "°C"
      }
    },
    "analysis_with_hierarchical_structure": {
      "descriptive_text": "The sample is a polyvinylidene fluoride (PVDF) homopolymer modeled as a semicrystalline system exhibiting gamma-phase crystallinity with a T3GT3G' parallel conformation. The material system was generated via all-atom molecular dynamics simulations using LAMMPS and the Byutner and Smith force field, consisting of 36 chains with a degree of polymerization of 12 monomers per chain and hydrogenated chain ends. Thermal processing involved equilibration from 300 K to the target temperature in 25 K increments at 1 atm pressure using a Berendsen thermostat and barostat with a 1 fs timestep, with the melting temperature identified through the observation of a sharp decrease in density and enthalpy.",
      "reasoning_analysis": "Increasing Factors: The presence of highly electronegative fluorine atoms in the vinylidene fluoride repeat units creates strong dipole-dipole interactions between polymer chains, which enhances cohesive energy density and stabilizes the crystal lattice, intrinsically driving the Tm upward. Additionally, the specific gamma-phase conformation (T3GT3G') represents an ordered packing arrangement that maximizes these intermolecular forces within the crystalline domains, further supporting thermal stability. Decreasing Factors: The most significant depressant is the extremely low molecular weight, represented by a chain length of only 12 monomers; according to Flory's theory, the high concentration of chain ends increases the entropy of fusion and disrupts lattice perfection, substantially lowering the Tm compared to high-molecular-weight bulk PVDF. Furthermore, the finite simulation system size and the explicit modeling of hydrogenated chain ends as boundaries introduce surface energy effects that destabilize the crystalline phase relative to an infinite bulk crystal. Dominant Factor: While the strong intermolecular forces of the PVDF chemistry and the ordered gamma-phase structure provide a baseline resistance to melting, the oligomeric chain length is the dominant factor qualitatively governing the Tm behavior. The high density of chain ends inherent to the 12-monomer configuration overwhelms the stabilizing effect of the dipole interactions, resulting in a Tm that is qualitatively depressed relative to standard high-molecular-weight PVDF materials."
    },
    "analysis_without_hierarchical_structure": {
      "descriptive_text": "The system models a poly(vinylidene fluoride) homopolymer arranged in a gamma-phase crystal structure. All-atom molecular dynamics simulations were conducted using LAMMPS with the Byutner and Smith force field under 1 atm pressure, utilizing a Berendsen thermostat and barostat with a 1 fs timestep. The simulated system comprised 36 chains, each consisting of 12 monomer units with hydrogenated end groups, and was equilibrated from 300 K to the target temperature in 25 K steps. The melting temperature was determined by observing the sharp decrease in density and enthalpy during the thermal protocol.",
      "reasoning_analysis": "Increasing Factors: The presence of highly electronegative fluorine atoms along the polymer backbone generates strong dipole-dipole interactions between chains, which increases the cohesive energy density and lattice stability, inherently driving the Tm upward relative to non-fluorinated analogues. Additionally, the specification of the gamma-phase crystal structure indicates a high degree of conformational order and packing efficiency, which supports a higher melting transition compared to amorphous regions. Decreasing Factors: The most significant factor reducing the Tm is the extremely short chain length of only 12 monomers per chain. According to Flory's theory of melting point depression, the high concentration of chain ends acts as structural defects within the crystal lattice, disrupting long-range order and reducing the thermal stability of the crystalline phase. Furthermore, the gamma-phase polymorph is often metastable compared to the alpha or beta phases of PVDF, which may inherently possess a lower equilibrium melting temperature. Dominant Factor: The dominant factor governing the Tm behavior for this specific sample is the oligomeric chain length. While the fluorine dipoles provide a strong baseline for intermolecular attraction, the high density of chain ends associated with the 12-monomer constraint qualitatively dominates the thermal response, resulting in a significant depression of the Tm relative to bulk, high-molecular-weight poly(vinylidene fluoride)."
    }
  },
  {
    "doi": "10.1038/pj.2011.4",
    "title": "Significant increase in the melting temperature of poly(e-caprolactone) blocks confined in the crystallized lamellar morphology of poly (e-caprolactone)-block-polyethylene copolymers",
    "year": 2011,
    "chemical_composition": {
      "repeat_unit_psmiles": null,
      "monomers": [
        {
          "name": "epsilon-caprolactone",
          "smiles": "O=C1OCCCCC1",
          "ratio_value": 74,
          "ratio_unit": "vol%"
        },
        {
          "name": "ethylene",
          "smiles": "C=C",
          "ratio_value": 26,
          "ratio_unit": "vol%"
        }
      ],
      "additives": [],
      "is_homopolymer": false
    },
    "processing_history": "Synthesized by anionic polymerization of PCL-b-PB followed by hydrogenation of PB block. Thermal history: Annealed at 120°C for 10 min, quenched to 70°C for 100 min (PE crystallization), quenched to 36°C for 100 min (PCL crystallization). Tm of PCL blocks measured by DSC at 10°C/min heating rate.",
    "hierarchical_structure": "PE lamellar morphology",
    "properties": {
      "Tm": {
        "value": [
          58.7
        ],
        "unit": "°C"
      }
    },
    "analysis_with_hierarchical_structure": {
      "descriptive_text": "This material is a block copolymer composed of epsilon-caprolactone and ethylene monomers with volumetric ratios of 74% and 26%, respectively. It was synthesized via anionic polymerization of a poly(epsilon-caprolactone)-block-polybutadiene precursor, followed by hydrogenation of the polybutadiene block to yield the polyethylene segment. The thermal history involved annealing at 120°C for 10 minutes, followed by quenching to 70°C for 100 minutes to induce polyethylene crystallization, and subsequently quenching to 36°C for 100 minutes to facilitate poly(epsilon-caprolactone) crystallization. The resulting hierarchical structure exhibits a polyethylene lamellar morphology, and the melting temperature of the PCL blocks was characterized using DSC at a heating rate of 10°C/min.",
      "reasoning_analysis": "Increasing Factors: The high volumetric fraction of epsilon-caprolactone (74%) provides a substantial density of crystallizable units, favoring the formation of stable crystalline domains. The specific thermal treatment, including annealing at 120°C and stepwise isothermal crystallization, promotes structural ordering and lamellar development compared to rapid quenching from the melt. Additionally, the hydrogenation process ensures the ethylene block is linear polyethylene, which forms a rigid crystalline scaffold that can stabilize the overall microphase-separated structure. Decreasing Factors: The block copolymer architecture imposes topological constraints where covalent junctions between the PE and PCL blocks are excluded from the crystal lattice, accumulating at the interphase and disrupting crystal perfection. The confinement of PCL chains within the pre-crystallized PE lamellar morphology restricts the spatial arrangement available for PCL crystallization, often leading to thinner lamellae. According to the Gibbs-Thomson equation, these thinner crystals exhibit lower thermal stability. Dominant Factor: The confinement effect imposed by the pre-crystallized polyethylene lamellar morphology is the dominant factor. Since the PE block crystallizes at a higher temperature before the PCL block, the PCL chains are confined within a rigid matrix during their crystallization process. This spatial restriction limits the achievable crystal thickness and perfection of the PCL domains, qualitatively depressing the Tm relative to bulk PCL homopolymer, despite the favorable high volume fraction and thermal annealing."
    },
    "analysis_without_hierarchical_structure": {
      "descriptive_text": "The sample is a diblock copolymer composed of poly(epsilon-caprolactone) and polyethylene blocks, synthesized via anionic polymerization of a PCL-b-polybutadiene precursor followed by hydrogenation of the polybutadiene segment. The volumetric composition consists of 74% epsilon-caprolactone and 26% ethylene units, with no additional additives present. The material underwent a specialized thermal treatment protocol involving annealing at 120°C for 10 minutes, followed by quenching to 70°C for 100 minutes to facilitate polyethylene crystallization, and subsequently quenching to 36°C for 100 minutes to induce poly(epsilon-caprolactone) crystallization. The melting temperature of the PCL blocks was characterized using differential scanning calorimetry at a heating rate of 10°C/min.",
      "reasoning_analysis": "Increasing Factors: The processing history involves a stepwise isothermal crystallization protocol where the sample is held at specific temperatures above the PCL melting point to crystallize the PE block first, followed by crystallization of the PCL block. This controlled thermal annealing promotes the formation of thicker lamellae and reduces structural defects compared to rapid quenching, which qualitatively drives the Tm higher by stabilizing the crystalline phase. Additionally, the hydrogenation of the polybutadiene block to polyethylene increases the chemical regularity of the second block, facilitating microphase separation that can support distinct crystalline domains. Decreasing Factors: The diblock copolymer architecture imposes nanoscale confinement on the PCL chains due to covalent tethering to the PE domains and microphase separation. This spatial restriction limits the chain mobility and available volume for crystal growth, preventing the formation of lamellae as thick as those in a PCL homopolymer, thereby depressing the Tm. The presence of the non-crystallizing interface between blocks also introduces disorder that lowers the overall melting enthalpy and temperature. Dominant Factor: The nanoscale confinement resulting from the block copolymer architecture is the dominant factor influencing the final Tm behavior. While the optimized thermal history maximizes crystal perfection within the available constraints, the covalent linkage between the dissimilar blocks fundamentally limits the achievable lamellar thickness and crystallinity of the PCL phase relative to its homopolymer counterpart, dictating the qualitative baseline of the melting temperature."
    }
  },
  {
    "doi": "10.1038/pj.2011.4",
    "title": "Significant increase in the melting temperature of poly(e-caprolactone) blocks confined in the crystallized lamellar morphology of poly (e-caprolactone)-block-polyethylene copolymers",
    "year": 2011,
    "chemical_composition": {
      "repeat_unit_psmiles": null,
      "monomers": [
        {
          "name": "epsilon-caprolactone",
          "smiles": "O=C1OCCCCC1",
          "ratio_value": 64,
          "ratio_unit": "vol%"
        },
        {
          "name": "ethylene",
          "smiles": "C=C",
          "ratio_value": 36,
          "ratio_unit": "vol%"
        }
      ],
      "additives": [],
      "is_homopolymer": false
    },
    "processing_history": "Synthesized by anionic polymerization of PCL-b-PB followed by hydrogenation of PB block. Thermal history: Annealed at 120°C for 10 min, quenched to 70°C for 100 min (PE crystallization), quenched to 45°C for 100 min (PCL crystallization). Tm of PE blocks measured by DSC at 10°C/min heating rate.",
    "hierarchical_structure": "PE lamellar morphology",
    "properties": {
      "Tm": {
        "value": [
          94.9
        ],
        "unit": "°C"
      }
    },
    "analysis_with_hierarchical_structure": {
      "descriptive_text": "The sample comprises a block copolymer synthesized via anionic polymerization of a poly(epsilon-caprolactone)-block-polybutadiene precursor followed by hydrogenation of the polybutadiene block to yield polyethylene, resulting in a composition of 64 vol% epsilon-caprolactone and 36 vol% ethylene. The material underwent a thermal treatment involving annealing at 120°C for 10 minutes, followed by quenching to 70°C for 100 minutes to facilitate polyethylene crystallization and subsequently to 45°C for 100 minutes for poly(epsilon-caprolactone) crystallization. The resulting hierarchical structure exhibits a polyethylene lamellar morphology, and the melting temperature of the polyethylene blocks was characterized by differential scanning calorimetry at a heating rate of 10°C/min.",
      "reasoning_analysis": "Increasing Factors: The conversion of the polybutadiene block to polyethylene via hydrogenation creates a chemically regular backbone capable of packing into crystalline lamellae, as confirmed by the hierarchical structure. The specific processing history includes an isothermal hold at 70°C for 100 minutes, which allows for significant lamellar thickening and crystal perfection, thereby driving the melting temperature upward relative to purely quenched states. Decreasing Factors: The polyethylene exists as the minority component (36 vol%) within a block copolymer system, meaning the chains are tethered to the poly(epsilon-caprolactone) blocks, creating topological confinement that restricts the maximum achievable lamellar thickness and depresses the melting point compared to a homopolymer. Furthermore, the initial quench from 120°C and potential residual branching from the polybutadiene precursor introduce structural defects and kinetic limitations that reduce thermal stability. Dominant Factor: Although the chemical regularity of the hydrogenated block supports crystallization, the topological confinement inherent to the block copolymer architecture and the finite lamellar thickness determined by the 70°C crystallization temperature qualitatively dominate the thermal behavior, governing the final melting temperature more strongly than the intrinsic properties of the polyethylene chain alone."
    },
    "analysis_without_hierarchical_structure": {
      "descriptive_text": "The sample consists of a poly(caprolactone)-block-poly(ethylene) copolymer synthesized via anionic polymerization of a PCL-b-polybutadiene precursor followed by hydrogenation of the polybutadiene block. The chemical composition comprises 64 vol% epsilon-caprolactone and 36 vol% ethylene units. Thermal treatment involved annealing at 120°C for 10 minutes, followed by quenching to 70°C for 100 minutes to facilitate PE crystallization, and subsequently quenching to 45°C for 100 minutes to induce PCL crystallization. The melting temperature of the PE blocks was characterized using differential scanning calorimetry at a heating rate of 10°C/min.",
      "reasoning_analysis": "Increasing Factors: The hydrogenation of the polybutadiene block yields a linear polyethylene backbone with high structural regularity, promoting efficient chain packing and crystallization. Furthermore, the specific thermal history includes an isothermal hold at 70°C for 100 minutes, which facilitates lamellar thickening and perfection of the PE crystals, inherently driving the melting temperature upward relative to a rapidly quenched state. Decreasing Factors: The block copolymer architecture introduces topological constraints where PE chains are covalently tethered to the polycaprolactone blocks. This connectivity restricts the conformational freedom required for optimal chain folding, often resulting in thinner lamellae compared to PE homopolymers. Additionally, the high volume fraction of the epsilon-caprolactone component limits the spatial domain available for PE crystallization, potentially introducing defects at the interphase boundary that depress the Tm. Dominant Factor: While the topological constraints of the block copolymer architecture impose a limiting effect on crystal perfection, the intrinsic chemical regularity of the hydrogenated polyethylene segments combined with the dedicated isothermal crystallization step constitutes the dominant factor. This ensures that despite the architectural constraints, the PE blocks establish a distinct crystalline phase with a Tm primarily dictated by the lamellar thickness achieved during the 70°C annealing step, though likely depressed relative to a pure PE homopolymer."
    }
  },
  {
    "doi": "10.1038/pj.2011.4",
    "title": "Significant increase in the melting temperature of poly(e-caprolactone) blocks confined in the crystallized lamellar morphology of poly (e-caprolactone)-block-polyethylene copolymers",
    "year": 2011,
    "chemical_composition": {
      "repeat_unit_psmiles": null,
      "monomers": [
        {
          "name": "epsilon-caprolactone",
          "smiles": "O=C1OCCCCC1",
          "ratio_value": 64,
          "ratio_unit": "vol%"
        },
        {
          "name": "ethylene",
          "smiles": "C=C",
          "ratio_value": 36,
          "ratio_unit": "vol%"
        }
      ],
      "additives": [],
      "is_homopolymer": false
    },
    "processing_history": "Synthesized by anionic polymerization of PCL-b-PB followed by hydrogenation of PB block. Thermal history: Annealed at 120°C for 10 min, quenched to 70°C for 100 min (PE crystallization), quenched to 45°C for 100 min (PCL crystallization). Tm of PCL blocks measured by DSC at 10°C/min heating rate.",
    "hierarchical_structure": "PE lamellar morphology",
    "properties": {
      "Tm": {
        "value": [
          59.5
        ],
        "unit": "°C"
      }
    },
    "analysis_with_hierarchical_structure": {
      "descriptive_text": "The sample comprises a block copolymer synthesized via anionic polymerization of poly(epsilon-caprolactone)-block-polybutadiene followed by hydrogenation, resulting in a composition of 64 vol% epsilon-caprolactone and 36 vol% ethylene. The material was subjected to a specific thermal history involving annealing at 120°C for 10 minutes, followed by sequential isothermal crystallization steps at 70°C for 100 minutes to crystallize the polyethylene block and at 45°C for 100 minutes to crystallize the poly(epsilon-caprolactone) block. The resulting hierarchical structure displays a polyethylene lamellar morphology, and the melting temperature of the PCL blocks was characterized by differential scanning calorimetry at a heating rate of 10°C/min.",
      "reasoning_analysis": "Increasing Factors: The dedicated isothermal crystallization step at 45°C for 100 minutes provides sufficient time for the poly(epsilon-caprolactone) segments to organize into crystallites with defined lamellar thickness, while the prior annealing at 120°C ensures thermal homogenization that reduces structural defects. The microphase-separated polyethylene lamellar morphology provides a structured environment that may support ordered growth of the PCL domains. Decreasing Factors: The block copolymer architecture imposes topological constraints at the junction points between the rigid polyethylene and flexible poly(epsilon-caprolactone) blocks, which restricts chain folding and reduces crystal perfection compared to a homopolymer system. Additionally, confinement effects within the hierarchical lamellar structure may limit the lateral growth of crystallites, and the finite volume fraction of the crystallizable component can lead to dilution effects. Dominant Factor: The isothermal crystallization temperature of 45°C is the dominant factor governing the observed melting behavior, as it directly determines the degree of supercooling and consequently the lamellar thickness according to the Gibbs-Thomson relationship, which primarily dictates the melting point depression relative to the equilibrium melting temperature of the bulk polymer."
    },
    "analysis_without_hierarchical_structure": {
      "descriptive_text": "The sample comprises a diblock copolymer consisting of epsilon-caprolactone (64 vol%) and ethylene (36 vol%), synthesized via anionic polymerization of a poly(caprolactone)-block-poly(butadiene) precursor followed by hydrogenation of the polybutadiene block to polyethylene. The material was subjected to a thermal treatment involving annealing at 120°C for 10 minutes, followed by quenching to 70°C for 100 minutes to facilitate polyethylene crystallization, and subsequently quenching to 45°C for 100 minutes to induce polycaprolactone crystallization. The melting temperature of the PCL blocks was characterized using differential scanning calorimetry at a heating rate of 10°C/min.",
      "reasoning_analysis": "Increasing Factors: The high volume fraction of epsilon-caprolactone establishes it as the majority phase, which reduces the severity of nanoconfinement effects often observed in minority block copolymer phases, thereby supporting more robust crystal formation. Additionally, the sequential thermal treatment allows the polyethylene block to crystallize first at 70°C, potentially establishing a microphase-separated morphology that provides a structured environment for the subsequent crystallization of the PCL blocks. Decreasing Factors: The diblock copolymer architecture imposes junction point constraints where PCL chains are covalently tethered to the PE blocks, restricting chain folding and reducing achievable lamellar thickness compared to a PCL homopolymer. Furthermore, the processing history specifies crystallization at 45°C, which represents significant undercooling; according to the Gibbs-Thomson relationship, crystallization at lower temperatures typically yields thinner lamellae, qualitatively depressing the melting temperature. Dominant Factor: The architectural constraints inherent to the diblock copolymer structure combined with the low crystallization temperature qualitatively dominate the thermal behavior. While the majority phase composition supports crystallinity, the covalent tethering at the interface fundamentally limits crystal perfection relative to a free homopolymer, and the kinetic control imposed by the 45°C crystallization step ensures the formation of thinner lamellae, resulting in a net depression of the Tm relative to bulk PCL."
    }
  },
  {
    "doi": "10.1038/pj.2011.4",
    "title": "Significant increase in the melting temperature of poly(e-caprolactone) blocks confined in the crystallized lamellar morphology of poly (e-caprolactone)-block-polyethylene copolymers",
    "year": 2011,
    "chemical_composition": {
      "repeat_unit_psmiles": null,
      "monomers": [
        {
          "name": "epsilon-caprolactone",
          "smiles": "O=C1OCCCCC1",
          "ratio_value": 51,
          "ratio_unit": "vol%"
        },
        {
          "name": "ethylene",
          "smiles": "C=C",
          "ratio_value": 49,
          "ratio_unit": "vol%"
        }
      ],
      "additives": [],
      "is_homopolymer": false
    },
    "processing_history": "Synthesized by anionic polymerization of PCL-b-PB followed by hydrogenation of PB block. Thermal history: Annealed at 120°C for 10 min, quenched to 70°C for 100 min (PE crystallization), quenched to 45°C for 100 min (PCL crystallization). Tm of PCL blocks measured by DSC at 10°C/min heating rate.",
    "hierarchical_structure": "PE lamellar morphology",
    "properties": {
      "Tm": {
        "value": [
          59.1
        ],
        "unit": "°C"
      }
    },
    "analysis_with_hierarchical_structure": {
      "descriptive_text": "The sample comprises a block copolymer system composed of epsilon-caprolactone (51 vol%) and ethylene (49 vol%), synthesized via anionic polymerization of a poly(caprolactone)-block-poly(butadiene) precursor followed by hydrogenation of the polybutadiene block. The material exhibits a PE lamellar morphology and was subjected to a sequential thermal treatment involving annealing at 120°C for 10 minutes, quenching to 70°C for 100 minutes to facilitate PE crystallization, and further quenching to 45°C for 100 minutes to induce PCL crystallization. The melting temperature of the PCL blocks was subsequently characterized by differential scanning calorimetry at a heating rate of 10°C/min.",
      "reasoning_analysis": "Increasing Factors: The thermal history includes a high-temperature annealing step at 120°C followed by specific isothermal crystallization holds at 70°C and 45°C. These treatments promote chain reorganization and the growth of thicker, more thermodynamically stable lamellae, which inherently drives the Tm upward compared to rapidly quenched samples. Additionally, the hydrogenation of the polybutadiene block creates a linear polyethylene segment with high crystallization potential, establishing a robust morphological framework that supports structural integrity. Decreasing Factors: The block copolymer architecture introduces topological constraints where the PCL blocks are covalently tethered to the PE blocks. During the sequential crystallization process, the PCL blocks must crystallize within the morphology pre-established by the PE blocks, known as confined crystallization. This spatial restriction limits the ability of PCL chains to fold and form thick lamellae, introducing interfacial stress and reducing crystal perfection, which qualitatively lowers the Tm. Furthermore, the presence of the non-crystalline interphase between the distinct blocks disrupts the continuity of the crystal lattice. Dominant Factor: While the isothermal thermal treatment acts to maximize crystal perfection within the available constraints, the topological confinement imposed by the microphase-separated block copolymer structure is the dominant factor. The necessity for the PCL blocks to crystallize within the pre-formed PE lamellar morphology fundamentally limits the maximum achievable lamellar thickness and stability, resulting in a Tm that is qualitatively lower than that of a corresponding PCL homopolymer processed under similar thermal conditions."
    },
    "analysis_without_hierarchical_structure": {
      "descriptive_text": "The sample consists of a poly(epsilon-caprolactone)-block-polyethylene copolymer synthesized via anionic polymerization of a PCL-b-polybutadiene precursor followed by hydrogenation of the polybutadiene block. The volumetric composition comprises approximately 51% epsilon-caprolactone and 49% ethylene units. Thermal processing involved annealing at 120°C for 10 minutes, followed by sequential quenching to 70°C for 100 minutes to facilitate polyethylene crystallization and subsequently to 45°C for 100 minutes to induce polycaprolactone crystallization. The melting temperature of the PCL blocks was characterized using differential scanning calorimetry at a heating rate of 10°C/min.",
