Repository: hhtrick/HHT-code

# HHT training framework

This directory contains model training, embedding precomputation, inference, article-level baselines and the curated datasets. All commands below assume that the working directory is `train_code/`.

## 3. Datasets and fixed partitions

Each main dataset is a JSON array at `dataset/{property}/{property}.json`. Entries contain source metadata, `chemical_composition`, `processing_history`, `hierarchical_structure`, `properties`, and two generated-analysis objects. Targets are stored as `properties[property]["value"]`; source metadata and target values are not predictive input fields.

| Property | Train | Validation | Test | Total |
|---|---:|---:|---:|---:|

File: train_code/dataset/Tm/Tm.json (part 122 of 200)
[
      "reasoning_analysis": "Increasing Factors: The specific thermal history employs isothermal crystallization steps, holding the sample at 70°C for polyethylene formation and 45°C for polycaprolactone formation, which promotes the development of thicker lamellae and higher crystal perfection compared to continuous cooling protocols. Additionally, the initial annealing at 120°C ensures a relaxed melt state prior to crystallization, reducing defects inherited from the synthesis. Decreasing Factors: The block copolymer architecture imposes significant topological constraints on the polymer chains; specifically, the covalent tethering of the PCL blocks to the polyethylene segments restricts chain mobility and folding capabilities during crystallization. Furthermore, since the polyethylene block crystallizes at a higher temperature, it creates a rigid, confined environment that forces the PCL blocks to crystallize under hard confinement, typically limiting lamellar thickness. Dominant Factor: The topological constraints imposed by the block copolymer architecture qualitatively dominate the final Tm behavior. While the optimized thermal history maximizes crystal perfection within the system's limits, the inherent confinement effect caused by the covalent linkage to the pre-crystallized polyethylene matrix fundamentally restricts the maximum achievable lamellar thickness of the PCL domains, leading to a Tm that is structurally depressed relative to the corresponding homopolymer."
    }
  },
  {
    "doi": null,
    "title": "Molecular simulation of the melting of PVDF crystal phases",
    "year": null,
    "chemical_composition": {
      "repeat_unit_psmiles": "[*]CC(F)(F)[*]",
      "monomers": [
        {
          "name": "Vinylidene fluoride",
          "smiles": "C=C(F)F",
          "ratio_value": null,
          "ratio_unit": null
        }
      ],
      "additives": [],
      "is_homopolymer": true
    },
    "processing_history": "All-atom MD simulation using LAMMPS, Byutner and Smith force field, 1 fs timestep, 1 atm pressure, Berendsen thermostat/barostat. System equilibrated from 300 K to target T in 25 K steps. Tm determined from sharp decrease in density/enthalpy. PVDF gamma-phase crystal, 36 monomers per chain, ends36m configuration (hydrogenated ends), 36 chains.",
    "hierarchical_structure": "Semicrystalline polymer crystal. gamma-phase conformation (T3GT3G', parallel). Chain length: 36 monomers. Boundary: Chain ends.",
    "properties": {
      "Tm": {
        "value": [
          276.9
        ],
        "unit": "°C"
      }
    },
    "analysis_with_hierarchical_structure": {
      "descriptive_text": "This sample comprises a polyvinylidene fluoride (PVDF) homopolymer system modeled via all-atom molecular dynamics simulations using the Byutner and Smith force field within the LAMMPS environment. The hierarchical structure is defined as a semicrystalline gamma-phase crystal with a T3GT3G' parallel conformation, consisting of 36 chains with 36 monomers each and hydrogenated chain ends. The processing history involves equilibration from 300 K to the target temperature in 25 K steps under 1 atm pressure using a Berendsen thermostat and barostat with a 1 fs timestep, where the melting temperature was determined based on a sharp decrease in density and enthalpy.",
      "reasoning_analysis": "Increasing Factors: The chemical composition of polyvinylidene fluoride introduces strong dipole-dipole interactions due to the electronegative fluorine atoms, which enhance intermolecular cohesion and stabilize the crystal lattice. Furthermore, the specific hierarchical structure adopts the gamma-phase conformation (T3GT3G'), which represents an ordered crystalline packing that inherently supports a defined melting transition. Decreasing Factors: The most significant depressant is the limited chain length of 36 monomers per chain, which creates a high density of chain ends that act as defects within the crystal lattice, destabilizing the crystalline phase according to finite chain length melting point depression theories. Additionally, the hydrogenated chain ends differ chemically from the fluorinated backbone, potentially introducing further irregularity at the crystal boundaries, and the computational processing history involving finite system size and specific force field parameterization may limit the maximum achievable crystal perfection compared to bulk infinite systems. Dominant Factor: The finite chain length and resulting high concentration of chain ends qualitatively dominate the thermal behavior, likely causing a significant reduction in Tm relative to high-molecular-weight bulk PVDF, as the thermodynamic stability of the crystal is heavily compromised by the inability of short oligomers to form thick, defect-free lamellae."
    },
    "analysis_without_hierarchical_structure": {
      "descriptive_text": "The sample consists of a poly(vinylidene fluoride) homopolymer configured as a gamma-phase crystal structure comprising 36 chains with 36 monomers per chain and hydrogenated ends. All-atom molecular dynamics simulations were performed using LAMMPS with the Byutner and Smith force field, utilizing a 1 fs timestep under 1 atm pressure controlled by a Berendsen thermostat and barostat. The system was equilibrated from 300 K to the target temperature in 25 K steps, with the melting temperature identified via the sharp decrease in density and enthalpy.",
      "reasoning_analysis": "Increasing Factors: The presence of highly electronegative fluorine atoms on the polymer backbone generates strong dipole-dipole interactions between chains, which significantly enhances intermolecular cohesion and lattice stability, thereby driving the Tm upward relative to non-fluorinated analogues. Additionally, the specific arrangement into a gamma-phase crystal structure implies a packed morphology that supports thermal stability. Decreasing Factors: The system is composed of relatively short chains with only 36 monomers per chain, resulting in a high concentration of chain ends that act as defects within the crystal lattice, reducing overall crystalline perfection and depressing the Tm compared to high molecular weight bulk material. Furthermore, the use of a Berendsen thermostat during equilibration may not strictly enforce the correct ensemble for phase transitions, potentially affecting the precision of the thermal response. Dominant Factor: While the strong dipole interactions establish a robust baseline for thermal stability, the finite chain length and associated end-group defects qualitatively dominate the specific Tm behavior of this sample, causing a significant reduction in melting temperature relative to the theoretical bulk limit of poly(vinylidene fluoride)."
    }
  },
  {
    "doi": "10.1038/pj.2011.4",
    "title": "Significant increase in the melting temperature of poly(e-caprolactone) blocks confined in the crystallized lamellar morphology of poly (e-caprolactone)-block-polyethylene copolymers",
    "year": 2011,
    "chemical_composition": {
      "repeat_unit_psmiles": null,
      "monomers": [
        {
          "name": "epsilon-caprolactone",
          "smiles": "O=C1OCCCCC1",
          "ratio_value": 51,
          "ratio_unit": "vol%"
        },
        {
          "name": "ethylene",
          "smiles": "C=C",
          "ratio_value": 49,
          "ratio_unit": "vol%"
        }
      ],
      "additives": [],
      "is_homopolymer": false
    },
    "processing_history": "Synthesized by anionic polymerization of PCL-b-PB followed by hydrogenation of PB block. Thermal history: Annealed at 120°C for 10 min, quenched to 70°C for 100 min (PE crystallization), quenched to 45°C for 100 min (PCL crystallization). Tm of PE blocks measured by DSC at 10°C/min heating rate.",
    "hierarchical_structure": "PE lamellar morphology",
    "properties": {
      "Tm": {
        "value": [
          95.2
        ],
        "unit": "°C"
      }
    },
    "analysis_with_hierarchical_structure": {
      "descriptive_text": "This material is a block copolymer composed of epsilon-caprolactone and ethylene monomers with a volume ratio of 51% and 49%, respectively. Synthesized via anionic polymerization of poly(epsilon-caprolactone)-block-polybutadiene followed by hydrogenation of the polybutadiene block to form polyethylene, the material exhibits a PE lamellar morphology. The thermal processing history involved annealing at 120°C for 10 minutes, followed by quenching to 70°C for 100 minutes to induce PE crystallization, and subsequently quenching to 45°C for 100 minutes to facilitate PCL crystallization. The melting behavior of the PE blocks was characterized using DSC at a heating rate of 10°C/min.",
      "reasoning_analysis": "Increasing Factors: The hydrogenation of the polybutadiene block yields a linear polyethylene structure with high chemical regularity, facilitating tight chain packing and stable crystal formation. Additionally, the specific thermal history involving crystallization at 70°C allows for significant lamellar thickening according to the Thomson-Gibbs equation, which intrinsically elevates the melting temperature relative to crystals formed at lower temperatures. Decreasing Factors: The block copolymer architecture imposes covalent constraints at the PCL-PE interface, restricting chain folding and causing confinement effects that typically depress the melting temperature compared to polyethylene homopolymers. Furthermore, the nearly equal volume fraction of the components enforces strong microphase separation, which may limit the spatial dimensions available for crystal growth. Dominant Factor: While the architectural confinement imposes a baseline reduction in melting temperature relative to the homopolymer, the specific thermal history governing the crystallization temperature is the dominant factor for this sample; the extended hold at 70°C promotes the formation of thicker, more stable lamellae that qualitatively define the final Tm behavior despite the topological constraints."
    },
    "analysis_without_hierarchical_structure": {
      "descriptive_text": "The sample comprises a poly(epsilon-caprolactone)-block-polyethylene copolymer synthesized via anionic polymerization of a PCL-b-polybutadiene precursor followed by hydrogenation of the polybutadiene block. The chemical composition consists of 51 vol% epsilon-caprolactone and 49 vol% ethylene units. Processing involved annealing the material at 120°C for 10 minutes, followed by quenching to 70°C for 100 minutes to induce polyethylene crystallization and subsequently quenching to 45°C for 100 minutes to facilitate polycaprolactone crystallization. The melting temperature of the polyethylene blocks was characterized using differential scanning calorimetry at a heating rate of 10°C/min.",
      "reasoning_analysis": "Increasing Factors: The hydrogenation process converts the polybutadiene block into a linear polyethylene sequence, restoring the capability for tight chain packing and stable crystal formation inherent to linear polyethylene, which intrinsically drives the Tm higher. Furthermore, the specific thermal history involving an isothermal hold at 70°C for 100 minutes allows for significant lamellar thickening and perfection within the polyethylene domains, further elevating the melting temperature relative to a rapidly quenched state. Decreasing Factors: The block copolymer architecture imposes topological constraints on the polyethylene chains due to covalent tethering to the polycaprolactone block, which restricts chain folding and limits the maximum achievable lamellar thickness compared to a polyethylene homopolymer. Additionally, the presence of the adjacent PCL phase may confine the crystallization volume, introducing defects or reducing crystal purity that depresses the Tm. Dominant Factor: The dominant factor influencing the final Tm behavior is the topological confinement imposed by the block copolymer architecture. While the thermal history promotes crystallization, the covalent linkage to the PCL block fundamentally restricts the structural reorganization required to reach the equilibrium melting temperature of linear polyethylene, causing the observed Tm to be governed primarily by the limited lamellar thickness enforceable within the microphase-separated morphology."
    }
  },
  {
    "doi": null,
    "title": "Molecular simulation of the melting of PVDF crystal phases",
    "year": null,
    "chemical_composition": {
      "repeat_unit_psmiles": "[*]CC(F)(F)[*]",
      "monomers": [
        {
          "name": "Vinylidene fluoride",
          "smiles": "C=C(F)F",
          "ratio_value": null,
          "ratio_unit": null
        }
      ],
      "additives": [],
      "is_homopolymer": true
    },
    "processing_history": "All-atom MD simulation using LAMMPS, Byutner and Smith force field, 1 fs timestep, 1 atm pressure, Berendsen thermostat/barostat. System equilibrated from 300 K to target T in 25 K steps. Tm determined from sharp decrease in density/enthalpy. PVDF beta-phase crystal, 36 monomers per chain, ends36m configuration (hydrogenated ends), 36 chains.",
    "hierarchical_structure": "Semicrystalline polymer crystal. beta-phase conformation (all-trans, parallel). Chain length: 36 monomers. Boundary: Chain ends.",
    "properties": {
      "Tm": {
        "value": [
          426.9
        ],
        "unit": "°C"
      }
    },
    "analysis_with_hierarchical_structure": {
      "descriptive_text": "The sample consists of a polyvinylidene fluoride (PVDF) homopolymer modeled as a semicrystalline polymer crystal exhibiting the beta-phase conformation characterized by an all-trans, parallel chain arrangement. The system comprises 36 chains, each containing 36 monomer units with hydrogenated chain ends. Computational characterization was performed via all-atom molecular dynamics simulations using LAMMPS with the Byutner and Smith force field under 1 atm pressure utilizing a Berendsen thermostat and barostat. The system was equilibrated from 300 K to the target temperature in 25 K steps, with the melting temperature determined based on a sharp decrease in density and enthalpy.",
      "reasoning_analysis": "Increasing Factors: The chemical composition of polyvinylidene fluoride features strong carbon-fluorine bonds and significant dipole moments along the backbone, which enhance intermolecular cohesive energy and drive the Tm upward. Furthermore, the hierarchical structure specifies a beta-phase conformation with an all-trans, parallel arrangement, which represents a highly stable crystalline packing motif that maximizes lattice energy and thermal resistance. Decreasing Factors: The hierarchical structure indicates a chain length of only 36 monomers per chain, which places the system in an oligomeric regime where the high concentration of chain ends acts as structural defects within the crystal lattice, significantly depressing the Tm relative to high-molecular-weight bulk polymer. Additionally, the finite system size of 36 chains in the molecular dynamics simulation may introduce boundary effects that destabilize the crystal phase compared to an infinite bulk system. Dominant Factor: The intrinsic electrostatic stability provided by the strong dipole interactions within the tightly packed beta-phase crystal lattice is the dominant factor establishing the fundamental melting behavior; however, the short chain length and finite simulation cell size qualitatively limit the upper bound of the Tm, causing it to be lower than that of infinite molecular weight PVDF crystals."
    },
    "analysis_without_hierarchical_structure": {
      "descriptive_text": "The sample consists of a poly(vinylidene fluoride) homopolymer modeled as a beta-phase crystal structure. All-atom molecular dynamics simulations were performed using LAMMPS with the Byutner and Smith force field, employing a 1 fs timestep under 1 atm pressure controlled by a Berendsen thermostat and barostat. The system comprised 36 chains with 36 monomers per chain featuring hydrogenated ends in an ends36m configuration. Equilibration was conducted from 300 K to the target temperature in 25 K steps, with the melting temperature determined based on a sharp decrease in density and enthalpy.",
      "reasoning_analysis": "Increasing Factors: The presence of highly electronegative fluorine atoms in the vinylidene fluoride repeat units creates strong intermolecular dipole-dipole interactions, which significantly increase the lattice energy required to disrupt the crystalline order, thereby driving the Tm upward. Additionally, the specific processing history establishes a beta-phase crystal structure, an all-trans conformation that optimizes dipole alignment and packing density, further stabilizing the solid phase. Decreasing Factors: The simulation model employs finite chains consisting of only 36 monomers with hydrogenated ends, introducing a high concentration of chain end defects that disrupt lattice continuity compared to infinite high-molecular-weight bulk polymer. These end-group imperfections reduce the overall cohesive energy density and qualitatively depress the Tm relative to the theoretical infinite chain limit. Dominant Factor: The strong electrostatic interactions inherent to the carbon-fluorine backbone combined with the enforced crystalline beta-phase ordering qualitatively dominate the thermal stability, establishing a high baseline Tm that persists despite the depressive effects introduced by the finite chain length constraints of the molecular dynamics model."
    }
  },
  {
    "doi": "10.1002/app.40487",
    "title": "Aromatic Liquid Crystalline Copolyesters with Low ${ \\pmb T _ { m } }$ and High Tg: Synthesis, Characterization, and Properties",
    "year": 2014,
    "chemical_composition": {
      "repeat_unit_psmiles": null,
      "monomers": [
        {
          "name": "Hydroxybenzoic acid",
          "smiles": "Oc1ccc(C(=O)O)cc1",
          "ratio_value": 70,
          "ratio_unit": "mol%"
        },
        {
          "name": "6-hydroxy-2-naphthoic acid",
          "smiles": "Oc1ccc2cc(C(=O)O)ccc2c1",
          "ratio_value": 30,
          "ratio_unit": "mol%"
        }
      ],
      "additives": [
        {
          "name": "Zinc acetate",
          "type": "catalyst",
          "amount_value": 0.1,
          "amount_unit": "wt%"
        }
      ],
      "is_homopolymer": false
    },
    "processing_history": "Melt transesterification polymerization at 195-280 °C under N2 and vacuum with 0.1 wt% zinc acetate catalyst. Tm measured by DSC (TA Q200) at 20 °C/min heating rate (first heating) under N2.",
    "hierarchical_structure": "Semicrystalline, crystallinity 36.7% by XRD.",
    "properties": {
      "Tm": {
        "value": [
          260
        ],
        "unit": "°C"
      }
    },
    "analysis_with_hierarchical_structure": {
      "descriptive_text": "The sample is a semicrystalline copolymer composed of 70 mol% hydroxybenzoic acid and 30 mol% 6-hydroxy-2-naphthoic acid, synthesized via melt transesterification polymerization at temperatures ranging from 195 to 280 °C under a nitrogen atmosphere and vacuum using 0.1 wt% zinc acetate as a catalyst. Structural characterization via XRD indicates a crystallinity degree of 36.7%. The melting temperature was subsequently determined using differential scanning calorimetry (DSC) on a TA Q200 instrument at a heating rate of 20 °C/min under nitrogen flow during the first heating cycle.",
      "reasoning_analysis": "Increasing Factors: The incorporation of rigid aromatic rings from both hydroxybenzoic acid and 6-hydroxy-2-naphthoic acid into the polymer backbone significantly restricts chain flexibility, requiring substantial thermal energy to disrupt the crystalline lattice. The presence of the bulky naphthalene moiety enhances interchain interactions through pi-pi stacking, further stabilizing the crystalline phase evidenced by the 36.7% crystallinity, while the high-temperature melt polymerization history facilitates the development of these ordered domains. Decreasing Factors: The copolymerization of two distinct monomers introduces structural irregularity compared to their respective homopolymers, which disrupts perfect lattice packing and thermodynamically lowers the melting point relative to the pure components to enable processability. Additionally, the presence of residual zinc acetate catalyst acts as a chemical impurity within the matrix, which may slightly depress the melting point by disrupting crystal perfection. Dominant Factor: The intrinsic rigidity of the aromatic polyester backbone combined with the significant degree of crystallinity qualitatively dominates the thermal behavior, ensuring a high Tm; however, the specific 70/30 monomer ratio is the critical design feature that balances this rigidity with sufficient lattice disruption to allow melting within the processed temperature range without degradation."
    },
    "analysis_without_hierarchical_structure": {
      "descriptive_text": "The sample consists of a copolymer synthesized from hydroxybenzoic acid (70 mol%) and 6-hydroxy-2-naphthoic acid (30 mol%) via melt transesterification polymerization. The reaction was conducted at temperatures ranging from 195 to 280 °C under a nitrogen atmosphere and vacuum, utilizing 0.1 wt% zinc acetate as a catalyst. The resulting material was characterized by differential scanning calorimetry (DSC) using a TA Q200 instrument, with the melting temperature determined during the first heating cycle at a rate of 20 °C/min under nitrogen flow.",
      "reasoning_analysis": "Increasing Factors: The fully aromatic backbone composed of hydroxybenzoic and hydroxynaphthoic units creates a rigid rod-like polymer architecture that significantly restricts chain flexibility and enhances intermolecular pi-pi stacking interactions, intrinsically driving the Tm upward. Additionally, the high-temperature melt transesterification processing history promotes high molecular weight development and potential thermal annealing, which fosters crystalline perfection and further elevates the melting transition. Decreasing Factors: The copolymerization of two distinct monomers introduces sequence irregularity that disrupts the crystalline lattice packing compared to a perfect homopolymer, thereby depressing the Tm relative to the theoretical maximum of the constituent homopolymers. Furthermore, the presence of zinc acetate catalyst residues, even in small amounts, may act as impurities within the crystal lattice, and the use of the first heating cycle in DSC captures the specific thermal history of the synthesis rather than an optimized annealed state, potentially reflecting less perfect crystallinity. Dominant Factor: The inherent rigidity of the fully aromatic polyester backbone is the dominant factor, establishing a high baseline melting temperature characteristic of liquid crystalline polymers that outweighs the lattice disruption caused by the copolymer composition and processing residues."
    }
  },
  {
    "doi": "10.1002/app.40487",
    "title": "Aromatic Liquid Crystalline Copolyesters with Low ${ \\pmb T _ { m } }$ and High Tg: Synthesis, Characterization, and Properties",
    "year": 2014,
    "chemical_composition": {
      "repeat_unit_psmiles": null,
      "monomers": [
        {
          "name": "Hydroxybenzoic acid",
          "smiles": "Oc1ccc(C(=O)O)cc1",
          "ratio_value": 70,
          "ratio_unit": "mol%"
        },
        {
          "name": "6-hydroxy-2-naphthoic acid",
          "smiles": "Oc1ccc2cc(C(=O)O)ccc2c1",
          "ratio_value": 30,
          "ratio_unit": "mol%"
        }
      ],
      "additives": [
        {
          "name": "Zinc acetate",
          "type": "catalyst",
          "amount_value": 0.1,
          "amount_unit": "wt%"
        }
      ],
      "is_homopolymer": false
    },
    "processing_history": "Melt transesterification polymerization at 195-280 °C under N2 and vacuum with 0.1 wt% zinc acetate catalyst. Tm measured by DSC (TA Q200) at 10 °C/min heating rate (second heating) under N2.",
    "hierarchical_structure": "Semicrystalline, crystallinity 36.7% by XRD.",
    "properties": {
      "Tm": {
        "value": [
          258
        ],
        "unit": "°C"
      }
    },
    "analysis_with_hierarchical_structure": {
      "descriptive_text": "The sample comprises a copolymer synthesized from hydroxybenzoic acid (70 mol%) and 6-hydroxy-2-naphthoic acid (30 mol%) via melt transesterification polymerization. The reaction was conducted at temperatures ranging from 195 to 280 °C under a nitrogen atmosphere and vacuum, utilizing 0.1 wt% zinc acetate as a catalyst. Structural characterization via XRD reveals a semicrystalline morphology with a degree of crystallinity of 36.7%. The melting temperature was subsequently determined using differential scanning calorimetry (TA Q200) during the second heating cycle at a rate of 10 °C/min under nitrogen flow.",
      "reasoning_analysis": "Increasing Factors: The fully aromatic backbone composed of hydroxybenzoic and 6-hydroxy-2-naphthoic acid units provides exceptional chain rigidity and facilitates strong intermolecular pi-pi stacking interactions, which inherently drive the Tm upward. Additionally, the processing history involving high-temperature melt polymerization promotes high molecular weight and chain extension, while the confirmed semicrystalline structure (36.7% crystallinity) indicates significant structural order that requires substantial thermal energy to disrupt. Decreasing Factors: The incorporation of 30 mol% 6-hydroxy-2-naphthoic acid acts as a comonomer disruptor within the poly(hydroxybenzoic acid) lattice, introducing structural irregularity that depresses the Tm relative to the pure homopolymer to prevent thermal degradation. Furthermore, the presence of residual zinc acetate catalyst, although minimal, could act as a minor impurity within the crystal lattice, potentially destabilizing crystal perfection. Dominant Factor: The intrinsic rigidity of the aromatic backbone and the established semicrystalline order are the dominant factors, establishing a high thermal stability baseline that defines the material's thermal behavior, although the specific comonomer ratio critically modulates this value to ensure processability."
    },
    "analysis_without_hierarchical_structure": {
      "descriptive_text": "The sample comprises a copolymer synthesized from 70 mol% hydroxybenzoic acid and 30 mol% 6-hydroxy-2-naphthoic acid monomers. Polymerization was conducted via melt transesterification at temperatures between 195 and 280 °C under a nitrogen atmosphere and vacuum, employing 0.1 wt% zinc acetate as a catalyst. The thermal properties were evaluated using differential scanning calorimetry on a TA Q200 instrument, with the melting temperature recorded during the second heating scan at a rate of 10 °C/min under nitrogen flow.",
      "reasoning_analysis": "Increasing Factors: The presence of rigid aromatic rings from both hydroxybenzoic acid and 6-hydroxy-2-naphthoic acid within the polymer backbone significantly restricts chain flexibility, leading to a low entropy of fusion that inherently drives the Tm higher. Additionally, strong intermolecular interactions, including pi-pi stacking between aromatic units and dipole interactions from ester linkages, enhance crystal lattice stability, while the high-temperature melt processing promotes high molecular weight formation which further supports elevated melting temperatures. Decreasing Factors: The copolymer architecture, defined by the 70/30 molar ratio of distinct monomers, introduces structural irregularity along the chain compared to a homopolymer, which can disrupt crystal lattice perfection and depress the Tm relative to the highest-melting homopolymer component. Furthermore, the residual zinc acetate catalyst acts as a chemical impurity that may slightly interfere with crystallization efficiency. Dominant Factor: The intrinsic stiffness of the wholly aromatic polyester backbone serves as the dominant factor governing the thermal behavior, as the severe restriction on segmental mobility imposed by the fused aromatic and phenyl rings ensures that the enthalpy of fusion remains sufficiently high to sustain an elevated Tm, overriding the disordering effects of the comonomer distribution and trace catalyst residues."
    }
  },
  {
    "doi": null,
    "title": "Molecular simulation of the melting of PVDF crystal phases",
    "year": null,
    "chemical_composition": {
      "repeat_unit_psmiles": "[*]CC(F)(F)[*]",
      "monomers": [
        {
          "name": "Vinylidene fluoride",
          "smiles": "C=C(F)F",
          "ratio_value": null,
          "ratio_unit": null
        }
      ],
      "additives": [],
      "is_homopolymer": true
    },
    "processing_history": "All-atom MD simulation using LAMMPS, Byutner and Smith force field, 1 fs timestep, 1 atm pressure, Berendsen thermostat/barostat. System equilibrated from 300 K to target T in 25 K steps. Tm determined from sharp decrease in density/enthalpy. PVDF beta-phase crystal, loop configuration (infinite chains via periodic boundaries, 12 monomers per unit), 36 chains.",
    "hierarchical_structure": "Semicrystalline polymer crystal. beta-phase conformation (all-trans, parallel). Chain length: Infinite (loop). Boundary: Periodic.",
    "properties": {
      "Tm": {
        "value": [
          551.9
        ],
        "unit": "°C"
      }
    },
    "analysis_with_hierarchical_structure": {
      "descriptive_text": "The sample consists of a polyvinylidene fluoride (PVDF) homopolymer modeled as a semicrystalline polymer crystal exhibiting the beta-phase conformation with an all-trans, parallel chain arrangement. The system was constructed using an all-atom molecular dynamics simulation framework within LAMMPS employing the Byutner and Smith force field, utilizing a 1 fs timestep under 1 atm pressure controlled by a Berendsen thermostat and barostat. The simulation cell comprised 36 chains with periodic boundary conditions creating infinite loop configurations containing 12 monomers per unit, and the system was equilibrated from 300 K to the target temperature in 25 K steps to determine the melting point via observations of sharp decreases in density and enthalpy.",
      "reasoning_analysis": "Increasing Factors: The presence of highly electronegative fluorine atoms in the vinylidene fluoride repeat units generates strong dipole-dipole interactions between polymer chains, significantly increasing the cohesive energy density and lattice stability. Additionally, the hierarchical structure specifies a beta-phase conformation with an all-trans, parallel arrangement, which facilitates dense packing and high crystallinity. The use of periodic boundary conditions to create infinite chain loops eliminates chain ends, removing the free volume and defect-induced melting point depression associated with finite molecular weights. Decreasing Factors: The finite lateral dimensions of the simulation system, comprising only 36 chains, introduce surface-to-volume ratio effects that may depress the melting point relative to a bulk macroscopic crystal due to the Gibbs-Thomson effect. Furthermore, reliance on the Byutner and Smith force field introduces potential approximations in intermolecular potentials that might deviate from experimental many-body interactions. Dominant Factor: The intrinsic chemical stability provided by the strong C-F dipole interactions combined with the defect-free infinite chain topology in the beta-phase crystal lattice qualitatively dominates the thermal behavior, establishing a high thermodynamic baseline for the melting temperature relative to amorphous or finite-chain analogs."
    },
    "analysis_without_hierarchical_structure": {
      "descriptive_text": "The sample consists of a poly(vinylidene fluoride) (PVDF) homopolymer modeled via all-atom molecular dynamics simulations using the LAMMPS package and the Byutner and Smith force field. The system was constructed as a beta-phase crystal featuring a loop configuration with periodic boundaries, comprising 36 chains with 12 monomers per unit cell. Simulations were conducted at 1 atm pressure using a 1 fs timestep with Berendsen thermostat and barostat controls, where the system was equilibrated from 300 K to the target temperature in 25 K increments, and the melting temperature was determined based on the sharp decrease in density and enthalpy.",
      "reasoning_analysis": "Increasing Factors: The chemical composition consists of poly(vinylidene fluoride), where the high electronegativity of fluorine atoms creates strong dipole-dipole interactions between chains, significantly enhancing intermolecular cohesion and driving the Tm upward. Furthermore, the processing history specifies a beta-phase crystal structure with a loop configuration and periodic boundaries, effectively creating infinite chain lengths that eliminate chain-end defects, thereby maximizing crystalline stability and increasing the Tm relative to finite molecular weight systems. Decreasing Factors: The computational nature of the processing history involves a finite system size of 36 chains, which may introduce surface-to-volume ratio effects that differ from bulk macroscopic samples, potentially limiting the development of long-range crystalline order. Additionally, the timescale inherent to molecular dynamics simulations is orders of magnitude shorter than experimental cooling or heating rates, which might restrict the relaxation into the most thermodynamically stable thick lamellar structures, potentially lowering the observed thermal stability. Dominant Factor: The strong intermolecular dipole interactions intrinsic to the PVDF chemistry combined with the topological constraint of infinite chain lengths via periodic boundaries qualitatively dominate the behavior, as the elimination of chain ends and the high polarity establish a robust crystalline lattice that dictates a high thermal resistance to melting compared to less polar or finite-chain systems."
    }
  },
  {
    "doi": "10.1038/pj.2011.4",
    "title": "Significant increase in the melting temperature of poly(e-caprolactone) blocks confined in the crystallized lamellar morphology of poly (e-caprolactone)-block-polyethylene copolymers",
    "year": 2011,
    "chemical_composition": {
      "repeat_unit_psmiles": null,
      "monomers": [
        {
          "name": "epsilon-caprolactone",
          "smiles": "O=C1OCCCCC1",
          "ratio_value": 71,
          "ratio_unit": "vol%"
        },
        {
          "name": "ethylene",
          "smiles": "C=C",
          "ratio_value": 29,
          "ratio_unit": "vol%"
        }
      ],
      "additives": [],
      "is_homopolymer": false
    },
    "processing_history": "Synthesized by anionic polymerization of PCL-b-PB followed by hydrogenation of PB block. Thermal history: Annealed at 120°C for 10 min, quenched to 70°C for 100 min (PE crystallization), quenched to 45°C for 100 min (PCL crystallization). Tm of PE blocks measured by DSC at 10°C/min heating rate.",
    "hierarchical_structure": "PE lamellar morphology",
    "properties": {
      "Tm": {
        "value": [
          97.7
        ],
        "unit": "°C"
      }
    },
    "analysis_with_hierarchical_structure": {
      "descriptive_text": "The sample is a block copolymer comprising epsilon-caprolactone and ethylene monomers with volume ratios of 71% and 29%, respectively. It was synthesized via anionic polymerization of a poly(epsilon-caprolactone)-block-poly(butadiene) precursor, followed by hydrogenation of the polybutadiene block to yield polyethylene segments. The material exhibits a PE lamellar morphology and was subjected to a thermal protocol involving annealing at 120°C for 10 minutes, quenching to 70°C for 100 minutes to induce PE crystallization, and subsequently quenching to 45°C for 100 minutes for PCL crystallization. The melting temperature of the PE blocks was characterized by DSC at a heating rate of 10°C/min.",
      "reasoning_analysis": "Increasing Factors: The hydrogenation of the polybutadiene block converts unsaturated chains into linear polyethylene segments, which possess a high intrinsic capacity for crystallization and a high baseline melting temperature. Additionally, the thermal history includes an annealing step at 120°C followed by isothermal crystallization at 70°C, which allows for the development of ordered lamellar structures with specific thicknesses that stabilize the crystal phase. Decreasing Factors: The covalent linkage between the crystallizable PE blocks and the amorphous or separately crystallizing PCL blocks imposes topological constraints that restrict chain folding and reduce the entropy of the melt, thereby depressing the melting temperature relative to a PE homopolymer. Furthermore, the microphase-separated lamellar morphology implies nanoscale confinement, where finite domain sizes can limit crystal growth and lower the Tm via the Gibbs-Thomson effect. Dominant Factor: While the chemical conversion to linear polyethylene establishes the fundamental ability to melt at elevated temperatures, the dominant factor influencing the final Tm is the topological constraint imposed by the block copolymer architecture, which limits lamellar thickening and crystal perfection compared to bulk polyethylene."
    },
    "analysis_without_hierarchical_structure": {
      "descriptive_text": "The sample is a diblock copolymer composed of epsilon-caprolactone (71 vol%) and ethylene (29 vol%) units, synthesized via anionic polymerization of poly(epsilon-caprolactone)-block-polybutadiene followed by hydrogenation of the polybutadiene block. The material underwent a sequential thermal treatment involving annealing at 120°C for 10 minutes, quenching to 70°C for 100 minutes to induce polyethylene crystallization, and subsequently quenching to 45°C for 100 minutes to facilitate poly(epsilon-caprolactone) crystallization. The melting temperature of the polyethylene blocks was characterized using differential scanning calorimetry at a heating rate of 10°C/min.",
      "reasoning_analysis": "Increasing Factors: The thermal history dictates isothermal crystallization of the polyethylene blocks at 70°C, which promotes the growth of thicker lamellae according to the Gibbs-Thomson relationship, thereby driving the Tm higher. Additionally, the hydrogenation step converts the polybutadiene block into a saturated polyethylene-like structure, enabling the crystallization capability necessary for a defined melting transition. Decreasing Factors: The block copolymer architecture places the polyethylene component as the minority phase (29 vol%) within a poly(epsilon-caprolactone) matrix, imposing spatial confinement that restricts crystal growth and introduces interfacial energy penalties that depress the Tm. Furthermore, any 1,2-vinyl content in the polybutadiene precursor would result in ethyl branching upon hydrogenation, disrupting chain packing efficiency and lowering the Tm relative to linear polyethylene. Dominant Factor: The specific thermal crystallization protocol at 70°C is the dominant factor determining the final Tm behavior, as it actively maximizes lamellar thickness within the limits imposed by the copolymer architecture, overriding kinetic limitations that would otherwise result in thinner crystals and a lower melting point during non-isothermal cooling."
    }
  },
  {
    "doi": "10.1002/app.40487",
    "title": "Aromatic Liquid Crystalline Copolyesters with Low ${ \\pmb T _ { m } }$ and High Tg: Synthesis, Characterization, and Properties",
    "year": 2014,
    "chemical_composition": {
      "repeat_unit_psmiles": null,
      "monomers": [
