Repository: hhtrick/HHT-code

# HHT training framework

This directory contains model training, embedding precomputation, inference, article-level baselines and the curated datasets. All commands below assume that the working directory is `train_code/`.

## 3. Datasets and fixed partitions

Each main dataset is a JSON array at `dataset/{property}/{property}.json`. Entries contain source metadata, `chemical_composition`, `processing_history`, `hierarchical_structure`, `properties`, and two generated-analysis objects. Targets are stored as `properties[property]["value"]`; source metadata and target values are not predictive input fields.

| Property | Train | Validation | Test | Total |
|---|---:|---:|---:|---:|

File: train_code/dataset/Tm/Tm.json (part 123 of 200)
[
        {
          "name": "Hydroxybenzoic acid",
          "smiles": "Oc1ccc(C(=O)O)cc1",
          "ratio_value": 67.5,
          "ratio_unit": "mol%"
        },
        {
          "name": "6-hydroxy-2-naphthoic acid",
          "smiles": "Oc1ccc2cc(C(=O)O)ccc2c1",
          "ratio_value": 27.5,
          "ratio_unit": "mol%"
        },
        {
          "name": "Bisphenol A",
          "smiles": "CC(C)(c1ccc(O)cc1)c2ccc(O)cc2",
          "ratio_value": 2.5,
          "ratio_unit": "mol%"
        },
        {
          "name": "Terephthalic acid",
          "smiles": "OC(=O)c1ccc(C(=O)O)cc1",
          "ratio_value": 2.5,
          "ratio_unit": "mol%"
        }
      ],
      "additives": [
        {
          "name": "Zinc acetate",
          "type": "catalyst",
          "amount_value": 0.1,
          "amount_unit": "wt%"
        }
      ],
      "is_homopolymer": false
    },
    "processing_history": "Melt transesterification polymerization at 195-280 °C under N2 and vacuum with 0.1 wt% zinc acetate catalyst. Tm measured by DSC (TA Q200) at 20 °C/min heating rate (first heating) under N2. Lower melting peak attributed to O'' orthorhombic phase.",
    "hierarchical_structure": "Semicrystalline, crystallinity 29.3% by XRD. Two crystal morphologies: O'' and O' orthorhombic phase.",
    "properties": {
      "Tm": {
        "value": [
          217
        ],
        "unit": "°C"
      }
    },
    "analysis_with_hierarchical_structure": {
      "descriptive_text": "The sample is a semicrystalline aromatic copolyester synthesized via melt transesterification polymerization at temperatures ranging from 195 to 280 °C under nitrogen and vacuum conditions, utilizing 0.1 wt% zinc acetate as a catalyst. The chemical composition consists primarily of hydroxybenzoic acid (67.5 mol%) and 6-hydroxy-2-naphthoic acid (27.5 mol%), with minor incorporation of bisphenol A (2.5 mol%) and terephthalic acid (2.5 mol%). Structural characterization via XRD indicates a crystallinity of 29.3%, featuring two distinct crystal morphologies identified as O'' and O' orthorhombic phases. The melting behavior was subsequently characterized by differential scanning calorimetry (DSC) using a TA Q200 instrument at a heating rate of 20 °C/min under a nitrogen atmosphere, where the lower melting peak was specifically attributed to the O'' orthorhombic phase.",
      "reasoning_analysis": "Increasing Factors: The high molar fraction of rigid aromatic monomers, specifically hydroxybenzoic acid and 6-hydroxy-2-naphthoic acid, creates a stiff polymer backbone with strong intermolecular pi-pi stacking and dipole interactions, which inherently requires significant thermal energy to disrupt the crystal lattice. Additionally, the presence of a defined semicrystalline structure with 29.3% crystallinity and stable orthorhombic phases contributes to a higher melting temperature compared to amorphous analogs. Decreasing Factors: The copolymerization of four distinct monomers introduces structural irregularity and sequence distribution defects that disrupt perfect lattice packing compared to homopolymers, thereby reducing the melting temperature. Furthermore, the inclusion of bisphenol A introduces flexible isopropylidene linkages into the backbone, increasing chain mobility relative to a fully aromatic system, and the existence of the less stable O'' orthorhombic phase represents a lower energy melting transition compared to the more stable O' phase. Dominant Factor: The intrinsic rigidity of the high-content aromatic backbone fundamentally establishes a high melting temperature baseline characteristic of liquid crystalline polyesters; however, the specific observed melting behavior is qualitatively dominated by the crystalline phase stability and polymorphism (O'' vs O') resulting from the thermal history imparted during the melt transesterification and DSC heating process."
    },
    "analysis_without_hierarchical_structure": {
      "descriptive_text": "The sample is a wholly aromatic copolyester synthesized via melt transesterification polymerization using hydroxybenzoic acid (67.5 mol%), 6-hydroxy-2-naphthoic acid (27.5 mol%), bisphenol A (2.5 mol%), and terephthalic acid (2.5 mol%). The reaction was conducted at temperatures ranging from 195 to 280 °C under a nitrogen atmosphere and vacuum, utilizing 0.1 wt% zinc acetate as a catalyst. The resulting material was characterized by differential scanning calorimetry (DSC) using a TA Q200 instrument at a heating rate of 20 °C/min under nitrogen flow during the first heating cycle, where the lower melting peak was identified as corresponding to the O'' orthorhombic phase.",
      "reasoning_analysis": "Increasing Factors: The high molar fraction of rigid aromatic monomers, specifically hydroxybenzoic acid and 6-hydroxy-2-naphthoic acid, creates a stiff polymer backbone with strong intermolecular pi-pi stacking interactions and high packing efficiency, which intrinsically drives the Tm higher. Additionally, the processing history involving melt polymerization under vacuum facilitates the removal of volatile by-products and promotes high molecular weight, preventing plasticization effects that would otherwise lower the melting temperature. Decreasing Factors: The incorporation of bisphenol A introduces flexible isopropylidene linkages into the predominantly aromatic backbone, acting as structural defects that disrupt crystal lattice perfection and depress the Tm relative to a perfectly regular homopolymer. Furthermore, the copolymer nature introduces entropy of mixing within the solid state, leading to a qualitative melting point depression compared to the constituent homopolymers. Dominant Factor: The overwhelming combined molar fraction (95%) of rigid aromatic units establishes a highly ordered, stiff backbone structure characteristic of liquid crystalline polyesters. This intrinsic chain rigidity and the formation of the specific O'' orthorhombic crystalline phase qualitatively dominate over the minor disruptive effects of the comonomers, resulting in a high melting temperature behavior typical of wholly aromatic copolyesters."
    }
  },
  {
    "doi": "10.1002/app.40487",
    "title": "Aromatic Liquid Crystalline Copolyesters with Low ${ \\pmb T _ { m } }$ and High Tg: Synthesis, Characterization, and Properties",
    "year": 2014,
    "chemical_composition": {
      "repeat_unit_psmiles": null,
      "monomers": [
        {
          "name": "Hydroxybenzoic acid",
          "smiles": "Oc1ccc(C(=O)O)cc1",
          "ratio_value": 67.5,
          "ratio_unit": "mol%"
        },
        {
          "name": "6-hydroxy-2-naphthoic acid",
          "smiles": "Oc1ccc2cc(C(=O)O)ccc2c1",
          "ratio_value": 27.5,
          "ratio_unit": "mol%"
        },
        {
          "name": "Bisphenol A",
          "smiles": "CC(C)(c1ccc(O)cc1)c2ccc(O)cc2",
          "ratio_value": 2.5,
          "ratio_unit": "mol%"
        },
        {
          "name": "Terephthalic acid",
          "smiles": "OC(=O)c1ccc(C(=O)O)cc1",
          "ratio_value": 2.5,
          "ratio_unit": "mol%"
        }
      ],
      "additives": [
        {
          "name": "Zinc acetate",
          "type": "catalyst",
          "amount_value": 0.1,
          "amount_unit": "wt%"
        }
      ],
      "is_homopolymer": false
    },
    "processing_history": "Melt transesterification polymerization at 195-280 °C under N2 and vacuum with 0.1 wt% zinc acetate catalyst. Tm measured by DSC (TA Q200) at 10 °C/min heating rate (second heating) under N2. Lower melting peak attributed to O'' orthorhombic phase.",
    "hierarchical_structure": "Semicrystalline, crystallinity 29.3% by XRD. Two crystal morphologies: O'' and O' orthorhombic phase.",
    "properties": {
      "Tm": {
        "value": [
          214
        ],
        "unit": "°C"
      }
    },
    "analysis_with_hierarchical_structure": {
      "descriptive_text": "The sample is a semicrystalline aromatic copolyester synthesized via melt transesterification polymerization at temperatures ranging from 195 to 280 °C under a nitrogen atmosphere and vacuum, utilizing 0.1 wt% zinc acetate as a catalyst. The chemical composition consists primarily of hydroxybenzoic acid (67.5 mol%) and 6-hydroxy-2-naphthoic acid (27.5 mol%), with minor incorporations of Bisphenol A and terephthalic acid (2.5 mol% each). Structural characterization via XRD reveals a crystallinity of 29.3% featuring two distinct crystal morphologies identified as O'' and O' orthorhombic phases. The melting behavior was subsequently characterized by differential scanning calorimetry (DSC) using a TA Q200 instrument at a heating rate of 10 °C/min under nitrogen, where the lower melting peak was specifically attributed to the O'' orthorhombic phase.",
      "reasoning_analysis": "Increasing Factors: The high molar fraction of rigid aromatic monomers, specifically hydroxybenzoic acid and 6-hydroxy-2-naphthoic acid, creates a stiff polymer backbone with strong intermolecular pi-pi stacking interactions, which significantly increases the energy required for lattice disruption and drives the Tm upward. Additionally, the formation of defined orthorhombic crystal phases (O' and O'') indicates a high degree of structural order that resists thermal motion. Decreasing Factors: The copolymer nature introduces structural irregularity, particularly the incorporation of Bisphenol A which contains a flexible isopropylidene linkage that disrupts chain packing efficiency compared to a fully rigid homopolymer. Furthermore, the presence of multiple crystal morphologies implies polymorphic imperfections, where the less stable O'' orthorhombic phase melts at a lower temperature than the more stable form, effectively broadening or lowering the observed thermal transition. Dominant Factor: The intrinsic chain stiffness derived from the 95 mol% combined content of hydroxybenzoic and naphthoic acid units qualitatively dominates the thermal behavior, establishing a high baseline Tm characteristic of aromatic polyesters; however, the final observed Tm is modulated by the comonomer-induced lattice defects and the specific stability of the O'' crystalline phase formed during the melt processing history."
    },
    "analysis_without_hierarchical_structure": {
      "descriptive_text": "The synthesized material is a multicomponent aromatic copolyester derived from the melt transesterification polymerization of hydroxybenzoic acid (67.5 mol%), 6-hydroxy-2-naphthoic acid (27.5 mol%), bisphenol A (2.5 mol%), and terephthalic acid (2.5 mol%). The reaction was conducted at temperatures ranging from 195 to 280 °C under a nitrogen atmosphere and vacuum using 0.1 wt% zinc acetate as a catalyst. Thermal characterization was performed using differential scanning calorimetry (TA Q200) at a heating rate of 10 °C/min under nitrogen flow during the second heating cycle, where the lower melting peak was identified as corresponding to the O'' orthorhombic phase.",
      "reasoning_analysis": "Increasing Factors: The high molar fraction of rigid aromatic monomers, specifically hydroxybenzoic acid and 6-hydroxy-2-naphthoic acid which constitute 95 mol% of the composition, promotes strong intermolecular pi-pi stacking and chain stiffness, inherently driving the Tm upward. Furthermore, the formation of the O'' orthorhombic crystalline phase noted in the processing history indicates a high degree of structural order and efficient packing within the solid state, which requires significant thermal energy to disrupt. Decreasing Factors: The incorporation of bisphenol A introduces flexible isopropylidene linkages into the backbone, which increases chain mobility and disrupts the linearity required for perfect crystalline packing, thereby depressing the Tm relative to a fully rigid analog. Additionally, the random copolymerization with terephthalic acid and bisphenol A introduces compositional disorder that reduces the overall crystallinity compared to a homopolymer or a perfectly alternating sequence, acting to lower the melting transition. Dominant Factor: The overwhelming prevalence of the rigid HBA and HNA segments establishes a highly stiff backbone characteristic of liquid crystalline polyesters, which qualitatively dominates the thermal behavior; consequently, despite the plasticizing effect of the bisphenol A and the disorder from copolymerization, the strong intermolecular forces and specific orthorhombic packing capability maintain a high Tm profile driven primarily by the aromatic rigid-rod architecture."
    }
  },
  {
    "doi": "10.1002/app.40487",
    "title": "Aromatic Liquid Crystalline Copolyesters with Low ${ \\pmb T _ { m } }$ and High Tg: Synthesis, Characterization, and Properties",
    "year": 2014,
    "chemical_composition": {
      "repeat_unit_psmiles": null,
      "monomers": [
        {
          "name": "Hydroxybenzoic acid",
          "smiles": "Oc1ccc(C(=O)O)cc1",
          "ratio_value": 67.5,
          "ratio_unit": "mol%"
        },
        {
          "name": "6-hydroxy-2-naphthoic acid",
          "smiles": "Oc1ccc2cc(C(=O)O)ccc2c1",
          "ratio_value": 27.5,
          "ratio_unit": "mol%"
        },
        {
          "name": "Bisphenol A",
          "smiles": "CC(C)(c1ccc(O)cc1)c2ccc(O)cc2",
          "ratio_value": 2.5,
          "ratio_unit": "mol%"
        },
        {
          "name": "Terephthalic acid",
          "smiles": "OC(=O)c1ccc(C(=O)O)cc1",
          "ratio_value": 2.5,
          "ratio_unit": "mol%"
        }
      ],
      "additives": [
        {
          "name": "Zinc acetate",
          "type": "catalyst",
          "amount_value": 0.1,
          "amount_unit": "wt%"
        }
      ],
      "is_homopolymer": false
    },
    "processing_history": "Melt transesterification polymerization at 195-280 °C under N2 and vacuum with 0.1 wt% zinc acetate catalyst. Tm measured by DSC (TA Q200) at 20 °C/min heating rate (first heating) under N2. Higher melting peak attributed to O' orthorhombic phase.",
    "hierarchical_structure": "Semicrystalline, crystallinity 29.3% by XRD. Two crystal morphologies: O'' and O' orthorhombic phase.",
    "properties": {
      "Tm": {
        "value": [
          230
        ],
        "unit": "°C"
      }
    },
    "analysis_with_hierarchical_structure": {
      "descriptive_text": "The sample is a semicrystalline copolyester synthesized via melt transesterification polymerization at temperatures ranging from 195 to 280 °C under a nitrogen atmosphere and vacuum, utilizing 0.1 wt% zinc acetate as a catalyst. The chemical composition consists primarily of hydroxybenzoic acid (67.5 mol%) and 6-hydroxy-2-naphthoic acid (27.5 mol%), with minor incorporation of bisphenol A (2.5 mol%) and terephthalic acid (2.5 mol%). Structural characterization via XRD reveals a crystallinity of 29.3%, exhibiting two distinct crystal morphologies identified as O'' and O' orthorhombic phases. The melting behavior was subsequently characterized by differential scanning calorimetry (DSC) using a TA Q200 instrument at a heating rate of 20 °C/min under nitrogen, where the higher melting peak was associated with the O' orthorhombic phase.",
      "reasoning_analysis": "Increasing Factors: The high content of rigid aromatic monomers, specifically hydroxybenzoic acid and 6-hydroxy-2-naphthoic acid, creates a stiff polymer backbone that restricts chain mobility and requires significant thermal energy to disrupt the crystalline lattice. The presence of a stable O' orthorhombic crystal phase, facilitated by the high-temperature melt processing history, further elevates the Tm due to the thermodynamic stability of this specific polymorph. Additionally, the measured crystallinity of 29.3% indicates substantial ordered regions that contribute to a higher melting transition compared to fully amorphous analogs. Decreasing Factors: The copolymer nature of the sample introduces entropy of mixing and sequence irregularity, which disrupts perfect crystal packing compared to a corresponding homopolymer, thereby depressing the Tm. The inclusion of bisphenol A introduces flexible isopropylidene linkages into the predominantly aromatic backbone, locally reducing chain stiffness and lowering the thermal stability of the crystalline domains. Furthermore, the presence of multiple comonomers can lead to crystal defects that weaken the lattice energy. Dominant Factor: The intrinsic rigidity of the majority aromatic components combined with the formation of the thermodynamically stable O' orthorhombic phase qualitatively dominates the thermal behavior. While the copolymerization strategy serves to lower the Tm relative to pure poly(hydroxybenzoic acid) to enable processability, the high aromatic content and specific crystal morphology establish a high Tm characteristic of liquid crystalline polyesters."
    },
    "analysis_without_hierarchical_structure": {
      "descriptive_text": "This sample comprises a wholly aromatic polyester copolymer synthesized via melt transesterification polymerization using hydroxybenzoic acid (67.5 mol%), 6-hydroxy-2-naphthoic acid (27.5 mol%), bisphenol A (2.5 mol%), and terephthalic acid (2.5 mol%) as monomeric feedstocks. The polymerization was conducted at temperatures ranging from 195 to 280 °C under a nitrogen atmosphere and vacuum, utilizing 0.1 wt% zinc acetate as a catalyst. The thermal properties were characterized by differential scanning calorimetry using a TA Q200 instrument at a heating rate of 20 °C/min under nitrogen flow during the first heating cycle, where the higher melting peak was identified as corresponding to the O' orthorhombic crystalline phase.",
      "reasoning_analysis": "Increasing Factors: The high molar concentration of rigid aromatic monomers, specifically hydroxybenzoic acid and 6-hydroxy-2-naphthoic acid, creates a stiff polymer backbone with restricted segmental mobility and strong intermolecular pi-pi stacking interactions that inherently drive the melting temperature upward. Furthermore, the processing history indicates the formation of a specific O' orthorhombic crystalline phase, which represents a highly ordered lattice structure requiring significant thermal energy to disrupt. Decreasing Factors: The incorporation of bisphenol A introduces isopropylidene linkages that add local flexibility and kinks to the chain, disrupting the linearity required for perfect crystalline packing compared to a purely rigid rod polymer. Additionally, the random copolymerization of four distinct monomeric units reduces the overall crystallite size and perfection relative to a homopolymer, thereby lowering the thermal energy required for melting. Dominant Factor: The intrinsic structural rigidity provided by the overwhelming molar majority of wholly aromatic monomers is the dominant factor establishing a high baseline melting temperature; however, the specific comonomer ratio and the resulting orthorhombic crystalline morphology qualitatively define the precise melting transition observed during the first heating cycle."
    }
  },
  {
    "doi": null,
    "title": "Molecular simulation of the melting of PVDF crystal phases",
    "year": null,
    "chemical_composition": {
      "repeat_unit_psmiles": "[*]CC(F)(F)[*]",
      "monomers": [
        {
          "name": "Vinylidene fluoride",
          "smiles": "C=C(F)F",
          "ratio_value": null,
          "ratio_unit": null
        }
      ],
      "additives": [],
      "is_homopolymer": true
    },
    "processing_history": "All-atom MD simulation using LAMMPS, Byutner and Smith force field, 1 fs timestep, 1 atm pressure, Berendsen thermostat/barostat. System equilibrated from 300 K to target T in 25 K steps. Tm determined from sharp decrease in density/enthalpy. PVDF delta-phase crystal, loop configuration (infinite chains via periodic boundaries, 12 monomers per unit), 36 chains.",
    "hierarchical_structure": "Semicrystalline polymer crystal. delta-phase conformation (T3GT3G', anti-parallel). Chain length: Infinite (loop). Boundary: Periodic.",
    "properties": {
      "Tm": {
        "value": [
          301.9
        ],
        "unit": "°C"
      }
    },
    "analysis_with_hierarchical_structure": {
      "descriptive_text": "The sample comprises a polyvinylidene fluoride (PVDF) homopolymer modeled as a semicrystalline polymer crystal exhibiting the delta-phase conformation characterized by T3GT3G' anti-parallel chain arrangements. The system was constructed using an all-atom molecular dynamics simulation framework within LAMMPS employing the Byutner and Smith force field, utilizing a 1 fs timestep under 1 atm pressure controlled by a Berendsen thermostat and barostat. The simulation cell comprised 36 chains configured in a loop topology with periodic boundaries to represent infinite chain length, containing 12 monomers per unit, and was equilibrated from 300 K to the target temperature in 25 K steps to determine the melting temperature via observation of sharp decreases in density and enthalpy.",
      "reasoning_analysis": "Increasing Factors: The chemical structure of vinylidene fluoride introduces strong dipole-dipole interactions due to the high electronegativity of fluorine atoms, significantly increasing the cohesive energy density and lattice stability. Furthermore, the hierarchical structure utilizes periodic boundaries to create infinite chain loops, which eliminates chain ends and the associated free volume, thereby removing the molecular weight-dependent depression of the melting temperature typically observed in finite polymers. Decreasing Factors: The specific delta-phase polymorph adopted by the crystal is often considered metastable compared to the alpha-phase under ambient conditions, which may qualitatively lower the thermal stability relative to the most stable crystalline form. Additionally, the discrete temperature equilibration steps in the processing history may introduce kinetic barriers or hysteresis that prevent the system from reaching full thermodynamic equilibrium prior to melting, potentially affecting the observed transition sharpness and temperature. Dominant Factor: The elimination of chain ends through the infinite loop configuration is the dominant structural feature, as it fundamentally removes the entropic contribution of chain ends that typically lowers Tm in experimental samples. Consequently, the melting behavior is primarily dictated by the lattice energy of the delta-phase polymorph and the strong intermolecular dipolar forces, representing the theoretical equilibrium melting point for this specific crystalline conformation rather than a molecular-weight depressed value."
    },
    "analysis_without_hierarchical_structure": {
      "descriptive_text": "The sample consists of a polyvinylidene fluoride (PVDF) homopolymer characterized through all-atom molecular dynamics simulations using the LAMMPS package with the Byutner and Smith force field. The system was modeled as a PVDF delta-phase crystal comprising 36 chains in a loop configuration with periodic boundaries and 12 monomers per unit cell. Simulations were conducted at 1 atm pressure using a 1 fs timestep with Berendsen thermostat and barostat controls, wherein the system was equilibrated from 300 K to the target temperature in 25 K steps to determine the melting temperature based on sharp decreases in density and enthalpy.",
      "reasoning_analysis": "Increasing Factors: The chemical composition features vinylidene fluoride units with highly electronegative fluorine atoms, creating strong dipole-dipole interactions between chains that significantly enhance cohesive energy density and thermal stability. Furthermore, the processing history utilizes periodic boundaries to simulate infinite chain lengths, eliminating chain end defects that typically depress the melting temperature according to Flory's theory, while the initial delta-phase crystal structure ensures a high degree of ordered packing. Decreasing Factors: The specific selection of the PVDF delta-phase polymorph may act as a limiting factor, as this phase is often metastable compared to the alpha-phase at ambient pressure, potentially exhibiting a lower equilibrium melting temperature than the most thermodynamically stable crystalline form. Additionally, the computational system size of 36 chains, while periodic, may restrict large-scale cooperative chain motions required for perfect crystal annealing compared to bulk macroscopic samples. Dominant Factor: The dominant factor governing the Tm behavior is the intrinsic intermolecular strength provided by the fluorine-induced dipoles combined with the infinite chain topology; these fundamental structural features establish a high thermal stability baseline that outweighs the relative metastability of the specific delta-phase polymorph selected for the simulation."
    }
  },
  {
    "doi": null,
    "title": "Thermal analysis of ABS/PA6 polymer blend using differential scanning calorimetry",
    "year": 2017,
    "chemical_composition": {
      "repeat_unit_psmiles": "[*]NC(=O)CCCCC[*]",
      "monomers": [
        {
          "name": "Caprolactam",
          "smiles": "O=C1CCCCN1",
          "ratio_value": null,
          "ratio_unit": null
        }
      ],
      "additives": [],
      "is_homopolymer": true
    },
    "processing_history": "Pure PA6 sample. DSC measurement using 200 F3 Maia model, N2 atmosphere, 0.3 bar. Heated to 260 °C at 10 K/min, cooled to 20 °C, reheated to 260 °C. Tm2 peak from second heating scan.",
    "hierarchical_structure": "Semicrystalline, crystallinity 27.37% by DSC.",
    "properties": {
      "Tm": {
        "value": [
          221.4
        ],
        "unit": "°C"
      }
    },
    "analysis_with_hierarchical_structure": {
      "descriptive_text": "The sample consists of a pure polyamide 6 homopolymer synthesized from caprolactam monomers, exhibiting a semicrystalline morphology with a degree of crystallinity determined to be 27.37% via differential scanning calorimetry. Thermal characterization was performed using a 200 F3 Maia instrument under a nitrogen atmosphere at 0.3 bar pressure, employing a protocol where the material was heated to 260 °C at 10 K/min, cooled to 20 °C, and subsequently reheated to 260 °C. The melting behavior corresponds to the Tm2 peak observed during the second heating scan, ensuring the elimination of prior thermal history effects on the crystalline structure.",
      "reasoning_analysis": "Increasing Factors: The dense network of intermolecular hydrogen bonds between amide groups in the polyamide 6 backbone significantly increases cohesive energy density, requiring substantial thermal energy to disrupt the crystalline lattice. Additionally, the semicrystalline morphology confirms the presence of ordered lamellar domains, and the second heating scan protocol standardizes the thermal history to reflect intrinsic crystallization potential. Decreasing Factors: The aliphatic methylene sequences introduce conformational flexibility compared to aromatic polyamides, inherently limiting backbone stiffness and maximum Tm. Moreover, the cooling rate during the DSC cycle is likely faster than equilibrium conditions, potentially yielding thinner lamellae that depress the melting point via the Gibbs-Thomson effect. Dominant Factor: The strong hydrogen bonding network intrinsic to the polyamide chemistry qualitatively dominates the thermal behavior, establishing a high baseline Tm. While chain flexibility and DSC cooling kinetics modulate the transition, the intermolecular forces remain the decisive factor enabling the material to maintain a solid crystalline phase at elevated temperatures."
    },
    "analysis_without_hierarchical_structure": {
      "descriptive_text": "The sample comprises a pure polyamide 6 (PA6) homopolymer derived from caprolactam monomers without the incorporation of any additives or fillers. Thermal analysis was conducted using a 200 F3 Maia model differential scanning calorimeter under a nitrogen atmosphere at 0.3 bar, following a protocol where the material was heated to 260 °C at 10 K/min, cooled to 20 °C, and reheated to 260 °C. The reported melting temperature corresponds to the endothermic peak observed during the second heating scan, which effectively eliminates the influence of the initial thermal history.",
      "reasoning_analysis": "Increasing Factors: The chemical composition consists of a polyamide backbone featuring regular amide linkages that enable strong intermolecular hydrogen bonding, significantly stabilizing the crystal lattice and driving the Tm upward. The homopolymer architecture ensures high structural regularity, facilitating efficient chain packing and crystallization. Additionally, the processing history utilizes a second heating scan, which erases prior thermal history and allows crystallization under controlled cooling, promoting a more representative equilibrium melting behavior. Decreasing Factors: The aliphatic methylene sequences between amide groups introduce chain flexibility compared to aromatic polyamides, inherently limiting the maximum thermal stability of the crystal lattice. The absence of nucleating additives relies on self-nucleation during the DSC cooling cycle, which may result in less perfect lamellae compared to nucleated systems. Furthermore, the standard cooling rate within the DSC protocol may restrict the time available for extensive crystal thickening. Dominant Factor: The intrinsic strength of the hydrogen bonding network within the PA6 homopolymer structure is the dominant factor governing the Tm. While the processing protocol standardizes the thermal history via the second heating scan, it is the fundamental chemical ability of the amide groups to form dense hydrogen-bonded sheets that qualitatively establishes the high melting point relative to non-polar polyolefins."
    }
  },
  {
    "doi": null,
    "title": "Molecular simulation of the melting of PVDF crystal phases",
    "year": null,
    "chemical_composition": {
      "repeat_unit_psmiles": "[*]CC(F)(F)[*]",
      "monomers": [
        {
          "name": "Vinylidene fluoride",
          "smiles": "C=C(F)F",
          "ratio_value": null,
          "ratio_unit": null
        }
      ],
      "additives": [],
      "is_homopolymer": true
    },
    "processing_history": "All-atom MD simulation using LAMMPS, Byutner and Smith force field, 1 fs timestep, 1 atm pressure, Berendsen thermostat/barostat. System equilibrated from 300 K to target T in 25 K steps. Tm determined from sharp decrease in density/enthalpy. PVDF gamma-phase crystal, loop configuration (infinite chains via periodic boundaries, 12 monomers per unit), 36 chains.",
    "hierarchical_structure": "Semicrystalline polymer crystal. gamma-phase conformation (T3GT3G', parallel). Chain length: Infinite (loop). Boundary: Periodic.",
    "properties": {
      "Tm": {
        "value": [
          351.9
        ],
        "unit": "°C"
      }
    },
    "analysis_with_hierarchical_structure": {
      "descriptive_text": "The sample comprises a polyvinylidene fluoride (PVDF) homopolymer modeled as a semicrystalline crystal adopting the gamma-phase conformation with a T3GT3G' parallel chain arrangement. The system was generated through all-atom molecular dynamics simulations using LAMMPS with the Byutner and Smith force field, maintaining 1 atm pressure via a Berendsen thermostat and barostat with a 1 fs timestep. Structural modeling involved 36 chains in a loop configuration with periodic boundaries to represent infinite chain lengths containing 12 monomers per unit, followed by thermal equilibration from 300 K to the target temperature in 25 K steps to determine the melting point via density and enthalpy transitions.",
      "reasoning_analysis": "Increasing Factors: The presence of highly electronegative fluorine atoms within the vinylidene fluoride repeat units generates strong interchain dipole-dipole interactions, significantly enhancing lattice cohesion and driving the Tm upward. Additionally, the hierarchical structure employs periodic boundary conditions to simulate infinite chain lengths, which eliminates chain-end defects and surface free energy penalties associated with finite lamellar thickness, thereby maximizing the thermal stability of the crystal phase. Decreasing Factors: The specific stabilization of the gamma-phase conformation may exhibit slightly lower thermodynamic stability compared to the all-trans beta-phase under certain conditions, potentially resulting in a lower Tm relative to the most stable polymorph. Furthermore, the computational model utilizes a finite number of chains (36 chains), which introduces interfacial surface effects within the simulation box that could destabilize the crystal lattice compared to a macroscopic bulk sample. Dominant Factor: The elimination of chain-end defects through the infinite loop configuration combined with the intrinsic strength of the C-F dipole interactions qualitatively dominates the thermal behavior. This suggests the observed Tm will closely approximate the equilibrium melting temperature of an infinite PVDF crystal, primarily dictated by the lattice energy of the gamma-phase rather than morphological defects."
    },
    "analysis_without_hierarchical_structure": {
      "descriptive_text": "The sample consists of a poly(vinylidene fluoride) homopolymer modeled computationally via all-atom molecular dynamics simulations using the LAMMPS software package and the Byutner and Smith force field. The system was configured as a gamma-phase crystal comprising 36 chains with a loop configuration utilizing periodic boundaries and 12 monomers per unit cell. Equilibration was performed from 300 K to the target temperature in 25 K steps under 1 atm pressure using a Berendsen thermostat and barostat with a 1 fs timestep, with the melting temperature determined based on a sharp decrease in density and enthalpy.",
      "reasoning_analysis": "Increasing Factors: The chemical composition features a poly(vinylidene fluoride) backbone where the high electronegativity of the fluorine atoms creates strong dipole-dipole interactions between chains, significantly increasing cohesive energy density and driving the Tm higher. Furthermore, the processing history specifies a homopolymer structure with periodic boundaries creating infinite chains, which eliminates chain-end defects that typically destabilize crystal lattices, thereby further elevating the thermal stability. Decreasing Factors: The specific selection of the gamma-phase polymorph in the processing history, characterized by a TGTG' conformation, may possess slightly lower thermodynamic stability compared to the alpha or beta phases under ambient conditions, potentially limiting the maximum achievable Tm relative to those polymorphs. Additionally, the reliance on classical force fields in the simulation processing may approximate electrostatic interactions, potentially underestimating the full cohesive energy density compared to quantum mechanical realities. Dominant Factor: The intrinsic strong interchain forces provided by the fluorine substituents combined with the absence of chain-end defects due to the periodic boundary conditions qualitatively dominate the behavior, establishing a high baseline thermal stability for the crystalline phase despite polymorphic variations or force field approximations."
    }
  },
  {
    "doi": null,
    "title": "Molecular simulation of the melting of PVDF crystal phases",
    "year": null,
    "chemical_composition": {
      "repeat_unit_psmiles": "[*]CC(F)(F)[*]",
      "monomers": [
        {
          "name": "Vinylidene fluoride",
          "smiles": "C=C(F)F",
          "ratio_value": null,
          "ratio_unit": null
        }
      ],
      "additives": [],
      "is_homopolymer": true
    },
    "processing_history": "All-atom MD simulation using LAMMPS, Byutner and Smith force field, 1 fs timestep, 1 atm pressure, Berendsen thermostat/barostat. System equilibrated from 300 K to target T in 25 K steps. Tm determined from sharp decrease in density/enthalpy. PVDF epsilon-phase crystal, loop configuration (infinite chains via periodic boundaries, 12 monomers per unit), 36 chains.",
    "hierarchical_structure": "Semicrystalline polymer crystal. epsilon-phase conformation (TGTG', parallel). Chain length: Infinite (loop). Boundary: Periodic.",
    "properties": {
      "Tm": {
        "value": [
          351.9
        ],
        "unit": "°C"
      }
    },
    "analysis_with_hierarchical_structure": {
      "descriptive_text": "The sample comprises a polyvinylidene fluoride (PVDF) homopolymer modeled as a semicrystalline crystal adopting the epsilon-phase conformation with TGTG' parallel chain alignment. This system was generated through all-atom molecular dynamics simulations using the LAMMPS package and the Byutner and Smith force field, maintained at 1 atm pressure with a Berendsen thermostat and barostat. The hierarchical structure consists of 36 chains configured as infinite loops via periodic boundaries with 12 monomers per unit, equilibrated from 300 K to the target temperature in 25 K steps, wherein the melting temperature was identified based on sharp decreases in density and enthalpy.",
      "reasoning_analysis": "Increasing Factors: The presence of highly electronegative fluorine atoms in the vinylidene fluoride monomers creates strong dipole-dipole interactions between chains, significantly increasing the cohesive energy density and thermal stability required to disrupt the crystal lattice. Furthermore, the processing history utilizes periodic boundaries to model infinite chain loops, effectively eliminating chain end defects and free volume associated with finite molecular weights, which theoretically maximizes the melting temperature relative to oligomeric or finite-chain systems. The semicrystalline epsilon-phase structure ensures high packing density and ordered conformation, further resisting thermal disordering. Decreasing Factors: The epsilon-phase polymorph of PVDF is generally less thermodynamically stable than the alpha or beta phases, which may intrinsically lower the melting temperature compared to samples crystallized in those more stable forms. Additionally, the computational processing history relies on specific force field parameterizations and thermostat algorithms that may not perfectly capture the full complexity of real-world intermolecular potentials or entropy changes, potentially introducing deviations from experimental bulk behavior. The rapid equilibration steps in the simulation may also limit the system's ability to fully relax into the most stable ground state prior to melting. Dominant Factor: The elimination of chain end effects through the infinite loop configuration imposed by periodic boundaries is the dominant factor enhancing the Tm relative to finite molecular weight samples, as this removes the primary source of lattice destabilization found in experimental polymers. However, the specific selection of the epsilon-phase conformation ultimately dictates the baseline thermodynamic stability, meaning the Tm will be governed primarily by the packing efficiency and intermolecular forces characteristic of this specific polymorph rather than molecular weight limitations."
    },
    "analysis_without_hierarchical_structure": {
