Repository: hhtrick/HHT-code

# HHT training framework

This directory contains model training, embedding precomputation, inference, article-level baselines and the curated datasets. All commands below assume that the working directory is `train_code/`.

## 3. Datasets and fixed partitions

Each main dataset is a JSON array at `dataset/{property}/{property}.json`. Entries contain source metadata, `chemical_composition`, `processing_history`, `hierarchical_structure`, `properties`, and two generated-analysis objects. Targets are stored as `properties[property]["value"]`; source metadata and target values are not predictive input fields.

| Property | Train | Validation | Test | Total |
|---|---:|---:|---:|---:|

File: train_code/dataset/Tm/Tm.json (part 124 of 200)
[
      "descriptive_text": "The sample consists of a poly(vinylidene fluoride) (PVDF) homopolymer characterized through all-atom molecular dynamics simulations using the LAMMPS package with the Byutner and Smith force field. The system was constructed as an epsilon-phase crystal featuring a loop configuration with periodic boundaries, comprising 36 chains with 12 monomers per unit cell. Thermal equilibration was performed from 300 K to the target temperature in 25 K steps under 1 atm pressure using a Berendsen thermostat and barostat with a 1 fs timestep, where the melting temperature was identified based on a sharp decrease in density and enthalpy.",
      "reasoning_analysis": "Increasing Factors: The presence of highly electronegative fluorine atoms in the vinylidene fluoride repeat unit creates strong dipole-dipole interactions between chains, enhancing lattice energy and requiring more thermal energy to disrupt the crystalline order. Furthermore, the processing history specifies a loop configuration with periodic boundaries representing infinite chains, which eliminates chain end defects that typically destabilize crystals and lower the melting point. Decreasing Factors: The specific epsilon-phase crystal structure may possess lower thermodynamic stability compared to the more common alpha or beta phases of PVDF under ambient conditions, potentially reducing the thermal resistance. Additionally, finite size effects inherent to the simulation system of 36 chains, despite periodic boundaries, may introduce interfacial fluctuations that facilitate earlier onset of melting compared to a bulk macroscopic sample. Dominant Factor: The dominant factor is the intrinsic intermolecular force generated by the fluorine substituents combined with the defect-free infinite chain architecture; these structural features establish a high energy barrier for lattice disruption that outweighs the phase-specific stability variations, defining the fundamental thermal stability of the crystalline phase."
    }
  },
  {
    "doi": null,
    "title": "Molecular simulation of the melting of PVDF crystal phases",
    "year": null,
    "chemical_composition": {
      "repeat_unit_psmiles": "[*]CC(F)(F)[*]",
      "monomers": [
        {
          "name": "Vinylidene fluoride",
          "smiles": "C=C(F)F",
          "ratio_value": null,
          "ratio_unit": null
        }
      ],
      "additives": [],
      "is_homopolymer": true
    },
    "processing_history": "All-atom MD simulation using LAMMPS, Byutner and Smith force field, 1 fs timestep, 1 atm pressure, Berendsen thermostat/barostat. System equilibrated from 300 K to target T in 25 K steps. Tm determined from sharp decrease in density/enthalpy. PVDF alpha-phase crystal, loop configuration (infinite chains via periodic boundaries, 12 monomers per unit), 36 chains.",
    "hierarchical_structure": "Semicrystalline polymer crystal. alpha-phase conformation (TGTG', anti-parallel). Chain length: Infinite (loop). Boundary: Periodic.",
    "properties": {
      "Tm": {
        "value": [
          301.9
        ],
        "unit": "°C"
      }
    },
    "analysis_with_hierarchical_structure": {
      "descriptive_text": "The sample is a polyvinylidene fluoride (PVDF) homopolymer modeled as a semicrystalline alpha-phase crystal featuring a TGTG' conformation with anti-parallel chain packing. The system utilizes a loop configuration with periodic boundary conditions to represent infinite chain lengths across 36 chains, with 12 monomers per unit. Characterization was performed via all-atom molecular dynamics simulations using the Byutner and Smith force field in LAMMPS, employing a 1 fs timestep and Berendsen thermostat/barostat at 1 atm pressure. The system was equilibrated from 300 K to the target temperature in 25 K steps, with the melting temperature determined from sharp decreases in density and enthalpy.",
      "reasoning_analysis": "Increasing Factors: The chemical structure of polyvinylidene fluoride features strong carbon-fluorine bonds and significant dipole moments along the backbone, resulting in high cohesive energy density and strong intermolecular forces that resist thermal disruption. The formation of the thermodynamically stable alpha-phase crystal with TGTG' conformation and anti-parallel packing maximizes packing efficiency and dipole cancellation, further stabilizing the lattice. Additionally, the implementation of infinite chain lengths via periodic boundary conditions eliminates chain end defects, removing the free volume and entropy contributions that typically depress the melting temperature in finite molecular weight polymers. Decreasing Factors: The reliance on the Byutner and Smith force field introduces potential deviations from experimental reality if the parameterization underestimates the electrostatic interactions specific to the fluorinated backbone. Furthermore, the use of a Berendsen thermostat and barostat, while efficient for equilibration, does not strictly reproduce the canonical ensemble fluctuations required for precise phase transition thermodynamics, which could lead to artifacts in the determined transition temperature compared to more rigorous statistical mechanical methods. Dominant Factor: The combination of the intrinsically high cohesive energy from the fluorinated monomers and the topological perfection of the infinite chain crystal structure qualitatively dominates the thermal behavior. The elimination of chain ends and the stability of the alpha-phase conformation establish a high theoretical baseline for the melting temperature, suggesting the observed Tm reflects the equilibrium melting point of an idealized PVDF crystal rather than a defect-limited bulk polymer."
    },
    "analysis_without_hierarchical_structure": {
      "descriptive_text": "The sample consists of a poly(vinylidene fluoride) homopolymer modeled via all-atom molecular dynamics simulations using the LAMMPS package with the Byutner and Smith force field. The system was constructed as an alpha-phase crystal featuring a loop configuration with periodic boundaries, comprising 36 chains with 12 monomers per unit. Simulations were conducted with a 1 fs timestep at 1 atm pressure using a Berendsen thermostat and barostat, with the system equilibrated from 300 K to the target temperature in 25 K increments. The melting temperature was subsequently determined by observing the sharp decrease in density and enthalpy associated with the phase transition.",
      "reasoning_analysis": "Increasing Factors: The presence of highly electronegative fluorine atoms in the vinylidene fluoride repeat unit generates strong dipole-dipole interactions between polymer chains, significantly enhancing intermolecular cohesion and lattice energy, which drives the Tm upward. Furthermore, the processing history specifies an alpha-phase crystal structure with loop configurations and periodic boundaries, effectively modeling infinite chains without end-group defects, which maximizes crystalline stability and further elevates the melting point. Decreasing Factors: The computational modeling approach introduces potential limitations, such as the finite number of chains in the simulation box, which may allow for greater thermal fluctuations at the effective interfaces compared to a bulk macroscopic sample, potentially destabilizing the crystal lattice slightly. Additionally, reliance on the specific force field implies that any inaccuracies in parameterizing high-temperature vibrational modes could lead to a premature softening of the intermolecular potentials, qualitatively lowering the observed transition temperature. Dominant Factor: The dominant factor governing the Tm behavior is the intrinsic chemical composition of the poly(vinylidene fluoride) backbone; the strong dipolar interactions provided by the fluorine substituents establish a high energy barrier for lattice disruption that outweighs the minor destabilizing effects introduced by the finite size of the molecular dynamics simulation system."
    }
  },
  {
    "doi": "10.1002/app.40487",
    "title": "Aromatic Liquid Crystalline Copolyesters with Low ${ \\pmb T _ { m } }$ and High Tg: Synthesis, Characterization, and Properties",
    "year": 2014,
    "chemical_composition": {
      "repeat_unit_psmiles": null,
      "monomers": [
        {
          "name": "Hydroxybenzoic acid",
          "smiles": "Oc1ccc(C(=O)O)cc1",
          "ratio_value": 60,
          "ratio_unit": "mol%"
        },
        {
          "name": "6-hydroxy-2-naphthoic acid",
          "smiles": "Oc1ccc2cc(C(=O)O)ccc2c1",
          "ratio_value": 20,
          "ratio_unit": "mol%"
        },
        {
          "name": "Bisphenol A",
          "smiles": "CC(C)(c1ccc(O)cc1)c2ccc(O)cc2",
          "ratio_value": 10,
          "ratio_unit": "mol%"
        },
        {
          "name": "Terephthalic acid",
          "smiles": "OC(=O)c1ccc(C(=O)O)cc1",
          "ratio_value": 10,
          "ratio_unit": "mol%"
        }
      ],
      "additives": [
        {
          "name": "Zinc acetate",
          "type": "catalyst",
          "amount_value": 0.1,
          "amount_unit": "wt%"
        }
      ],
      "is_homopolymer": false
    },
    "processing_history": "Melt transesterification polymerization at 195-280 °C under N2 and vacuum with 0.1 wt% zinc acetate catalyst. Tm measured by DSC (TA Q200) at 20 °C/min heating rate (first heating) under N2.",
    "hierarchical_structure": "Semicrystalline, crystallinity 13.1% by XRD.",
    "properties": {
      "Tm": {
        "value": [
          221
        ],
        "unit": "°C"
      }
    },
    "analysis_with_hierarchical_structure": {
      "descriptive_text": "The sample consists of a semicrystalline aromatic copolyester synthesized via melt transesterification polymerization using hydroxybenzoic acid (60 mol%), 6-hydroxy-2-naphthoic acid (20 mol%), bisphenol A (10 mol%), and terephthalic acid (10 mol%). The synthesis was performed at temperatures between 195 and 280 °C under nitrogen and vacuum conditions with 0.1 wt% zinc acetate serving as a catalyst. X-ray diffraction analysis indicates a crystallinity degree of 13.1%. The melting temperature was characterized by differential scanning calorimetry using a TA Q200 instrument at a heating rate of 20 °C/min under nitrogen atmosphere during the first heating cycle.",
      "reasoning_analysis": "Increasing Factors: The high molar fraction of rigid aromatic monomers, specifically hydroxybenzoic acid and 6-hydroxy-2-naphthoic acid which constitute 80% of the composition, imposes significant backbone stiffness and restricts chain rotation, thereby requiring higher thermal energy to disrupt the crystalline lattice. The linear arrangement of para-substituted aromatic rings further facilitates chain packing and enhances intermolecular dipole-dipole interactions from the ester linkages. Decreasing Factors: The incorporation of bisphenol A introduces isopropylidene groups that increase local chain flexibility and disrupt the linearity of the backbone, reducing the efficiency of crystal packing. Additionally, the random copolymer structure involving four distinct monomers introduces structural irregularity that limits crystallite perfection, as evidenced by the relatively low crystallinity of 13.1%. The melt processing history may also introduce thermal history effects where cooling from the polymerization temperature limits the time available for crystal growth, resulting in less stable crystalline domains. Dominant Factor: The intrinsic rigidity of the aromatic backbone dominated by hydroxybenzoic and hydroxynaphthoic acid units is the primary determinant of the melting behavior. Despite the disorder introduced by the comonomers and the moderate crystallinity resulting from the processing history, the high energy required to mobilize the stiff aromatic chains qualitatively drives the Tm to be significantly higher than that of flexible aliphatic polyesters."
    },
    "analysis_without_hierarchical_structure": {
      "descriptive_text": "The sample consists of a random copolyester synthesized via melt transesterification polymerization utilizing hydroxybenzoic acid (60 mol%), 6-hydroxy-2-naphthoic acid (20 mol%), bisphenol A (10 mol%), and terephthalic acid (10 mol%) as monomeric feedstocks. The reaction was catalyzed by 0.1 wt% zinc acetate and conducted at temperatures between 195 and 280 °C under a nitrogen atmosphere and vacuum to facilitate byproduct removal. The melting temperature was subsequently characterized using differential scanning calorimetry (DSC) on a TA Q200 instrument at a heating rate of 20 °C/min under nitrogen flow during the first heating cycle.",
      "reasoning_analysis": "Increasing Factors: The high molar fraction of rigid aromatic monomers, specifically hydroxybenzoic acid and 6-hydroxy-2-naphthoic acid, imparts significant backbone stiffness and promotes strong intermolecular pi-pi stacking interactions, which inherently elevate the energy required for the crystal-to-liquid transition. Furthermore, the vacuum-assisted melt polymerization likely achieved high molecular weights, reducing chain end defects that typically disrupt crystal lattice perfection and lower the melting point. Decreasing Factors: The random incorporation of bisphenol A introduces flexible isopropylidene linkages and structural kinks into the backbone, disrupting the linearity and packing efficiency of the polymer chains within the crystalline domains. Additionally, the statistical nature of the copolymer sequence distribution introduces entropy-driven melting point depression compared to a corresponding homopolymer or perfectly alternating structure due to the reduced probability of long crystallizable sequences. Dominant Factor: The intrinsic chain rigidity and liquid crystalline tendency provided by the predominant hydroxybenzoic acid and 6-hydroxy-2-naphthoic acid content qualitatively dominate the thermal behavior, establishing a high melting temperature regime that persists despite the lattice disruption caused by the comonomers and flexible linkages."
    }
  },
  {
    "doi": "10.1002/app.40487",
    "title": "Aromatic Liquid Crystalline Copolyesters with Low ${ \\pmb T _ { m } }$ and High Tg: Synthesis, Characterization, and Properties",
    "year": 2014,
    "chemical_composition": {
      "repeat_unit_psmiles": null,
      "monomers": [
        {
          "name": "Hydroxybenzoic acid",
          "smiles": "Oc1ccc(C(=O)O)cc1",
          "ratio_value": 60,
          "ratio_unit": "mol%"
        },
        {
          "name": "6-hydroxy-2-naphthoic acid",
          "smiles": "Oc1ccc2cc(C(=O)O)ccc2c1",
          "ratio_value": 20,
          "ratio_unit": "mol%"
        },
        {
          "name": "Bisphenol A",
          "smiles": "CC(C)(c1ccc(O)cc1)c2ccc(O)cc2",
          "ratio_value": 10,
          "ratio_unit": "mol%"
        },
        {
          "name": "Terephthalic acid",
          "smiles": "OC(=O)c1ccc(C(=O)O)cc1",
          "ratio_value": 10,
          "ratio_unit": "mol%"
        }
      ],
      "additives": [
        {
          "name": "Zinc acetate",
          "type": "catalyst",
          "amount_value": 0.1,
          "amount_unit": "wt%"
        }
      ],
      "is_homopolymer": false
    },
    "processing_history": "Melt transesterification polymerization at 195-280 °C under N2 and vacuum with 0.1 wt% zinc acetate catalyst. Tm measured by DSC (TA Q200) at 10 °C/min heating rate (second heating) under N2.",
    "hierarchical_structure": "Semicrystalline, crystallinity 13.1% by XRD.",
    "properties": {
      "Tm": {
        "value": [
          224
        ],
        "unit": "°C"
      }
    },
    "analysis_with_hierarchical_structure": {
      "descriptive_text": "The sample is a semicrystalline aromatic copolyester synthesized via melt transesterification polymerization using hydroxybenzoic acid (60 mol%), 6-hydroxy-2-naphthoic acid (20 mol%), bisphenol A (10 mol%), and terephthalic acid (10 mol%) as monomeric units. The polymerization was conducted at temperatures ranging from 195 to 280 °C under a nitrogen atmosphere and vacuum, utilizing 0.1 wt% zinc acetate as a catalyst. Structural characterization via XRD revealed a crystallinity degree of 13.1%, and the melting temperature was subsequently determined using differential scanning calorimetry (TA Q200) at a heating rate of 10 °C/min under nitrogen during the second heating cycle.",
      "reasoning_analysis": "Increasing Factors: The high content of rigid aromatic monomers, specifically hydroxybenzoic acid, 6-hydroxy-2-naphthoic acid, and terephthalic acid, creates a stiff polymer backbone with significant persistence length, which restricts chain mobility and necessitates higher thermal energy to disrupt the crystalline lattice. Additionally, the high-temperature melt polymerization history promotes high molecular weight and the removal of volatiles, facilitating the formation of stable crystalline domains that contribute to a higher Tm. The semicrystalline nature confirmed by XRD indicates the presence of ordered regions that require latent heat of fusion to melt. Decreasing Factors: The copolymerization of four distinct monomers introduces structural irregularity and entropy of mixing, which disrupts perfect crystalline packing compared to a homopolymer, thereby depressing the Tm. The inclusion of bisphenol A introduces flexible isopropylidene linkages and bulky groups that act as internal defects, reducing chain stiffness and packing efficiency. Furthermore, the relatively low crystallinity (13.1%) suggests a significant amorphous fraction and potentially smaller or less perfect crystallites, which can lead to melting point depression relative to a highly crystalline counterpart. Dominant Factor: The intrinsic rigidity provided by the high proportion of aromatic units qualitatively dominates the final Tm behavior, establishing this material as a high-temperature polymer. While the copolymer composition and flexible bisphenol A links are designed to lower the Tm to a processable range below the decomposition temperature of pure poly(hydroxybenzoic acid), the overwhelming presence of rigid aromatic segments ensures the Tm remains significantly elevated compared to aliphatic polyesters."
    },
    "analysis_without_hierarchical_structure": {
      "descriptive_text": "The sample is an aromatic copolyester synthesized via melt transesterification polymerization utilizing a monomer feed of 60 mol% hydroxybenzoic acid, 20 mol% 6-hydroxy-2-naphthoic acid, 10 mol% bisphenol A, and 10 mol% terephthalic acid. The reaction was catalyzed by 0.1 wt% zinc acetate and conducted at temperatures between 195 and 280 °C under a nitrogen atmosphere and vacuum to facilitate byproduct removal. The melting temperature was subsequently characterized using differential scanning calorimetry (TA Q200) at a heating rate of 10 °C/min under nitrogen flow, specifically examining the second heating cycle to ensure the elimination of prior thermal history.",
      "reasoning_analysis": "Increasing Factors: The high concentration of rigid aromatic monomers, particularly hydroxybenzoic acid and 6-hydroxy-2-naphthoic acid which constitute 80 mol% of the composition, imposes severe backbone stiffness and promotes strong intermolecular pi-pi stacking, inherently driving the Tm upward by stabilizing the crystalline lattice. Additionally, the processing history involving melt transesterification under vacuum at elevated temperatures facilitates the achievement of high molecular weight, which qualitatively increases Tm up to the critical molecular weight plateau. Decreasing Factors: The inclusion of bisphenol A introduces flexible isopropylidene linkages into the polymer backbone, which disrupts chain linearity and reduces packing efficiency compared to fully rigid aromatic polyesters, thereby exerting a downward pressure on the Tm. Furthermore, the multi-component copolymer nature introduces sequence irregularity that disrupts crystal perfection relative to a homopolymer system. Dominant Factor: The overwhelming molar fraction of rigid rod-like segments (HBA and HNA) qualitatively dominates the thermal behavior; this intrinsic structural rigidity establishes a high energy barrier for chain mobility and melting that overrides the disordering effects of the bisphenol A comonomer and the sequence irregularity, resulting in a high Tm characteristic of liquid crystalline copolyesters."
    }
  },
  {
    "doi": "10.1002/app.40487",
    "title": "Aromatic Liquid Crystalline Copolyesters with Low ${ \\pmb T _ { m } }$ and High Tg: Synthesis, Characterization, and Properties",
    "year": 2014,
    "chemical_composition": {
      "repeat_unit_psmiles": null,
      "monomers": [
        {
          "name": "Hydroxybenzoic acid",
          "smiles": "Oc1ccc(C(=O)O)cc1",
          "ratio_value": 65,
          "ratio_unit": "mol%"
        },
        {
          "name": "6-hydroxy-2-naphthoic acid",
          "smiles": "Oc1ccc2cc(C(=O)O)ccc2c1",
          "ratio_value": 25,
          "ratio_unit": "mol%"
        },
        {
          "name": "Bisphenol A",
          "smiles": "CC(C)(c1ccc(O)cc1)c2ccc(O)cc2",
          "ratio_value": 5,
          "ratio_unit": "mol%"
        },
        {
          "name": "Terephthalic acid",
          "smiles": "OC(=O)c1ccc(C(=O)O)cc1",
          "ratio_value": 5,
          "ratio_unit": "mol%"
        }
      ],
      "additives": [
        {
          "name": "Zinc acetate",
          "type": "catalyst",
          "amount_value": 0.1,
          "amount_unit": "wt%"
        }
      ],
      "is_homopolymer": false
    },
    "processing_history": "Melt transesterification polymerization at 195-280 °C under N2 and vacuum with 0.1 wt% zinc acetate catalyst. Tm measured by DSC (TA Q200) at 20 °C/min heating rate (first heating) under N2.",
    "hierarchical_structure": "Semicrystalline, crystallinity 22.6% by XRD.",
    "properties": {
      "Tm": {
        "value": [
          224
        ],
        "unit": "°C"
      }
    },
    "analysis_with_hierarchical_structure": {
      "descriptive_text": "The sample is a semicrystalline aromatic copolyester composed primarily of hydroxybenzoic acid (65 mol%) and 6-hydroxy-2-naphthoic acid (25 mol%), with minor incorporation of bisphenol A (5 mol%) and terephthalic acid (5 mol%). Synthesized via melt transesterification polymerization between 195 and 280 °C under a nitrogen atmosphere and vacuum using 0.1 wt% zinc acetate as a catalyst, the material exhibits a crystallinity of 22.6% as determined by XRD. The melting temperature was characterized using differential scanning calorimetry (TA Q200) during the first heating cycle at a rate of 20 °C/min under nitrogen flow.",
      "reasoning_analysis": "Increasing Factors: The high molar fraction of rigid aromatic monomers, specifically hydroxybenzoic acid and 6-hydroxy-2-naphthoic acid, imparts significant backbone stiffness and high persistence length, requiring substantial thermal energy to disrupt the crystalline lattice. The semicrystalline morphology with 22.6% crystallinity indicates the presence of stable ordered domains stabilized by strong pi-pi stacking interactions. Furthermore, the synthesis under vacuum and nitrogen atmosphere promotes high molecular weight formation by removing condensation byproducts and preventing oxidative degradation, which maintains the Tm at its theoretical plateau. Decreasing Factors: The incorporation of bisphenol A introduces flexible isopropylidene linkages into the polymer backbone, increasing segmental mobility and free volume relative to a fully aromatic system. The multicomponent copolymer composition introduces structural irregularity and entropy of mixing, which disrupts perfect crystalline packing compared to a homopolymer. Additionally, the melt transesterification process encourages sequence randomization, reducing the length of crystallizable blocks and thereby depressing the melting point. Dominant Factor: The intrinsic rigidity provided by the overwhelming proportion of aromatic units (95% rigid links) qualitatively dominates the thermal behavior, establishing a high melting temperature characteristic of liquid crystalline copolyesters. While the flexible bisphenol A comonomers and sequence randomization serve to lower the Tm to processable levels relative to rigid rod homopolymers, the stiff aromatic backbone remains the primary determinant of the elevated thermal transition."
    },
    "analysis_without_hierarchical_structure": {
      "descriptive_text": "The synthesized material is a multi-component aromatic copolyester composed primarily of 65 mol% hydroxybenzoic acid and 25 mol% 6-hydroxy-2-naphthoic acid, with minor incorporations of 5 mol% bisphenol A and 5 mol% terephthalic acid. Polymerization was achieved via melt transesterification utilizing 0.1 wt% zinc acetate as a catalyst, conducted under a nitrogen atmosphere and vacuum across a temperature range of 195 to 280 °C to facilitate byproduct removal. The resulting polymer was characterized using differential scanning calorimetry (TA Q200) under nitrogen flow at a heating rate of 20 °C/min during the first heating cycle to determine the melting temperature.",
      "reasoning_analysis": "Increasing Factors: The high molar fraction of rigid aromatic monomers, specifically hydroxybenzoic acid and 6-hydroxy-2-naphthoic acid, creates a stiff backbone with strong intermolecular interactions and high structural regularity, which significantly elevates the enthalpy of fusion and drives the Tm upward. Additionally, the melt transesterification process under vacuum promotes high molecular weight formation and removes volatile byproducts that could otherwise act as plasticizers, thereby preserving the intrinsic thermal stability of the polymer chains. Decreasing Factors: The incorporation of bisphenol A introduces flexible isopropylidene linkages and kinks into the polymer backbone, which disrupts chain linearity and reduces the efficiency of crystal packing. Furthermore, the statistical nature of the copolymerization involving four distinct monomers introduces structural irregularity compared to a homopolymer, creating defects within the crystalline lattice that thermodynamically depress the melting temperature. Dominant Factor: The overwhelming predominance of rigid rod-like aromatic segments constituting 90 mol% of the composition qualitatively dominates the thermal behavior, establishing a high baseline melting temperature characteristic of liquid crystalline polyesters, although the flexible comonomers serve to modulate this value to remain within a processable range relative to the pure rigid homopolymers."
    }
  },
  {
    "doi": null,
    "title": "Thermal analysis of ABS/PA6 polymer blend using differential scanning calorimetry",
    "year": 2017,
    "chemical_composition": {
      "repeat_unit_psmiles": null,
      "monomers": [
        {
          "name": "Caprolactam",
          "smiles": "O=C1CCCCN1",
          "ratio_value": null,
          "ratio_unit": null
        },
        {
          "name": "Acrylonitrile",
          "smiles": "C=CC#N",
          "ratio_value": null,
          "ratio_unit": null
        },
        {
          "name": "Butadiene",
          "smiles": "C=CC=C",
          "ratio_value": null,
          "ratio_unit": null
        },
        {
          "name": "Styrene",
          "smiles": "C=CC1=CC=CC=C1",
          "ratio_value": null,
          "ratio_unit": null
        }
      ],
      "additives": [],
      "is_homopolymer": false
    },
    "processing_history": "ABS/PA6 blend (10/90 wt%). DSC measurement using 200 F3 Maia model, N2 atmosphere, 0.3 bar. Heated to 260 °C at 10 K/min, cooled to 20 °C, reheated to 260 °C. Tm2 peak from second heating scan.",
    "hierarchical_structure": "Semicrystalline, crystallinity 25.74% by DSC.",
    "properties": {
      "Tm": {
        "value": [
          222.4
        ],
        "unit": "°C"
      }
    },
    "analysis_with_hierarchical_structure": {
      "descriptive_text": "The sample is a semicrystalline binary polymer blend consisting of 90 wt% Polyamide 6 and 10 wt% Acrylonitrile Butadiene Styrene, derived from caprolactam, acrylonitrile, butadiene, and styrene monomers. Exhibiting a crystallinity of 25.74% as determined by DSC, the material was characterized using a 200 F3 Maia model under a nitrogen atmosphere at 0.3 bar, following a thermal protocol of heating to 260 °C at 10 K/min, cooling to 20 °C, and reheating to 260 °C to extract the melting temperature from the second heating scan.",
      "reasoning_analysis": "Increasing Factors: The primary constituent, Polyamide 6, possesses a backbone capable of strong intermolecular hydrogen bonding between amide groups, which significantly stabilizes the crystal lattice and intrinsically drives the melting temperature upward. Additionally, the processing history specifies the use of the second heating scan, which eliminates prior thermal history and unstable crystals, ensuring the measured Tm reflects the melting of crystals formed under controlled cooling conditions that may exhibit higher perfection than the initial state. Decreasing Factors: The incorporation of 10 wt% ABS acts as a non-crystallizable impurity within the PA6 matrix; according to thermodynamic principles, the presence of a diluent can depress the melting point by reducing the chemical potential of the crystallizable component. Furthermore, the dispersed ABS phase may physically interfere with PA6 chain packing during the cooling phase of the DSC cycle, potentially resulting in thinner lamellae or lower crystal perfection compared to pure PA6, which would lower the observed Tm. Dominant Factor: The high weight fraction (90%) of the PA6 matrix ensures that the intrinsic thermal stability provided by the amide hydrogen bonding network qualitatively dominates the melting behavior, establishing a high Tm baseline that overshadows the depressive effects of the minor ABS dispersed phase."
    },
    "analysis_without_hierarchical_structure": {
      "descriptive_text": "The material system is a binary blend composed of Acrylonitrile Butadiene Styrene (ABS) and Polyamide 6 (PA6) with a weight ratio of 10/90, utilizing Caprolactam for the polyamide phase and Acrylonitrile, Butadiene, and Styrene for the ABS phase. Thermal characterization was conducted using a 200 F3 Maia DSC instrument under a nitrogen atmosphere at 0.3 bar pressure. The sample underwent a standard heat-cool-heat cycle, being heated to 260 °C at 10 K/min, cooled to 20 °C, and reheated to 260 °C, with the melting temperature identified from the endothermic peak in the second heating scan.",
      "reasoning_analysis": "Increasing Factors: The high weight fraction (90%) of Polyamide 6 establishes a semi-crystalline matrix where strong intermolecular hydrogen bonding between amide groups significantly increases the lattice energy required for melting. Additionally, the thermal protocol allows for crystallization during the cooling phase from 260 °C, enabling the formation of crystalline lamellae necessary for observing a melting transition. Decreasing Factors: The presence of the ABS phase (10%), which is predominantly amorphous, acts as a diluent within the blend; if any interfacial mixing occurs between the SAN component of ABS and PA6, it could disrupt the regularity of the PA6 crystal lattice, leading to a depression in Tm relative to pure PA6. Furthermore, the cooling rate of 10 K/min during the DSC cycle may limit the time available for perfect crystal growth compared to slower annealing processes, potentially resulting in less thermally stable crystallites. Dominant Factor: The intrinsic chemical structure of the PA6 matrix, specifically the dense hydrogen bonding network and high concentration within the blend, qualitatively dominates the thermal behavior. While the ABS component introduces potential defects, the continuity of the PA6 phase ensures that the observed Tm is primarily governed by the stability of the polyamide crystallites formed during the controlled cooling scan."
    }
  },
  {
    "doi": "10.1002/app.40487",
    "title": "Aromatic Liquid Crystalline Copolyesters with Low ${ \\pmb T _ { m } }$ and High Tg: Synthesis, Characterization, and Properties",
    "year": 2014,
    "chemical_composition": {
      "repeat_unit_psmiles": null,
      "monomers": [
        {
          "name": "Hydroxybenzoic acid",
          "smiles": "Oc1ccc(C(=O)O)cc1",
          "ratio_value": 50,
          "ratio_unit": "mol%"
        },
        {
          "name": "6-hydroxy-2-naphthoic acid",
          "smiles": "Oc1ccc2cc(C(=O)O)ccc2c1",
          "ratio_value": 10,
          "ratio_unit": "mol%"
        },
        {
          "name": "Bisphenol A",
          "smiles": "CC(C)(c1ccc(O)cc1)c2ccc(O)cc2",
          "ratio_value": 20,
          "ratio_unit": "mol%"
        },
        {
          "name": "Terephthalic acid",
          "smiles": "OC(=O)c1ccc(C(=O)O)cc1",
          "ratio_value": 20,
          "ratio_unit": "mol%"
        }
      ],
      "additives": [
        {
          "name": "Zinc acetate",
          "type": "catalyst",
          "amount_value": 0.1,
          "amount_unit": "wt%"
        }
      ],
      "is_homopolymer": false
    },
    "processing_history": "Melt transesterification polymerization at 195-280 °C under N2 and vacuum with 0.1 wt% zinc acetate catalyst. Tm measured by Polarized Optical Microscopy (POM) as fusion temperature.",
    "hierarchical_structure": "Mostly amorphous, crystallinity 7.5% by XRD.",
    "properties": {
      "Tm": {
        "value": [
          225
        ],
        "unit": "°C"
      }
    },
    "analysis_with_hierarchical_structure": {
      "descriptive_text": "The sample is a multi-component aromatic copolyester synthesized via melt transesterification polymerization at temperatures ranging from 195 to 280 °C under a nitrogen atmosphere and vacuum, utilizing 0.1 wt% zinc acetate as a catalyst. The chemical composition consists of 50 mol% hydroxybenzoic acid, 10 mol% 6-hydroxy-2-naphthoic acid, 20 mol% bisphenol A, and 20 mol% terephthalic acid. Structural characterization via XRD indicates the material is mostly amorphous with a low crystallinity of 7.5%, and the melting temperature was determined by Polarized Optical Microscopy as the fusion temperature.",
      "reasoning_analysis": "Increasing Factors: The high proportion of rigid aromatic monomers, specifically hydroxybenzoic acid and terephthalic acid, establishes a stiff polymer backbone that inherently requires significant thermal energy to disrupt intermolecular forces within crystalline domains. The inclusion of 6-hydroxy-2-naphthoic acid further contributes to backbone rigidity due to the bulky naphthalene moiety, theoretically driving the equilibrium melting temperature higher. Decreasing Factors: The multi-component copolymer structure introduces sequence irregularity that disrupts efficient crystal packing compared to homopolymers, thereby depressing the Tm. Specifically, the incorporation of bisphenol A introduces isopropylidene linkages that increase chain flexibility and free volume relative to purely aromatic ester linkages, lowering the thermal stability of the crystalline phase. Additionally, the hierarchical structure reveals the material is mostly amorphous with only 7.5% crystallinity, indicating poor overall chain packing which typically results in a lower observed fusion temperature. Dominant Factor: The structural disruption caused by the multi-component copolymerization and the presence of flexible bisphenol A units qualitatively dominates the thermal behavior. While the aromatic content provides intrinsic rigidity, the inability to form highly ordered crystalline domains limits the thermal energy required for fusion, meaning the Tm is primarily governed by the stability of the sparse crystalline regions within the disordered matrix rather than the theoretical maximum of the rigid monomers."
    },
    "analysis_without_hierarchical_structure": {
      "descriptive_text": "The sample is an aromatic copolyester synthesized via melt transesterification polymerization at temperatures between 195 and 280 °C under nitrogen and vacuum using 0.1 wt% zinc acetate as a catalyst. The chemical composition comprises a quaternary monomer system consisting of 50 mol% hydroxybenzoic acid, 10 mol% 6-hydroxy-2-naphthoic acid, 20 mol% Bisphenol A, and 20 mol% terephthalic acid. The melting temperature was characterized using Polarized Optical Microscopy to determine the fusion temperature of the resulting polymer matrix.",
      "reasoning_analysis": "Increasing Factors: The high molar fraction of rigid aromatic monomers, specifically hydroxybenzoic acid, 6-hydroxy-2-naphthoic acid, and terephthalic acid, creates a stiff polymer backbone with strong intermolecular interactions and high packing efficiency, which intrinsically drives the Tm upward. Additionally, the high-temperature melt polymerization under vacuum ensures high molecular weight and removal of volatiles, stabilizing the crystalline domains required for a defined melting transition. Decreasing Factors: The incorporation of Bisphenol A introduces flexible isopropylidene linkages and methyl groups that increase chain mobility and free volume relative to a fully aromatic system, thereby depressing the Tm. Furthermore, the random sequence distribution inherent to the copolymerization of four distinct monomers introduces structural irregularities that disrupt crystal lattice perfection, lowering the melting point compared to corresponding homopolymers. Dominant Factor: The high density of rigid aromatic units qualitatively dominates the thermal behavior, establishing a high-temperature melting regime characteristic of semi-crystalline aromatic polyesters, though the specific Tm value is modulated by the flexible comonomers to balance thermal stability with processability."
    }
  },
  {
    "doi": null,
    "title": "Thermal analysis of ABS/PA6 polymer blend using differential scanning calorimetry",
    "year": 2017,
    "chemical_composition": {
      "repeat_unit_psmiles": "[*]NC(=O)CCCCC[*]",
      "monomers": [
        {
          "name": "Caprolactam",
          "smiles": "O=C1CCCCN1",
          "ratio_value": null,
          "ratio_unit": null
        }
      ],
      "additives": [],
      "is_homopolymer": true
    },
    "processing_history": "Pure PA6 sample. DSC measurement using 200 F3 Maia model, N2 atmosphere, 0.3 bar. Heated to 260 °C at 10 K/min, cooled to 20 °C, reheated to 260 °C. Tm1 peak from second heating scan.",
    "hierarchical_structure": "Semicrystalline, crystallinity 27.37% by DSC.",
    "properties": {
      "Tm": {
        "value": [
          224.3
        ],
        "unit": "°C"
      }
    },
    "analysis_with_hierarchical_structure": {
      "descriptive_text": "The sample consists of a pure polyamide 6 (PA6) homopolymer derived from caprolactam monomers, exhibiting a semicrystalline morphology with a degree of crystallinity of 27.37% as determined by differential scanning calorimetry. Thermal characterization was performed using a 200 F3 Maia DSC instrument under a nitrogen atmosphere at 0.3 bar, employing a standard thermal cycle where the material was heated to 260 °C, cooled to 20 °C, and reheated to 260 °C at a rate of 10 K/min, with the melting temperature identified from the peak of the second heating scan.",
