Repository: hhtrick/HHT-code

# HHT training framework

This directory contains model training, embedding precomputation, inference, article-level baselines and the curated datasets. All commands below assume that the working directory is `train_code/`.

## 3. Datasets and fixed partitions

Each main dataset is a JSON array at `dataset/{property}/{property}.json`. Entries contain source metadata, `chemical_composition`, `processing_history`, `hierarchical_structure`, `properties`, and two generated-analysis objects. Targets are stored as `properties[property]["value"]`; source metadata and target values are not predictive input fields.

| Property | Train | Validation | Test | Total |
|---|---:|---:|---:|---:|

File: train_code/dataset/Tm/Tm.json (part 125 of 200)
[
      "reasoning_analysis": "Increasing Factors: The presence of regular amide linkages along the polymer backbone facilitates strong intermolecular hydrogen bonding, which significantly increases the cohesive energy density and lattice stability, thereby driving the Tm upward. Additionally, the semicrystalline structure indicates the formation of ordered lamellae, which is a prerequisite for observing a distinct melting endotherm. Decreasing Factors: The aliphatic methylene sequences between amide groups introduce conformational flexibility compared to rigid aromatic polyamides, which inherently lowers the thermal energy required to disrupt the crystal lattice. Furthermore, the thermal history involving cooling from the melt prior to the second heating scan influences lamellar thickness; kinetic limitations during this crystallization process may result in thinner crystals or metastable polymorphs that melt at lower temperatures according to the Thomson-Gibbs equation. Dominant Factor: The strong hydrogen bonding network inherent to the polyamide chemistry is the dominant factor establishing the high baseline Tm relative to non-polar polymers; however, the specific Tm observed in the second heating scan is qualitatively governed by the thermal history during the cooling step, which dictates the final crystal perfection and lamellar thickness."
    },
    "analysis_without_hierarchical_structure": {
      "descriptive_text": "The sample is a pure polyamide 6 (PA6) homopolymer derived from caprolactam monomers. Thermal characterization was performed using a 200 F3 Maia DSC model under a nitrogen atmosphere at 0.3 bar pressure. The thermal protocol involved heating the sample to 260 °C at a rate of 10 K/min, followed by cooling to 20 °C, and subsequently reheating to 260 °C, with the melting temperature determined from the endothermic peak observed during the second heating scan.",
      "reasoning_analysis": "Increasing Factors: The chemical composition features regular amide linkages capable of forming strong intermolecular hydrogen bonds, which significantly increase the cohesive energy density and lattice stability, thereby driving the Tm upward. Additionally, the homopolymer architecture ensures high chain regularity, facilitating efficient packing and crystallization which supports a distinct melting transition. Decreasing Factors: The processing history dictates that the measured Tm corresponds to crystals formed during the cooling phase of the DSC cycle; if this cooling was not sufficiently slow to allow for maximum lamellar thickening or perfection, the resulting crystalline domains may be less stable than equilibrium crystals, potentially depressing the observed Tm. Dominant Factor: The intrinsic chemical structure, specifically the high density of hydrogen bonding within the PA6 backbone, is the dominant factor establishing the fundamental thermal stability and baseline melting range, as the processing history primarily modifies the crystalline morphology rather than altering the thermodynamic potential defined by the monomer chemistry."
    }
  },
  {
    "doi": null,
    "title": "Thermal analysis of ABS/PA6 polymer blend using differential scanning calorimetry",
    "year": 2017,
    "chemical_composition": {
      "repeat_unit_psmiles": null,
      "monomers": [
        {
          "name": "Caprolactam",
          "smiles": "O=C1CCCCN1",
          "ratio_value": null,
          "ratio_unit": null
        },
        {
          "name": "Acrylonitrile",
          "smiles": "C=CC#N",
          "ratio_value": null,
          "ratio_unit": null
        },
        {
          "name": "Butadiene",
          "smiles": "C=CC=C",
          "ratio_value": null,
          "ratio_unit": null
        },
        {
          "name": "Styrene",
          "smiles": "C=CC1=CC=CC=C1",
          "ratio_value": null,
          "ratio_unit": null
        }
      ],
      "additives": [],
      "is_homopolymer": false
    },
    "processing_history": "ABS/PA6 blend (10/90 wt%). DSC measurement using 200 F3 Maia model, N2 atmosphere, 0.3 bar. Heated to 260 °C at 10 K/min, cooled to 20 °C, reheated to 260 °C. Tm1 peak from second heating scan.",
    "hierarchical_structure": "Semicrystalline, crystallinity 25.74% by DSC.",
    "properties": {
      "Tm": {
        "value": [
          219.9
        ],
        "unit": "°C"
      }
    },
    "analysis_with_hierarchical_structure": {
      "descriptive_text": "The sample is characterized as a semicrystalline binary blend consisting of 10 wt% Acrylonitrile Butadiene Styrene (ABS) and 90 wt% Polyamide 6 (PA6), synthesized from caprolactam, acrylonitrile, butadiene, and styrene monomers. With a determined crystallinity of 25.74%, the material underwent thermal analysis using a 200 F3 Maia DSC model under a nitrogen atmosphere at 0.3 bar pressure. The thermal protocol involved heating to 260 °C at 10 K/min, cooling to 20 °C, and reheating to 260 °C, with the melting temperature (Tm1) recorded from the second heating scan to standardize the thermal history.",
      "reasoning_analysis": "Increasing Factors: The primary driver for an elevated melting temperature is the strong intermolecular hydrogen bonding network inherent to the Polyamide 6 majority phase, which significantly increases the cohesive energy density required to disrupt the crystalline lattice. The semicrystalline hierarchical structure confirms the existence of ordered lamellae stabilized by these specific interactions. Decreasing Factors: The incorporation of 10 wt% ABS acts as a non-crystallizable impurity within the PA6 matrix, inducing melting point depression through the dilution effect which disrupts chain packing regularity and limits lamellar thickness. Furthermore, the thermal history imposed during the DSC measurement, specifically the cooling cycle from the melt prior to the second heating, likely resulted in crystallization under non-equilibrium conditions compared to slow-cooled bulk samples, yielding less perfect crystals that melt at lower temperatures. Dominant Factor: While the intrinsic hydrogen bonding of the PA6 backbone establishes a high baseline thermal stability, the presence of the ABS minority phase and the resulting blend morphology qualitatively dominate the final behavior by depressing the Tm relative to pure PA6 due to impurity-induced lattice disruption and reduced crystal perfection."
    },
    "analysis_without_hierarchical_structure": {
      "descriptive_text": "The sample comprises a polymer blend consisting of Polyamide 6 and Acrylonitrile Butadiene Styrene, derived from Caprolactam, Styrene, Acrylonitrile, and Butadiene monomers. Formulated with a 10/90 wt% ratio of ABS to PA6, the specimen was analyzed using a 200 F3 Maia DSC system under a nitrogen atmosphere at 0.3 bar. The thermal treatment consisted of heating to 260 °C at 10 K/min, cooling to 20 °C, and reheating to 260 °C, with the melting temperature determined from the primary peak observed during the second heating scan.",
      "reasoning_analysis": "Increasing Factors: The presence of Polyamide 6 as the majority component introduces strong intermolecular hydrogen bonding between amide groups, which significantly stabilizes the crystalline lattice and drives the melting temperature upward. Additionally, the thermal history involving a controlled cooling cycle from the melt allows for recrystallization, establishing a defined crystalline morphology that supports a distinct melting transition. Decreasing Factors: The incorporation of 10 wt% ABS, an amorphous blend itself, acts as a diluent within the semi-crystalline PA6 matrix, potentially disrupting the continuity of the crystalline phase. The immiscibility between the PA6 matrix and the ABS dispersed phase may limit lamellar thickness during cooling and introduce interfacial defects, which qualitatively depresses the melting temperature relative to a neat PA6 homopolymer. Dominant Factor: While the intrinsic hydrogen bonding of the PA6 majority phase sets the high-temperature baseline for the melting transition, the dispersion of the ABS minority phase acts as the dominant modifying factor that likely reduces crystal perfection and suppresses the Tm compared to the pure polymer processed under identical thermal conditions."
    }
  },
  {
    "doi": "10.1002/app.40487",
    "title": "Aromatic Liquid Crystalline Copolyesters with Low ${ \\pmb T _ { m } }$ and High Tg: Synthesis, Characterization, and Properties",
    "year": 2014,
    "chemical_composition": {
      "repeat_unit_psmiles": null,
      "monomers": [
        {
          "name": "Hydroxybenzoic acid",
          "smiles": "Oc1ccc(C(=O)O)cc1",
          "ratio_value": 67.5,
          "ratio_unit": "mol%"
        },
        {
          "name": "6-hydroxy-2-naphthoic acid",
          "smiles": "Oc1ccc2cc(C(=O)O)ccc2c1",
          "ratio_value": 27.5,
          "ratio_unit": "mol%"
        },
        {
          "name": "Bisphenol A",
          "smiles": "CC(C)(c1ccc(O)cc1)c2ccc(O)cc2",
          "ratio_value": 2.5,
          "ratio_unit": "mol%"
        },
        {
          "name": "Terephthalic acid",
          "smiles": "OC(=O)c1ccc(C(=O)O)cc1",
          "ratio_value": 2.5,
          "ratio_unit": "mol%"
        }
      ],
      "additives": [
        {
          "name": "Zinc acetate",
          "type": "catalyst",
          "amount_value": 0.1,
          "amount_unit": "wt%"
        }
      ],
      "is_homopolymer": false
    },
    "processing_history": "Melt transesterification polymerization at 195-280 °C under N2 and vacuum with 0.1 wt% zinc acetate catalyst. Tm measured by DSC (TA Q200) at 10 °C/min heating rate (second heating) under N2. Higher melting peak attributed to O' orthorhombic phase.",
    "hierarchical_structure": "Semicrystalline, crystallinity 29.3% by XRD. Two crystal morphologies: O'' and O' orthorhombic phase.",
    "properties": {
      "Tm": {
        "value": [
          232
        ],
        "unit": "°C"
      }
    },
    "analysis_with_hierarchical_structure": {
      "descriptive_text": "The sample is a semicrystalline wholly aromatic polyester copolymer synthesized via melt transesterification polymerization at temperatures ranging from 195 to 280 °C under nitrogen and vacuum conditions using 0.1 wt% zinc acetate as a catalyst. The chemical composition consists primarily of hydroxybenzoic acid (67.5 mol%) and 6-hydroxy-2-naphthoic acid (27.5 mol%), with minor incorporations of bisphenol A (2.5 mol%) and terephthalic acid (2.5 mol%). Structural characterization via XRD reveals a crystallinity of 29.3% featuring two distinct crystal morphologies identified as O'' and O' orthorhombic phases. The melting temperature was determined using differential scanning calorimetry (TA Q200) at a heating rate of 10 °C/min under a nitrogen atmosphere during the second heating cycle, where the higher melting peak was specifically attributed to the O' orthorhombic phase.",
      "reasoning_analysis": "Increasing Factors: The wholly aromatic backbone composed of hydroxybenzoic acid, 6-hydroxy-2-naphthoic acid, and terephthalic acid units provides exceptional chain stiffness and facilitates strong intermolecular pi-pi stacking interactions, which intrinsically drives the Tm higher by requiring significant thermal energy to disrupt the crystalline lattice. The zinc acetate catalyst facilitated the synthesis of high molecular weight chains required to sustain the observed semicrystalline morphology. Additionally, the processing history involving DSC second heating allows for structural reorganization and annealing, promoting the formation of the highly stable O' orthorhombic phase which exhibits a higher thermal stability compared to the O'' phase. Decreasing Factors: The copolymerization strategy intentionally introduces structural irregularity compared to a poly(hydroxybenzoate) homopolymer; the inclusion of 6-hydroxy-2-naphthoic acid, bisphenol A, and terephthalic acid disrupts perfect sequence regularity, limiting crystal perfection and lamellar thickness which qualitatively lowers the Tm relative to the theoretical homopolymer limit. Furthermore, the bisphenol A unit introduces an isopropylidene linkage that adds slight conformational flexibility compared to purely aromatic ester links, potentially reducing the energy barrier for chain mobility within the crystal. Dominant Factor: The formation and stability of the O' orthorhombic crystal phase dominate the final Tm behavior. While the copolymer composition reduces crystallinity to enable processability, the rigid aromatic nature of the majority components allows the chains to reorganize during the thermal cycling of the processing history into this specific, energetically favorable morphology, setting the upper bound for the observed melting transition."
    },
    "analysis_without_hierarchical_structure": {
      "descriptive_text": "This copolymer sample was synthesized via melt transesterification polymerization at 195-280 °C under nitrogen and vacuum using 0.1 wt% zinc acetate as a catalyst. The chemical composition comprises hydroxybenzoic acid (67.5 mol%), 6-hydroxy-2-naphthoic acid (27.5 mol%), bisphenol A (2.5 mol%), and terephthalic acid (2.5 mol%). The melting temperature was determined by differential scanning calorimetry using a TA Q200 instrument at a 10 °C/min heating rate under nitrogen during the second heating cycle, with the higher melting peak assigned to the O' orthorhombic phase.",
      "reasoning_analysis": "Increasing Factors: The high cumulative molar fraction of rigid aromatic monomers, specifically hydroxybenzoic acid and 6-hydroxy-2-naphthoic acid, establishes a stiff backbone that facilitates strong intermolecular packing and high lattice energy, inherently driving the Tm upward. Furthermore, the processing history and characterization note the formation of an O' orthorhombic phase, indicating a stable, highly ordered crystalline structure that requires significant thermal energy to disrupt. Decreasing Factors: The incorporation of bisphenol A introduces flexible isopropylidene linkages into the polymer backbone, which act as structural defects that disrupt the regularity of the crystal lattice and reduce the overall cohesive energy density, thereby depressing the Tm. Additionally, the random copolymer architecture inherent to melt transesterification introduces sequence irregularities that further hinder perfect crystallization compared to a homopolymer. Dominant Factor: The overwhelming prevalence of rigid rod-like monomers totaling 95 mol% dominates the thermal behavior, maintaining a high Tm characteristic of liquid crystalline polymers, as the structural rigidity and resulting crystalline order outweigh the lattice disruptions caused by the minor flexible comonomer content."
    }
  },
  {
    "doi": null,
    "title": "Thermal analysis of ABS/PA6 polymer blend using differential scanning calorimetry",
    "year": 2017,
    "chemical_composition": {
      "repeat_unit_psmiles": null,
      "monomers": [
        {
          "name": "Caprolactam",
          "smiles": "O=C1CCCCN1",
          "ratio_value": null,
          "ratio_unit": null
        },
        {
          "name": "Acrylonitrile",
          "smiles": "C=CC#N",
          "ratio_value": null,
          "ratio_unit": null
        },
        {
          "name": "Butadiene",
          "smiles": "C=CC=C",
          "ratio_value": null,
          "ratio_unit": null
        },
        {
          "name": "Styrene",
          "smiles": "C=CC1=CC=CC=C1",
          "ratio_value": null,
          "ratio_unit": null
        }
      ],
      "additives": [],
      "is_homopolymer": false
    },
    "processing_history": "ABS/PA6 blend (30/70 wt%). DSC measurement using 200 F3 Maia model, N2 atmosphere, 0.3 bar. Heated to 260 °C at 10 K/min, cooled to 20 °C, reheated to 260 °C. Tm2 peak from second heating scan.",
    "hierarchical_structure": "Semicrystalline, crystallinity 13.60% by DSC.",
    "properties": {
      "Tm": {
        "value": [
          221.5
        ],
        "unit": "°C"
      }
    },
    "analysis_with_hierarchical_structure": {
      "descriptive_text": "The sample is a semicrystalline blend system comprising components derived from Caprolactam, Acrylonitrile, Butadiene, and Styrene monomers, formulated as an ABS/PA6 blend in a 30/70 weight percent ratio. The material was subjected to thermal analysis using a 200 F3 Maia DSC model under a nitrogen atmosphere at 0.3 bar, utilizing a protocol of heating to 260 °C at 10 K/min, cooling to 20 °C, and reheating to 260 °C to capture the Tm2 peak from the second heating scan. Structural characterization indicates a semicrystalline morphology with a crystallinity of 13.60% measured by DSC.",
      "reasoning_analysis": "Increasing Factors: The presence of the Polyamide 6 component, derived from Caprolactam, introduces strong intermolecular hydrogen bonding between amide groups along the backbone. This strong secondary interaction stabilizes the crystalline lattice and significantly increases the energy required for melting compared to purely van der Waals bonded systems. Decreasing Factors: The incorporation of 30 wt% ABS, which is predominantly amorphous, acts as a diluent within the PA6 matrix. According to thermodynamic principles, the presence of non-crystallizable components in the amorphous phase depresses the equilibrium melting temperature. Furthermore, the relatively low degree of crystallinity (13.60%) indicates that the ABS phase disrupts chain packing or that the cooling rate of 10 K/min during the DSC protocol limited lamellar thickening, resulting in less thermally stable crystals that melt at lower temperatures. Dominant Factor: While the hydrogen bonding of the PA6 majority phase establishes the fundamental capacity for high-temperature melting, the dilution effect and morphological disruption caused by the ABS minority phase are the dominant factors. These blend-specific constraints limit crystal perfection and depress the observed Tm relative to neat Polyamide 6, as reflected in the semicrystalline structure measured during the second heating scan."
    },
    "analysis_without_hierarchical_structure": {
      "descriptive_text": "The sample consists of a binary blend comprising Acrylonitrile Butadiene Styrene (ABS) and Polyamide 6 (PA6) in a 30/70 weight ratio, derived from monomers including caprolactam, acrylonitrile, butadiene, and styrene. The material was characterized using differential scanning calorimetry with a 200 F3 Maia model under a nitrogen atmosphere at 0.3 bar pressure. The thermal protocol involved an initial heating to 260 °C at 10 K/min, followed by cooling to 20 °C and reheating to 260 °C, with the melting temperature identified from the peak observed during the second heating scan.",
      "reasoning_analysis": "Increasing Factors: The chemical composition is dominated by Polyamide 6, which possesses a backbone capable of forming strong intermolecular hydrogen bonds between amide groups; this high cohesive energy density significantly stabilizes the crystalline lattice and drives the melting temperature upward. Additionally, the processing history utilizes a second heating scan, which erases prior thermal history and allows for the formation of crystals under controlled cooling conditions, often resulting in a more defined and potentially more perfect crystalline structure compared to the as-received state. Decreasing Factors: The presence of the 30% ABS phase, which is amorphous and largely immiscible with the polyamide matrix, acts as a diluent that can restrict the growth of PA6 spherulites and reduce the overall degree of crystallinity. This physical confinement and the potential for interfacial defects between the phases can lead to the formation of less thermally stable crystals, thereby exerting a depressive influence on the melting temperature relative to neat PA6. Dominant Factor: The intrinsic chemical structure of the Polyamide 6 majority phase qualitatively dominates the final Tm behavior, as the strong hydrogen bonding network establishes the fundamental energy barrier required for lattice disruption, ensuring a distinct melting transition persists despite the diluting and restrictive effects of the immiscible ABS minority phase."
    }
  },
  {
    "doi": "10.1002/app.40487",
    "title": "Aromatic Liquid Crystalline Copolyesters with Low ${ \\pmb T _ { m } }$ and High Tg: Synthesis, Characterization, and Properties",
    "year": 2014,
    "chemical_composition": {
      "repeat_unit_psmiles": null,
      "monomers": [
        {
          "name": "Hydroxybenzoic acid",
          "smiles": "Oc1ccc(C(=O)O)cc1",
          "ratio_value": 55,
          "ratio_unit": "mol%"
        },
        {
          "name": "6-hydroxy-2-naphthoic acid",
          "smiles": "Oc1ccc2cc(C(=O)O)ccc2c1",
          "ratio_value": 15,
          "ratio_unit": "mol%"
        },
        {
          "name": "Bisphenol A",
          "smiles": "CC(C)(c1ccc(O)cc1)c2ccc(O)cc2",
          "ratio_value": 15,
          "ratio_unit": "mol%"
        },
        {
          "name": "Terephthalic acid",
          "smiles": "OC(=O)c1ccc(C(=O)O)cc1",
          "ratio_value": 15,
          "ratio_unit": "mol%"
        }
      ],
      "additives": [
        {
          "name": "Zinc acetate",
          "type": "catalyst",
          "amount_value": 0.1,
          "amount_unit": "wt%"
        }
      ],
      "is_homopolymer": false
    },
    "processing_history": "Melt transesterification polymerization at 195-280 °C under N2 and vacuum with 0.1 wt% zinc acetate catalyst. Tm measured by Polarized Optical Microscopy (POM) as fusion temperature.",
    "hierarchical_structure": "Mostly amorphous, crystallinity 8.2% by XRD.",
    "properties": {
      "Tm": {
        "value": [
          220
        ],
        "unit": "°C"
      }
    },
    "analysis_with_hierarchical_structure": {
      "descriptive_text": "The sample is a multicomponent aromatic copolyester composed of hydroxybenzoic acid (55 mol%), 6-hydroxy-2-naphthoic acid (15 mol%), Bisphenol A (15 mol%), and terephthalic acid (15 mol%). Synthesis was achieved via melt transesterification polymerization at temperatures ranging from 195 to 280 °C under a nitrogen and vacuum atmosphere using 0.1 wt% zinc acetate as a catalyst. Structural characterization indicates the material is mostly amorphous with a crystallinity of 8.2% as determined by XRD, and the melting temperature was characterized by Polarized Optical Microscopy observing the fusion temperature.",
      "reasoning_analysis": "Increasing Factors: The high molar fraction of rigid aromatic monomers, specifically hydroxybenzoic acid, 6-hydroxy-2-naphthoic acid, and terephthalic acid, creates a stiff polymer backbone that significantly restricts conformational entropy in the melt state. Additionally, the planar aromatic structures facilitate strong intermolecular pi-pi stacking interactions, both of which thermodynamically drive the melting temperature higher. Decreasing Factors: The incorporation of Bisphenol A introduces flexible isopropylidene linkages into the backbone, which increases chain flexibility and the entropy of fusion, thereby lowering the melting temperature. Furthermore, the random copolymer sequence disrupts crystalline packing efficiency, evidenced by the low crystallinity of 8.2%, and the presence of small or defective crystallites can depress the observed fusion temperature via the Gibbs-Thomson effect. Dominant Factor: The high concentration of rigid aromatic units (85 mol% combined) dominates the thermodynamic behavior by severely limiting chain mobility relative to flexible aliphatic polymers, establishing a high melting temperature baseline despite the disordering effects of the Bisphenol A comonomer and the limited crystalline perfection."
    },
    "analysis_without_hierarchical_structure": {
      "descriptive_text": "The sample is a multicomponent copolyester synthesized from Hydroxybenzoic acid (55 mol%), 6-hydroxy-2-naphthoic acid (15 mol%), Bisphenol A (15 mol%), and Terephthalic acid (15 mol%). Polymerization was achieved via melt transesterification at 195-280 °C under nitrogen and vacuum conditions using 0.1 wt% zinc acetate as a catalyst. The melting temperature was subsequently determined by Polarized Optical Microscopy through observation of the fusion temperature.",
      "reasoning_analysis": "Increasing Factors: The high molar percentage of rigid aromatic monomers, specifically Hydroxybenzoic acid and 6-hydroxy-2-naphthoic acid, imposes significant backbone stiffness and facilitates strong intermolecular pi-pi stacking interactions, which energetically favor a highly ordered crystalline lattice and drive the Tm upward. Furthermore, the melt transesterification process under vacuum promotes high molecular weight formation, reducing chain end defects that typically depress melting temperatures. Decreasing Factors: The incorporation of four distinct monomeric units introduces structural irregularity and randomness into the polymer chain, which disrupts the perfection of the crystal lattice compared to a homopolymer. Additionally, the inclusion of Bisphenol A introduces an isopropylidene bridge containing sp3 hybridized carbons, adding localized flexibility and free volume that lowers the energy required for chain mobility and fusion. Dominant Factor: The intrinsic rigidity and high aromatic content of the backbone constitute the dominant factor, establishing a high thermal stability baseline; while the copolymer composition moderates the Tm to allow for melt processability, the fundamental chain stiffness dictated by the majority Hydroxybenzoic acid content primarily determines the high-temperature fusion behavior observed."
    }
  },
  {
    "doi": null,
    "title": "Thermal analysis of ABS/PA6 polymer blend using differential scanning calorimetry",
    "year": 2017,
    "chemical_composition": {
      "repeat_unit_psmiles": null,
      "monomers": [
        {
          "name": "Caprolactam",
          "smiles": "O=C1CCCCN1",
          "ratio_value": null,
          "ratio_unit": null
        },
        {
          "name": "Acrylonitrile",
          "smiles": "C=CC#N",
          "ratio_value": null,
          "ratio_unit": null
        },
        {
          "name": "Butadiene",
          "smiles": "C=CC=C",
          "ratio_value": null,
          "ratio_unit": null
        },
        {
          "name": "Styrene",
          "smiles": "C=CC1=CC=CC=C1",
          "ratio_value": null,
          "ratio_unit": null
        }
      ],
      "additives": [],
      "is_homopolymer": false
    },
    "processing_history": "ABS/PA6 blend (20/80 wt%). DSC measurement using 200 F3 Maia model, N2 atmosphere, 0.3 bar. Heated to 260 °C at 10 K/min, cooled to 20 °C, reheated to 260 °C. Tm1 peak from second heating scan.",
    "hierarchical_structure": "Semicrystalline, crystallinity 20.22% by DSC.",
    "properties": {
      "Tm": {
        "value": [
          223.3
        ],
        "unit": "°C"
      }
    },
    "analysis_with_hierarchical_structure": {
      "descriptive_text": "The material is a semicrystalline blend composed of Polyamide 6 (PA6) and Acrylonitrile Butadiene Styrene (ABS) in an 80/20 wt% ratio, derived from caprolactam, acrylonitrile, butadiene, and styrene monomers. Structural characterization reveals a crystallinity of 20.22% as determined by DSC. The sample underwent thermal analysis using a 200 F3 Maia model under a nitrogen atmosphere at 0.3 bar, involving a cycle of heating to 260 °C at 10 K/min, cooling to 20 °C, and reheating to 260 °C, with the melting temperature recorded from the peak of the second heating scan.",
      "reasoning_analysis": "Increasing Factors: The majority PA6 phase possesses strong intermolecular hydrogen bonding between amide groups, which significantly stabilizes the crystal lattice and requires substantial thermal energy to disrupt, thereby driving the Tm upward. Additionally, the use of the second heating scan in the processing history ensures a standardized thermal history where crystals form under controlled cooling conditions, potentially enhancing crystal perfection compared to irregular initial processing. Decreasing Factors: The presence of the 20 wt% ABS phase acts as a non-crystallizable diluent within the PA6 matrix, thermodynamically depressing the melting point by reducing the chemical potential of the crystallizable component and disrupting lattice regularity. Furthermore, the moderate crystallinity of 20.22% suggests limited crystal size or perfection, which can lower the observed Tm relative to highly crystalline pristine PA6. Dominant Factor: The intrinsic chemical structure of the PA6 component, specifically the dense network of hydrogen bonds, is the dominant factor establishing the high-temperature melting transition, although the immiscible ABS phase and moderate crystallinity qualitatively suppress the Tm relative to pure, highly crystalline PA6."
    },
    "analysis_without_hierarchical_structure": {
      "descriptive_text": "The investigated material is a polymer blend composed of Acrylonitrile Butadiene Styrene (ABS) and Polyamide 6 (PA6), derived from Caprolactam, Acrylonitrile, Butadiene, and Styrene monomers. The blend formulation consists of 20 wt% ABS and 80 wt% PA6. Thermal characterization was performed using a DSC 200 F3 Maia instrument under a nitrogen atmosphere at 0.3 bar. The measurement protocol involved an initial heating cycle to 260 °C at 10 K/min, followed by cooling to 20 °C and a second heating cycle to 260 °C, with the melting temperature extracted from the Tm1 peak of the second heating scan.",
      "reasoning_analysis": "Increasing Factors: The high weight fraction of Polyamide 6 (80 wt%) introduces a dense network of interchain hydrogen bonds between amide groups, which significantly enhances lattice energy and thermal stability, driving the Tm upward. Additionally, the use of a second heating scan eliminates prior thermal history, allowing the measurement to reflect the stability of crystals formed under controlled cooling conditions. Decreasing Factors: The incorporation of 20 wt% ABS, which is predominantly amorphous, acts as a diluent within the semi-crystalline PA6 matrix. According to melting point depression theory, the presence of these non-crystallizable components reduces the chemical potential of the polymer in the melt phase, thereby lowering the equilibrium melting temperature. Furthermore, the cooling rate of 10 K/min may restrict the growth of thick lamellae, resulting in less thermally stable crystals compared to slower cooling protocols. Dominant Factor: The intrinsic crystalline stability conferred by the high concentration of PA6 and its strong hydrogen bonding interactions qualitatively dominates the thermal behavior. While the ABS phase introduces a depressive effect, the majority phase chemistry ensures the Tm remains characteristic of the PA6 component rather than being significantly suppressed by the blend morphology."
    }
  },
  {
    "doi": "10.1038/pj.2012.136",
    "title": "Giant single crystal of isotactic polypropylene showing near-equilibrium melting temperature",
    "year": 2013,
    "chemical_composition": {
      "repeat_unit_psmiles": "[*]C(C)CC[*]",
      "monomers": [
        {
          "name": "Propylene",
          "smiles": "CC=C",
          "ratio_value": null,
          "ratio_unit": null
        }
      ],
      "additives": [],
      "is_homopolymer": true
    },
    "processing_history": "Isotactic polypropylene (Mw=353000, mmmm=0.98) films quenched from melt to 0 °C to form mesophase. Heated at 75 °C/min to 166 °C and annealed for 24 h. Tm measured by DSC (Perkin-Elmer Diamond) at 10 °C/min under N2 atmosphere.",
    "hierarchical_structure": "Giant single crystal with bamboo leaf-like or needle-like morphology. Length ~35 μm, width ~3.5 μm, thickness 88 nm. Alpha-2 crystal form.",
    "properties": {
      "Tm": {
        "value": [
          183.7
        ],
        "unit": "°C"
      }
    },
    "analysis_with_hierarchical_structure": {
      "descriptive_text": "This sample comprises an isotactic polypropylene homopolymer with a weight-average molecular weight of 353,000 g/mol and a high stereoregularity denoted by a mmmm pentad fraction of 0.98. The processing history involved quenching films from the melt to 0 °C to form a mesophase, followed by heating at 75 °C/min to 166 °C and annealing for 24 hours. The resulting hierarchical structure features giant single crystals with a bamboo leaf-like or needle-like morphology, possessing a length of approximately 35 μm, a width of 3.5 μm, and a thickness of 88 nm in the Alpha-2 crystal form, with the melting temperature measured by DSC at 10 °C/min under a nitrogen atmosphere.",
      "reasoning_analysis": "Increasing Factors: The high stereoregularity (mmmm=0.98) facilitates efficient chain packing within the crystal lattice, inherently raising the equilibrium melting temperature. Furthermore, the extensive annealing process at 166 °C for 24 hours promotes significant lamellar thickening and crystal perfection, while the high molecular weight minimizes the concentration of chain ends that act as defects. Decreasing Factors: The initial quenching to 0 °C generates a mesophase which is thermodynamically less stable than the final crystalline form, and the finite crystal thickness of 88 nm imposes a melting point depression relative to an infinite crystal according to the Gibbs-Thomson equation, although this effect is minimized by the substantial thickness. Dominant Factor: The prolonged high-temperature annealing coupled with the high isotacticity is the dominant factor, as it drives the formation of the stable Alpha-2 crystal form and exceptionally thick lamellae, qualitatively maximizing the Tm relative to standard processed polypropylene samples."
    },
    "analysis_without_hierarchical_structure": {
      "descriptive_text": "The sample consists of a high molecular weight isotactic polypropylene homopolymer with a weight-average molecular weight of 353,000 and a high stereoregularity indicated by an mmmm pentad fraction of 0.98. Films were prepared by quenching the melt to 0 °C to induce mesophase formation, followed by heating at 75 °C/min to 166 °C and annealing for 24 hours. The melting temperature was subsequently characterized using differential scanning calorimetry at a heating rate of 10 °C/min under a nitrogen atmosphere.",
      "reasoning_analysis": "Increasing Factors: The high stereoregularity enables efficient chain packing into stable crystalline lattices, intrinsically supporting a higher melting temperature. Furthermore, the processing history involving annealing at 166 °C for 24 hours promotes lamellar thickening and the transformation of the initial mesophase into the thermodynamically stable alpha-crystalline phase, which significantly increases thermal stability. Decreasing Factors: The initial rapid quenching to 0 °C generates a metastable mesophase with lower structural order and thermal stability compared to fully developed alpha crystals. Additionally, kinetic constraints associated with the high molecular weight may limit the ultimate degree of crystalline perfection achievable during the annealing window relative to lower molecular weight counterparts. Dominant Factor: The thermal annealing treatment qualitatively dominates the final Tm behavior. While the high isotacticity provides the fundamental capability for crystallization, the specific protocol of annealing near the melting point for 24 hours drives the system toward thermodynamic equilibrium, overriding the disorder introduced by the initial quench and establishing a melting point characteristic of thickened, stable lamellae."
    }
  },
  {
    "doi": null,
    "title": "Thermal analysis of ABS/PA6 polymer blend using differential scanning calorimetry",
    "year": 2017,
    "chemical_composition": {
      "repeat_unit_psmiles": null,
      "monomers": [
        {
          "name": "Caprolactam",
          "smiles": "O=C1CCCCN1",
          "ratio_value": null,
          "ratio_unit": null
        },
        {
          "name": "Acrylonitrile",
          "smiles": "C=CC#N",
          "ratio_value": null,
          "ratio_unit": null
        },
        {
          "name": "Butadiene",
          "smiles": "C=CC=C",
          "ratio_value": null,
          "ratio_unit": null
        },
        {
          "name": "Styrene",
          "smiles": "C=CC1=CC=CC=C1",
          "ratio_value": null,
          "ratio_unit": null
        }
      ],
      "additives": [],
      "is_homopolymer": false
    },
    "processing_history": "ABS/PA6 blend (20/80 wt%). DSC measurement using 200 F3 Maia model, N2 atmosphere, 0.3 bar. Heated to 260 °C at 10 K/min, cooled to 20 °C, reheated to 260 °C. Tm2 peak from second heating scan.",
    "hierarchical_structure": "Semicrystalline, crystallinity 20.22% by DSC.",
    "properties": {
      "Tm": {
        "value": [
          222.2
        ],
        "unit": "°C"
      }
    },
    "analysis_with_hierarchical_structure": {
      "descriptive_text": "The sample is characterized as a semicrystalline binary blend composed of 20 wt% Acrylonitrile Butadiene Styrene (ABS) and 80 wt% Polyamide 6 (PA6), derived from Caprolactam, Acrylonitrile, Butadiene, and Styrene monomers. The material possesses a crystallinity of 20.22% as determined by differential scanning calorimetry. Thermal analysis was conducted using a 200 F3 Maia instrument under a nitrogen atmosphere at 0.3 bar, following a protocol where the specimen was heated to 260 °C at 10 K/min, cooled to 20 °C, and reheated to 260 °C, with the melting temperature derived from the peak of the second heating scan.",
      "reasoning_analysis": "Increasing Factors: The presence of Polyamide 6 constitutes the continuous phase (80 wt%), where strong intermolecular hydrogen bonding between amide groups stabilizes the crystalline lattice and necessitates significant thermal energy to disrupt the ordered structure, inherently establishing a high melting baseline. The standardized thermal history involving a controlled cooling cycle allows for the reformation of crystalline domains, ensuring a detectable melting transition. Decreasing Factors: The incorporation of 20 wt% ABS, an amorphous component, acts as a diluent within the PA6 matrix, potentially restricting the growth of crystal lamellae thickness during the cooling phase according to the Gibbs-Thomson relationship, which qualitatively lowers the melting temperature compared to pure PA6. Furthermore, the relatively low degree of crystallinity (20.22%) suggests the presence of less perfect crystal structures with higher defect densities, which are thermodynamically less stable and melt at lower temperatures. Dominant Factor: The intrinsic chemical architecture of the PA6 component, specifically the dense hydrogen bonding network, is the dominant factor governing the existence and general thermal range of the melting transition. However, the blend morphology and the constraints imposed by the amorphous ABS phase on crystal perfection during the specified processing history qualitatively suppress the Tm relative to a pristine, highly crystalline PA6 homopolymer."
    },
    "analysis_without_hierarchical_structure": {
