Repository: hhtrick/HHT-code

# HHT training framework

This directory contains model training, embedding precomputation, inference, article-level baselines and the curated datasets. All commands below assume that the working directory is `train_code/`.

## 3. Datasets and fixed partitions

Each main dataset is a JSON array at `dataset/{property}/{property}.json`. Entries contain source metadata, `chemical_composition`, `processing_history`, `hierarchical_structure`, `properties`, and two generated-analysis objects. Targets are stored as `properties[property]["value"]`; source metadata and target values are not predictive input fields.

| Property | Train | Validation | Test | Total |
|---|---:|---:|---:|---:|

File: train_code/dataset/Tm/Tm.json (part 126 of 200)
[
      "descriptive_text": "The sample comprises a binary blend consisting of 80 wt% Polyamide 6, derived from Caprolactam, and 20 wt% Acrylonitrile Butadiene Styrene (ABS), synthesized from Acrylonitrile, Butadiene, and Styrene monomers. Thermal characterization was performed using a 200 F3 Maia differential scanning calorimetry model under a nitrogen atmosphere at 0.3 bar pressure. The thermal protocol involved an initial heating to 260 °C at 10 K/min, followed by cooling to 20 °C and a subsequent reheating to 260 °C, with the melting temperature identified from the peak observed during the second heating scan.",
      "reasoning_analysis": "Increasing Factors: The Polyamide 6 component possesses strong intermolecular hydrogen bonding between amide groups, which significantly stabilizes the crystal lattice and elevates the melting temperature. Additionally, the high weight fraction of the semi-crystalline PA6 ensures it forms the continuous phase, allowing for substantial crystallinity development during the cooling cycle. Decreasing Factors: The incorporation of 20 wt% ABS, an amorphous terpolymer, acts as a diluent within the PA6 matrix. This presence can disrupt the regularity of PA6 chain packing and reduce lamellar thickness, leading to melting point depression relative to pure PA6. Furthermore, the cooling rate of 10 K/min during the DSC cycle may limit the time available for perfect crystal growth compared to slower cooling protocols, potentially resulting in less thermally stable crystallites. Dominant Factor: The intrinsic structural stability provided by the dense hydrogen bonding network of the Polyamide 6 majority phase is the dominant factor. While the ABS component introduces a dilution effect, it remains amorphous and does not contribute a melting transition itself; thus, the thermal behavior is fundamentally governed by the crystalline integrity of the PA6 matrix established during the standardized second heating scan."
    }
  },
  {
    "doi": null,
    "title": "Thermal analysis of ABS/PA6 polymer blend using differential scanning calorimetry",
    "year": 2017,
    "chemical_composition": {
      "repeat_unit_psmiles": null,
      "monomers": [
        {
          "name": "Caprolactam",
          "smiles": "O=C1CCCCN1",
          "ratio_value": null,
          "ratio_unit": null
        },
        {
          "name": "Acrylonitrile",
          "smiles": "C=CC#N",
          "ratio_value": null,
          "ratio_unit": null
        },
        {
          "name": "Butadiene",
          "smiles": "C=CC=C",
          "ratio_value": null,
          "ratio_unit": null
        },
        {
          "name": "Styrene",
          "smiles": "C=CC1=CC=CC=C1",
          "ratio_value": null,
          "ratio_unit": null
        }
      ],
      "additives": [],
      "is_homopolymer": false
    },
    "processing_history": "ABS/PA6 blend (40/60 wt%). DSC measurement using 200 F3 Maia model, N2 atmosphere, 0.3 bar. Heated to 260 °C at 10 K/min, cooled to 20 °C, reheated to 260 °C. Tm1 peak from second heating scan.",
    "hierarchical_structure": "Semicrystalline, crystallinity 7.43% by DSC.",
    "properties": {
      "Tm": {
        "value": [
          220.2
        ],
        "unit": "°C"
      }
    },
    "analysis_with_hierarchical_structure": {
      "descriptive_text": "The sample is characterized as a semicrystalline ABS/PA6 blend with a composition of 40/60 weight percent, derived from caprolactam, acrylonitrile, butadiene, and styrene monomers. Structural analysis indicates a crystallinity degree of 7.43% as determined by DSC. The thermal history involved a DSC measurement cycle under nitrogen atmosphere at 0.3 bar, where the specimen was heated to 260 °C at 10 K/min, cooled to 20 °C, and reheated to 260 °C, with the melting temperature derived from the peak of the second heating scan.",
      "reasoning_analysis": "Increasing Factors: The polyamide 6 component derived from caprolactam introduces strong intermolecular hydrogen bonding between amide groups, significantly increasing the cohesive energy density and lattice stability, which intrinsically drives the Tm upward. The 60 wt% majority concentration of PA6 ensures it forms the continuous phase capable of sustaining a defined crystalline lattice. Decreasing Factors: The presence of the amorphous ABS phase acts as a diluent, potentially causing melting point depression by disrupting the chemical potential equilibrium of the PA6 crystals. Additionally, the low overall crystallinity (7.43%) suggests the formation of thinner or less perfect lamellae that are thermodynamically less stable and melt at lower temperatures according to the Gibbs-Thomson effect, while the 10 K/min cooling rate may have limited crystal perfectionization. Dominant Factor: Although the hydrogen bonding network establishes a high theoretical baseline for the melting transition, the morphological constraints imposed by the immiscible blend interface and the dilution effect from the ABS matrix qualitatively dominate the final Tm behavior, determining the specific crystal perfection and stability achievable within this multiphase system."
    },
    "analysis_without_hierarchical_structure": {
      "descriptive_text": "The sample comprises a binary blend of Acrylonitrile Butadiene Styrene (ABS) and Polyamide 6 (PA6) at a 40/60 weight ratio, derived from styrene, acrylonitrile, butadiene, and caprolactam monomers respectively. The material was analyzed using a 200 F3 Maia differential scanning calorimeter under a nitrogen atmosphere at 0.3 bar, following a thermal protocol that heated the specimen to 260 °C at 10 K/min, cooled it to 20 °C, and reheated it to 260 °C to determine the melting temperature from the second heating scan.",
      "reasoning_analysis": "Increasing Factors: The presence of the PA6 component introduces strong intermolecular hydrogen bonding between amide groups along the polymer backbone, which significantly stabilizes the crystalline lattice and inherently drives the melting temperature higher relative to non-polar polymer systems. Decreasing Factors: The incorporation of the amorphous ABS phase acts as a diluent that may induce thermodynamic melting point depression through partial miscibility, while the physical confinement of PA6 crystals by the ABS matrix during the controlled cooling cycle restricts lamellar thickening, leading to less perfect crystals that melt at lower temperatures. Dominant Factor: The intrinsic chemical architecture of the PA6 phase, defined by its high density of hydrogen bonds, is the dominant factor establishing the melting transition, as the amorphous ABS component lacks a melting point and primarily influences crystallization kinetics rather than fundamentally overriding the thermodynamic stability of the polyamide crystals."
    }
  },
  {
    "doi": null,
    "title": "Structure of solution-grown trans-1,4- polyisoprene crystals: 4. Effect of concentration on crystal form and melting temperature",
    "year": 1996,
    "chemical_composition": {
      "repeat_unit_psmiles": "[*]C/C(C)=C/C[*]",
      "monomers": [
        {
          "name": "Isoprene",
          "smiles": "CC(=C)C=C",
          "ratio_value": null,
          "ratio_unit": null
        }
      ],
      "additives": [],
      "is_homopolymer": true
    },
    "processing_history": "Purified by precipitation from toluene into methanol. Dissolved in hexane (0.05-20.0% wt/vol) at 60°C. Crystallized at -20°C for 5 h. Filtered and dried in vacuo. Tm measured by DSC (Seiko Instrument DSC 220).",
    "hierarchical_structure": "α-form crystal",
    "properties": {
      "Tm": {
        "value": [
          62.8
        ],
        "unit": "°C"
      }
    },
    "analysis_with_hierarchical_structure": {
      "descriptive_text": "This material is identified as a polyisoprene homopolymer possessing an α-form crystal structure. The sample underwent purification by precipitation from toluene into methanol prior to being dissolved in hexane at 60°C across a concentration range of 0.05 to 20.0% wt/vol. Crystallization was induced by holding the solution at -20°C for 5 hours, followed by filtration and vacuum drying to remove residual solvent. The thermal properties, specifically the melting temperature, were characterized using differential scanning calorimetry (DSC) equipped with a Seiko Instrument DSC 220.",
      "reasoning_analysis": "Increasing Factors: The chemical regularity of the isoprene homopolymer facilitates efficient chain packing into the α-form crystal lattice, establishing a stable energetic baseline that resists thermal disruption. Additionally, the purification via precipitation likely eliminated low molecular weight fractions and impurities that typically act as defects to depress the melting temperature. Decreasing Factors: The solution crystallization process conducted at -20°C represents a low crystallization temperature, which kinetically favors the formation of thinner lamellar crystals; according to the Thomson-Gibbs equation, these reduced crystal dimensions lower the observed Tm relative to the equilibrium melting point. Furthermore, despite vacuum drying, the potential for residual hexane solvent trapped within the amorphous regions or crystal defects could introduce plasticization effects that reduce thermal stability. Dominant Factor: The dominant factor governing the final Tm behavior is the morphological constraint imposed by the low-temperature solution crystallization history. While the intrinsic chemical regularity and α-form polymorph establish the theoretical upper limit, the kinetic limitation on lamellar thickness caused by the -20°C crystallization condition qualitatively dictates a depressed melting temperature compared to melt-crystallized or annealed counterparts."
    },
    "analysis_without_hierarchical_structure": {
      "descriptive_text": "The sample consists of a polyisoprene homopolymer characterized by a stereoregular backbone structure. Following purification via precipitation from toluene into methanol, the polymer was dissolved in hexane at concentrations ranging from 0.05 to 20.0% wt/vol at 60°C. Subsequent crystallization was induced by maintaining the solution at -20°C for 5 hours, after which the material was filtered and dried under vacuum. The melting temperature was subsequently characterized using differential scanning calorimetry on a Seiko Instrument DSC 220.",
      "reasoning_analysis": "Increasing Factors: The chemical composition indicates a stereoregular polyisoprene backbone, likely favoring the trans-1,4 configuration based on the explicit stereochemistry in the repeat unit, which facilitates efficient chain packing and lattice formation, inherently driving the equilibrium Tm higher. Additionally, the processing history includes a final vacuum drying step, which removes residual hexane solvent, thereby eliminating potential plasticization effects that would otherwise depress the melting temperature. Decreasing Factors: The processing history specifies crystallization from solution at a relatively low temperature of -20°C. According to the Gibbs-Thomson effect, crystallization at lower temperatures typically results in the formation of thinner lamellae and less perfect crystals, which qualitatively reduces the observed Tm compared to the equilibrium melting point. Furthermore, any minor stereochemical defects inherent to the polymerization process would disrupt the crystal lattice stability. Dominant Factor: The thermal history associated with the low-temperature solution crystallization is the dominant factor governing the observed Tm. While the intrinsic chemical stereoregularity establishes the theoretical equilibrium Tm, the specific lamellar thickness and crystal perfection dictated by the -20°C crystallization protocol exert a stronger qualitative influence on the actual melting behavior measured by DSC."
    }
  },
  {
    "doi": null,
    "title": "Thermal analysis of ABS/PA6 polymer blend using differential scanning calorimetry",
    "year": 2017,
    "chemical_composition": {
      "repeat_unit_psmiles": null,
      "monomers": [
        {
          "name": "Caprolactam",
          "smiles": "O=C1CCCCN1",
          "ratio_value": null,
          "ratio_unit": null
        },
        {
          "name": "Acrylonitrile",
          "smiles": "C=CC#N",
          "ratio_value": null,
          "ratio_unit": null
        },
        {
          "name": "Butadiene",
          "smiles": "C=CC=C",
          "ratio_value": null,
          "ratio_unit": null
        },
        {
          "name": "Styrene",
          "smiles": "C=CC1=CC=CC=C1",
          "ratio_value": null,
          "ratio_unit": null
        }
      ],
      "additives": [],
      "is_homopolymer": false
    },
    "processing_history": "ABS/PA6 blend (30/70 wt%). DSC measurement using 200 F3 Maia model, N2 atmosphere, 0.3 bar. Heated to 260 °C at 10 K/min, cooled to 20 °C, reheated to 260 °C. Tm1 peak from second heating scan.",
    "hierarchical_structure": "Semicrystalline, crystallinity 13.60% by DSC.",
    "properties": {
      "Tm": {
        "value": [
          220.3
        ],
        "unit": "°C"
      }
    },
    "analysis_with_hierarchical_structure": {
      "descriptive_text": "The investigated material is a semicrystalline binary blend composed of 30 wt% Acrylonitrile Butadiene Styrene (ABS) and 70 wt% Polyamide 6 (PA6), derived from Caprolactam, Acrylonitrile, Butadiene, and Styrene monomers. The hierarchical structure is characterized by a crystallinity degree of 13.60% as measured by differential scanning calorimetry. Thermal analysis was conducted using a DSC 200 F3 Maia model under a nitrogen atmosphere at 0.3 bar, following a cycle of heating to 260 °C at 10 K/min, cooling to 20 °C, and reheating to 260 °C, with the melting temperature identified from the primary peak of the second heating scan.",
      "reasoning_analysis": "Increasing Factors: The presence of Caprolactam-derived Polyamide 6 (PA6) as the majority component (70 wt%) introduces strong intermolecular hydrogen bonding between amide groups, which significantly increases cohesive energy density and stabilizes the crystalline lattice against thermal disruption. Additionally, the use of the second heating scan in the processing history eliminates prior thermal history effects, allowing the measurement to reflect the inherent stability of the crystals formed under controlled cooling conditions. Decreasing Factors: The incorporation of 30 wt% Acrylonitrile Butadiene Styrene (ABS), an amorphous polymer, acts as a diluent within the PA6 matrix, which thermodynamically depresses the melting temperature according to polymer blend theory. Furthermore, the relatively low degree of crystallinity (13.60%) suggests the formation of thinner or less perfect lamellae, potentially due to steric hindrance from the dispersed ABS phase during cooling, which lowers the melting point based on the Thomson-Gibbs equation. Dominant Factor: While the dilution effect and reduced crystal perfection from the ABS blend partner qualitatively drive the Tm downward relative to pure PA6, the strong hydrogen bonding network intrinsic to the PA6 majority phase remains the dominant factor establishing the fundamental thermal stability and defining the existence of a distinct melting transition in this semicrystalline system."
    },
    "analysis_without_hierarchical_structure": {
      "descriptive_text": "The sample consists of a binary blend comprising Acrylonitrile-Butadiene-Styrene (ABS) and Polyamide 6, with constituent monomers including Caprolactam, Acrylonitrile, Butadiene, and Styrene, formulated at a 30/70 weight ratio. The material was analyzed using a 200 F3 Maia model under a nitrogen atmosphere at 0.3 bar pressure. The thermal protocol involved heating to 260 °C at 10 K/min, cooling to 20 °C, and reheating to 260 °C, with the melting temperature determined from the primary peak of the second heating scan.",
      "reasoning_analysis": "Increasing Factors: The chemical composition is dominated by Polyamide 6, which possesses strong intermolecular hydrogen bonding between amide groups that significantly increases the lattice energy required to disrupt the crystalline phase. Additionally, the processing history utilizes a second heating scan, which erases prior thermal history and allows for a standardized crystallization process that reflects the intrinsic stability of the crystals formed under the controlled cooling conditions. Decreasing Factors: The presence of 30 wt% ABS acts as a non-crystallizable impurity within the Polyamide 6 matrix, leading to melting point depression due to the dilution effect and disruption of crystal perfection. Furthermore, the cooling rate of 10 K/min during the DSC cycle may be sufficiently rapid to favor the formation of less thermally stable crystal polymorphs or smaller crystallites compared to slow-cooled samples, thereby lowering the observed melting onset. Dominant Factor: The intrinsic chemical structure of the Polyamide 6 majority phase, specifically the dense network of hydrogen bonds, serves as the dominant factor governing the melting behavior. While the ABS dispersion and cooling kinetics introduce depressive effects, the high cohesive energy density of the polyamide backbone fundamentally establishes the high-temperature melting transition relative to amorphous polymers."
    }
  },
  {
    "doi": "10.1002/app.40487",
    "title": "Aromatic Liquid Crystalline Copolyesters with Low ${ \\pmb T _ { m } }$ and High Tg: Synthesis, Characterization, and Properties",
    "year": 2014,
    "chemical_composition": {
      "repeat_unit_psmiles": null,
      "monomers": [
        {
          "name": "Hydroxybenzoic acid",
          "smiles": "Oc1ccc(C(=O)O)cc1",
          "ratio_value": 65,
          "ratio_unit": "mol%"
        },
        {
          "name": "6-hydroxy-2-naphthoic acid",
          "smiles": "Oc1ccc2cc(C(=O)O)ccc2c1",
          "ratio_value": 25,
          "ratio_unit": "mol%"
        },
        {
          "name": "Bisphenol A",
          "smiles": "CC(C)(c1ccc(O)cc1)c2ccc(O)cc2",
          "ratio_value": 5,
          "ratio_unit": "mol%"
        },
        {
          "name": "Terephthalic acid",
          "smiles": "OC(=O)c1ccc(C(=O)O)cc1",
          "ratio_value": 5,
          "ratio_unit": "mol%"
        }
      ],
      "additives": [
        {
          "name": "Zinc acetate",
          "type": "catalyst",
          "amount_value": 0.1,
          "amount_unit": "wt%"
        }
      ],
      "is_homopolymer": false
    },
    "processing_history": "Melt transesterification polymerization at 195-280 °C under N2 and vacuum with 0.1 wt% zinc acetate catalyst. Tm measured by DSC (TA Q200) at 10 °C/min heating rate (second heating) under N2.",
    "hierarchical_structure": "Semicrystalline, crystallinity 22.6% by XRD.",
    "properties": {
      "Tm": {
        "value": [
          223
        ],
        "unit": "°C"
      }
    },
    "analysis_with_hierarchical_structure": {
      "descriptive_text": "The sample consists of a semicrystalline copolyester synthesized through melt transesterification polymerization using hydroxybenzoic acid (65 mol%), 6-hydroxy-2-naphthoic acid (25 mol%), bisphenol A (5 mol%), and terephthalic acid (5 mol%) as monomeric components. Zinc acetate (0.1 wt%) was utilized as a catalyst during the process, which was conducted at temperatures between 195 and 280 °C under nitrogen and vacuum conditions. XRD analysis confirmed a crystallinity of 22.6%, and the melting behavior was evaluated via differential scanning calorimetry (TA Q200) at a heating rate of 10 °C/min under nitrogen atmosphere during the second heating cycle.",
      "reasoning_analysis": "Increasing Factors: The substantial molar fraction of rigid rod-like aromatic monomers, specifically hydroxybenzoic acid and 6-hydroxy-2-naphthoic acid, imposes significant backbone stiffness and facilitates strong intermolecular pi-pi stacking and dipole interactions, which energetically stabilizes the crystalline phase and drives the Tm upward. Additionally, the semicrystalline morphology indicates the formation of a stable lattice structure capable of sustaining higher thermal energy before transition, while the high-temperature polymerization history ensures sufficient molecular weight for effective chain packing. Decreasing Factors: The incorporation of bisphenol A introduces flexible isopropylidene linkages and steric bulk that disrupt the linearity of the polymer backbone, reducing packing efficiency and lattice cohesion compared to a fully rigid analog. Furthermore, the statistical nature of the copolymerization involving four distinct monomeric species introduces structural irregularity that impedes perfect crystal formation, inherently lowering the Tm relative to the highest-melting homopolymer component. Dominant Factor: The overwhelming prevalence of rigid aromatic units establishes a liquid crystalline polymer architecture where backbone stiffness and strong intermolecular forces qualitatively dominate the thermal behavior, ensuring the Tm is primarily governed by the rigid backbone energetics despite the plasticizing effect of the bisphenol A comonomer and the entropic disorder introduced by the multi-component composition."
    },
    "analysis_without_hierarchical_structure": {
      "descriptive_text": "The sample comprises a random copolyester synthesized via melt transesterification polymerization using hydroxybenzoic acid (65 mol%), 6-hydroxy-2-naphthoic acid (25 mol%), bisphenol A (5 mol%), and terephthalic acid (5 mol%). The reaction was conducted at temperatures ranging from 195 to 280 °C under a nitrogen atmosphere and vacuum, utilizing 0.1 wt% zinc acetate as a catalyst. Following synthesis, the melting temperature was characterized using differential scanning calorimetry (TA Q200) at a heating rate of 10 °C/min under nitrogen flow during the second heating cycle.",
      "reasoning_analysis": "Increasing Factors: The high molar fraction of rigid aromatic monomers, specifically hydroxybenzoic acid and 6-hydroxy-2-naphthoic acid constituting 90% of the backbone, imposes severe restrictions on chain flexibility and promotes strong intermolecular pi-pi stacking. This rigid rod architecture facilitates the formation of thermotropic liquid crystalline domains with high lattice energy, requiring significant thermal energy to disrupt the ordered crystalline state. Additionally, the vacuum-assisted melt polymerization likely achieved high molecular weight, which stabilizes crystalline regions and prevents melting point depression associated with chain ends. Decreasing Factors: The incorporation of bisphenol A and terephthalic acid introduces structural irregularities and flexible isopropylidene linkages into the predominantly linear backbone. These comonomers act as defects within the crystal lattice, reducing the enthalpy of fusion by disrupting packing efficiency and increasing the entropy of fusion by introducing configurational disorder, thereby depressing the melting temperature relative to a pure homopolymer system. Dominant Factor: The intrinsic stiffness and high aromatic content of the primary monomer units qualitatively dominate the final Tm behavior. While the minor comonomers introduce necessary disorder to make the polymer processable, the overwhelming prevalence of rigid rod segments establishes a high baseline lattice energy and chain persistence length that dictates a high melting temperature characteristic of liquid crystalline polyesters."
    }
  },
  {
    "doi": null,
    "title": "Structure of solution-grown trans-1,4- polyisoprene crystals: 4. Effect of concentration on crystal form and melting temperature",
    "year": 1996,
    "chemical_composition": {
      "repeat_unit_psmiles": "[*]C/C(C)=C/C[*]",
      "monomers": [
        {
          "name": "Isoprene",
          "smiles": "CC(=C)C=C",
          "ratio_value": null,
          "ratio_unit": null
        }
      ],
      "additives": [],
      "is_homopolymer": true
    },
    "processing_history": "Purified by precipitation from toluene into methanol. Dissolved in amyl acetate (0.05-1.0% wt/vol) at 80°C. Crystallized at -20°C for 5 h. Filtered and dried in vacuo. Tm measured by DSC (Seiko Instrument DSC 220).",
    "hierarchical_structure": "α-form crystal",
    "properties": {
      "Tm": {
        "value": [
          61.8
        ],
        "unit": "°C"
      }
    },
    "analysis_with_hierarchical_structure": {
      "descriptive_text": "This material is characterized as a polyisoprene homopolymer possessing an α-form crystal structure. The sample underwent purification by precipitation from toluene into methanol prior to being dissolved in amyl acetate at concentrations ranging from 0.05 to 1.0% wt/vol at 80°C. Crystallization was subsequently induced by holding the solution at -20°C for 5 hours, followed by filtration and vacuum drying. The melting temperature was ultimately determined using differential scanning calorimetry on a Seiko Instrument DSC 220.",
      "reasoning_analysis": "Increasing Factors: The formation of the α-form crystal structure indicates a high degree of stereoregularity within the polyisoprene chains, facilitating efficient chain packing and strong intermolecular interactions that inherently elevate the melting temperature. Additionally, the rigorous purification via precipitation and subsequent vacuum drying minimizes the presence of residual solvent or impurities that could act as plasticizers, thereby preserving the intrinsic thermal stability of the crystalline phase. Decreasing Factors: The specific processing history involves crystallization at -20°C, which represents a significant undercooling relative to typical melting points. According to the Gibbs-Thomson relationship, crystallization at lower temperatures often results in the formation of thinner lamellae or less thermally stable crystal morphologies, which qualitatively depresses the observed melting temperature compared to crystals formed at higher temperatures. Dominant Factor: While the high stereoregularity required for α-form crystallization establishes the fundamental capacity for a distinct melting transition, the thermal history associated with the low-temperature crystallization step is the dominant factor governing the specific thermal stability of the crystals formed, likely resulting in an observed Tm that reflects the kinetic limitations of crystal growth at -20°C rather than the equilibrium melting point."
    },
    "analysis_without_hierarchical_structure": {
      "descriptive_text": "The sample consists of a polyisoprene homopolymer characterized by a trans-1,4 microstructure. It was purified by precipitation from toluene into methanol prior to processing. For thermal analysis, the polymer was dissolved in amyl acetate at concentrations between 0.05 and 1.0% wt/vol at 80°C and subsequently crystallized at -20°C for 5 hours. The resulting material was filtered and dried in vacuo, with the melting temperature measured using a Seiko Instrument DSC 220.",
      "reasoning_analysis": "Increasing Factors: The stereoregular trans-1,4 configuration of the polyisoprene backbone facilitates efficient chain packing into a crystalline lattice, inherently establishing a higher equilibrium melting point compared to irregular or cis-configured isomers. Furthermore, the purification step via precipitation removes low molecular weight oligomers and synthetic impurities that would otherwise disrupt crystal perfection and depress the melting point through entropic mixing effects. Decreasing Factors: The processing history specifies crystallization from solution at -20°C, which represents a significant undercooling relative to the equilibrium melting point. According to the Thomson-Gibbs equation, this low crystallization temperature promotes the formation of thinner lamellar crystals with higher surface free energy, thereby lowering the observed melting temperature. Additionally, solution crystallization may stabilize metastable polymorphs that exhibit lower thermal stability than the bulk equilibrium phase. Dominant Factor: The thermal history imposed during the solution crystallization step is the dominant factor influencing the observed Tm. While the chemical structure defines the theoretical maximum melting point, the actual measured value is primarily governed by the lamellar thickness and crystal perfection established at the low crystallization temperature of -20°C, which qualitatively restricts the Tm to values below the equilibrium limit."
    }
  },
  {
    "doi": null,
    "title": "Structure of solution-grown trans-1,4- polyisoprene crystals: 4. Effect of concentration on crystal form and melting temperature",
    "year": 1996,
    "chemical_composition": {
      "repeat_unit_psmiles": "[*]C/C(C)=C/C[*]",
      "monomers": [
        {
          "name": "Isoprene",
          "smiles": "CC(=C)C=C",
          "ratio_value": null,
          "ratio_unit": null
        }
      ],
      "additives": [],
      "is_homopolymer": true
    },
    "processing_history": "Purified by precipitation from toluene into methanol. Dissolved in octane (0.05-2.0% wt/vol) at 60°C. Crystallized at -20°C for 5 h. Filtered and dried in vacuo. Tm measured by DSC (Seiko Instrument DSC 220).",
    "hierarchical_structure": "α-form crystal",
    "properties": {
      "Tm": {
        "value": [
          61.4
        ],
        "unit": "°C"
      }
    },
    "analysis_with_hierarchical_structure": {
      "descriptive_text": "The sample comprises a polyisoprene homopolymer exhibiting an α-form crystal structure. Material purification was achieved via precipitation from toluene into methanol, followed by dissolution in octane at concentrations ranging from 0.05 to 2.0% wt/vol at 60°C. Crystallization was induced by maintaining the solution at -20°C for 5 hours, after which the material was filtered and dried under vacuum. The melting temperature was characterized using differential scanning calorimetry (DSC) with a Seiko Instrument DSC 220.",
      "reasoning_analysis": "Increasing Factors: The trans-1,4 stereochemistry inherent to the repeat unit facilitates efficient chain packing and high crystallinity, inherently elevating the melting temperature compared to cis-isomers. Additionally, the purification via precipitation and subsequent vacuum drying removes residual solvents and impurities that would otherwise act as plasticizers or lattice defects, thereby preserving the thermal stability of the crystal lattice. Decreasing Factors: The crystallization process conducted at -20°C is relatively low, which may kinetically trap the polymer in a state with thinner lamellae or lower crystal perfection compared to annealing at higher temperatures, potentially depressing the observed Tm relative to the equilibrium melting point. Furthermore, solution processing can sometimes introduce structural defects depending on the solvent removal rate, though vacuum drying mitigates this. Dominant Factor: The stereoregularity of the trans-1,4 backbone is the dominant factor, as it fundamentally enables the formation of the stable α-form crystal lattice required for a distinct melting transition, outweighing the morphological limitations imposed by the low-temperature crystallization history."
    },
    "analysis_without_hierarchical_structure": {
      "descriptive_text": "The material investigated is a polyisoprene homopolymer. It was purified by precipitation from toluene into methanol, then dissolved in octane at 60°C at concentrations between 0.05 and 2.0% wt/vol. The solution was crystallized at -20°C for 5 hours, followed by filtration and vacuum drying. The melting temperature was subsequently measured using differential scanning calorimetry with a Seiko Instrument DSC 220.",
      "reasoning_analysis": "Increasing Factors: The purification process removes low molecular weight impurities and residual monomers that could act as plasticizers, thereby preserving the intrinsic thermal stability of the crystal lattice. Furthermore, the specific processing history involving solution crystallization at -20°C promotes the formation of ordered lamellar structures, and the subsequent vacuum drying ensures the removal of octane solvent, preventing plasticization that would otherwise depress the melting point. Decreasing Factors: The polyisoprene backbone is characterized by high chain flexibility and relies primarily on weak van der Waals intermolecular forces, which intrinsically limits the thermal energy required to disrupt the crystalline phase compared to polymers with strong hydrogen bonding or rigid backbones. Additionally, any stereochemical irregularities within the isoprene units, such as a mixture of cis and trans configurations, would reduce packing efficiency and lower the thermal stability of the crystals. Dominant Factor: While the chemical structure defines the equilibrium melting temperature, the solution crystallization thermal history is the dominant factor governing the observed Tm behavior for this specific sample, as the low-temperature treatment directly dictates the lamellar thickness and crystal perfection, determining whether the measured value approaches the theoretical maximum defined by the polymer architecture."
    }
  },
  {
    "doi": null,
    "title": "Thermal analysis of ABS/PA6 polymer blend using differential scanning calorimetry",
    "year": 2017,
    "chemical_composition": {
      "repeat_unit_psmiles": null,
      "monomers": [
        {
          "name": "Caprolactam",
          "smiles": "O=C1CCCCN1",
          "ratio_value": null,
          "ratio_unit": null
        },
        {
          "name": "Acrylonitrile",
          "smiles": "C=CC#N",
          "ratio_value": null,
          "ratio_unit": null
        },
        {
          "name": "Butadiene",
          "smiles": "C=CC=C",
          "ratio_value": null,
          "ratio_unit": null
        },
        {
          "name": "Styrene",
          "smiles": "C=CC1=CC=CC=C1",
          "ratio_value": null,
          "ratio_unit": null
        }
      ],
      "additives": [],
      "is_homopolymer": false
    },
    "processing_history": "ABS/PA6 blend (60/40 wt%). DSC measurement using 200 F3 Maia model, N2 atmosphere, 0.3 bar. Heated to 260 °C at 10 K/min, cooled to 20 °C, reheated to 260 °C. Tm2 peak from second heating scan.",
    "hierarchical_structure": "Semicrystalline, crystallinity 4.56% by DSC.",
    "properties": {
      "Tm": {
        "value": [
          219.3
        ],
        "unit": "°C"
      }
    },
    "analysis_with_hierarchical_structure": {
      "descriptive_text": "The sample is characterized as a semicrystalline binary blend consisting of Polyamide 6 derived from Caprolactam and an Acrylonitrile-Butadiene-Styrene copolymer in a 60/40 weight ratio. The material exhibits a low degree of crystallinity at 4.56% as quantified by Differential Scanning Calorimetry. Thermal analysis was conducted using a 200 F3 Maia instrument under a nitrogen atmosphere at 0.3 bar, employing a protocol of heating to 260 °C, cooling to 20 °C, and reheating to 260 °C at 10 K/min, with the melting temperature determined from the peak of the second heating scan to standardize thermal history.",
      "reasoning_analysis": "Increasing Factors: The presence of Caprolactam-based Polyamide 6 segments enables strong intermolecular hydrogen bonding, which promotes lattice formation and establishes a high intrinsic melting temperature baseline compared to purely amorphous systems. Additionally, the specific processing history utilizing a second heating scan ensures that the measured Tm reflects the stable crystalline population formed under controlled cooling, removing unstable crystals from prior processing that could obscure the true melting behavior. Decreasing Factors: The incorporation of amorphous ABS components including Styrene, Acrylonitrile, and Butadiene acts as a diluent to the crystallizable Polyamide 6 phase, thermodynamically depressing the melting point through reductions in chemical potential difference between the solid and melt states. Furthermore, the exceptionally low crystallinity of 4.56% suggests the formation of thin or defective lamellae; according to the Thomson-Gibbs equation, reduced lamellar thickness increases the surface-to-volume ratio, thereby lowering the thermal stability and melting temperature of the crystals. The confinement of Polyamide 6 chains within the ABS matrix likely restricts chain mobility during cooling, hindering the development of thick, perfect crystals. Dominant Factor: The morphological constraints and dilution effects imposed by the ABS matrix qualitatively dominate the final Tm behavior. While the Polyamide 6 chemistry drives crystallization, the disruption of crystal growth and the resulting formation of imperfect, thin lamellae evidenced by the low crystallinity percentage cause a significant qualitative depression of the Tm relative to neat Polyamide 6."
    },
    "analysis_without_hierarchical_structure": {
      "descriptive_text": "The material investigated is a polymer blend consisting of Polyamide 6, synthesized from Caprolactam, and Acrylonitrile Butadiene Styrene (ABS) terpolymer, mixed in a 60/40 weight ratio. Thermal analysis was conducted using a 200 F3 Maia DSC instrument under a nitrogen atmosphere at 0.3 bar pressure. The sample underwent a thermal cycle involving heating to 260 °C at 10 K/min, cooling to 20 °C, and reheating to 260 °C, with the melting temperature identified from the endothermic peak in the second heating scan.",
      "reasoning_analysis": "Increasing Factors: The presence of Caprolactam-derived Polyamide 6 introduces strong intermolecular hydrogen bonding within the crystalline domains, which significantly stabilizes the crystal lattice and drives the Tm upward. The formation of these crystalline regions during the cooling phase of the processing history provides the structural order necessary for a distinct melting transition. Decreasing Factors: The incorporation of the amorphous ABS phase acts as a diluent within the blend matrix, where the acrylonitrile, butadiene, and styrene components may disrupt the regularity of the PA6 chain packing at the interface, potentially reducing crystal perfection and lamellar thickness which depresses the Tm. Additionally, the cooling rate of 10 K/min may result in smaller or less perfect crystallites compared to equilibrium slow-cooling conditions, slightly lowering the observed melting point. Dominant Factor: The strong hydrogen bonding network inherent to the Polyamide 6 crystalline phase is the dominant factor. Despite the presence of the amorphous ABS blend component and the specific thermal cycling, the intrinsic stability of the PA6 crystals dictates the melting behavior, meaning the Tm will primarily reflect the characteristic melting range of the polyamide phase rather than being significantly altered by the amorphous blend partner."
    }
  },
  {
    "doi": null,
    "title": "Thermal analysis of ABS/PA6 polymer blend using differential scanning calorimetry",
    "year": 2017,
    "chemical_composition": {
      "repeat_unit_psmiles": null,
      "monomers": [
        {
          "name": "Caprolactam",
          "smiles": "O=C1CCCCN1",
          "ratio_value": null,
          "ratio_unit": null
        },
        {
          "name": "Acrylonitrile",
          "smiles": "C=CC#N",
          "ratio_value": null,
          "ratio_unit": null
        },
        {
          "name": "Butadiene",
          "smiles": "C=CC=C",
          "ratio_value": null,
          "ratio_unit": null
        },
        {
          "name": "Styrene",
          "smiles": "C=CC1=CC=CC=C1",
