Repository: hhtrick/HHT-code

# HHT training framework

This directory contains model training, embedding precomputation, inference, article-level baselines and the curated datasets. All commands below assume that the working directory is `train_code/`.

## 3. Datasets and fixed partitions

Each main dataset is a JSON array at `dataset/{property}/{property}.json`. Entries contain source metadata, `chemical_composition`, `processing_history`, `hierarchical_structure`, `properties`, and two generated-analysis objects. Targets are stored as `properties[property]["value"]`; source metadata and target values are not predictive input fields.

| Property | Train | Validation | Test | Total |
|---|---:|---:|---:|---:|

File: train_code/dataset/Tm/Tm.json (part 127 of 200)
[
          "ratio_value": null,
          "ratio_unit": null
        }
      ],
      "additives": [],
      "is_homopolymer": false
    },
    "processing_history": "ABS/PA6 blend (40/60 wt%). DSC measurement using 200 F3 Maia model, N2 atmosphere, 0.3 bar. Heated to 260 °C at 10 K/min, cooled to 20 °C, reheated to 260 °C. Tm2 peak from second heating scan.",
    "hierarchical_structure": "Semicrystalline, crystallinity 7.43% by DSC.",
    "properties": {
      "Tm": {
        "value": [
          220.7
        ],
        "unit": "°C"
      }
    },
    "analysis_with_hierarchical_structure": {
      "descriptive_text": "The sample consists of a semicrystalline binary blend comprising 40 wt% Acrylonitrile Butadiene Styrene (ABS) and 60 wt% Polyamide 6 (PA6), derived from Acrylonitrile, Butadiene, Styrene, and Caprolactam monomers respectively. The material exhibits a degree of crystallinity of 7.43% as determined by DSC. Thermal characterization was conducted using a 200 F3 Maia model under a nitrogen atmosphere at 0.3 bar, involving a cycle of heating to 260 °C at 10 K/min, cooling to 20 °C, and reheating to 260 °C, with the melting temperature identified from the peak in the second heating scan.",
      "reasoning_analysis": "Increasing Factors: The inclusion of Polyamide 6 segments introduces strong intermolecular hydrogen bonding between amide groups within the crystalline lamellae, which significantly increases lattice energy and drives the melting temperature upward. Additionally, the processing history specifies a second heating scan, which erases prior thermal history and ensures the measured Tm reflects the stability of crystals formed under controlled cooling conditions. Decreasing Factors: The presence of the 40 wt% ABS phase acts as an amorphous diluent within the PA6 matrix, inducing thermodynamic melting point depression due to the reduction in chemical potential of the crystallizable component. Furthermore, the low overall crystallinity of 7.43% indicates the formation of thinner or less perfect crystals, which lowers the melting temperature according to the Gibbs-Thomson effect, while the irregular ABS monomers disrupt the chain regularity required for extensive crystallization. Dominant Factor: The intrinsic hydrogen bonding capability of the PA6 component is the dominant factor establishing the existence and high-temperature range of the melting transition, as the ABS component is amorphous; however, the blend morphology and low crystallinity qualitatively suppress the Tm relative to what would be observed in a pure, highly crystalline PA6 homopolymer."
    },
    "analysis_without_hierarchical_structure": {
      "descriptive_text": "The investigated material is a polymer blend composed of Acrylonitrile Butadiene Styrene and Polyamide 6, derived from the polymerization of Styrene, Acrylonitrile, Butadiene, and Caprolactam monomers respectively. This heterogeneous system was formulated with a composition of 40 wt% ABS and 60 wt% PA6. Thermal characterization was performed using differential scanning calorimetry on a 200 F3 Maia model under a nitrogen atmosphere maintained at 0.3 bar. The thermal protocol involved an initial heating cycle to 260 °C at 10 K/min, followed by cooling to 20 °C and a second heating scan to 260 °C, from which the melting temperature was extracted based on the endothermic peak observed during the reheating phase.",
      "reasoning_analysis": "Increasing Factors: The presence of Polyamide 6 introduces strong intermolecular hydrogen bonding between amide linkages along the polymer backbone, which significantly increases the cohesive energy density and lattice stability, thereby driving the melting temperature upward. Additionally, the 60 wt% concentration of PA6 ensures that the crystallizable component forms a continuous phase capable of sustaining a distinct thermal transition, while the second heating scan eliminates prior unknown thermal histories to reveal the intrinsic melting behavior formed under controlled conditions. Decreasing Factors: The incorporation of the amorphous ABS phase acts as a diluent within the blend, which can restrict the mobility of PA6 chains during crystallization and limit the growth of thick perfect lamellae, consequently depressing the melting temperature. Furthermore, the specific processing history involving a cooling rate of 10 K/min from the melt state imposes kinetic limitations on crystal growth, preventing the formation of thermodynamically stable thick crystals and leading to a melting peak that is lower than what would be observed in slowly annealed samples. Dominant Factor: While the intrinsic hydrogen bonding of the PA6 component establishes the fundamental existence of a high temperature melting transition, the dominant factor influencing the specific Tm observed in this measurement is the crystallization kinetics dictated by the DSC cooling protocol, as the rate of cooling from 260 °C to 20 °C controls the lamellar thickness distribution of the PA6 phase which directly determines the melting point according to the Thomson-Gibbs equation."
    }
  },
  {
    "doi": null,
    "title": "Thermal analysis of ABS/PA6 polymer blend using differential scanning calorimetry",
    "year": 2017,
    "chemical_composition": {
      "repeat_unit_psmiles": null,
      "monomers": [
        {
          "name": "Caprolactam",
          "smiles": "O=C1CCCCN1",
          "ratio_value": null,
          "ratio_unit": null
        },
        {
          "name": "Acrylonitrile",
          "smiles": "C=CC#N",
          "ratio_value": null,
          "ratio_unit": null
        },
        {
          "name": "Butadiene",
          "smiles": "C=CC=C",
          "ratio_value": null,
          "ratio_unit": null
        },
        {
          "name": "Styrene",
          "smiles": "C=CC1=CC=CC=C1",
          "ratio_value": null,
          "ratio_unit": null
        }
      ],
      "additives": [],
      "is_homopolymer": false
    },
    "processing_history": "ABS/PA6 blend (60/40 wt%). DSC measurement using 200 F3 Maia model, N2 atmosphere, 0.3 bar. Heated to 260 °C at 10 K/min, cooled to 20 °C, reheated to 260 °C. Tm1 peak from second heating scan.",
    "hierarchical_structure": "Semicrystalline, crystallinity 4.56% by DSC.",
    "properties": {
      "Tm": {
        "value": [
          219.2
        ],
        "unit": "°C"
      }
    },
    "analysis_with_hierarchical_structure": {
      "descriptive_text": "The sample is a semicrystalline binary blend comprising Acrylonitrile Butadiene Styrene (ABS) and Polyamide 6 (PA6) in a 60/40 weight ratio, synthesized from styrene, acrylonitrile, butadiene, and caprolactam monomers. The material exhibits a low degree of crystallinity at 4.56% as quantified by DSC. Thermal characterization was performed using a 200 F3 Maia model under a nitrogen atmosphere at 0.3 bar, employing a cycle of heating to 260 °C at 10 K/min, cooling to 20 °C, and reheating to 260 °C, with the melting temperature identified from the primary peak of the second heating scan.",
      "reasoning_analysis": "Increasing Factors: The polyamide 6 (PA6) component derived from caprolactam possesses strong intermolecular hydrogen bonding between amide linkages, which stabilizes the crystal lattice and inherently drives the melting temperature upward. Additionally, the use of the second heating scan eliminates prior thermal history, ensuring the measured Tm reflects the specific crystallization kinetics achieved during the controlled cooling ramp rather than random processing artifacts. Decreasing Factors: The system is a blend with a majority weight fraction of amorphous ABS (60%), which dilutes the crystallizable PA6 phase and restricts chain mobility required for extensive crystal growth. The exceptionally low crystallinity of 4.56% suggests the formation of thin, imperfect lamellae due to confinement effects or nucleation inhibition by the ABS matrix, particularly the rubbery butadiene phase, which qualitatively depresses the Tm according to the Thomson-Gibbs equation. Furthermore, the cooling rate of 10 K/min may not allow sufficient time for the development of highly perfect crystals compared to slower cooling regimes. Dominant Factor: While the intrinsic hydrogen bonding of PA6 establishes a high theoretical melting baseline, the morphological constraints imposed by the high content of amorphous ABS and the resulting low degree of crystallinity are the dominant factors. These structural limitations prevent the formation of thick, stable lamellae, qualitatively lowering the observed Tm relative to neat, highly crystalline PA6."
    },
    "analysis_without_hierarchical_structure": {
      "descriptive_text": "The investigated sample is a binary polymer blend comprising Polyamide 6, derived from Caprolactam monomers, and Acrylonitrile Butadiene Styrene copolymer, synthesized from Acrylonitrile, Butadiene, and Styrene monomers, mixed in a 60/40 weight ratio. Thermal characterization was conducted using a 200 F3 Maia differential scanning calorimeter under a nitrogen atmosphere at 0.3 bar pressure. The thermal protocol involved an initial heating to 260 °C at a rate of 10 K/min, followed by cooling to 20 °C and a subsequent reheating to 260 °C, with the melting temperature determined from the endothermic peak observed during the second heating scan.",
      "reasoning_analysis": "Increasing Factors: The presence of Polyamide 6 segments introduces strong intermolecular hydrogen bonding within the crystalline domains, which significantly increases the cohesive energy density and inherently drives the melting temperature higher compared to non-polar polymers. Additionally, the processing history involves a thermal erase cycle prior to measurement, which eliminates previous thermal inconsistencies and allows for the formation of fresh crystals during the controlled cooling step, potentially optimizing lamellar thickness relative to a non-annealed state. Decreasing Factors: The incorporation of the amorphous Acrylonitrile Butadiene Styrene phase acts as a diluent within the blend system, which thermodynamically depresses the melting point of the Polyamide 6 component according to melting point depression theories. Furthermore, the relatively rapid cooling rate of 10 K/min during the DSC cycle may limit the time available for chain rearrangement into perfect crystals, resulting in thinner lamellae and a lower observed melting temperature, while physical confinement of the Polyamide 6 chains within the blend morphology may further restrict crystal growth. Dominant Factor: While the strong hydrogen bonding of the Polyamide 6 establishes a high intrinsic thermal stability, the thermodynamic dilution effect imposed by the significant weight fraction of the amorphous ABS phase is the dominant factor influencing the final melting temperature behavior. This blending effect qualitatively results in a melting temperature that is depressed relative to neat Polyamide 6, as the entropy of mixing and interfacial constraints outweigh the benefits of the standardized thermal history."
    }
  },
  {
    "doi": null,
    "title": "Thermal analysis of ABS/PA6 polymer blend using differential scanning calorimetry",
    "year": 2017,
    "chemical_composition": {
      "repeat_unit_psmiles": null,
      "monomers": [
        {
          "name": "Caprolactam",
          "smiles": "O=C1CCCCN1",
          "ratio_value": null,
          "ratio_unit": null
        },
        {
          "name": "Acrylonitrile",
          "smiles": "C=CC#N",
          "ratio_value": null,
          "ratio_unit": null
        },
        {
          "name": "Butadiene",
          "smiles": "C=CC=C",
          "ratio_value": null,
          "ratio_unit": null
        },
        {
          "name": "Styrene",
          "smiles": "C=CC1=CC=CC=C1",
          "ratio_value": null,
          "ratio_unit": null
        }
      ],
      "additives": [],
      "is_homopolymer": false
    },
    "processing_history": "ABS/PA6 blend (80/20 wt%). DSC measurement using 200 F3 Maia model, N2 atmosphere, 0.3 bar. Heated to 260 °C at 10 K/min, cooled to 20 °C, reheated to 260 °C. Tm1 peak from second heating scan.",
    "hierarchical_structure": "Semicrystalline, crystallinity 2.12% by DSC.",
    "properties": {
      "Tm": {
        "value": [
          215.6
        ],
        "unit": "°C"
      }
    },
    "analysis_with_hierarchical_structure": {
      "descriptive_text": "The sample is characterized as an ABS/PA6 blend with an 80/20 weight ratio, chemically composed of caprolactam, acrylonitrile, butadiene, and styrene monomeric units. Structurally, the material exhibits semicrystalline behavior with a low degree of crystallinity quantified at 2.12% by DSC. Thermal analysis was conducted using a 200 F3 Maia model under a nitrogen atmosphere at 0.3 bar, following a protocol of heating to 260 °C at 10 K/min, cooling to 20 °C, and reheating to 260 °C, with the melting temperature derived from the peak of the second heating scan.",
      "reasoning_analysis": "Increasing Factors: The inclusion of caprolactam-derived polyamide 6 segments provides the necessary chemical regularity and interchain hydrogen bonding capability to facilitate crystallization, establishing the fundamental origin of the melting transition. The use of the second heating scan eliminates prior thermal history, ensuring the observed Tm reflects the crystalline morphology developed under the standardized cooling protocol. Decreasing Factors: The high weight fraction of the amorphous ABS matrix comprising acrylonitrile, butadiene, and styrene acts as a diluent that confines the PA6 domains, restricting lamellar thickening and reducing crystal perfection. The extremely low measured crystallinity indicates the presence of small, defective crystallites which suffer from melting point depression due to high surface-to-volume ratios via the Gibbs-Thomson effect. Furthermore, the cooling rate of 10 K/min may have kinetically limited the time available for optimal crystal growth compared to slower annealing processes. Dominant Factor: The morphological confinement and dilution effect of the continuous amorphous ABS phase on the minority PA6 crystalline domains qualitatively dominate the thermal behavior, resulting in a melting transition governed by the stability of constrained, imperfect crystallites rather than the equilibrium melting point of neat polyamide 6."
    },
    "analysis_without_hierarchical_structure": {
      "descriptive_text": "The sample is a heterogeneous blend consisting of Polyamide 6 derived from Caprolactam and an Acrylonitrile Butadiene Styrene terpolymer synthesized from Acrylonitrile, Butadiene, and Styrene monomers, combined in an 80/20 weight ratio. Thermal characterization was performed using a 200 F3 Maia DSC instrument under a nitrogen atmosphere at 0.3 bar. The experimental protocol involved heating the specimen to 260 °C at 10 K/min, cooling to 20 °C, and reheating to 260 °C, with the melting temperature extracted from the endothermic peak of the second heating scan.",
      "reasoning_analysis": "Increasing Factors: The primary component, Polyamide 6 derived from Caprolactam, possesses a backbone capable of strong intermolecular hydrogen bonding between amide groups, which significantly stabilizes the crystal lattice and intrinsically drives the melting temperature upward. The high weight fraction (80%) of this semi-crystalline component ensures that the bulk thermal behavior is governed by the PA6 phase rather than the amorphous ABS component. Decreasing Factors: The incorporation of the amorphous ABS terpolymer (20 wt%), synthesized from Acrylonitrile, Butadiene, and Styrene, acts as a diluent within the blend. During the cooling phase of the DSC protocol at 10 K/min, the presence of the non-crystalline ABS chains may interfere with the crystallization kinetics of the PA6 chains, potentially resulting in less perfect crystallites or reduced lamellar thickness, which qualitatively depresses the melting temperature relative to neat PA6. Dominant Factor: The intrinsic chemical structure of the Polyamide 6 majority phase, specifically the dense network of hydrogen bonds facilitating stable crystal formation, is the dominant factor determining the observed Tm. While the amorphous ABS component introduces a dilution effect that may slightly lower the melting point, the high concentration of PA6 ensures that the fundamental melting behavior remains characteristic of the polyamide crystalline phase."
    }
  },
  {
    "doi": null,
    "title": "Thermal analysis of ABS/PA6 polymer blend using differential scanning calorimetry",
    "year": 2017,
    "chemical_composition": {
      "repeat_unit_psmiles": null,
      "monomers": [
        {
          "name": "Caprolactam",
          "smiles": "O=C1CCCCN1",
          "ratio_value": null,
          "ratio_unit": null
        },
        {
          "name": "Acrylonitrile",
          "smiles": "C=CC#N",
          "ratio_value": null,
          "ratio_unit": null
        },
        {
          "name": "Butadiene",
          "smiles": "C=CC=C",
          "ratio_value": null,
          "ratio_unit": null
        },
        {
          "name": "Styrene",
          "smiles": "C=CC1=CC=CC=C1",
          "ratio_value": null,
          "ratio_unit": null
        }
      ],
      "additives": [],
      "is_homopolymer": false
    },
    "processing_history": "ABS/PA6 blend (70/30 wt%). DSC measurement using 200 F3 Maia model, N2 atmosphere, 0.3 bar. Heated to 260 °C at 10 K/min, cooled to 20 °C, reheated to 260 °C. Tm2 peak from second heating scan.",
    "hierarchical_structure": "Semicrystalline, crystallinity 4.19% by DSC.",
    "properties": {
      "Tm": {
        "value": [
          219.3
        ],
        "unit": "°C"
      }
    },
    "analysis_with_hierarchical_structure": {
      "descriptive_text": "The investigated material is a semicrystalline ABS/PA6 blend with a weight ratio of 70/30, comprising components derived from Caprolactam, Acrylonitrile, Butadiene, and Styrene monomers. Structural characterization reveals a low overall crystallinity of 4.19% as determined by DSC. The thermal properties were assessed using a 200 F3 Maia instrument under a nitrogen atmosphere at 0.3 bar pressure, following a protocol that involved heating to 260 °C at 10 K/min, cooling to 20 °C, and reheating to 260 °C, with the melting temperature identified from the peak in the second heating scan.",
      "reasoning_analysis": "Increasing Factors: The presence of the Polyamide 6 component, derived from Caprolactam, introduces strong intermolecular hydrogen bonding within the crystalline domains, which inherently stabilizes the lattice and drives the Tm upward relative to non-polar polymers. Additionally, utilizing the second heating scan eliminates prior thermal history variations, ensuring the measured Tm reflects the melting behavior of the crystals formed under the specific controlled cooling protocol. Decreasing Factors: The blending with the amorphous ABS phase acts as a diluent that disrupts the continuity of the crystallizable PA6 phase, potentially limiting lamellar thickness. The exceptionally low crystallinity indicates the formation of small or imperfect crystallites, which depresses the Tm according to the Gibbs-Thomson effect. Furthermore, the confinement of PA6 domains within the ABS matrix during the cooling phase of the processing history likely restricted chain mobility required for extensive crystal growth. Dominant Factor: The dominant factor influencing the Tm is the morphological constraint imposed by the ABS/PA6 blend structure. Despite the intrinsic high melting potential of hydrogen-bonded PA6, the severe reduction in crystallinity and the likely confinement of crystalline domains within the amorphous ABS matrix qualitatively dominate the thermal behavior, leading to a depressed Tm compared to neat Polyamide 6."
    },
    "analysis_without_hierarchical_structure": {
      "descriptive_text": "The sample consists of a binary blend comprising Polyamide 6 (derived from Caprolactam) and Acrylonitrile Butadiene Styrene (ABS) terpolymer in a 70/30 weight ratio. Thermal characterization was performed using differential scanning calorimetry (DSC) on a 200 F3 Maia model under a nitrogen atmosphere at 0.3 bar. The thermal protocol involved heating to 260 °C at 10 K/min, cooling to 20 °C, and reheating to 260 °C, with the melting temperature determined from the endothermic peak observed during the second heating scan.",
      "reasoning_analysis": "Increasing Factors: The presence of Polyamide 6, synthesized from Caprolactam, introduces strong intermolecular hydrogen bonding within the crystalline domains, which significantly stabilizes the lattice structure and drives the melting temperature upward. Additionally, the high weight fraction of PA6 (70%) in the blend ensures it forms the continuous phase, allowing for substantial crystallite formation during the cooling cycle of the DSC protocol. The use of the second heating scan eliminates prior thermal history, ensuring the measured Tm reflects the stability of crystals formed under the standardized cooling rate. Decreasing Factors: The incorporation of the amorphous ABS phase (30%) acts as a diluent within the polymer matrix, which can disrupt the regularity of PA6 chain packing and reduce the overall degree of crystallinity, potentially leading to a depression in Tm compared to neat PA6. Furthermore, the specific cooling rate of 10 K/min during the DSC cycle may limit the time available for perfect crystal growth compared to slower cooling processes, resulting in less thermally stable crystallites. Dominant Factor: The intrinsic chemical structure of the Polyamide 6 component, specifically its capacity for hydrogen bonding and crystallization, qualitatively dominates the thermal behavior; while the ABS phase introduces dilution effects, the high concentration of PA6 ensures that the observed melting transition is primarily governed by the stability of the polyamide crystalline lamellae formed during the controlled cooling step."
    }
  },
  {
    "doi": null,
    "title": "Effect of Hydration in Corona Layer on Structural Change of Thermo-Responsive Polymer Micelles",
    "year": 2019,
    "chemical_composition": {
      "repeat_unit_psmiles": null,
      "monomers": [
        {
          "name": "N-vinyl-2-pyrrolidone",
          "smiles": "C=CN1CCCC1=O",
          "ratio_value": null,
          "ratio_unit": null
        },
        {
          "name": "n-Octadecylacrylate",
          "smiles": "CCCCCCCCCCCCCCCCCCOC(=O)C=C",
          "ratio_value": null,
          "ratio_unit": null
        }
      ],
      "additives": [],
      "is_homopolymer": false
    },
    "processing_history": "PVP-b-PODA synthesized by sequential reversible addition-fragmentation chain transfer (RAFT) radical polymerization of ODA and VP using 4,4'-Azobiscyanovaleic acid (ACVA) as an initiator and a chain transfer agent (CTA). Micelles prepared in nano-pure water (1.0 mg/mL), homogenized by ultra-sonic homogenizer for 5 min, left at room temperature for 24 h. Tm identified from SAXS stage transition (Stage I to II) around 45 °C. SAXS performed at SPring-8 BL-40B2/BL-03XU, lambda=1.0 nm, sample annealed 10 min at temperature.",
    "hierarchical_structure": "PVP-b-PODA micelles form disk-like shape below Tm due to crystallization of PODA in hydrophobic core. Ellipsoidal oblate shape between Tm and 65 °C. Spherical shape above 65 °C.",
    "properties": {
      "Tm": {
        "value": [
          45
        ],
        "unit": "°C"
      }
    },
    "analysis_with_hierarchical_structure": {
      "descriptive_text": "The sample comprises a poly(N-vinyl-2-pyrrolidone)-block-poly(n-octadecylacrylate) (PVP-b-PODA) block copolymer synthesized via sequential reversible addition-fragmentation chain transfer (RAFT) radical polymerization using 4,4'-Azobiscyanovaleic acid as the initiator and chain transfer agent. Micellar aggregates were prepared in nano-pure water at a concentration of 1.0 mg/mL, homogenized using an ultra-sonic homogenizer for 5 minutes, and allowed to equilibrate at room temperature for 24 hours. Hierarchical structural analysis indicates that the micelles adopt a disk-like morphology below the melting temperature due to the crystallization of the PODA block within the hydrophobic core, transitioning to an ellipsoidal oblate shape between the melting temperature and 65 °C, and assuming a spherical shape above 65 °C. The melting temperature was characterized by identifying stage transitions during Small-Angle X-ray Scattering measurements performed at SPring-8 BL-40B2/BL-03XU with a wavelength of 1.0 nm following a 10-minute annealing period at each temperature step.",
      "reasoning_analysis": "Increasing Factors: The incorporation of n-octadecylacrylate monomers introduces long C18 alkyl side chains that facilitate strong van der Waals interactions and enable side-chain crystallization within the hydrophobic core, intrinsically establishing a melting transition. The controlled architecture achieved through RAFT polymerization promotes well-defined microphase separation, ensuring distinct crystallizable domains, while the 24-hour equilibration and 10-minute annealing protocol during characterization allow for structural relaxation and crystal perfection that stabilizes the ordered phase. Decreasing Factors: The crystallization is confined within the nanoscopic volume of the micellar core rather than occurring in a bulk state, invoking Gibbs-Thomson effects where finite crystal dimensions and high interfacial energy typically depress the melting temperature relative to bulk poly(n-octadecylacrylate). Furthermore, the covalent tethering of the crystallizable PODA blocks to the amorphous PVP corona imposes topological constraints that restrict chain folding and lamellar thickening, reducing the thermal stability of the crystalline domains. Dominant Factor: The dominant factor determining the Tm behavior is the interplay between the intrinsic crystallizability of the octadecyl side chains and the nanoconfinement effects imposed by the micellar geometry. While the alkyl side chains provide the fundamental driving force for the phase transition, the restricted geometry of the micelle core qualitatively dictates the thermal stability, resulting in a melting behavior governed by the dissolution of confined side-chain crystals rather than bulk polymer melting."
    },
    "analysis_without_hierarchical_structure": {
      "descriptive_text": "The sample consists of a poly(N-vinyl-2-pyrrolidone)-block-poly(n-octadecylacrylate) (PVP-b-PODA) copolymer synthesized via sequential reversible addition-fragmentation chain transfer (RAFT) radical polymerization using 4,4'-Azobiscyanovaleic acid (ACVA) as both initiator and chain transfer agent. Micellar structures were prepared in nano-pure water at a concentration of 1.0 mg/mL, homogenized using an ultra-sonic homogenizer for 5 minutes, and subsequently aged at room temperature for 24 hours. The melting behavior was characterized using small-angle X-ray scattering (SAXS) at the SPring-8 facility, where the sample was annealed for 10 minutes at each temperature step to identify structural stage transitions.",
      "reasoning_analysis": "Increasing Factors: The incorporation of n-octadecylacrylate monomers introduces long C18 alkyl side chains that facilitate strong van der Waals interactions and side-chain crystallization, serving as the primary thermodynamic driver for the melting transition. Furthermore, the block copolymer architecture promotes microphase separation, allowing the PODA segments to aggregate into distinct hydrophobic domains that enhance the purity and local concentration of the crystallizable units. Decreasing Factors: The confinement of the crystallizable PODA blocks within the nanoscale micellar core imposes geometric restrictions on crystal growth and lamellar thickness, which typically depresses the melting temperature relative to the bulk homopolymer. Additionally, the covalent junctions between the amorphous PVP block and the crystallizable PODA block act as topological defects that hinder chain folding efficiency, while the room temperature aging history may limit the thermal energy available for perfect crystal annealing compared to melt-crystallized systems. Dominant Factor: While the intrinsic crystallizability of the octadecyl side chains establishes the fundamental existence of the melting transition, the nanoconfinement effect inherent to the micellar morphology qualitatively dominates the final Tm behavior by restricting the maximum stability of the crystalline domains, resulting in a transition temperature governed by the thermodynamics of confined side-chain crystals rather than bulk polymer crystallization."
    }
  },
  {
    "doi": null,
    "title": "Thermal analysis of ABS/PA6 polymer blend using differential scanning calorimetry",
    "year": 2017,
    "chemical_composition": {
      "repeat_unit_psmiles": null,
      "monomers": [
        {
          "name": "Caprolactam",
          "smiles": "O=C1CCCCN1",
          "ratio_value": null,
          "ratio_unit": null
        },
        {
          "name": "Acrylonitrile",
          "smiles": "C=CC#N",
          "ratio_value": null,
          "ratio_unit": null
        },
        {
          "name": "Butadiene",
          "smiles": "C=CC=C",
          "ratio_value": null,
          "ratio_unit": null
        },
        {
          "name": "Styrene",
          "smiles": "C=CC1=CC=CC=C1",
          "ratio_value": null,
          "ratio_unit": null
        }
      ],
      "additives": [],
      "is_homopolymer": false
    },
    "processing_history": "ABS/PA6 blend (50/50 wt%). DSC measurement using 200 F3 Maia model, N2 atmosphere, 0.3 bar. Heated to 260 °C at 10 K/min, cooled to 20 °C, reheated to 260 °C. Tm2 peak from second heating scan.",
    "hierarchical_structure": "Semicrystalline, crystallinity 6.73% by DSC.",
    "properties": {
      "Tm": {
        "value": [
          220.0
        ],
        "unit": "°C"
      }
    },
    "analysis_with_hierarchical_structure": {
      "descriptive_text": "This material system comprises a 50/50 wt% blend of Polyamide 6 and Acrylonitrile Butadiene Styrene, synthesized from caprolactam, acrylonitrile, butadiene, and styrene monomers. The hierarchical structure is characterized as semicrystalline with a crystallinity degree of 6.73% determined by DSC. Thermal analysis was conducted using a 200 F3 Maia instrument under a nitrogen atmosphere at 0.3 bar, utilizing a protocol of heating to 260 °C at 10 K/min, cooling to 20 °C, and reheating to 260 °C, with the melting temperature derived from the Tm2 peak of the second heating scan.",
      "reasoning_analysis": "Increasing Factors: The incorporation of caprolactam-derived polyamide segments introduces robust intermolecular hydrogen bonding between amide groups, which stabilizes the crystalline lattice and inherently elevates the melting temperature relative to purely hydrocarbon polymers. Additionally, the standardized cooling rate of 10 K/min during the DSC cycle allows for some degree of crystallization, and the second heating scan ensures the Tm reflects the stability of these formed crystals without interference from prior processing thermal history. Decreasing Factors: The 50/50 wt% blending with ABS introduces a substantial fraction of amorphous, non-crystallizing components that act as diluents within the polyamide matrix, disrupting chain packing regularity and limiting lamellar thickness. This morphological disruption is evidenced by the low crystallinity of 6.73%, and according to the Gibbs-Thomson effect, these smaller and less perfect crystallites exhibit reduced thermal stability, thereby depressing the Tm. Furthermore, potential phase separation between the immiscible PA6 and ABS components creates interfacial defects that hinder optimal crystal growth. Dominant Factor: The dilution and morphological disruption caused by the ABS blend component qualitatively dominate the final Tm behavior. While the polyamide chemistry provides a high intrinsic melting potential through hydrogen bonding, the severe restriction on crystal perfection and size imposed by the 50% amorphous content results in a net qualitative reduction of the Tm compared to neat Polyamide 6."
    },
    "analysis_without_hierarchical_structure": {
      "descriptive_text": "The sample comprises a 50/50 weight percent blend of Acrylonitrile Butadiene Styrene (ABS) and Polyamide 6 (PA6), derived from styrene, acrylonitrile, and butadiene monomers for the ABS phase and caprolactam for the PA6 phase. Thermal characterization was performed using a DSC 200 F3 Maia model under a nitrogen atmosphere at 0.3 bar, utilizing a protocol that heated the sample to 260 °C at 10 K/min, cooled it to 20 °C, and reheated it to 260 °C, with the melting temperature identified from the peak of the second heating scan.",
      "reasoning_analysis": "Increasing Factors: The presence of the Polyamide 6 component, synthesized from caprolactam, introduces regular amide linkages along the backbone that facilitate strong intermolecular hydrogen bonding. This high cohesive energy density within the crystalline domains requires significant thermal energy to disrupt the lattice structure, inherently driving the melting temperature upward. Additionally, the use of a second heating scan in the processing history erases prior thermal inconsistencies, allowing the measurement to reflect the optimal crystallinity developed during the controlled cooling phase. Decreasing Factors: The incorporation of the amorphous ABS phase, composed of acrylonitrile, butadiene, and styrene, acts as a non-crystalline diluent within the 50/50 blend. The phase boundaries between the immiscible ABS and PA6 domains may restrict the growth of large, perfect PA6 spherulites during the cooling cycle, leading to smaller or less thermally stable crystallites that melt at lower temperatures. Furthermore, any interfacial mixing could introduce entropic effects that thermodynamically depress the equilibrium melting point. Dominant Factor: The intrinsic chemical architecture of the PA6 phase is the dominant factor governing the melting behavior. While the ABS matrix and blend morphology influence crystal size and perfection, the strong hydrogen bonding network inherent to the caprolactam-derived polyamide dictates the fundamental thermal stability of the crystalline regions, ensuring that the observed Tm is primarily a function of the PA6 composition rather than the blend processing history."
    }
  },
  {
    "doi": null,
    "title": "Thermal analysis of ABS/PA6 polymer blend using differential scanning calorimetry",
    "year": 2017,
    "chemical_composition": {
      "repeat_unit_psmiles": null,
      "monomers": [
        {
          "name": "Caprolactam",
          "smiles": "O=C1CCCCN1",
          "ratio_value": null,
          "ratio_unit": null
        },
        {
          "name": "Acrylonitrile",
          "smiles": "C=CC#N",
          "ratio_value": null,
          "ratio_unit": null
        },
        {
          "name": "Butadiene",
          "smiles": "C=CC=C",
          "ratio_value": null,
          "ratio_unit": null
        },
        {
          "name": "Styrene",
          "smiles": "C=CC1=CC=CC=C1",
          "ratio_value": null,
          "ratio_unit": null
        }
      ],
      "additives": [],
      "is_homopolymer": false
    },
    "processing_history": "ABS/PA6 blend (70/30 wt%). DSC measurement using 200 F3 Maia model, N2 atmosphere, 0.3 bar. Heated to 260 °C at 10 K/min, cooled to 20 °C, reheated to 260 °C. Tm1 peak from second heating scan.",
    "hierarchical_structure": "Semicrystalline, crystallinity 4.19% by DSC.",
    "properties": {
      "Tm": {
        "value": [
          220.2
        ],
        "unit": "°C"
      }
    },
    "analysis_with_hierarchical_structure": {
      "descriptive_text": "The sample is characterized as a semicrystalline binary blend comprising Acrylonitrile-Butadiene-Styrene (ABS) and Polyamide 6 (PA6), the latter synthesized from Caprolactam, with a composition of 70/30 wt%. The material exhibits a low degree of crystallinity at 4.19% as determined by Differential Scanning Calorimetry. Thermal analysis was conducted using a 200 F3 Maia instrument under a nitrogen atmosphere at 0.3 bar, following a protocol of heating to 260 °C, cooling to 20 °C, and reheating to 260 °C at 10 K/min, with the melting temperature derived from the peak observed in the second heating scan.",
      "reasoning_analysis": "Increasing Factors: The presence of Polyamide 6 segments derived from Caprolactam introduces strong intermolecular hydrogen bonding within the crystalline domains, which stabilizes the lattice structure and intrinsically drives the melting temperature upward relative to non-polar polymers. The thermal processing history includes a controlled cooling step from the melt, allowing for recrystallization that establishes a baseline crystalline population for the second heating measurement. Decreasing Factors: The blend is dominated by the amorphous ABS phase (70 wt%), which acts as a diluent and physically disrupts the packing efficiency of the Polyamide chains, evidenced by the very low crystallinity of 4.19%. This confinement results in the formation of thinner and less perfect lamellae, which thermodynamically depresses the melting temperature according to the Thomson-Gibbs relationship. Additionally, potential interfacial interactions between the ABS components and the Polyamide may introduce defects into the crystal lattice. Dominant Factor: The dilution effect and structural disruption caused by the majority ABS matrix are the dominant factors. While the Polyamide component possesses an intrinsic capacity for high-temperature melting due to hydrogen bonding, the severe restriction on crystal growth and perfection imposed by the amorphous ABS phase results in a qualitatively lower melting temperature compared to neat Polyamide 6."
    },
    "analysis_without_hierarchical_structure": {
      "descriptive_text": "The sample comprises a binary blend of Polyamide 6, derived from Caprolactam, and Acrylonitrile Butadiene Styrene copolymer, synthesized from Acrylonitrile, Butadiene, and Styrene monomers. The material was prepared as an ABS/PA6 blend with a 70/30 weight ratio and analyzed using a 200 F3 Maia differential scanning calorimetry model under a nitrogen atmosphere at 0.3 bar. The thermal protocol involved heating to 260 °C at 10 K/min, cooling to 20 °C, and reheating to 260 °C, with the melting temperature determined from the peak observed during the second heating scan.",
