Repository: hhtrick/HHT-code

# HHT training framework

This directory contains model training, embedding precomputation, inference, article-level baselines and the curated datasets. All commands below assume that the working directory is `train_code/`.

## 3. Datasets and fixed partitions

Each main dataset is a JSON array at `dataset/{property}/{property}.json`. Entries contain source metadata, `chemical_composition`, `processing_history`, `hierarchical_structure`, `properties`, and two generated-analysis objects. Targets are stored as `properties[property]["value"]`; source metadata and target values are not predictive input fields.

| Property | Train | Validation | Test | Total |
|---|---:|---:|---:|---:|

File: train_code/dataset/Tm/Tm.json (part 128 of 200)
[
      "reasoning_analysis": "Increasing Factors: The presence of Caprolactam-derived Polyamide 6 segments introduces strong intermolecular hydrogen bonding between amide groups, which stabilizes the crystalline lattice and inherently drives the melting temperature upward by increasing the energy required to disrupt the ordered phase. Additionally, the specific processing history utilizing a second heating scan erases prior thermal irregularities, allowing the PA6 phase to crystallize under controlled cooling conditions that may promote more uniform lamellar thickness compared to the initial state. Decreasing Factors: The blending with a majority fraction of amorphous ABS acts as a diluent to the crystallizable PA6 phase, potentially reducing the overall degree of crystallinity and limiting crystal growth due to phase confinement or interfacial interactions between the nitrile groups of ABS and the amide groups of PA6 that disrupt the regularity of the PA6 crystal lattice. Dominant Factor: The intrinsic thermodynamic stability provided by the dense hydrogen bonding network within the Polyamide 6 domains is the dominant factor, as the strong cohesive energy density of the PA6 phase ensures that the melting transition remains primarily dictated by the polyamide chemistry rather than the diluting effect of the ABS matrix, assuming macroscopic phase separation persists."
    }
  },
  {
    "doi": null,
    "title": "Thermal analysis of ABS/PA6 polymer blend using differential scanning calorimetry",
    "year": 2017,
    "chemical_composition": {
      "repeat_unit_psmiles": null,
      "monomers": [
        {
          "name": "Caprolactam",
          "smiles": "O=C1CCCCN1",
          "ratio_value": null,
          "ratio_unit": null
        },
        {
          "name": "Acrylonitrile",
          "smiles": "C=CC#N",
          "ratio_value": null,
          "ratio_unit": null
        },
        {
          "name": "Butadiene",
          "smiles": "C=CC=C",
          "ratio_value": null,
          "ratio_unit": null
        },
        {
          "name": "Styrene",
          "smiles": "C=CC1=CC=CC=C1",
          "ratio_value": null,
          "ratio_unit": null
        }
      ],
      "additives": [],
      "is_homopolymer": false
    },
    "processing_history": "ABS/PA6 blend (80/20 wt%). DSC measurement using 200 F3 Maia model, N2 atmosphere, 0.3 bar. Heated to 260 °C at 10 K/min, cooled to 20 °C, reheated to 260 °C. Tm2 peak from second heating scan.",
    "hierarchical_structure": "Semicrystalline, crystallinity 2.12% by DSC.",
    "properties": {
      "Tm": {
        "value": [
          216.4
        ],
        "unit": "°C"
      }
    },
    "analysis_with_hierarchical_structure": {
      "descriptive_text": "The sample comprises a semicrystalline ABS/PA6 blend with a composition ratio of 80/20 wt%, synthesized from caprolactam, acrylonitrile, butadiene, and styrene monomers. The hierarchical structure is characterized by a low degree of crystallinity at 2.12% as determined by differential scanning calorimetry. Thermal characterization was performed using a DSC 200 F3 Maia model under a nitrogen atmosphere at 0.3 bar, following a protocol of heating to 260 °C at 10 K/min, cooling to 20 °C, and reheating to 260 °C, with the melting temperature identified from the peak of the second heating scan.",
      "reasoning_analysis": "Increasing Factors: The presence of polyamide 6 segments derived from caprolactam introduces amide functional groups capable of forming strong intermolecular hydrogen bonds, which increase the cohesive energy density and lattice stability of the crystalline domains, inherently driving the Tm upward. Additionally, the thermal erasure during the first heating cycle ensures that the measured Tm reflects the crystalline structure formed under the controlled cooling rate of 10 K/min, eliminating prior thermal history effects that might obscure the intrinsic melting behavior. Decreasing Factors: The incorporation of the amorphous ABS phase acts as a diluent to the crystallizable PA6 component, inducing thermodynamic melting point depression according to Flory-Huggins theory. Furthermore, the very low overall crystallinity of 2.12% suggests the formation of thin or imperfect lamellae with high surface-to-volume ratios, which lowers the melting point based on the Gibbs-Thomson effect. The cooling rate of 10 K/min may also kinetically limit crystal perfection compared to slower cooling regimes. Dominant Factor: While the hydrogen bonding of the PA6 phase establishes the fundamental existence of a melting transition, the dominant factor influencing the specific Tm behavior is the morphological constraint imposed by the blend composition and low crystallinity. The dilution effect and limited lamellar thickness resulting from the 20% PA6 content within the ABS matrix qualitatively depress the melting temperature relative to what would be expected for a pure, highly crystalline polyamide 6 homopolymer."
    },
    "analysis_without_hierarchical_structure": {
      "descriptive_text": "The sample comprises a binary blend of Acrylonitrile Butadiene Styrene and Polyamide 6 with a weight ratio of 80/20, where the polyamide phase is synthesized from Caprolactam monomers. The material was subjected to thermal analysis using a 200 F3 Maia model under a nitrogen atmosphere at 0.3 bar pressure. The processing history involved a thermal cycle where the sample was heated to 260 °C at 10 K/min, cooled to 20 °C, and reheated to 260 °C, with the melting temperature determined from the peak observed during the second heating scan.",
      "reasoning_analysis": "Increasing Factors: The presence of Polyamide 6 derived from Caprolactam introduces strong intermolecular hydrogen bonding between amide groups within the crystalline domains, which significantly stabilizes the crystal lattice and drives the melting temperature upward compared to non-polar polymers. Additionally, the use of a nitrogen atmosphere during the thermal cycle prevents oxidative degradation that could otherwise lower molecular weight and depress the melting point. Decreasing Factors: The PA6 component constitutes only 20 wt% of the blend, meaning it exists as a dispersed phase within the ABS matrix; this confinement can restrict crystal growth and lead to smaller or less perfect lamellae, which lowers the Tm according to the Thomson-Gibbs equation. Furthermore, the cooling rate of 10 K/min during the DSC cycle is relatively rapid, potentially limiting the time available for polymer chains to organize into thick, stable crystals compared to slower cooling or annealing processes. Dominant Factor: While the hydrogen bonding network of the PA6 phase establishes the fundamental capacity for a high melting transition, the thermal history imposed during the DSC measurement, specifically the cooling rate from the melt, is the dominant factor determining the final crystal perfection and lamellar thickness, thereby qualitatively governing the specific Tm observed in the second heating scan."
    }
  },
  {
    "doi": "10.1081/MB-120021603",
    "title": "Molecular Weight Dependence of Equilibrium Melting Temperature and Lamellar Thickening of Isotactic Polypropylene with High Tacticity",
    "year": 2003,
    "chemical_composition": {
      "repeat_unit_psmiles": "[*]CC(C)[*]",
      "monomers": [
        {
          "name": "Propylene",
          "smiles": "CC=C",
          "ratio_value": null,
          "ratio_unit": null
        }
      ],
      "additives": [],
      "is_homopolymer": true
    },
    "processing_history": "Fractionated isotactic polypropylene (iPP) with Mn = 64 x 10^3. Isothermal crystallization at Tc = 148-166 °C in vacuum. Equilibrium melting temperature (Tm0) determined by Gibbs-Thomson plot extrapolation using Tm(OM) (Optical Microscopy, Linkam THMS600) and lamellar thickness (TEM).",
    "hierarchical_structure": "Tacticity [mmmm] = 99.6%. Spherulitic morphology. Alpha2 and Alpha2' crystalline phases. Lamellar thickness l_max depends on Mn and Tc.",
    "properties": {
      "Tm": {
        "value": [
          186.1
        ],
        "unit": "°C"
      }
    },
    "analysis_with_hierarchical_structure": {
      "descriptive_text": "The sample consists of a fractionated isotactic polypropylene (iPP) homopolymer with a number-average molecular weight (Mn) of 64,000 g/mol and a high stereoregularity indicated by a pentad tacticity [mmmm] of 99.6%. Following fractionation, the material underwent isothermal crystallization within a temperature range of 148 to 166 °C under vacuum conditions, resulting in a spherulitic morphology composed of Alpha2 and Alpha2' crystalline phases. The equilibrium melting temperature was subsequently determined through Gibbs-Thomson plot extrapolation, utilizing melting temperatures measured by optical microscopy and lamellar thickness data obtained via transmission electron microscopy, where the maximum lamellar thickness was observed to depend on both molecular weight and crystallization temperature.",
      "reasoning_analysis": "Increasing Factors: The exceptionally high isotacticity (99.6% mmmm) facilitates efficient chain packing into stable crystal lattices, inherently raising the melting temperature. Furthermore, the processing history involving isothermal crystallization at high temperatures (148-166 °C) promotes the growth of thicker lamellae, which increases the observed Tm according to the Gibbs-Thomson equation. The formation of the thermodynamically stable Alpha crystalline phases also contributes to thermal stability. Decreasing Factors: The finite molecular weight (Mn = 64,000 g/mol) introduces chain ends that act as defects, theoretically depressing the melting point relative to the equilibrium melting temperature of an infinite molecular weight polymer. Additionally, any minor stereochemical defects remaining despite high tacticity could disrupt crystal perfection. Dominant Factor: The combination of high stereoregularity and the high-temperature isothermal crystallization history qualitatively dominates the thermal behavior. These factors enable the formation of thick, stable lamellae that minimize surface free energy effects, driving the melting temperature toward the equilibrium limit and outweighing the melting point depression associated with finite chain length."
    },
    "analysis_without_hierarchical_structure": {
      "descriptive_text": "The sample comprises a fractionated isotactic polypropylene homopolymer with a number-average molecular weight of 64,000 g/mol. Material preparation involved isothermal crystallization conducted under vacuum within a temperature range of 148 to 166 °C. The equilibrium melting temperature was subsequently determined through Gibbs-Thomson plot extrapolation, correlating melting temperatures measured via optical microscopy using a Linkam THMS600 stage with lamellar thickness data obtained from transmission electron microscopy.",
      "reasoning_analysis": "Increasing Factors: The isotactic stereochemistry of the polypropylene backbone facilitates regular chain packing and crystallinity, which is the fundamental driver for a distinct melting transition. Furthermore, the processing history involves isothermal crystallization at high temperatures (148-166 °C), which promotes the growth of thicker lamellae, thereby elevating the observed melting temperature according to the Gibbs-Thomson effect. The relatively high molecular weight also minimizes the depressive effect of chain ends on lattice stability. Decreasing Factors: The finite molecular weight inherently introduces chain ends that act as defects within the crystal lattice, slightly depressing the melting temperature relative to an infinite molecular weight polymer. Additionally, any minor stereochemical imperfections remaining after fractionation could disrupt unit cell coherence. Dominant Factor: While the finite chain length imposes a slight thermodynamic penalty, the high degree of isotacticity combined with the elevated isothermal crystallization temperature dominates the thermal behavior, ensuring the formation of stable, thick crystals that push the observed melting point close to the equilibrium melting temperature."
    }
  },
  {
    "doi": null,
    "title": "Poly(2-oxepane-1,5-dione): A Highly Crystalline Modified Poly( -caprolactone) of Ea High Melting Temperature",
    "year": 1997,
    "chemical_composition": {
      "repeat_unit_psmiles": null,
      "monomers": [
        {
          "name": "1,4,8-Trioxaspiro[4.6]-9-undecanone",
          "smiles": null,
          "ratio_value": null,
          "ratio_unit": null
        }
      ],
      "additives": [],
      "is_homopolymer": true
    },
    "processing_history": "Polymerized in toluene at 25 °C using aluminum isopropoxide (Al(OiPr)3) as initiator. [M]0/[I]0 = 87.1. Polymerization time 12 h. Thermal properties analyzed by DSC. Mn = 15,500 g/mol.",
    "hierarchical_structure": "Crystalline. Tm 52 °C, ΔHm 35.0 J/g.",
    "properties": {
      "Tm": {
        "value": [
          52
        ],
        "unit": "°C"
      }
    },
    "analysis_with_hierarchical_structure": {
      "descriptive_text": "The sample comprises a crystalline homopolymer derived from the cyclic monomer 1,4,8-Trioxaspiro[4.6]-9-undecanone, characterized by a number-average molecular weight (Mn) of 15,500 g/mol. Synthesis was achieved via ring-opening polymerization in toluene at 25 °C over 12 hours using aluminum isopropoxide as the initiator with a monomer-to-initiator ratio of 87.1. Thermal analysis via DSC indicates a semi-crystalline hierarchy with a melting temperature of 52 °C and an enthalpy of fusion of 35.0 J/g.",
      "reasoning_analysis": "Increasing Factors: The homopolymer sequence ensures high chemical regularity, facilitating efficient chain packing into a crystal lattice. Additionally, the ester linkages within the backbone provide dipole-dipole interactions that increase the cohesive energy density, stabilizing the crystalline phase against thermal disruption. Decreasing Factors: The presence of ether oxygens within the spirocyclic structure introduces greater backbone flexibility compared to all-carbon analogs, reducing the enthalpic penalty for melting. Furthermore, the bulky spirocyclic geometry imposes steric hindrance that may limit the density of crystal packing relative to linear aliphatic polyesters. Dominant Factor: The dominant factor is the intrinsic chain flexibility imparted by the ether-containing spiro rings; while the chemical regularity permits crystallization, this flexibility qualitatively limits the thermal stability of the crystal lattice, resulting in a moderate melting temperature relative to more rigid polyester systems."
    },
    "analysis_without_hierarchical_structure": {
      "descriptive_text": "The sample consists of a homopolymer derived from the monomer 1,4,8-Trioxaspiro[4.6]-9-undecanone. Synthesis was conducted via solution polymerization in toluene at 25 °C utilizing aluminum isopropoxide as the initiator, with an initial monomer-to-initiator ratio of 87.1 over a reaction period of 12 hours. The resulting polymer possesses a number-average molecular weight (Mn) of 15,500 g/mol, and its thermal properties were subsequently characterized using differential scanning calorimetry (DSC).",
      "reasoning_analysis": "Increasing Factors: The incorporation of the spirocyclic structure from the 1,4,8-Trioxaspiro[4.6]-9-undecanone monomer introduces significant backbone rigidity. This conformational stiffness restricts segmental mobility in the melt and can increase the enthalpy of fusion required to disrupt the crystalline order, theoretically driving the Tm upward. Additionally, the use of aluminum isopropoxide as a coordination initiator may facilitate controlled ring-opening polymerization, potentially yielding a polymer with sufficient regioregularity to support crystallization. Decreasing Factors: The bulky geometric nature of the spirocycle creates steric hindrance that disrupts efficient chain packing within the crystal lattice compared to linear aliphatic polyesters, which tends to lower the Tm. Furthermore, the measured number-average molecular weight of 15,500 g/mol indicates a moderate chain length where chain ends act as defects within the crystalline domains, depressing the melting point relative to high-molecular-weight counterparts. Residual toluene solvent or initiator fragments from the solution polymerization process could also remain trapped, acting as impurities that destabilize the crystal phase. Dominant Factor: The geometric disruption caused by the bulky spirocyclic motif qualitatively dominates the thermal behavior. While backbone rigidity provides some thermal stability, the inability of the spiro structures to pack efficiently into a dense crystalline lattice limits the crystal perfection and lamellar thickness, making the structural irregularity the primary determinant that constrains the Tm."
    }
  },
  {
    "doi": "10.1002/app.50936",
    "title": "Polymer melting temperatures and crystallinity at different pressure applied",
    "year": 2021,
    "chemical_composition": {
      "repeat_unit_psmiles": "[*]OC(=O)c1ccc(cc1)C(=O)OCCCC[*]",
      "monomers": [
        {
          "name": "Terephthalic acid",
          "smiles": "OC(=O)c1ccc(C(=O)O)cc1",
          "ratio_value": null,
          "ratio_unit": null
        },
        {
          "name": "1,4-Butanediol",
          "smiles": "OCCCCO",
          "ratio_value": null,
          "ratio_unit": null
        }
      ],
      "additives": [],
      "is_homopolymer": false
    },
    "processing_history": "PBT nonwoven received as pre-bonded industrial nonwoven (thickness 0.56 mm). Specimen cut to 4 mm2. Tm measured using novel hotplate/cylinder setup. Hotplate set to 330 °C. Applied pressure 26.22 atm (1071.5 g weight).",
    "hierarchical_structure": "Semicrystalline nonwoven fibrous web. Crystallinity ~40% by DSC.",
    "properties": {
      "Tm": {
        "value": [
          227
        ],
        "unit": "°C"
      }
    },
    "analysis_with_hierarchical_structure": {
      "descriptive_text": "The sample comprises a poly(butylene terephthalate) matrix derived from terephthalic acid and 1,4-butanediol monomers without additional additives. It exhibits a semicrystalline nonwoven fibrous web morphology with approximately 40% crystallinity. Received as a pre-bonded industrial nonwoven with a thickness of 0.56 mm, specimens were cut to 4 mm² for thermal analysis. The melting temperature was evaluated using a novel hotplate/cylinder configuration at 330 °C under an applied pressure of 26.22 atm.",
      "reasoning_analysis": "Increasing Factors: The presence of rigid aromatic terephthalate units within the backbone restricts chain mobility and facilitates strong intermolecular packing, intrinsically elevating the Tm. Furthermore, the pre-bonded processing history likely served as a thermal annealing step, promoting lamellar thickening within the 40% crystalline regions, which increases the melting point according to the Thomson-Gibbs equation. The high applied pressure (26.22 atm) during characterization also thermodynamically stabilizes the solid phase, contributing to a higher observed Tm. Decreasing Factors: The aliphatic 1,4-butanediol spacer introduces conformational flexibility compared to shorter diol analogs like ethylene glycol, which qualitatively lowers the Tm relative to poly(ethylene terephthalate). Additionally, the fibrous nonwoven morphology may possess lower crystal perfection or higher defect density compared to bulk molded specimens, potentially depressing the melting onset. Dominant Factor: The intrinsic thermal stability provided by the aromatic polyester backbone combined with the significant crystallinity developed during the industrial pre-bonding process qualitatively dominates the thermal behavior, establishing a high Tm baseline that is moderately modulated by the flexibility of the butylene spacer."
    },
    "analysis_without_hierarchical_structure": {
      "descriptive_text": "The sample comprises a linear polyester derived from the condensation of terephthalic acid and 1,4-butanediol monomers. The material was received as a pre-bonded industrial nonwoven fabric with a specified thickness of 0.56 mm, from which specimens were cut to an area of 4 mm² for analysis. The melting temperature was characterized using a novel hotplate and cylinder setup, wherein the hotplate was maintained at 330 °C and a pressure of 26.22 atm was applied via a 1071.5 g weight during the measurement process.",
      "reasoning_analysis": "Increasing Factors: The presence of rigid aromatic terephthalate units within the polymer backbone enhances chain stiffness and facilitates efficient packing within the crystal lattice, intrinsically driving the melting temperature higher. Furthermore, the processing history involves a significant applied pressure of 26.22 atm during the measurement setup; according to thermodynamic principles, high pressure stabilizes the denser crystalline phase relative to the melt, thereby shifting the observed Tm upward. Decreasing Factors: The incorporation of the flexible aliphatic 1,4-butanediol spacer introduces conformational freedom compared to shorter diol analogs, which inherently lowers the energy required to disrupt the crystalline order relative to more rigid polyesters. Additionally, the material's state as a pre-bonded nonwoven suggests a specific morphological history that may involve lower overall crystallinity or smaller crystal sizes compared to bulk molded specimens, potentially broadening or lowering the melting endotherm. Dominant Factor: While the aliphatic spacer provides flexibility, the intrinsic rigidity of the aromatic backbone establishes the fundamental thermal stability; however, the elevated pressure applied during the novel measurement setup is the dominant external variable likely causing a qualitative increase in the observed Tm relative to standard atmospheric characterization methods."
    }
  },
  {
    "doi": null,
    "title": "Thermal, mechanical and dielectric behaviour of poly(aryl ether ketone) with low melting temperature",
    "year": 2018,
    "chemical_composition": {
      "repeat_unit_psmiles": "[*]Oc1ccc(cc1)Oc2ccc(cc2)C(=O)c3ccc(cc3)O[*]",
      "monomers": [
        {
          "name": "Poly(ether ether ketone)",
          "smiles": null,
          "ratio_value": null,
          "ratio_unit": null
        }
      ],
      "additives": [],
      "is_homopolymer": true
    },
    "processing_history": "Supplied by Victrex as ultra-fine powder (150 lF). Processed from powder for 15 min at 400 °C. Quenched by fast cooling from melt into cold water bath. Tm measured by DSC (PerkinElmer DSC7) at 10 °C/min from 50 to 360 °C.",
    "hierarchical_structure": "Semicrystalline. Crystallinity ratio 10 ± 2%.",
    "properties": {
      "Tm": {
        "value": [
          342
        ],
        "unit": "°C"
      }
    },
    "analysis_with_hierarchical_structure": {
      "descriptive_text": "The sample comprises a poly(ether ether ketone) homopolymer supplied by Victrex as an ultra-fine powder (150 lF). It was processed from the powder state for 15 minutes at 400 °C and subsequently quenched by fast cooling from the melt into a cold water bath. Hierarchical characterization indicates a semicrystalline morphology with a crystallinity ratio of 10 ± 2%. The melting temperature was evaluated using differential scanning calorimetry (PerkinElmer DSC7) at a heating rate of 10 °C/min ranging from 50 to 360 °C.",
      "reasoning_analysis": "Increasing Factors: The rigid aromatic backbone containing ether and ketone linkages within the poly(ether ether ketone) repeat unit imposes significant chain stiffness and strong intermolecular dipole interactions, which intrinsically establishes a high equilibrium melting temperature. The homopolymer structure ensures chemical regularity, facilitating the thermodynamic potential for crystallization. Decreasing Factors: The processing history involving quenching from the melt into a cold water bath drastically reduces the time available for crystallization, resulting in the observed low crystallinity ratio of 10 ± 2%. This rapid cooling promotes the formation of thinner lamellae and less perfect crystals, which depresses the observed melting temperature according to the Gibbs-Thomson effect. Dominant Factor: Although the chemical composition dictates a high theoretical melting threshold, the processing-induced morphological constraints dominate the final thermal behavior. The rapid quenching prevents the development of thick, stable crystalline lamellae, making the crystal perfection and thickness distribution the dominant factors that qualitatively lower the observed Tm relative to the equilibrium melting temperature of slowly cooled PEEK."
    },
    "analysis_without_hierarchical_structure": {
      "descriptive_text": "The sample comprises a Poly(ether ether ketone) homopolymer supplied by Victrex in an ultra-fine powder form (150 lF). Processing involved heating the powder for 15 minutes at 400 °C, followed by rapid quenching from the melt into a cold water bath. Thermal analysis was conducted using a PerkinElmer DSC7 to measure the melting temperature at a heating rate of 10 °C/min between 50 and 360 °C.",
      "reasoning_analysis": "Increasing Factors: The chemical composition features a rigid aromatic backbone with ether and ketone linkages, imposing significant chain stiffness and strong intermolecular interactions that inherently establish a high equilibrium melting temperature. Additionally, the homopolymer architecture ensures structural regularity, maximizing the potential for efficient chain packing compared to copolymeric systems. Decreasing Factors: The processing history involves quenching the melt via fast cooling into a cold water bath, which kinetically restricts the reorganization of polymer chains into thick, perfect lamellar crystals. According to the Thomson-Gibbs equation, the resulting thinner or less perfect crystallites will exhibit a melting point depression relative to the equilibrium melting temperature, and the limited processing time may further constrain crystal growth. Dominant Factor: The processing history, specifically the rapid quenching, is the dominant factor influencing the observed Tm. While the chemical composition dictates the theoretical maximum Tm, the kinetic suppression of crystallization during cooling determines the actual crystal morphology and perfection, thereby qualitatively lowering the observed Tm compared to a slowly cooled or annealed counterpart of the same chemistry."
    }
  },
  {
    "doi": null,
    "title": "Poly(2-oxepane-1,5-dione): A Highly Crystalline Modified Poly( -caprolactone) of Ea High Melting Temperature",
    "year": 1997,
    "chemical_composition": {
      "repeat_unit_psmiles": "[*]OC(=O)CCCCC[*]",
      "monomers": [
        {
          "name": "ε-caprolactone",
          "smiles": "O=C1CCCCCO1",
          "ratio_value": null,
          "ratio_unit": null
        }
      ],
      "additives": [],
      "is_homopolymer": true
    },
    "processing_history": "Reference commercial PCL sample. Thermal properties analyzed by differential scanning calorimetry (DSC). Mn = 15,000 g/mol.",
    "hierarchical_structure": "Semicrystalline. Tm 59 °C, ΔHm 85.0 J/g.",
    "properties": {
      "Tm": {
        "value": [
          59
        ],
        "unit": "°C"
      }
    },
    "analysis_with_hierarchical_structure": {
      "descriptive_text": "The sample is a reference commercial poly(ε-caprolactone) (PCL) homopolymer with a number-average molecular weight (Mn) of 15,000 g/mol. Characterized as semicrystalline, the material exhibits a melting temperature (Tm) of 59 °C and a heat of fusion (ΔHm) of 85.0 J/g as determined by differential scanning calorimetry (DSC). The chemical structure consists of repeating units derived from ε-caprolactone monomers.",
      "reasoning_analysis": "Increasing Factors: The structural regularity of the homopolymer backbone facilitates efficient chain packing into lamellar crystals, establishing a defined melting transition. Additionally, the presence of ester linkages introduces dipole-dipole interactions between chains, which contribute to lattice stability and require thermal energy to overcome during the phase transition. The molecular weight of 15,000 g/mol is sufficiently high to ensure stable crystal formation without the significant depression often seen in oligomeric species. Decreasing Factors: The aliphatic sequence containing five methylene groups between ester functionalities imparts high chain flexibility and low rotational energy barriers, which reduces the thermal energy required to disrupt the crystalline order compared to rigid aromatic polyesters. Furthermore, the relatively low density of polar ester groups along the backbone limits the cumulative strength of intermolecular forces per unit length, preventing the elevation of Tm to higher ranges typical of stiff-chain polymers. Dominant Factor: The high conformational flexibility of the long methylene sequences qualitatively dominates the thermal behavior, resulting in a relatively low melting temperature despite the material's ability to crystallize. While the structural regularity ensures semicrystallinity, the weak intermolecular cohesive energy density relative to chain mobility dictates that the lattice stability is overcome at modest thermal energies."
    },
    "analysis_without_hierarchical_structure": {
      "descriptive_text": "The sample comprises a polycaprolactone (PCL) homopolymer derived from ε-caprolactone monomers. Identified as a commercial reference material, the polymer exhibits a number-average molecular weight (Mn) of 15,000 g/mol. Thermal properties were subsequently analyzed using differential scanning calorimetry (DSC) to determine the melting temperature.",
      "reasoning_analysis": "Increasing Factors: The homopolymer architecture ensures high chemical regularity, facilitating efficient chain packing and crystallization which stabilizes the crystal lattice energy. Additionally, dipole-dipole interactions between ester carbonyl groups contribute to intermolecular cohesion, while the molecular weight of 15,000 g/mol is sufficiently high to minimize chain-end defects that typically depress melting temperatures in lower molecular weight oligomers. Decreasing Factors: The presence of a long aliphatic methylene sequence within the repeat unit introduces significant backbone flexibility, which reduces the energy required for chain mobility and inherently limits the maximum achievable melting temperature compared to rigid aromatic polyesters. Furthermore, the lack of specified annealing protocols in the processing history may result in less perfect crystalline lamellae compared to slowly crystallized samples. Dominant Factor: The intrinsic chemical composition, specifically the flexible aliphatic polyester backbone, is the dominant factor governing the melting temperature. While the molecular weight and homopolymer regularity ensure crystallinity is achieved, the low stiffness of the methylene segments fundamentally establishes the baseline thermal behavior, overriding the stabilizing effects of the specific molecular weight provided."
    }
  },
  {
    "doi": "10.1002/app.50936",
    "title": "Polymer melting temperatures and crystallinity at different pressure applied",
    "year": 2021,
    "chemical_composition": {
      "repeat_unit_psmiles": "[*]OC(=O)c1ccc(cc1)C(=O)OCCCC[*]",
      "monomers": [
        {
          "name": "Terephthalic acid",
          "smiles": "OC(=O)c1ccc(C(=O)O)cc1",
          "ratio_value": null,
          "ratio_unit": null
        },
        {
          "name": "1,4-Butanediol",
          "smiles": "OCCCCO",
          "ratio_value": null,
          "ratio_unit": null
        }
      ],
      "additives": [],
      "is_homopolymer": false
    },
    "processing_history": "PBT nonwoven received as pre-bonded industrial nonwoven (thickness 0.56 mm). Specimen cut to 9 mm2. Tm measured using novel hotplate/cylinder setup. Hotplate set to 330 °C. Applied pressure 0.14 atm (upper cylinder weight only).",
    "hierarchical_structure": "Semicrystalline nonwoven fibrous web. Crystallinity ~40% by DSC.",
    "properties": {
      "Tm": {
        "value": [
          220
        ],
        "unit": "°C"
      }
    },
    "analysis_with_hierarchical_structure": {
      "descriptive_text": "The sample comprises a semicrystalline poly(butylene terephthalate) fibrous web synthesized from terephthalic acid and 1,4-butanediol monomers. Received as a pre-bonded industrial nonwoven with a thickness of 0.56 mm, specimens were cut to 9 mm² for thermal analysis. The material displays a crystallinity of approximately 40% and was characterized using a novel hotplate and cylinder setup maintained at 330 °C under an applied pressure of 0.14 atm.",
      "reasoning_analysis": "Increasing Factors: The presence of rigid aromatic terephthalate units within the polymer backbone enhances chain stiffness and facilitates efficient packing within the crystal lattice, thereby increasing the lattice energy required for melting. Additionally, the confirmed semicrystalline nature with approximately 40% crystallinity indicates a substantial fraction of ordered regions that contribute to a distinct melting endotherm. Decreasing Factors: The inclusion of flexible aliphatic 1,4-butylene spacers between the aromatic rings introduces conformational freedom that lowers the melting temperature relative to polyesters with shorter spacers, such as poly(ethylene terephthalate). Furthermore, the industrial nonwoven processing and pre-bonding history may result in thinner lamellae or less perfect crystals compared to slowly cooled bulk samples, which qualitatively depresses the observed Tm according to the Gibbs-Thomson equation. Dominant Factor: While the flexible spacers reduce the theoretical equilibrium melting point, the intrinsic chemical stability of the aromatic polyester backbone remains the primary determinant of the thermal behavior; however, the specific thermal history associated with the pre-bonded nonwoven fabrication likely dominates the specific observed Tm value by dictating the degree of crystal perfection and lamellar thickness."
    },
    "analysis_without_hierarchical_structure": {
      "descriptive_text": "The sample consists of poly(butylene terephthalate) derived from terephthalic acid and 1,4-butanediol monomers. It was received as a pre-bonded industrial nonwoven with a thickness of 0.56 mm, and specimens were cut to an area of 9 mm² for analysis. The melting temperature was measured using a novel hotplate and cylinder setup, with the hotplate set to 330 °C and an applied pressure of 0.14 atm generated solely by the upper cylinder weight.",
      "reasoning_analysis": "Increasing Factors: The inclusion of rigid aromatic terephthalate units within the backbone enhances chain stiffness and facilitates strong intermolecular interactions, thermodynamically stabilizing the crystalline phase and driving the Tm upward. The regular alternating monomer sequence also supports efficient chain packing. Decreasing Factors: The flexible aliphatic 1,4-butanediol spacer introduces conformational freedom compared to shorter diol analogs, reducing the energy required for lattice disruption. Additionally, the nonwoven morphology may possess lower crystallinity or crystal imperfections compared to bulk samples, potentially depressing the observed melting onset, while the low applied pressure minimizes pressure-induced melting point elevation. Dominant Factor: The intrinsic chemical architecture of the aromatic polyester backbone is the dominant factor establishing the fundamental thermodynamic melting temperature, as morphological variations from the nonwoven form primarily affect crystallinity rather than the equilibrium melting point of the lattice."
    }
  },
  {
    "doi": "10.1002/app.50936",
    "title": "Polymer melting temperatures and crystallinity at different pressure applied",
    "year": 2021,
    "chemical_composition": {
      "repeat_unit_psmiles": "[*]OC(=O)c1ccc(cc1)C(=O)OCCCC[*]",
      "monomers": [
        {
          "name": "Terephthalic acid",
          "smiles": "OC(=O)c1ccc(C(=O)O)cc1",
          "ratio_value": null,
          "ratio_unit": null
        },
        {
          "name": "1,4-Butanediol",
          "smiles": "OCCCCO",
          "ratio_value": null,
          "ratio_unit": null
        }
      ],
      "additives": [],
      "is_homopolymer": false
    },
    "processing_history": "PBT nonwoven received as pre-bonded industrial nonwoven (thickness 0.56 mm). Specimen cut to 9 mm2. Tm measured using novel hotplate/cylinder setup. Hotplate set to 330 °C. Applied pressure 11.65 atm (1071.5 g weight).",
    "hierarchical_structure": "Semicrystalline nonwoven fibrous web. Crystallinity ~40% by DSC.",
    "properties": {
      "Tm": {
        "value": [
          224
        ],
        "unit": "°C"
      }
    },
    "analysis_with_hierarchical_structure": {
      "descriptive_text": "The sample consists of a poly(butylene terephthalate) matrix synthesized from terephthalic acid and 1,4-butanediol monomers, supplied as a pre-bonded industrial nonwoven fibrous web with a thickness of 0.56 mm. Hierarchical characterization reveals a semicrystalline morphology with an approximate crystallinity of 40% as determined by differential scanning calorimetry. For thermal analysis, specimens were cut to 9 mm² and subjected to a novel hotplate/cylinder setup where the melting temperature was measured under an applied pressure of 11.65 atm with the hotplate maintained at 330 °C.",
      "reasoning_analysis": "Increasing Factors: The incorporation of rigid aromatic terephthalate units within the polymer backbone enhances intermolecular cohesive forces and lattice stability, inherently driving the Tm higher. Additionally, the semicrystalline structure with approximately 40% crystallinity indicates the presence of well-formed lamellar crystals that require substantial thermal energy to disrupt, while the applied pressure of 11.65 atm during measurement thermodynamically stabilizes the solid phase, further elevating the observed transition temperature. Decreasing Factors: The 1,4-butanediol monomer introduces a flexible aliphatic spacer segment which reduces packing efficiency and cohesive energy density within the crystal lattice compared to polymers with shorter spacers, thereby lowering the energy required for melting. Furthermore, the fibrous nonwoven architecture may introduce structural heterogeneities or surface defects that could slightly destabilize the crystalline regions relative to bulk molded specimens. Dominant Factor: The intrinsic rigidity of the aromatic backbone combined with the semicrystalline morphology established by the pre-bonded processing history qualitatively dominates the thermal behavior, as the energy required to disrupt the ordered crystalline lattice outweighs the flexibility introduced by the aliphatic spacers or the perturbations from the measurement pressure."
    },
    "analysis_without_hierarchical_structure": {
