Repository: hhtrick/HHT-code

# HHT training framework

This directory contains model training, embedding precomputation, inference, article-level baselines and the curated datasets. All commands below assume that the working directory is `train_code/`.

## 3. Datasets and fixed partitions

Each main dataset is a JSON array at `dataset/{property}/{property}.json`. Entries contain source metadata, `chemical_composition`, `processing_history`, `hierarchical_structure`, `properties`, and two generated-analysis objects. Targets are stored as `properties[property]["value"]`; source metadata and target values are not predictive input fields.

| Property | Train | Validation | Test | Total |
|---|---:|---:|---:|---:|

File: train_code/dataset/Tm/Tm.json (part 129 of 200)
[
      "descriptive_text": "The polymer sample is a polyester derived from the condensation of terephthalic acid and 1,4-butanediol monomers. The material was obtained as a pre-bonded industrial nonwoven with a specified thickness of 0.56 mm. Prior to analysis, specimens were cut to an area of 9 mm². The melting temperature was determined using a novel hotplate and cylinder apparatus, where the sample was heated on a hotplate set to 330 °C under an applied pressure of 11.65 atm generated by a 1071.5 g weight.",
      "reasoning_analysis": "Increasing Factors: The presence of rigid aromatic terephthalate units within the polymer backbone significantly restricts chain flexibility and promotes efficient intermolecular packing, inherently driving the melting temperature higher. Additionally, the high pressure of 11.65 atm applied during the hotplate measurement thermodynamically stabilizes the crystalline phase, which typically shifts the observed melting transition to elevated temperatures. Decreasing Factors: The incorporation of the flexible aliphatic 1,4-butanediol spacer introduces conformational freedom compared to wholly aromatic structures, reducing the energy required for lattice disruption. Furthermore, the industrial nonwoven processing likely involved rapid cooling during fiber formation, which can result in smaller or less perfect crystallites compared to annealed bulk samples, potentially depressing the melting onset. Dominant Factor: The intrinsic chemical regularity of the alternating polyester structure provides the primary driving force for crystallization and defines the baseline melting behavior; while the nonwoven morphology and measurement pressure introduce shifts, the fundamental backbone rigidity and packing capability qualitatively dominate the final Tm behavior."
    }
  },
  {
    "doi": "10.1081/MB-120021603",
    "title": "Molecular Weight Dependence of Equilibrium Melting Temperature and Lamellar Thickening of Isotactic Polypropylene with High Tacticity",
    "year": 2003,
    "chemical_composition": {
      "repeat_unit_psmiles": "[*]CC(C)[*]",
      "monomers": [
        {
          "name": "Propylene",
          "smiles": "CC=C",
          "ratio_value": null,
          "ratio_unit": null
        }
      ],
      "additives": [],
      "is_homopolymer": true
    },
    "processing_history": "Fractionated isotactic polypropylene (iPP) with Mn = 263 x 10^3. Isothermal crystallization at Tc = 148-166 °C in vacuum. Equilibrium melting temperature (Tm0) determined by Gibbs-Thomson plot extrapolation using Tm(OM) (Optical Microscopy, Linkam THMS600) and lamellar thickness (TEM).",
    "hierarchical_structure": "Tacticity [mmmm] = 99.6%. Spherulitic morphology. Alpha2 and Alpha2' crystalline phases. Lamellar thickness l_max depends on Mn and Tc.",
    "properties": {
      "Tm": {
        "value": [
          187.7
        ],
        "unit": "°C"
      }
    },
    "analysis_with_hierarchical_structure": {
      "descriptive_text": "The investigated sample is a fractionated isotactic polypropylene homopolymer featuring a high number average molecular weight (Mn) of 263,000 g/mol and a stereoregularity defined by a pentad tacticity [mmmm] of 99.6%. Processing involved isothermal crystallization between 148 and 166 °C under vacuum, resulting in a spherulitic morphology composed of Alpha2 and Alpha2' crystalline phases. Structural analysis indicated that the maximum lamellar thickness is contingent upon both the molecular weight and the specific crystallization temperature, while the equilibrium melting temperature was determined through Gibbs-Thomson plot extrapolation based on optical microscopy melting data and lamellar thickness measurements obtained via transmission electron microscopy.",
      "reasoning_analysis": "Increasing Factors: The exceptionally high isotacticity facilitates efficient chain packing into the crystal lattice, maximizing the enthalpy of fusion and inherently raising the melting temperature. Furthermore, the processing history involves isothermal crystallization at elevated temperatures, which promotes the development of thicker lamellae; according to the Gibbs-Thomson equation, increased lamellar thickness directly correlates with a higher observed melting point. The formation of the thermodynamically stable Alpha crystalline phases also supports a higher thermal stability compared to metastable polymorphs. Decreasing Factors: Despite the high molecular weight, the finite chain length introduces chain ends that act as defects within the crystalline regions, slightly depressing the melting temperature relative to an infinite molecular weight ideal. Additionally, the observed melting temperature is inherently lower than the equilibrium melting temperature due to the finite size of the lamellae formed during processing, as evidenced by the need for Gibbs-Thomson extrapolation to determine the equilibrium value. Dominant Factor: The high degree of stereoregularity combined with the elevated isothermal crystallization temperature qualitatively dominates the thermal behavior. The tacticity establishes the fundamental capacity for crystallization, while the high crystallization temperature ensures the formation of thick, stable lamellae, making the structural perfection derived from the processing history the primary driver for the elevated melting temperature relative to poorly crystallized or atactic variants."
    },
    "analysis_without_hierarchical_structure": {
      "descriptive_text": "The sample comprises a fractionated isotactic polypropylene homopolymer with a number-average molecular weight of 263,000. The material was subjected to isothermal crystallization at temperatures ranging from 148 to 166 °C under vacuum. To determine the equilibrium melting temperature, observed melting points were measured using optical microscopy with a Linkam THMS600 stage and correlated with lamellar thickness data obtained via transmission electron microscopy for Gibbs-Thomson plot extrapolation.",
      "reasoning_analysis": "Increasing Factors: The isotactic stereoregularity of the polypropylene backbone facilitates efficient chain packing and crystallinity, while the high molecular weight minimizes the concentration of chain ends that typically act as defects to depress thermal stability. Furthermore, the processing history involving isothermal crystallization at elevated temperatures promotes the formation of thicker lamellae and more perfect crystals, which inherently possess higher thermal stability. Decreasing Factors: Despite the high crystallization temperature, the finite thickness of the lamellar crystals introduces surface free energy effects that physically depress the observed melting temperature relative to the theoretical equilibrium melting temperature of an infinite crystal. Additionally, chain folds at the crystal surfaces represent topological constraints that reduce the overall lattice energy compared to an extended chain crystal. Dominant Factor: The high isothermal crystallization temperature serves as the dominant factor influencing the thermal behavior, as it drives the crystallization process closer to thermodynamic equilibrium, maximizing lamellar thickness and crystal perfection to yield a melting point that closely approaches the intrinsic equilibrium limit defined by the polymer chemistry."
    }
  },
  {
    "doi": null,
    "title": "Poly(2-oxepane-1,5-dione): A Highly Crystalline Modified Poly( -caprolactone) of Ea High Melting Temperature",
    "year": 1997,
    "chemical_composition": {
      "repeat_unit_psmiles": "[*]OCCC(=O)CCC(=O)[*]",
      "monomers": [
        {
          "name": "1,4,8-Trioxaspiro[4.6]-9-undecanone",
          "smiles": null,
          "ratio_value": null,
          "ratio_unit": null
        }
      ],
      "additives": [],
      "is_homopolymer": true
    },
    "processing_history": "Synthesized by polymerization of TOSUO followed by deacetalization using triphenylcarbenium tetrafluoroborate. Thermal properties analyzed by DSC. Mn = 3,800 g/mol.",
    "hierarchical_structure": "Highly crystalline. WAXS peaks at 4.08, 3.375, and 2.82 Å. Tm 141 °C, ΔHm 112.7 J/g.",
    "properties": {
      "Tm": {
        "value": [
          141
        ],
        "unit": "°C"
      }
    },
    "analysis_with_hierarchical_structure": {
      "descriptive_text": "The sample is a highly crystalline homopolymer synthesized via the polymerization of 1,4,8-Trioxaspiro[4.6]-9-undecanone (TOSUO) followed by deacetalization using triphenylcarbenium tetrafluoroborate, resulting in an aliphatic polyester structure with a repeat unit of [*]OCCC(=O)CCC(=O)[*]. Characterization by WAXS reveals distinct crystalline peaks at 4.08, 3.375, and 2.82 Å, confirming a well-ordered lattice, while thermal analysis by DSC indicates a melting temperature (Tm) of 141 °C and a melting enthalpy (ΔHm) of 112.7 J/g. The material possesses a number-average molecular weight (Mn) of 3,800 g/mol and was prepared without additional additives.",
      "reasoning_analysis": "Increasing Factors: The highly crystalline nature of the sample, evidenced by sharp WAXS peaks and a high melting enthalpy, indicates a regular polymer backbone that packs efficiently into a stable lattice, which intrinsically drives the Tm higher. Additionally, the homopolymer structure derived from TOSUO deacetalization ensures chemical regularity along the chain, minimizing defects that would otherwise disrupt crystal stability. The dipole-dipole interactions between ester groups in the aliphatic polyester backbone further contribute to intermolecular cohesion, stabilizing the crystalline phase. Decreasing Factors: The relatively low number-average molecular weight (Mn = 3,800 g/mol) introduces a higher concentration of chain ends, which act as defects within the crystal lattice and reduce the effective lamellar thickness, thereby depressing the Tm relative to high-molecular-weight counterparts. Furthermore, the flexible aliphatic segments in the backbone provide significant chain mobility, which can lower the energy required for melting compared to rigid aromatic systems. Dominant Factor: The high degree of crystallinity and structural regularity achieved through the specific deacetalization processing history qualitatively dominates the thermal behavior, establishing a distinct and stable melting transition despite the limiting effect of the low molecular weight."
    },
    "analysis_without_hierarchical_structure": {
      "descriptive_text": "The sample comprises a homopolymer synthesized through the polymerization of 1,4,8-Trioxaspiro[4.6]-9-undecanone, followed by deacetalization using triphenylcarbenium tetrafluoroborate to yield an aliphatic polyester structure. The material exhibits a number-average molecular weight of 3,800 g/mol and contains no external additives or fillers. Thermal characterization was performed using differential scanning calorimetry to assess the melting behavior of the processed polymer.",
      "reasoning_analysis": "Increasing Factors: The chemical transformation via deacetalization converts the cyclic monomer into a linear polyester backbone, enabling regular chain packing and the formation of a crystalline lattice necessary for a distinct melting transition. The homopolymer architecture ensures high structural regularity, which maximizes the enthalpy of fusion by facilitating efficient intermolecular packing. Decreasing Factors: The aliphatic nature of the polyester backbone introduces significant chain flexibility, increasing the entropy of fusion and thermodynamically lowering the melting temperature relative to rigid aromatic polymers. Additionally, the low number-average molecular weight of 3,800 g/mol results in a high concentration of chain ends that act as defects within the crystal lattice, reducing lamellar stability and depressing the melting point. Dominant Factor: The chain end effect arising from the low molecular weight qualitatively dominates the thermal behavior, significantly suppressing the melting temperature relative to the infinite molecular weight limit of this chemical structure, outweighing the stabilizing contributions of crystalline regularity."
    }
  },
  {
    "doi": "10.1081/MB-120021603",
    "title": "Molecular Weight Dependence of Equilibrium Melting Temperature and Lamellar Thickening of Isotactic Polypropylene with High Tacticity",
    "year": 2003,
    "chemical_composition": {
      "repeat_unit_psmiles": "[*]CC(C)[*]",
      "monomers": [
        {
          "name": "Propylene",
          "smiles": "CC=C",
          "ratio_value": null,
          "ratio_unit": null
        }
      ],
      "additives": [],
      "is_homopolymer": true
    },
    "processing_history": "Fractionated isotactic polypropylene (iPP) with Mn = 23 x 10^3. Isothermal crystallization at Tc = 148-166 °C in vacuum. Equilibrium melting temperature (Tm0) determined by Gibbs-Thomson plot extrapolation using Tm(OM) (Optical Microscopy, Linkam THMS600) and lamellar thickness (TEM).",
    "hierarchical_structure": "Tacticity [mmmm] = 99.6%. Spherulitic morphology. Alpha2 and Alpha2' crystalline phases. Lamellar thickness l_max depends on Mn and Tc.",
    "properties": {
      "Tm": {
        "value": [
          183.7
        ],
        "unit": "°C"
      }
    },
    "analysis_with_hierarchical_structure": {
      "descriptive_text": "The sample consists of a fractionated isotactic polypropylene (iPP) homopolymer with a number-average molecular weight (Mn) of 23 x 10^3 g/mol and a pentad tacticity [mmmm] of 99.6%. It exhibits a spherulitic morphology composed of Alpha2 and Alpha2' crystalline phases, where the lamellar thickness is dependent on both Mn and crystallization temperature. The material underwent isothermal crystallization at 148-166 °C under vacuum, and its equilibrium melting temperature was determined via Gibbs-Thomson plot extrapolation using melting data from Optical Microscopy (Linkam THMS600) and lamellar thickness measurements from Transmission Electron Microscopy.",
      "reasoning_analysis": "Increasing Factors: The high stereoregularity (99.6% isotacticity) enables tight chain packing into stable Alpha2 and Alpha2' crystalline phases, significantly enhancing thermal stability. Additionally, the isothermal crystallization performed at high temperatures (148-166 °C) promotes the formation of thicker lamellae, which raises the melting temperature according to the Gibbs-Thomson relationship. The absence of comonomers in this homopolymer system further preserves lattice integrity. Decreasing Factors: The finite molecular weight (Mn = 23 x 10^3 g/mol) introduces chain ends that act as defects within the crystal lattice, thermodynamically depressing the melting temperature compared to infinite molecular weight chains. Dominant Factor: The high crystallization temperature and exceptional stereoregularity are the dominant factors, as they dictate the lamellar thickness and crystal perfection, which exert a stronger qualitative influence on the melting temperature than the depressive effect of the finite molecular weight."
    },
    "analysis_without_hierarchical_structure": {
      "descriptive_text": "The sample comprises a fractionated isotactic polypropylene (iPP) homopolymer with a number-average molecular weight (Mn) of 23 × 10^3. The material underwent isothermal crystallization between 148 and 166 °C under vacuum conditions. The equilibrium melting temperature was established by extrapolating observed melting temperatures obtained via optical microscopy using a Linkam THMS600 stage and lamellar thickness measurements derived from transmission electron microscopy using the Gibbs-Thomson plot method.",
      "reasoning_analysis": "Increasing Factors: The isotactic configuration of the polypropylene chains enables efficient packing into a crystalline lattice, which intrinsically supports a high melting temperature. Additionally, the processing history involves isothermal crystallization at elevated temperatures (148-166 °C), leading to the development of thicker lamellae that increase the observed melting temperature based on the Gibbs-Thomson effect. The vacuum environment further prevents the inclusion of volatile species that could act as plasticizers. Decreasing Factors: The relatively low number-average molecular weight (Mn = 23 × 10^3) results in a higher density of chain ends compared to high molecular weight grades. Since chain ends are typically excluded from the crystal lattice, they act as defects that diminish crystal stability and slightly depress the melting temperature. Dominant Factor: Although the finite molecular weight introduces defects, the stereoregularity of the isotactic backbone provides the essential structural foundation for crystallinity. Nevertheless, the dominant factor governing the specific thermal behavior of this sample is the high isothermal crystallization temperature, as it directly controls lamellar thickness, thereby driving the observed melting temperature closer to the equilibrium limit than would be achieved through conventional cooling."
    }
  },
  {
    "doi": null,
    "title": "Thermal analysis of ABS/PA6 polymer blend using differential scanning calorimetry",
    "year": 2017,
    "chemical_composition": {
      "repeat_unit_psmiles": null,
      "monomers": [
        {
          "name": "Caprolactam",
          "smiles": "O=C1CCCCN1",
          "ratio_value": null,
          "ratio_unit": null
        },
        {
          "name": "Acrylonitrile",
          "smiles": "C=CC#N",
          "ratio_value": null,
          "ratio_unit": null
        },
        {
          "name": "Butadiene",
          "smiles": "C=CC=C",
          "ratio_value": null,
          "ratio_unit": null
        },
        {
          "name": "Styrene",
          "smiles": "C=CC1=CC=CC=C1",
          "ratio_value": null,
          "ratio_unit": null
        }
      ],
      "additives": [],
      "is_homopolymer": false
    },
    "processing_history": "ABS/PA6 blend (50/50 wt%). DSC measurement using 200 F3 Maia model, N2 atmosphere, 0.3 bar. Heated to 260 °C at 10 K/min, cooled to 20 °C, reheated to 260 °C. Tm1 peak from second heating scan.",
    "hierarchical_structure": "Semicrystalline, crystallinity 6.73% by DSC.",
    "properties": {
      "Tm": {
        "value": [
          219.2
        ],
        "unit": "°C"
      }
    },
    "analysis_with_hierarchical_structure": {
      "descriptive_text": "The sample comprises a 50/50 wt% blend of Acrylonitrile Butadiene Styrene (ABS) and Polyamide 6 (PA6), derived from caprolactam, acrylonitrile, butadiene, and styrene monomers. This heterogeneous system exhibits a semicrystalline hierarchical structure with a degree of crystallinity measured at 6.73% via DSC. Thermal characterization was performed using a 200 F3 Maia instrument under a nitrogen atmosphere at 0.3 bar, involving a thermal cycle of heating to 260 °C at 10 K/min, cooling to 20 °C, and reheating to 260 °C, with the melting temperature determined from the Tm1 peak observed in the second heating scan.",
      "reasoning_analysis": "Increasing Factors: The presence of caprolactam-derived polyamide segments introduces strong intermolecular hydrogen bonding between amide groups, which significantly increases the cohesive energy density and restricts chain mobility, thereby establishing a high intrinsic baseline for the melting temperature. Additionally, the standardized thermal history provided by the second heating scan ensures that the measured Tm reflects the crystallization capability under controlled cooling, removing variable prior processing effects. Decreasing Factors: The 50/50 blending with amorphous ABS acts as a diluent to the crystallizable PA6 phase, inducing thermodynamic melting point depression according to Flory-Huggins theory. Furthermore, the relatively low crystallinity (6.73%) suggests the formation of thinner or less perfect lamellae due to spatial confinement and interference from the ABS phase during crystallization, which lowers the observed Tm via the Gibbs-Thomson effect. Dominant Factor: The morphological constraints and dilution effect imposed by the 50/50 blend composition dominate the thermal behavior. While the PA6 chemistry dictates the existence of a melt transition, the disruption of crystal growth and perfection by the ABS phase qualitatively depresses the Tm relative to neat PA6."
    },
    "analysis_without_hierarchical_structure": {
      "descriptive_text": "The sample comprises a 50/50 weight percent blend of Polyamide 6 and Acrylonitrile Butadiene Styrene, where the polyamide phase is synthesized from Caprolactam and the ABS phase consists of Acrylonitrile, Butadiene, and Styrene monomers. Thermal characterization was performed using a DSC 200 F3 Maia instrument under a nitrogen atmosphere at 0.3 bar pressure. The thermal history involved an initial heating ramp to 260 °C at 10 K/min, followed by cooling to 20 °C and a subsequent reheating to 260 °C, with the melting temperature identified from the endothermic peak in the second heating scan.",
      "reasoning_analysis": "Increasing Factors: The presence of Caprolactam-derived Polyamide 6 introduces strong intermolecular hydrogen bonding between amide groups, which facilitates chain packing into crystalline lamellae, inherently establishing a distinct melting transition. The use of a second heating scan eliminates prior thermal history, allowing for a standardized assessment of the crystallinity developed during the controlled cooling phase. Decreasing Factors: The incorporation of the amorphous ABS phase acts as a diluent within the blend, which can disrupt the continuity of the PA6 crystalline phase and reduce the overall degree of crystallinity compared to the neat polymer. Furthermore, the cooling rate of 10 K/min from the melt may restrict the time available for crystal perfection, leading to the formation of less stable crystallites that melt at lower temperatures compared to slowly cooled samples. Dominant Factor: The intrinsic hydrogen bonding network of the Polyamide 6 establishes the fundamental capacity for crystallization and melting; however, the dilution effect and interfacial constraints imposed by the 50/50 blending with amorphous ABS qualitatively dominate the observed Tm by limiting the thermodynamic stability and perfection of the resulting crystallites compared to the neat homopolymer."
    }
  },
  {
    "doi": "10.1002/app.50936",
    "title": "Polymer melting temperatures and crystallinity at different pressure applied",
    "year": 2021,
    "chemical_composition": {
      "repeat_unit_psmiles": "[*]OC(=O)c1ccc(cc1)C(=O)OCCCC[*]",
      "monomers": [
        {
          "name": "Terephthalic acid",
          "smiles": "OC(=O)c1ccc(C(=O)O)cc1",
          "ratio_value": null,
          "ratio_unit": null
        },
        {
          "name": "1,4-Butanediol",
          "smiles": "OCCCCO",
          "ratio_value": null,
          "ratio_unit": null
        }
      ],
      "additives": [],
      "is_homopolymer": false
    },
    "processing_history": "PBT nonwoven sheet specimen (4.78 mg). Tm measured by DSC (TA instrument Q2000). N2 atmosphere. Heating rate 10 °C/min.",
    "hierarchical_structure": "Semicrystalline nonwoven fibrous web. Crystallinity ~40% by DSC.",
    "properties": {
      "Tm": {
        "value": [
          225
        ],
        "unit": "°C"
      }
    },
    "analysis_with_hierarchical_structure": {
      "descriptive_text": "The sample comprises a linear polyester synthesized from terephthalic acid and 1,4-butanediol monomers, resulting in a poly(butylene terephthalate) backbone. It possesses a semicrystalline hierarchical structure manifested as a nonwoven fibrous web with approximately 40% crystallinity. The melting temperature was characterized using differential scanning calorimetry on a 4.78 mg specimen under a nitrogen atmosphere with a heating rate of 10 °C/min.",
      "reasoning_analysis": "Increasing Factors: The presence of rigid aromatic terephthalate units within the polymer backbone enhances chain stiffness and facilitates efficient intermolecular packing, which intrinsically drives the Tm upward. Additionally, the semicrystalline nature of the sample with approximately 40% crystallinity indicates the presence of substantial ordered lamellar regions that require significant thermal energy to disrupt during the melting transition. Decreasing Factors: The inclusion of the flexible 1,4-butanediol aliphatic spacer introduces conformational freedom compared to shorter diol analogs, which lowers the energy barrier for melting relative to stiffer polyesters. Furthermore, the processing history involving the formation of a nonwoven fibrous web often entails rapid solidification conditions that may limit crystal growth and reduce lamellar thickness, thereby depressing the observed Tm relative to slowly cooled bulk specimens. Dominant Factor: The intrinsic chemical architecture, specifically the balance between the rigid aromatic segments and the flexible aliphatic spacers, qualitatively dominates the final Tm behavior by establishing the fundamental thermodynamic stability of the crystal lattice, while the processing-induced morphology and crystallinity level modulate the precise melting onset within that chemical framework."
    },
    "analysis_without_hierarchical_structure": {
      "descriptive_text": "The sample comprises poly(butylene terephthalate) synthesized via the condensation of terephthalic acid and 1,4-butanediol monomers. Provided as a nonwoven sheet specimen weighing 4.78 mg, the material underwent thermal characterization using differential scanning calorimetry on a TA instrument Q2000. The measurement was performed under a nitrogen atmosphere with a heating rate of 10 °C/min to ascertain the melting temperature.",
      "reasoning_analysis": "Increasing Factors: The presence of rigid aromatic terephthalate units within the polymer backbone significantly enhances chain stiffness and intermolecular interactions, requiring greater thermal energy to disrupt the crystalline lattice. Additionally, the linear alternating architecture derived from the difunctional monomers facilitates regular packing, promoting crystallinity which is a prerequisite for a defined melting transition. The nonwoven processing history may involve fiber drawing that induces molecular orientation, potentially stabilizing crystalline domains against melting. Decreasing Factors: The inclusion of the aliphatic 1,4-butanediol segment introduces four methylene units between ester groups, increasing backbone flexibility and free volume compared to polyesters with shorter diol spacers, which inherently lowers the energy required for phase transition. Furthermore, the rapid solidification typically associated with nonwoven sheet formation may result in thinner lamellar crystals or less perfect crystalline regions compared to slowly annealed bulk samples, leading to a depression in the observed melting temperature due to surface energy effects. Dominant Factor: The intrinsic chemical architecture, specifically the balance between the rigid aromatic rings and the flexible aliphatic spacer, qualitatively dominates the final Tm behavior by establishing the fundamental thermodynamic stability of the crystal phase, while the processing history serves as a secondary modifier that influences the observed Tm through morphological constraints such as lamellar thickness and orientation."
    }
  },
  {
    "doi": null,
    "title": "Thermal, mechanical and dielectric behaviour of poly(aryl ether ketone) with low melting temperature",
    "year": 2018,
    "chemical_composition": {
      "repeat_unit_psmiles": null,
      "monomers": [
        {
          "name": "PAEK LM (VICTREX AE 250)",
          "smiles": null,
          "ratio_value": null,
          "ratio_unit": null
        }
      ],
      "additives": [],
      "is_homopolymer": false
    },
    "processing_history": "Supplied by Victrex as ultra-fine powder (VICTREX AE 250). Processed from powder for 15 min at 360 °C. Quenched by fast cooling from melt into cold water bath. Tm measured by DSC (PerkinElmer DSC7) at 10 °C/min from 50 to 360 °C.",
    "hierarchical_structure": "Semicrystalline. Crystallinity ratio 6 ± 2%.",
    "properties": {
      "Tm": {
        "value": [
          305
        ],
        "unit": "°C"
      }
    },
    "analysis_with_hierarchical_structure": {
      "descriptive_text": "The sample comprises a poly(aryl ether ketone) low-melt variant (PAEK LM), specifically VICTREX AE 250, designated as a non-homopolymer system supplied as an ultra-fine powder. It was processed by heating the powder for 15 minutes at 360 °C followed by rapid quenching from the melt into a cold water bath. The resulting material exhibits a semicrystalline morphology with a low crystallinity ratio of 6 ± 2%, and the melting temperature was characterized using differential scanning calorimetry at a heating rate of 10 °C/min.",
      "reasoning_analysis": "Increasing Factors: The inherent rigidity of the poly(aryl ether ketone) backbone, characterized by aromatic rings and ketone linkages, promotes strong intermolecular interactions and chain stiffness, which intrinsically establishes a high baseline melting temperature relative to flexible aliphatic polymers. Additionally, the thermal treatment at 360 °C ensures the erasure of prior thermal history, allowing the formation of a defined crystalline phase upon cooling. Decreasing Factors: The material is designated as a low-melt variant and identified as a non-homopolymer, implying chemical modifications or copolymerization that disrupt chain regularity and reduce crystal lattice stability, thereby lowering the equilibrium melting temperature. Furthermore, the processing history involves rapid quenching into a cold water bath, which kinetically restricts chain reorganization and crystal growth. This results in the observed low crystallinity ratio of 6 ± 2% and likely produces thinner lamellar crystals, which depress the observed Tm according to the Thomson-Gibbs equation. Dominant Factor: The chemical design intended to reduce the melting point combined with the kinetic suppression of crystal perfection via rapid quenching qualitatively dominates the thermal behavior. While the aromatic backbone provides thermal stability, the structural irregularities and the morphological constraints imposed by the fast cooling rate are the primary drivers determining the final Tm relative to standard high-performance PAEK homopolymers."
    },
    "analysis_without_hierarchical_structure": {
      "descriptive_text": "The sample comprises a poly(aryl ether ketone) formulation identified as PAEK LM (VICTREX AE 250), classified as a non-homopolymer system containing no additional additives. Supplied by Victrex as an ultra-fine powder, the material was processed from the powder state for 15 minutes at 360 °C and subsequently quenched by fast cooling from the melt into a cold water bath. The melting temperature was characterized using differential scanning calorimetry with a PerkinElmer DSC7 instrument at a heating rate of 10 °C/min ranging from 50 to 360 °C.",
      "reasoning_analysis": "Increasing Factors: The chemical composition features a rigid poly(aryl ether ketone) backbone containing aromatic rings and ketone linkages, which imposes significant chain stiffness and strong intermolecular forces, inherently establishing a high baseline equilibrium melting temperature. Decreasing Factors: The non-homopolymer classification suggests structural irregularities or copolymerization that disrupt regular chain packing and reduce lattice energy, thereby lowering the equilibrium Tm. Additionally, the processing history involves quenching the melt into a cold water bath, a rapid cooling protocol that kinetically restricts crystal growth and lamellar thickening, leading to less perfect crystalline domains that melt at lower temperatures according to the Thomson-Gibbs equation. Dominant Factor: While the rigid backbone defines the high-temperature regime of the material, the processing history involving rapid quenching is the dominant factor influencing the observed Tm behavior for this specific sample, as the resulting metastable crystalline morphology with reduced lamellar thickness will qualitatively depress the melting peak significantly relative to a slow-cooled or annealed state."
    }
  },
  {
    "doi": "10.1002/app.50936",
    "title": "Polymer melting temperatures and crystallinity at different pressure applied",
    "year": 2021,
    "chemical_composition": {
      "repeat_unit_psmiles": "[*]OC(=O)c1ccc(cc1)C(=O)OCCCC[*]",
      "monomers": [
        {
          "name": "Terephthalic acid",
          "smiles": "OC(=O)c1ccc(C(=O)O)cc1",
          "ratio_value": null,
          "ratio_unit": null
        },
        {
          "name": "1,4-Butanediol",
          "smiles": "OCCCCO",
          "ratio_value": null,
          "ratio_unit": null
        }
      ],
      "additives": [],
      "is_homopolymer": false
    },
    "processing_history": "PBT nonwoven received as pre-bonded industrial nonwoven (thickness 0.56 mm). Specimen cut to 1 mm2. Tm measured using novel hotplate/cylinder setup. Hotplate set to 330 °C. Applied pressure 104.86 atm (1071.5 g weight).",
    "hierarchical_structure": "Semicrystalline nonwoven fibrous web. Crystallinity ~40% by DSC.",
    "properties": {
      "Tm": {
        "value": [
          230
        ],
        "unit": "°C"
      }
    },
    "analysis_with_hierarchical_structure": {
      "descriptive_text": "The sample consists of a poly(butylene terephthalate) polymer synthesized from terephthalic acid and 1,4-butanediol monomers, existing as a semicrystalline nonwoven fibrous web with approximately 40% crystallinity. Received as a pre-bonded industrial nonwoven with a thickness of 0.56 mm, the specimen was cut to a 1 mm² area for analysis. The melting temperature was characterized using a novel hotplate/cylinder setup where the sample was subjected to a hotplate temperature of 330 °C under an applied pressure of 104.86 atm.",
      "reasoning_analysis": "Increasing Factors: The presence of rigid aromatic terephthalate units in the polymer backbone facilitates efficient chain packing and strong intermolecular interactions, intrinsically driving the Tm higher. Additionally, the processing history involves an applied pressure of 104.86 atm during measurement; according to the Clausius-Clapeyron relation, this high pressure thermodynamically stabilizes the crystalline phase relative to the melt, qualitatively elevating the observed Tm. Decreasing Factors: The inclusion of the flexible aliphatic 1,4-butanediol spacer introduces conformational freedom compared to shorter diol analogs, which reduces overall backbone stiffness and lowers the Tm relative to similar aromatic polyesters. Furthermore, the nonwoven fibrous morphology may consist of smaller crystallites than bulk samples, potentially inducing a slight melting point depression via the Gibbs-Thomson effect. Dominant Factor: The intrinsic rigidity of the aromatic polyester backbone serves as the primary determinant establishing the baseline melting temperature, overriding the flexibility introduced by the diol spacer; however, the high-pressure measurement condition acts as a significant external variable that qualitatively shifts the observed transition to higher temperatures compared to standard atmospheric conditions."
    },
    "analysis_without_hierarchical_structure": {
      "descriptive_text": "The sample comprises a polycondensation polymer synthesized from terephthalic acid and 1,4-butanediol monomers. The material was supplied as a pre-bonded industrial nonwoven fabric with a thickness of 0.56 mm. For analysis, specimens were cut to an area of 1 mm2. The melting temperature was characterized using a novel hotplate/cylinder setup maintained at 330 °C, with an applied pressure of 104.86 atm exerted by a 1071.5 g weight.",
      "reasoning_analysis": "Increasing Factors: The presence of aromatic terephthalic acid units within the backbone imposes significant chain rigidity and facilitates efficient packing through pi-pi interactions, intrinsically elevating the melting temperature. Furthermore, the high applied pressure of 104.86 atm during the measurement process thermodynamically stabilizes the crystalline phase relative to the melt, leading to an increase in the observed Tm according to the Clausius-Clapeyron relation. The pre-bonded history of the nonwoven also suggests prior thermal treatment that may have enhanced crystalline perfection. Decreasing Factors: The inclusion of the aliphatic 1,4-butanediol spacer introduces conformational flexibility compared to shorter diol analogs, which reduces the overall backbone stiffness and lowers the Tm relative to polymers with shorter methylene sequences. Additionally, the small specimen size of 1 mm2 combined with the novel hotplate setup may introduce thermal gradients or equilibration issues that could broaden the transition. Dominant Factor: The intrinsic structural rigidity provided by the aromatic rings establishes the fundamental high-temperature melting behavior of the polymer backbone; however, the substantial external pressure applied during the specific measurement protocol is the dominant experimental factor that qualitatively shifts the observed Tm upward relative to standard atmospheric pressure measurements."
    }
  },
  {
    "doi": null,
    "title": "Thermal, mechanical and dielectric behaviour of poly(aryl ether ketone) with low melting temperature",
    "year": 2018,
    "chemical_composition": {
      "repeat_unit_psmiles": "[*]Oc1ccc(cc1)Oc2ccc(cc2)C(=O)c3ccc(cc3)O[*]",
      "monomers": [
        {
          "name": "Poly(ether ether ketone)",
          "smiles": null,
          "ratio_value": null,
          "ratio_unit": null
        }
      ],
      "additives": [],
      "is_homopolymer": true
    },
    "processing_history": "Supplied by Victrex as ultra-fine powder (150 lF). Processed from powder for 15 min at 400 °C. Slowly cooled by slow air-cooling from melt. Tm measured by DSC (PerkinElmer DSC7) at 10 °C/min from 50 to 360 °C.",
    "hierarchical_structure": "Semicrystalline. Crystallinity ratio 38 ± 2%.",
    "properties": {
      "Tm": {
        "value": [
          342
        ],
        "unit": "°C"
      }
    },
    "analysis_with_hierarchical_structure": {
      "descriptive_text": "This study utilizes a semicrystalline poly(ether ether ketone) homopolymer supplied by Victrex as an ultra-fine powder (150 lF) with a measured crystallinity ratio of 38 ± 2%. The material was processed by melting the powder at 400 °C for 15 minutes, followed by slow air-cooling from the melt to induce crystallization. Thermal analysis was conducted using a PerkinElmer DSC7 instrument, where the melting temperature was determined during a heating scan from 50 to 360 °C at a rate of 10 °C/min.",
