Repository: hhtrick/HHT-code

# HHT training framework

This directory contains model training, embedding precomputation, inference, article-level baselines and the curated datasets. All commands below assume that the working directory is `train_code/`.

## 3. Datasets and fixed partitions

Each main dataset is a JSON array at `dataset/{property}/{property}.json`. Entries contain source metadata, `chemical_composition`, `processing_history`, `hierarchical_structure`, `properties`, and two generated-analysis objects. Targets are stored as `properties[property]["value"]`; source metadata and target values are not predictive input fields.

| Property | Train | Validation | Test | Total |
|---|---:|---:|---:|---:|

File: train_code/dataset/Tm/Tm.json (part 130 of 200)
[
      "reasoning_analysis": "Increasing Factors: The poly(ether ether ketone) backbone contains rigid aromatic rings and polar ketone groups that enforce chain stiffness and strong interchain interactions, inherently establishing a high equilibrium melting temperature. Furthermore, the processing history specifies slow air-cooling from the melt, which provides sufficient time for polymer chains to reorganize into thicker lamellae with higher thermal stability, thereby elevating the observed Tm compared to quenched samples. Decreasing Factors: The sample is semicrystalline with a crystallinity ratio of 38 ± 2%, indicating the presence of significant amorphous regions and crystal defects that prevent the material from achieving the theoretical equilibrium melting temperature of a perfect crystal. Additionally, processing at 400 °C approaches the upper thermal stability limit for some polyaryletherketones, where minor thermal degradation could theoretically reduce molecular weight and crystal perfection, slightly depressing the Tm. Dominant Factor: The intrinsic rigidity of the aromatic backbone serves as the primary driver for a high Tm, while the slow cooling processing history acts as a secondary dominant factor that maximizes crystal thickness, ensuring the observed Tm remains close to the upper bound expected for this chemistry despite the inherent semicrystalline defects."
    },
    "analysis_without_hierarchical_structure": {
      "descriptive_text": "The sample consists of a poly(ether ether ketone) (PEEK) homopolymer supplied by Victrex as an ultra-fine powder (150 lF). The material was processed from the powder state for 15 minutes at 400 °C and subsequently subjected to slow air-cooling from the melt. The melting temperature was characterized using differential scanning calorimetry (DSC) on a PerkinElmer DSC7 instrument, employing a heating rate of 10 °C/min over a temperature range of 50 to 360 °C.",
      "reasoning_analysis": "Increasing Factors: The chemical composition consists of a rigid aromatic backbone with ether and ketone linkages, characteristic of poly(ether ether ketone), which imposes significant chain stiffness and promotes strong intermolecular packing, intrinsically establishing a high baseline melting temperature. Furthermore, the processing history specifies slow air-cooling from the melt, which provides sufficient time for polymer chains to reorganize into thicker and more thermally stable lamellar crystals, thereby elevating the observed Tm. Decreasing Factors: There are no plasticizing additives or solvent residues present in the chemical composition that would increase free volume and depress the melting point. Additionally, the absence of a rapid quenching step in the processing history prevents the formation of thin, imperfect crystals that typically exhibit lower melting temperatures. Dominant Factor: The intrinsic rigidity of the aromatic polymer backbone serves as the primary determinant for the high thermal stability, while the slow cooling protocol acts as the dominant processing variable that maximizes crystal perfection, ensuring the Tm reflects the upper bound of the material's thermal capability rather than a kinetically suppressed value."
    }
  },
  {
    "doi": null,
    "title": "Investigating thermal degradation, crystallization and surface behavior of L-lactide, glycolide and trimethylene carbonate terpolymers used for medical applications",
    "year": 2011,
    "chemical_composition": {
      "repeat_unit_psmiles": null,
      "monomers": [
        {
          "name": "L-lactide",
          "smiles": "O=C1OC(C)OC(=O)C1C",
          "ratio_value": 86,
          "ratio_unit": "mol%"
        },
        {
          "name": "Trimethylene carbonate",
          "smiles": "O=C1OCCCO1",
          "ratio_value": 14,
          "ratio_unit": "mol%"
        }
      ],
      "additives": [
        {
          "name": "Stannous octoate",
          "type": "catalyst",
          "amount_value": null,
          "amount_unit": null
        }
      ],
      "is_homopolymer": false
    },
    "processing_history": "Synthesized by ring-opening bulk copolymerization using stannous octoate catalyst. Tm measured by DSC at 10 °C/min heating rate under nitrogen atmosphere, scan range -80 to 350 °C.",
    "hierarchical_structure": "Semi-crystalline, enthalpy of melting (ΔHm) = 32.5 J/g.",
    "properties": {
      "Tm": {
        "value": [
          163
        ],
        "unit": "°C"
      }
    },
    "analysis_with_hierarchical_structure": {
      "descriptive_text": "The sample consists of a semi-crystalline copolymer synthesized via ring-opening bulk copolymerization of L-lactide (86 mol%) and trimethylene carbonate (14 mol%) using stannous octoate as a catalyst. The material exhibits an enthalpy of melting (ΔHm) of 32.5 J/g, indicating a moderate degree of crystallinity. Thermal characterization was performed using differential scanning calorimetry (DSC) at a heating rate of 10 °C/min under a nitrogen atmosphere across a temperature range of -80 to 350 °C to determine the melting behavior.",
      "reasoning_analysis": "Increasing Factors: The high molar fraction of L-lactide (86 mol%) provides a rigid backbone with stereoregular methyl side groups that facilitate efficient chain packing and strong intermolecular dipole interactions, inherently supporting a higher melting temperature. The confirmed semi-crystalline morphology indicates the formation of stable crystalline lamellae capable of withstanding thermal energy up to a distinct melting point. Decreasing Factors: The incorporation of 14 mol% trimethylene carbonate introduces flexible ether-oxygen linkages and structural irregularities that act as defects within the crystalline lattice, disrupting the continuity of the PLLA crystal structure. According to copolymer melting point depression theory, these non-crystallizable units reduce the effective lamellar thickness and thermodynamic stability of the crystals. Additionally, the moderate enthalpy of melting (32.5 J/g) suggests a reduced degree of crystallinity compared to pure PLLA homopolymers, which correlates with less perfect crystals that melt at lower temperatures. Dominant Factor: The disruption of crystal lattice regularity caused by the random incorporation of trimethylene carbonate comonomers is the dominant factor. While the L-lactide majority establishes the capacity for crystallization, the structural defects introduced by the TMC units qualitatively depress the melting temperature relative to a pure poly(L-lactide) homopolymer."
    },
    "analysis_without_hierarchical_structure": {
      "descriptive_text": "The sample is a copolymer composed of L-lactide (86 mol%) and trimethylene carbonate (14 mol%), synthesized via ring-opening bulk copolymerization catalyzed by stannous octoate. Thermal analysis was performed using differential scanning calorimetry (DSC) at a heating rate of 10 °C/min under a nitrogen atmosphere, scanning from -80 to 350 °C.",
      "reasoning_analysis": "Increasing Factors: The high molar fraction of L-lactide (86%) preserves a significant degree of stereoregularity and backbone stiffness characteristic of poly(L-lactide), which supports the formation of crystalline domains necessary for a distinct melting transition. Additionally, the bulk polymerization method typically promotes high molecular weight formation, enabling the development of thicker lamellae that stabilize the crystalline phase against thermal disruption. Decreasing Factors: The incorporation of 14 mol% trimethylene carbonate introduces flexible ether linkages and structural irregularities into the polymer backbone. This comonomer inclusion disrupts the close packing and lattice perfection of the poly(L-lactide) crystals, leading to a depression in the melting temperature according to copolymer crystallization theory. The increased chain flexibility provided by the carbonate units also lowers the energy barrier for chain mobility within the crystalline regions. Dominant Factor: The structural disruption caused by the random incorporation of trimethylene carbonate comonomers qualitatively dominates the thermal behavior. While the high L-lactide content ensures the material remains semi-crystalline, the lattice defects introduced by the flexible TMC units dictate a lower Tm relative to a pure poly(L-lactide) homopolymer, as the reduction in crystalline perfection outweighs the stabilizing effect of the high lactide ratio."
    }
  },
  {
    "doi": "10.1002/app.50936",
    "title": "Polymer melting temperatures and crystallinity at different pressure applied",
    "year": 2021,
    "chemical_composition": {
      "repeat_unit_psmiles": "[*]OC(=O)c1ccc(cc1)C(=O)OCC[*]",
      "monomers": [
        {
          "name": "Terephthalic acid",
          "smiles": "OC(=O)c1ccc(C(=O)O)cc1",
          "ratio_value": null,
          "ratio_unit": null
        },
        {
          "name": "Ethylene glycol",
          "smiles": "OCCO",
          "ratio_value": null,
          "ratio_unit": null
        }
      ],
      "additives": [],
      "is_homopolymer": false
    },
    "processing_history": "PET nonwoven layers stacked and thermally-bonded at 200 °C (thickness 0.48 mm). Specimen cut to 9 mm2. Tm measured using novel hotplate/cylinder setup. Hotplate set to 330 °C. Applied pressure 11.65 atm (1071.5 g weight).",
    "hierarchical_structure": "Semicrystalline nonwoven fibrous web. Crystallinity ~31% by DSC.",
    "properties": {
      "Tm": {
        "value": [
          254
        ],
        "unit": "°C"
      }
    },
    "analysis_with_hierarchical_structure": {
      "descriptive_text": "The sample comprises a semicrystalline polyethylene terephthalate (PET) nonwoven fibrous web derived from terephthalic acid and ethylene glycol monomers. The material exhibits a crystallinity of approximately 31% as determined by DSC. Processing involved stacking PET nonwoven layers that were thermally bonded at 200 °C to achieve a thickness of 0.48 mm, followed by cutting specimens to 9 mm². The melting temperature was characterized using a novel hotplate/cylinder setup with the hotplate set to 330 °C under an applied pressure of 11.65 atm.",
      "reasoning_analysis": "Increasing Factors: The incorporation of rigid aromatic rings within the terephthalic acid units restricts backbone flexibility, necessitating higher thermal energy to disrupt the crystalline lattice. Additionally, the polar ester linkages contribute to strong intermolecular dipole-dipole interactions that stabilize the solid phase. The processing history involves an applied pressure of 11.65 atm during the measurement setup; according to the Clapeyron equation, this elevated pressure thermodynamically stabilizes the denser crystalline phase, thereby driving the observed Tm upward. Furthermore, the thermal bonding at 200 °C likely served as an annealing step below the melting point, potentially enhancing crystal perfection and lamellar thickness relative to a quenched state. Decreasing Factors: The nonwoven fibrous web morphology may result in smaller or less perfect crystallites compared to bulk molded specimens, which can lead to melting point depression via the Gibbs-Thomson effect if the lamellar thickness is limited. Additionally, any structural heterogeneity introduced during the stacking and bonding of layers could create defects within the crystalline regions that destabilize the lattice. Dominant Factor: The intrinsic rigidity provided by the aromatic terephthalate units establishes a high baseline Tm for the polymer backbone; however, the applied pressure during the measurement history is the dominant external factor qualitatively elevating the observed Tm relative to ambient conditions, while the semicrystalline structure resulting from thermal bonding ensures the transition is well-defined."
    },
    "analysis_without_hierarchical_structure": {
      "descriptive_text": "The sample comprises poly(ethylene terephthalate) synthesized from terephthalic acid and ethylene glycol monomers. The material was fabricated by stacking nonwoven layers and thermally bonding them at 200 °C to a thickness of 0.48 mm, followed by cutting specimens to 9 mm². The melting temperature was characterized using a novel hotplate and cylinder setup with the hotplate set to 330 °C under an applied pressure of 11.65 atm generated by a 1071.5 g weight.",
      "reasoning_analysis": "Increasing Factors: The incorporation of rigid phenylene groups from the terephthalic acid monomer restricts backbone flexibility and enhances interchain packing efficiency, intrinsically driving the Tm upward. Additionally, the thermal bonding at 200 °C may act as an annealing process that increases crystal perfection, while the high applied pressure of 11.65 atm during measurement thermodynamically stabilizes the solid phase, further elevating the observed Tm. Decreasing Factors: The ethylene glycol segments introduce aliphatic flexibility into the chain, which lowers the Tm relative to fully aromatic polyesters. Furthermore, the nonwoven morphology may possess lower structural orientation and smaller crystallite sizes compared to drawn fibers, potentially leading to a depression in the melting point due to crystal size effects. Dominant Factor: While the aliphatic linkages and nonwoven morphology introduce factors that could lower the Tm, the intrinsic rigidity of the aromatic backbone establishes a high baseline melting temperature, and the elevated pressure during characterization qualitatively dominates the experimental observation by shifting the equilibrium melting point to a higher temperature relative to ambient pressure conditions."
    }
  },
  {
    "doi": "10.1002/app.50936",
    "title": "Polymer melting temperatures and crystallinity at different pressure applied",
    "year": 2021,
    "chemical_composition": {
      "repeat_unit_psmiles": "[*]OC(=O)c1ccc(cc1)C(=O)OCC[*]",
      "monomers": [
        {
          "name": "Terephthalic acid",
          "smiles": "OC(=O)c1ccc(C(=O)O)cc1",
          "ratio_value": null,
          "ratio_unit": null
        },
        {
          "name": "Ethylene glycol",
          "smiles": "OCCO",
          "ratio_value": null,
          "ratio_unit": null
        }
      ],
      "additives": [],
      "is_homopolymer": false
    },
    "processing_history": "PET nonwoven layers stacked and thermally-bonded at 200 °C (thickness 0.48 mm). Specimen cut to 4 mm2. Tm measured using novel hotplate/cylinder setup. Hotplate set to 330 °C. Applied pressure 26.22 atm (1071.5 g weight).",
    "hierarchical_structure": "Semicrystalline nonwoven fibrous web. Crystallinity ~31% by DSC.",
    "properties": {
      "Tm": {
        "value": [
          256
        ],
        "unit": "°C"
      }
    },
    "analysis_with_hierarchical_structure": {
      "descriptive_text": "The sample consists of polyethylene terephthalate (PET) synthesized from terephthalic acid and ethylene glycol monomers, structured as a semicrystalline nonwoven fibrous web with a crystallinity of approximately 31% as determined by DSC. The material was fabricated by stacking PET nonwoven layers and thermally bonding them at 200 °C to achieve a thickness of 0.48 mm, followed by cutting specimens to 4 mm². The melting temperature was characterized using a novel hotplate/cylinder setup where the hotplate was maintained at 330 °C under an applied pressure of 26.22 atm.",
      "reasoning_analysis": "Increasing Factors: The incorporation of rigid aromatic rings from the terephthalic acid monomer within the polymer backbone significantly restricts chain flexibility, requiring substantial thermal energy to disrupt the crystalline lattice. Additionally, the polar ester linkages contribute to strong intermolecular dipole interactions that stabilize the solid state. The measurement condition involving an applied pressure of 26.22 atm thermodynamically favors the denser solid phase over the melt, which qualitatively acts to elevate the observed melting temperature according to the Clapeyron relation. Decreasing Factors: The thermal bonding history at 200 °C occurs below the typical equilibrium melting point of PET, which may limit the extent of crystal perfectionization or lamellar thickening compared to samples annealed closer to the melting point, potentially resulting in a broader or slightly depressed melting endotherm. Furthermore, the nonwoven fibrous morphology introduces significant surface area and structural heterogeneity compared to bulk isotropic samples, which can introduce defects that destabilize the crystal phase. Dominant Factor: The intrinsic chain stiffness conferred by the aromatic polyester chemistry is the dominant factor establishing the baseline high melting temperature, while the high-pressure measurement condition likely causes a qualitative upward shift in the observed Tm relative to ambient pressure measurements, outweighing the potential depressive effects of the sub-melting thermal bonding history."
    },
    "analysis_without_hierarchical_structure": {
      "descriptive_text": "The sample comprises polyethylene terephthalate (PET) derived from the polycondensation of terephthalic acid and ethylene glycol monomers without additional additives. Processing involved stacking PET nonwoven layers which were thermally bonded at 200 °C to form a 0.48 mm thick laminate. Specimens measuring 4 mm² were isolated and subjected to melting temperature analysis using a novel hotplate/cylinder apparatus set to 330 °C under an applied pressure of 26.22 atm.",
      "reasoning_analysis": "Increasing Factors: The presence of rigid aromatic rings within the terephthalic acid units restricts backbone flexibility and facilitates pi-pi stacking, significantly elevating the lattice energy required for melting. Additionally, the thermal bonding history at 200 °C likely served as an annealing step, promoting crystal perfection and lamellar thickening, while the high applied pressure of 26.22 atm during measurement thermodynamically stabilizes the crystalline phase relative to the melt. Decreasing Factors: The nonwoven morphology typically exhibits lower molecular orientation and potentially smaller crystallite sizes compared to highly drawn fibers, which may limit the maximum achievable melting temperature relative to highly oriented counterparts. Dominant Factor: The intrinsic chemical rigidity provided by the aromatic polyester backbone establishes the primary high-temperature baseline for the melting point, overriding morphological variations, although the high-pressure measurement condition qualitatively shifts the observed value upward relative to ambient pressure standards."
    }
  },
  {
    "doi": "10.1002/app.50936",
    "title": "Polymer melting temperatures and crystallinity at different pressure applied",
    "year": 2021,
    "chemical_composition": {
      "repeat_unit_psmiles": "[*]OC(=O)c1ccc(cc1)C(=O)OCCCC[*]",
      "monomers": [
        {
          "name": "Terephthalic acid",
          "smiles": "OC(=O)c1ccc(C(=O)O)cc1",
          "ratio_value": null,
          "ratio_unit": null
        },
        {
          "name": "1,4-Butanediol",
          "smiles": "OCCCCO",
          "ratio_value": null,
          "ratio_unit": null
        }
      ],
      "additives": [],
      "is_homopolymer": false
    },
    "processing_history": "PBT nonwoven received as pre-bonded industrial nonwoven (thickness 0.56 mm). Specimen cut to 1 mm2. Tm measured using novel hotplate/cylinder setup. Hotplate set to 330 °C. Applied pressure 277.79 atm (2859.50 g weight).",
    "hierarchical_structure": "Semicrystalline nonwoven fibrous web. Crystallinity ~40% by DSC.",
    "properties": {
      "Tm": {
        "value": [
          232
        ],
        "unit": "°C"
      }
    },
    "analysis_with_hierarchical_structure": {
      "descriptive_text": "The sample consists of a poly(butylene terephthalate) material synthesized from terephthalic acid and 1,4-butanediol monomers, exhibiting a semicrystalline nonwoven fibrous web morphology with approximately 40% crystallinity. Received as a pre-bonded industrial nonwoven with a thickness of 0.56 mm, specimens were cut to 1 mm² for thermal analysis. The melting temperature was characterized using a novel hotplate/cylinder setup where the hotplate was maintained at 330 °C under an applied pressure of 277.79 atm.",
      "reasoning_analysis": "Increasing Factors: The incorporation of rigid aromatic terephthalate units within the polymer backbone enhances chain stiffness and intermolecular packing efficiency, intrinsically driving the Tm upward. Additionally, the processing history specifies an applied pressure of 277.79 atm during the thermal measurement; thermodynamically, this high pressure stabilizes the denser crystalline phase relative to the melt, shifting the observed melting transition to higher temperatures. The pre-bonded nature of the nonwoven may also imply prior thermal treatment that could perfect crystal lamellae, further supporting a higher Tm. Decreasing Factors: The use of 1,4-butanediol introduces a flexible aliphatic spacer compared to shorter diol analogs like ethylene glycol, which increases chain mobility and lowers the Tm relative to poly(ethylene terephthalate). Moreover, the nonwoven fibrous web structure suggests rapid solidification during fiber formation, which often results in thinner lamellae or crystal imperfections that depress the melting point according to the Thomson-Gibbs equation. Dominant Factor: While the flexible butylene spacer and morphological constraints of the fibrous web exert a downward influence on the melting point, the intrinsic thermal stability provided by the aromatic backbone establishes the fundamental high-temperature behavior. However, for this specific sample characterization, the extreme applied pressure during the measurement process is the dominant external factor qualitatively elevating the observed Tm relative to standard atmospheric conditions."
    },
    "analysis_without_hierarchical_structure": {
      "descriptive_text": "The sample consists of a polymer synthesized from terephthalic acid and 1,4-butanediol monomers. Received as a pre-bonded industrial nonwoven with a thickness of 0.56 mm, the material was cut into 1 mm² specimens for analysis. Melting temperature characterization was performed using a novel hotplate and cylinder setup at 330 °C under an applied pressure of 277.79 atm.",
      "reasoning_analysis": "Increasing Factors: The presence of rigid aromatic terephthalate units within the polymer backbone significantly enhances chain stiffness and facilitates efficient packing through pi-pi interactions, which intrinsically drives the melting temperature higher. Additionally, the pre-bonded processing history suggests a thermal treatment that may have promoted secondary crystallization or improved crystal perfection within the nonwoven fibers, further stabilizing the crystalline phase. Decreasing Factors: The inclusion of the aliphatic 1,4-butanediol spacer introduces flexibility into the chain compared to shorter diol analogs, which reduces the overall backbone rigidity and lowers the melting temperature relative to stiffer polyesters. Furthermore, the nonwoven morphology typically results from rapid quenching during fiber spinning, which can limit crystal growth and perfection compared to slow-cooled bulk samples, potentially depressing the observed melting point. Dominant Factor: The intrinsic chemical rigidity provided by the aromatic terephthalate groups establishes a high baseline melting temperature for the polymer backbone; this structural determinant qualitatively dominates the thermal behavior, overriding the morphological variations introduced by the nonwoven processing history."
    }
  },
  {
    "doi": "10.1081/MB-120021603",
    "title": "Molecular Weight Dependence of Equilibrium Melting Temperature and Lamellar Thickening of Isotactic Polypropylene with High Tacticity",
    "year": 2003,
    "chemical_composition": {
      "repeat_unit_psmiles": "[*]CC(C)[*]",
      "monomers": [
        {
          "name": "Propylene",
          "smiles": "CC=C",
          "ratio_value": null,
          "ratio_unit": null
        }
      ],
      "additives": [],
      "is_homopolymer": true
    },
    "processing_history": "Fractionated isotactic polypropylene (iPP) with Mn = 94 x 10^3. Isothermal crystallization at Tc = 148-166 °C in vacuum. Equilibrium melting temperature (Tm0) determined by Gibbs-Thomson plot extrapolation using Tm(OM) (Optical Microscopy, Linkam THMS600) and lamellar thickness (TEM).",
    "hierarchical_structure": "Tacticity [mmmm] = 99.6%. Spherulitic morphology. Alpha2 and Alpha2' crystalline phases. Lamellar thickness l_max depends on Mn and Tc.",
    "properties": {
      "Tm": {
        "value": [
          186.4
        ],
        "unit": "°C"
      }
    },
    "analysis_with_hierarchical_structure": {
      "descriptive_text": "The sample is a fractionated isotactic polypropylene homopolymer with a number-average molecular weight (Mn) of 94,000 g/mol and a high stereoregularity indicated by a tacticity [mmmm] of 99.6%. It exhibits a spherulitic morphology comprising Alpha2 and Alpha2' crystalline phases, where the maximum lamellar thickness is dependent on both molecular weight and crystallization temperature. The material was subjected to isothermal crystallization at temperatures between 148 and 166 °C under vacuum, and its equilibrium melting temperature was subsequently determined via Gibbs-Thomson plot extrapolation using melting data from optical microscopy and lamellar thickness measurements from transmission electron microscopy.",
      "reasoning_analysis": "Increasing Factors: The high degree of isotacticity (99.6%) facilitates efficient chain packing into stable alpha-crystalline lattices, significantly raising the thermodynamic melting point. Additionally, the high crystallization temperature (148-166 °C) promotes the formation of thicker lamellae, which increases the observed melting temperature according to the Gibbs-Thomson relationship. The relatively high molecular weight also minimizes the concentration of chain ends that act as crystalline defects. Decreasing Factors: The finite molecular weight introduces chain ends that are excluded from the crystal lattice, creating surface free energy that depresses the melting point relative to an infinite chain. Furthermore, the 0.4% stereoirregularities act as defects within the crystal structure, disrupting perfect ordering and reducing thermal stability. Dominant Factor: While the high stereoregularity establishes the fundamental capacity for crystallization, the processing history involving high-temperature isothermal crystallization is the dominant factor governing the lamellar thickness, which serves as the immediate morphological determinant of the observed melting temperature."
    },
    "analysis_without_hierarchical_structure": {
      "descriptive_text": "The investigated sample is a fractionated isotactic polypropylene (iPP) homopolymer possessing a number-average molecular weight (Mn) of 94 × 10^3. Preparation involved isothermal crystallization conducted under vacuum at temperatures ranging from 148 to 166 °C. The equilibrium melting temperature was subsequently derived through Gibbs-Thomson plot extrapolation, utilizing melting temperatures obtained via optical microscopy and lamellar thickness measurements acquired through transmission electron microscopy.",
      "reasoning_analysis": "Increasing Factors: The isotactic stereochemistry of the polypropylene backbone facilitates regular chain packing and high crystallinity, intrinsically supporting a higher melting temperature. Furthermore, the high number-average molecular weight minimizes the concentration of chain ends, which act as defects within the crystal lattice, thereby reducing thermodynamic depression of the Tm. The fractionation process likely removed low molecular weight species that could otherwise act as impurities or form less stable crystalline domains. Crucially, the isothermal crystallization performed at high temperatures promotes the formation of thicker lamellae, which thermodynamically stabilizes the crystals and elevates the observed melting point according to the Gibbs-Thomson equation. Decreasing Factors: Despite the high molecular weight, the finite chain length still introduces a non-zero concentration of chain ends that exclude from the crystal lattice, inherently depressing the Tm relative to the equilibrium melting temperature of an infinite chain. Additionally, any minor stereochemical irregularities remaining after fractionation could disrupt lattice cohesion and lower the thermal stability of the crystalline phase. Dominant Factor: The thermal history, specifically the high isothermal crystallization temperature, qualitatively dominates the final Tm behavior. By allowing crystallization near the melting range, the polymer chains have sufficient mobility to form thick, stable lamellae, pushing the observed Tm significantly closer to the equilibrium limit compared to samples crystallized at lower temperatures, overriding the minor depression effects caused by finite molecular weight."
    }
  },
  {
    "doi": null,
    "title": "Poly(2-oxepane-1,5-dione): A Highly Crystalline Modified Poly( -caprolactone) of Ea High Melting Temperature",
    "year": 1997,
    "chemical_composition": {
      "repeat_unit_psmiles": "[*]OCCC(=O)CCC(=O)[*]",
      "monomers": [
        {
          "name": "1,4,8-Trioxaspiro[4.6]-9-undecanone",
          "smiles": null,
          "ratio_value": null,
          "ratio_unit": null
        }
      ],
      "additives": [],
      "is_homopolymer": true
    },
    "processing_history": "Synthesized by polymerization of TOSUO followed by deacetalization using triphenylcarbenium tetrafluoroborate. Thermal properties analyzed by DSC. Mn = 11,500 g/mol.",
    "hierarchical_structure": "Highly crystalline. WAXS peaks at 4.08, 3.375, and 2.82 Å. Tm 149 °C, ΔHm 107.4 J/g.",
    "properties": {
      "Tm": {
        "value": [
          149
        ],
        "unit": "°C"
      }
    },
    "analysis_with_hierarchical_structure": {
      "descriptive_text": "The sample is a highly crystalline homopolymer synthesized via the ring-opening polymerization of 1,4,8-Trioxaspiro[4.6]-9-undecanone (TOSUO) followed by deacetalization using triphenylcarbenium tetrafluoroborate. Structural analysis confirms a regular polyester backbone with a number-average molecular weight (Mn) of 11,500 g/mol, exhibiting distinct Wide-Angle X-ray Scattering (WAXS) peaks at 4.08, 3.375, and 2.82 Å indicative of ordered lamellar packing. Thermal characterization by Differential Scanning Calorimetry (DSC) reveals a well-defined melting transition and enthalpy of fusion consistent with the observed high crystallinity.",
      "reasoning_analysis": "Increasing Factors: The homopolymer structure derived from TOSUO ensures high chain regularity, facilitating efficient packing into crystalline lamellae which significantly elevates the Tm. The presence of ester carbonyl groups introduces strong dipole-dipole interactions between chains, increasing the cohesive energy density required to melt the crystal lattice. Furthermore, the deacetalization processing step likely removes bulky acetal side groups, enhancing backbone linearity and crystallinity, thereby driving the Tm upward. Decreasing Factors: The backbone contains ether linkages inherent to the monomer structure, which introduce segmental flexibility compared to purely aliphatic polyesters, potentially lowering the energy barrier for chain mobility and reducing the Tm. Additionally, the moderate molecular weight (Mn = 11,500 g/mol) implies a non-negligible concentration of chain ends, which act as defects within the crystal lattice and increase free volume, qualitatively depressing the Tm relative to infinite molecular weight chains. Dominant Factor: The high degree of crystallinity and the strong intermolecular dipole interactions associated with the regular polyester backbone are the dominant factors. Despite the flexibility from ether linkages and the moderate molecular weight, the structural regularity achieved through the specific synthesis and deacetalization history promotes robust crystal formation, qualitatively sustaining a high Tm characteristic of well-ordered semicrystalline polyesters."
    },
    "analysis_without_hierarchical_structure": {
      "descriptive_text": "The sample consists of a homopolymer synthesized from the cyclic monomer 1,4,8-Trioxaspiro[4.6]-9-undecanone (TOSUO). The polymerization process was followed by a deacetalization step utilizing triphenylcarbenium tetrafluoroborate to modify the backbone structure. No additional additives or fillers were incorporated into the matrix. The resulting material possesses a number-average molecular weight (Mn) of 11,500 g/mol, and its thermal properties were subsequently analyzed using differential scanning calorimetry (DSC).",
      "reasoning_analysis": "Increasing Factors: The presence of carbonyl groups within the polymer backbone facilitates strong dipole-dipole interactions between chains, promoting high lattice energy and thermal stability of the crystalline phase. Furthermore, the processing history involving deacetalization likely enhances structural regularity by converting acetal linkages into consistent ester linkages, thereby improving chain packing efficiency and driving the Tm higher. Decreasing Factors: The aliphatic methylene sequences within the repeat unit introduce conformational flexibility, which lowers the energy barrier for chain motion within the lattice and reduces the thermal stability of the crystals compared to rigid aromatic systems. Additionally, the moderate number-average molecular weight of 11,500 g/mol implies a concentration of chain ends that act as defects within the crystalline domains, potentially depressing the observed Tm relative to ultra-high-molecular-weight analogs. Dominant Factor: The structural regularity and intermolecular forces established by the ester functionality following the deacetalization process qualitatively dominate the final Tm behavior, as the ability to form a stable crystal lattice is primarily dictated by the chemical consistency of the backbone rather than the moderate variations in molecular weight or flexible spacers."
    }
  },
  {
    "doi": null,
    "title": "Thermal, mechanical and dielectric behaviour of poly(aryl ether ketone) with low melting temperature",
    "year": 2018,
    "chemical_composition": {
      "repeat_unit_psmiles": null,
      "monomers": [
        {
          "name": "PAEK LM (VICTREX AE 250)",
          "smiles": null,
          "ratio_value": null,
          "ratio_unit": null
        }
      ],
      "additives": [],
      "is_homopolymer": false
    },
    "processing_history": "Supplied by Victrex as ultra-fine powder (VICTREX AE 250). Processed from powder for 15 min at 360 °C. Slowly cooled by slow air-cooling from melt. Tm measured by DSC (PerkinElmer DSC7) at 10 °C/min from 50 to 360 °C.",
    "hierarchical_structure": "Semicrystalline. Crystallinity ratio 27 ± 2%.",
    "properties": {
      "Tm": {
        "value": [
          307
        ],
        "unit": "°C"
      }
    },
    "analysis_with_hierarchical_structure": {
      "descriptive_text": "The sample comprises a non-homopolymeric poly(aryl ether ketone) (PAEK) low-melt grade, commercially identified as VICTREX AE 250, supplied as an ultra-fine powder. The material was processed by heating the powder for 15 minutes at 360 °C followed by slow air-cooling from the melt state. This thermal history resulted in a semicrystalline hierarchical structure with a crystallinity ratio of 27 ± 2%. The melting temperature was subsequently characterized using differential scanning calorimetry (DSC) at a heating rate of 10 °C/min over a temperature range of 50 to 360 °C.",
      "reasoning_analysis": "Increasing Factors: The rigid aromatic backbone inherent to the PAEK family provides high chain stiffness, which generally supports a high melting temperature. Furthermore, the processing history involving slow air-cooling from the melt allows for significant chain reorganization and the growth of thicker lamellar crystals, which thermodynamically elevates the observed Tm compared to rapidly quenched counterparts. Decreasing Factors: The material is identified as a low-melt (LM) grade and is not a homopolymer, indicating chemical modifications such as copolymerization or the introduction of meta-linkages that disrupt chain packing regularity relative to standard PEEK. These structural irregularities reduce the crystal lattice energy and depress the Tm. Additionally, a crystallinity ratio of 27% suggests moderate order, where thinner lamellae compared to highly crystalline variants could slightly limit the melting point. Dominant Factor: The intrinsic chemical composition defined by the low-melt grade copolymer structure is the dominant factor. While the slow cooling processing history optimizes crystal perfection to maximize the Tm achievable for this specific resin, the deliberate backbone irregularities introduced to create the LM grade fundamentally lower the thermodynamic melting point relative to standard high-temperature PAEK homopolymers."
    },
    "analysis_without_hierarchical_structure": {
      "descriptive_text": "The investigated material is a poly(aryl ether ketone) grade designated as PAEK LM (VICTREX AE 250), characterized as a non-homopolymer system. Supplied by Victrex in an ultra-fine powder form, the sample was processed from the powder state for 15 minutes at 360 °C. Subsequent thermal treatment involved slow air-cooling from the melt to facilitate crystallization. Thermal analysis was conducted using differential scanning calorimetry (DSC) on a PerkinElmer DSC7, where the melting temperature was measured at a heating rate of 10 °C/min ranging from 50 to 360 °C.",
      "reasoning_analysis": "Increasing Factors: The processing history involves slow air-cooling from the melt, which provides sufficient time for polymer chain rearrangement and the growth of thicker, more thermodynamically stable crystalline lamellae, thereby driving the observed Tm upward relative to quenched samples. Additionally, the initial melt processing at 360 °C ensures the erasure of prior thermal history, allowing for a uniform crystallization baseline. Decreasing Factors: The chemical composition is identified as a non-homopolymer PAEK LM grade, implying the presence of copolymer units or structural modifications within the backbone. These structural irregularities disrupt chain packing efficiency and reduce the lattice energy required to maintain the crystalline phase, intrinsically depressing the equilibrium melting temperature compared to standard homopolymer analogs. Dominant Factor: Although the slow cooling protocol maximizes crystal perfection within the given constraints, the fundamental reduction in backbone regularity caused by the copolymer composition qualitatively dominates the thermal behavior, establishing a lower thermodynamic ceiling for the Tm compared to homopolymer counterparts regardless of the favorable thermal history."
    }
  },
  {
    "doi": "10.1002/app.50936",
    "title": "Polymer melting temperatures and crystallinity at different pressure applied",
    "year": 2021,
    "chemical_composition": {
      "repeat_unit_psmiles": "[*]OC(=O)c1ccc(cc1)C(=O)OCC[*]",
      "monomers": [
        {
          "name": "Terephthalic acid",
          "smiles": "OC(=O)c1ccc(C(=O)O)cc1",
          "ratio_value": null,
          "ratio_unit": null
        },
        {
          "name": "Ethylene glycol",
