Repository: hhtrick/HHT-code

# HHT training framework

This directory contains model training, embedding precomputation, inference, article-level baselines and the curated datasets. All commands below assume that the working directory is `train_code/`.

## 3. Datasets and fixed partitions

Each main dataset is a JSON array at `dataset/{property}/{property}.json`. Entries contain source metadata, `chemical_composition`, `processing_history`, `hierarchical_structure`, `properties`, and two generated-analysis objects. Targets are stored as `properties[property]["value"]`; source metadata and target values are not predictive input fields.

| Property | Train | Validation | Test | Total |
|---|---:|---:|---:|---:|

File: train_code/dataset/Tm/Tm.json (part 131 of 200)
[
          "smiles": "OCCO",
          "ratio_value": null,
          "ratio_unit": null
        }
      ],
      "additives": [],
      "is_homopolymer": false
    },
    "processing_history": "PET nonwoven sheet specimen (4.81 mg). Tm measured by DSC (TA instrument Q2000). N2 atmosphere. Heating rate 10-30 °C/min.",
    "hierarchical_structure": "Semicrystalline nonwoven fibrous web. Crystallinity ~31% by DSC.",
    "properties": {
      "Tm": {
        "value": [
          251
        ],
        "unit": "°C"
      }
    },
    "analysis_with_hierarchical_structure": {
      "descriptive_text": "The sample comprises a poly(ethylene terephthalate) matrix derived from the condensation of terephthalic acid and ethylene glycol monomers, devoid of additional additives. It exhibits a semicrystalline hierarchical structure configured as a nonwoven fibrous web with a crystallinity degree of approximately 31% determined by differential scanning calorimetry. Thermal characterization was performed on a 4.81 mg nonwoven sheet specimen using a TA Instruments Q2000 under a nitrogen atmosphere with heating rates varying between 10 and 30 °C/min to assess the melting behavior.",
      "reasoning_analysis": "Increasing Factors: The presence of rigid aromatic phenylene groups within the polymer backbone significantly restricts chain mobility and enhances pi-stacking interactions, requiring substantial thermal energy to disrupt the crystalline lattice. Additionally, the polar ester linkages facilitate strong dipole-dipole interactions between chains that stabilize the crystalline phase, while the use of higher heating rates during DSC measurement can kinetically shift the observed melting endotherm to higher temperatures due to thermal lag. Decreasing Factors: The aliphatic ethylene glycol segments introduce conformational flexibility compared to fully aromatic polyesters, which inherently limits the maximum theoretical melting temperature relative to rigid-rod polymers. Furthermore, the nonwoven processing history often involves rapid quenching or drawing that may produce smaller or less perfect crystallites with lower lamellar thickness, leading to melting point depression according to the Gibbs-Thomson effect. Dominant Factor: The intrinsic rigidity provided by the aromatic terephthalate units qualitatively dominates the thermal behavior, establishing a high baseline melting temperature that persists despite the flexibility of the glycol spacers and the morphological imperfections introduced by the fibrous processing history."
    },
    "analysis_without_hierarchical_structure": {
      "descriptive_text": "The sample comprises poly(ethylene terephthalate) derived from the condensation of terephthalic acid and ethylene glycol monomers without the incorporation of additional additives. Specimens were prepared as nonwoven sheets weighing 4.81 mg for thermal characterization. The melting temperature was assessed via differential scanning calorimetry using a TA instrument Q2000 under a nitrogen atmosphere, employing heating rates between 10 and 30 °C/min.",
      "reasoning_analysis": "Increasing Factors: The incorporation of terephthalic acid introduces rigid aromatic rings into the polymer backbone, creating substantial steric hindrance and restricting chain rotation, which necessitates higher thermal energy to disrupt the crystalline lattice. Additionally, the regular alternating structure facilitates efficient chain packing, while the use of higher heating rates during DSC measurement can kinetically shift the observed melting endotherm to higher temperatures due to thermal lag. Decreasing Factors: The processing history specifies a nonwoven sheet morphology, which often results from rapid solidification processes that may limit crystal growth and perfection compared to slowly cooled bulk specimens; according to the Gibbs-Thomson effect, smaller or less perfect crystallites exhibit a depressed melting temperature. The absence of nucleating additives further relies the crystallization on spontaneous nucleation, potentially limiting lamellar thickness. Dominant Factor: The intrinsic chain stiffness conferred by the aromatic terephthalate units qualitatively dominates the thermal behavior, establishing a high baseline melting temperature that persists despite potential morphological variations induced by the nonwoven processing history or measurement kinetics."
    }
  },
  {
    "doi": "10.1002/app.50936",
    "title": "Polymer melting temperatures and crystallinity at different pressure applied",
    "year": 2021,
    "chemical_composition": {
      "repeat_unit_psmiles": "[*]OC(=O)c1ccc(cc1)C(=O)OCC[*]",
      "monomers": [
        {
          "name": "Terephthalic acid",
          "smiles": "OC(=O)c1ccc(C(=O)O)cc1",
          "ratio_value": null,
          "ratio_unit": null
        },
        {
          "name": "Ethylene glycol",
          "smiles": "OCCO",
          "ratio_value": null,
          "ratio_unit": null
        }
      ],
      "additives": [],
      "is_homopolymer": false
    },
    "processing_history": "PET nonwoven layers stacked and thermally-bonded at 200 °C (thickness 0.48 mm). Specimen cut to 1 mm2. Tm measured using novel hotplate/cylinder setup. Hotplate set to 330 °C. Applied pressure 104.86 atm (1071.5 g weight).",
    "hierarchical_structure": "Semicrystalline nonwoven fibrous web. Crystallinity ~31% by DSC.",
    "properties": {
      "Tm": {
        "value": [
          257
        ],
        "unit": "°C"
      }
    },
    "analysis_with_hierarchical_structure": {
      "descriptive_text": "The sample comprises a polyethylene terephthalate (PET) matrix synthesized from terephthalic acid and ethylene glycol monomers without additional additives. Structurally, it presents as a semicrystalline nonwoven fibrous web exhibiting approximately 31% crystallinity as determined by DSC. The material processing involved stacking PET nonwoven layers which were subsequently thermally-bonded at 200 °C to achieve a final thickness of 0.48 mm, followed by cutting specimens to 1 mm². Thermal characterization was conducted using a novel hotplate/cylinder setup where the hotplate was maintained at 330 °C under an applied pressure of 104.86 atm to determine the melting temperature.",
      "reasoning_analysis": "Increasing Factors: The incorporation of rigid terephthalic acid aromatic rings within the polymer backbone significantly restricts chain flexibility and enhances intermolecular interactions, stabilizing the crystal lattice and intrinsically driving the Tm upward. Additionally, the measurement protocol applies a substantial hydrostatic pressure of 104.86 atm; according to the Clausius-Clapeyron relation, this pressure thermodynamically stabilizes the denser crystalline phase relative to the melt, qualitatively increasing the observed Tm. The thermal bonding history at 200 °C may also serve as an annealing step, promoting crystal perfection and thickening, which further supports a higher melting point. Decreasing Factors: The hierarchical structure is defined as a nonwoven fibrous web rather than a bulk molded solid, which may result in smaller crystallite sizes or a broader distribution of lamellar thicknesses compared to slowly crystallized bulk samples; according to the Gibbs-Thomson equation, smaller crystallites exhibit lower melting temperatures. Furthermore, the thermal bonding temperature of 200 °C is below the typical equilibrium melting point, limiting the extent of high-temperature crystal reorganization that could otherwise maximize thermal stability. Dominant Factor: The intrinsic rigidity of the aromatic polyester backbone establishes a fundamentally high baseline Tm for this material system. However, the specific processing condition of high applied pressure during characterization is the dominant external factor qualitatively elevating the observed Tm relative to standard ambient pressure measurements, while the moderate crystallinity and fibrous morphology define the specific thermal transition profile within that elevated regime."
    },
    "analysis_without_hierarchical_structure": {
      "descriptive_text": "The sample comprises polyethylene terephthalate synthesized from terephthalic acid and ethylene glycol monomers without additional additives. The material was fabricated by stacking PET nonwoven layers and thermally bonding them at 200 °C to achieve a thickness of 0.48 mm. Specimens were subsequently cut to 1 mm2 for characterization. The melting temperature was determined using a novel hotplate/cylinder setup where the hotplate was maintained at 330 °C under an applied pressure of 104.86 atm.",
      "reasoning_analysis": "Increasing Factors: The chemical composition features aromatic terephthalic acid units within the backbone, which impart significant chain stiffness and facilitate dense crystalline packing, intrinsically driving the Tm higher. Additionally, the thermal bonding at 200 °C likely serves as an annealing step that perfects crystallite structure, while the high hydrostatic pressure of 104.86 atm applied during measurement thermodynamically stabilizes the crystalline phase relative to the melt, further elevating the observed transition temperature. Decreasing Factors: The nonwoven fabrication process typically involves rapid cooling rates which can limit crystal perfection and size compared to slowly cooled bulk samples, potentially depressing the Tm relative to equilibrium values. Furthermore, the lack of mechanical orientation in the stacked nonwoven layers compared to drawn fibers may result in less stable crystalline forms. Dominant Factor: While the rapid cooling inherent to nonwoven production introduces crystalline imperfections that tend to lower the Tm, the intrinsic rigidity of the aromatic backbone establishes a robust high-temperature baseline. However, the substantial hydrostatic pressure applied during the characterization process is the dominant dynamic factor in this specific context, as it qualitatively shifts the observed melting temperature upward relative to standard ambient pressure measurements."
    }
  },
  {
    "doi": null,
    "title": "Poly(2-oxepane-1,5-dione): A Highly Crystalline Modified Poly( -caprolactone) of Ea High Melting Temperature",
    "year": 1997,
    "chemical_composition": {
      "repeat_unit_psmiles": "[*]OCCC(=O)CCC(=O)[*]",
      "monomers": [
        {
          "name": "1,4,8-Trioxaspiro[4.6]-9-undecanone",
          "smiles": null,
          "ratio_value": null,
          "ratio_unit": null
        }
      ],
      "additives": [],
      "is_homopolymer": true
    },
    "processing_history": "Synthesized by polymerization of TOSUO followed by deacetalization using triphenylcarbenium tetrafluoroborate. Thermal properties analyzed by DSC. Mn = 19,500 g/mol.",
    "hierarchical_structure": "Highly crystalline. WAXS peaks at 4.08, 3.375, and 2.82 Å. Tm 153 °C, ΔHm 100.4 J/g.",
    "properties": {
      "Tm": {
        "value": [
          153
        ],
        "unit": "°C"
      }
    },
    "analysis_with_hierarchical_structure": {
      "descriptive_text": "The sample is a highly crystalline homopolymer synthesized via the polymerization of 1,4,8-Trioxaspiro[4.6]-9-undecanone (TOSUO) followed by deacetalization using triphenylcarbenium tetrafluoroborate. The resulting polymer possesses a number-average molecular weight (Mn) of 19,500 g/mol and exhibits a repeat unit structure consistent with aliphatic polyester motifs. Structural characterization via Wide-Angle X-ray Scattering (WAXS) reveals distinct crystalline peaks at 4.08, 3.375, and 2.82 Å, confirming a well-ordered lattice. Thermal properties were subsequently analyzed using Differential Scanning Calorimetry (DSC), yielding a melting temperature of 153 °C and an enthalpy of fusion of 100.4 J/g.",
      "reasoning_analysis": "Increasing Factors: The polymer backbone consists of regular ester linkages derived from the deacetalization of TOSUO, which facilitate strong intermolecular dipole-dipole interactions and efficient chain packing, thereby stabilizing the crystal lattice and driving the Tm upward. The reported highly crystalline nature and sharp WAXS peaks indicate a high degree of structural order, which maximizes the enthalpy of fusion and supports a higher melting temperature. Decreasing Factors: The aliphatic nature of the repeat unit contains flexible methylene sequences that increase the entropy of the melt phase, which thermodynamically acts to lower the Tm compared to rigid aromatic systems. Additionally, the finite number-average molecular weight of 19,500 g/mol introduces chain ends that act as defects within the crystal lattice, causing a slight depression in the equilibrium melting point relative to an infinite chain length. Dominant Factor: The strong intermolecular forces associated with the polar ester groups and the high regularity of the polymer chain, evidenced by the high crystallinity, qualitatively dominate the thermal behavior, establishing a robust melting transition that outweighs the entropy-driven lowering effects of the flexible spacers and finite molecular weight."
    },
    "analysis_without_hierarchical_structure": {
      "descriptive_text": "The sample consists of a homopolymer derived from 1,4,8-Trioxaspiro[4.6]-9-undecanone (TOSUO). It was synthesized via polymerization followed by a chemical post-modification involving deacetalization using triphenylcarbenium tetrafluoroborate, yielding a linear polyester architecture with a number-average molecular weight of 19,500 g/mol. Thermal properties were characterized using differential scanning calorimetry (DSC).",
      "reasoning_analysis": "Increasing Factors: The presence of polar carbonyl groups within the repeat unit enhances intermolecular dipole-dipole interactions, increasing the enthalpy of fusion required to disrupt the crystalline lattice. Additionally, the deacetalization processing step converts unstable acetal linkages into stable ester or ketone functionalities, improving backbone regularity and facilitating tighter chain packing, while the moderate molecular weight minimizes melting point depression associated with chain ends. Decreasing Factors: The inclusion of ether linkages within the polymer backbone introduces segmental flexibility, which increases the entropy of fusion and thermodynamically lowers the melting temperature. Furthermore, any incomplete conversion during the deacetalization process could introduce chemical defects that disrupt crystalline order, potentially reducing the observed Tm. Dominant Factor: The dominant factor is the chemical regularity established by the deacetalization process, as transforming the precursor into a linear polyester architecture enables the formation of stable crystalline domains driven by strong dipolar interactions, which qualitatively overrides the melting point depression caused by backbone flexibility."
    }
  },
  {
    "doi": null,
    "title": "Investigating thermal degradation, crystallization and surface behavior of L-lactide, glycolide and trimethylene carbonate terpolymers used for medical applications",
    "year": 2011,
    "chemical_composition": {
      "repeat_unit_psmiles": null,
      "monomers": [
        {
          "name": "L-lactide",
          "smiles": "O=C1OC(C)OC(=O)C1C",
          "ratio_value": 75,
          "ratio_unit": "mol%"
        },
        {
          "name": "Trimethylene carbonate",
          "smiles": "O=C1OCCCO1",
          "ratio_value": 25,
          "ratio_unit": "mol%"
        }
      ],
      "additives": [
        {
          "name": "Stannous octoate",
          "type": "catalyst",
          "amount_value": null,
          "amount_unit": null
        }
      ],
      "is_homopolymer": false
    },
    "processing_history": "Synthesized by ring-opening bulk copolymerization using stannous octoate catalyst. Tm measured by DSC at 10 °C/min heating rate under nitrogen atmosphere, scan range -80 to 350 °C.",
    "hierarchical_structure": "Semi-crystalline, enthalpy of melting (ΔHm) = 52.2 J/g.",
    "properties": {
      "Tm": {
        "value": [
          156
        ],
        "unit": "°C"
      }
    },
    "analysis_with_hierarchical_structure": {
      "descriptive_text": "The investigated material is a semi-crystalline copolymer composed of 75 mol% L-lactide and 25 mol% trimethylene carbonate, synthesized via ring-opening bulk copolymerization catalyzed by stannous octoate. Thermal properties were characterized by differential scanning calorimetry (DSC) at a heating rate of 10 °C/min under a nitrogen atmosphere within a scan range of -80 to 350 °C, yielding an enthalpy of melting (ΔHm) of 52.2 J/g.",
      "reasoning_analysis": "Increasing Factors: The high molar fraction of L-lactide (75%) ensures a sufficient density of stereoregular segments capable of packing into crystalline lamellae, establishing a baseline thermal stability associated with poly(L-lactide) crystals. The confirmed semi-crystalline hierarchical structure indicates that stable crystalline domains have formed, which is a prerequisite for observing a distinct melting transition. Additionally, the bulk polymerization processing history likely facilitates high molecular weight formation, minimizing chain end defects that could otherwise destabilize the crystal lattice. Decreasing Factors: The incorporation of 25 mol% trimethylene carbonate acts as a structural defect within the polymer chain, disrupting the stereoregularity and packing efficiency required for high-perfection PLLA crystals. According to copolymer melting point depression theory, the inclusion of non-crystallizable comonomer units reduces the chemical potential of the crystalline phase and typically results in thinner lamellae, thereby lowering the observed Tm compared to the homopolymer. Dominant Factor: The compositional disruption caused by the trimethylene carbonate comonomer is the dominant factor. While the high lactide content allows for crystallization, the random distribution of flexible carbonate units qualitatively depresses the Tm relative to pure poly(L-lactide) by limiting crystal perfection and thermodynamic stability."
    },
    "analysis_without_hierarchical_structure": {
      "descriptive_text": "The sample comprises a copolymer synthesized from L-lactide (75 mol%) and trimethylene carbonate (25 mol%) using stannous octoate as a catalyst via ring-opening bulk copolymerization. The melting temperature was evaluated using differential scanning calorimetry at a heating rate of 10 °C/min under a nitrogen atmosphere within a scan range of -80 to 350 °C.",
      "reasoning_analysis": "Increasing Factors: The high molar fraction of L-lactide (75%) provides stereoregular sequences that facilitate chain packing into crystalline lamellae, inherently supporting a defined melting transition. Additionally, the bulk copolymerization processing history typically promotes high molecular weight formation, which stabilizes crystal thickness and contributes to a higher equilibrium melting temperature. Decreasing Factors: The incorporation of 25 mol% trimethylene carbonate introduces structural irregularities and flexible carbonate linkages that disrupt the poly(L-lactide) crystal lattice, leading to significant melting point depression consistent with copolymer theory. The flexible nature of the trimethylene carbonate units also increases overall chain mobility, reducing the thermal energy required for phase transition. Dominant Factor: While the high L-lactide content establishes the fundamental semi-crystalline nature of the material, the incorporation of trimethylene carbonate comonomer units qualitatively dominates the final Tm behavior by acting as defects within the crystal lattice, resulting in a melting temperature that is depressed relative to the pure poly(L-lactide) homopolymer baseline."
    }
  },
  {
    "doi": "10.1002/app.50936",
    "title": "Polymer melting temperatures and crystallinity at different pressure applied",
    "year": 2021,
    "chemical_composition": {
      "repeat_unit_psmiles": "[*]CC(C)C[*]",
      "monomers": [
        {
          "name": "Propylene",
          "smiles": "CC=C",
          "ratio_value": null,
          "ratio_unit": null
        }
      ],
      "additives": [],
      "is_homopolymer": true
    },
    "processing_history": "PP nonwoven (Spunbond-Meltblown-Spunbond) received as pre-bonded (thickness 0.40 mm). Specimen cut to 4 mm2. Tm measured using novel hotplate/cylinder setup. Hotplate set to 270 °C. Applied pressure 0.31 atm (upper cylinder weight only).",
    "hierarchical_structure": "Semicrystalline nonwoven fibrous web. Crystallinity 42% by DSC.",
    "properties": {
      "Tm": {
        "value": [
          161
        ],
        "unit": "°C"
      }
    },
    "analysis_with_hierarchical_structure": {
      "descriptive_text": "The sample comprises a polypropylene homopolymer fabricated as a semicrystalline nonwoven fibrous web with a Spunbond-Meltblown-Spunbond architecture. Received in a pre-bonded state with a thickness of 0.40 mm, the material exhibits a crystallinity of 42% as determined by differential scanning calorimetry. Specimens were cut to 4 mm² and analyzed for melting temperature using a novel hotplate and cylinder setup, where the hotplate was maintained at 270 °C under an applied pressure of 0.31 atm generated solely by the upper cylinder weight.",
      "reasoning_analysis": "Increasing Factors: The presence of methyl side groups on the polypropylene backbone introduces steric hindrance that increases chain stiffness relative to polyethylene, inherently elevating the energy required for lattice disruption. Additionally, the semicrystalline nature implies isotactic stereoregularity, which facilitates efficient chain packing and stable crystal formation. The pre-bonded processing history suggests a thermal annealing step that may have perfected existing lamellae, further stabilizing the crystalline phase. Decreasing Factors: The Spunbond-Meltblown-Spunbond fabrication process involves rapid quenching of polymer fibers, which kinetically restricts crystal growth time, typically resulting in thinner lamellae with lower thermal stability compared to slow-cooled bulk samples. Furthermore, the nonwoven fibrous morphology introduces significant surface area and potential structural defects at fiber interfaces that can act as nucleation sites for melting initiation. Dominant Factor: While the intrinsic chain stiffness and isotacticity establish the baseline melting range for polypropylene, the thermal history imposed during the SMS fiber formation and subsequent bonding qualitatively dominates the final Tm behavior. Specifically, the competition between the rapid cooling rates during extrusion, which tend to depress Tm via thin lamellae, and the thermal bonding process, which may promote recrystallization, dictates the final crystal perfection and observed melting point."
    },
    "analysis_without_hierarchical_structure": {
      "descriptive_text": "The sample comprises a polypropylene homopolymer fabricated into a Spunbond-Meltblown-Spunbond nonwoven fabric. Received in a pre-bonded state with a thickness of 0.40 mm, specimens were cut to 4 mm² for characterization. The melting temperature was evaluated using a novel hotplate and cylinder apparatus, subjecting the material to a temperature of 270 °C under an applied pressure of 0.31 atm derived from the upper cylinder weight.",
      "reasoning_analysis": "Increasing Factors: The chemical composition consists of isotactic polypropylene, where the stereoregular arrangement of methyl side groups enables efficient chain packing into a helical crystalline lattice, establishing a robust baseline melting temperature. Furthermore, the processing history involving spunbond and meltblown extrusion induces significant molecular orientation and shear-induced crystallization, which can lead to the formation of thicker lamellae or shish-kebab structures that thermodynamically require higher energy to melt. Decreasing Factors: The rapid cooling rates inherent to the meltblowing component of the manufacturing process may limit the time available for crystal perfection, potentially resulting in thinner lamellae or lower overall crystallinity compared to slow-cooled bulk samples, which would depress the melting point. Additionally, the low applied pressure of 0.31 atm during the measurement phase provides negligible compressive stabilization to the crystal lattice compared to high-pressure environments, offering no pressure-induced elevation of the Tm. Dominant Factor: The stereoregularity of the polypropylene backbone combined with the molecular orientation imparted during the fiber spinning and pre-bonding stages qualitatively dominates the thermal behavior. These structural factors stabilize the crystalline phase against thermal disruption, suggesting that the Tm is primarily governed by the stability of the oriented crystalline domains rather than being significantly depressed by the rapid quenching history or the low-pressure measurement conditions."
    }
  },
  {
    "doi": "10.1002/app.50936",
    "title": "Polymer melting temperatures and crystallinity at different pressure applied",
    "year": 2021,
    "chemical_composition": {
      "repeat_unit_psmiles": "[*]CC(C)C[*]",
      "monomers": [
        {
          "name": "Propylene",
          "smiles": "CC=C",
          "ratio_value": null,
          "ratio_unit": null
        }
      ],
      "additives": [],
      "is_homopolymer": true
    },
    "processing_history": "PP nonwoven (Spunbond-Meltblown-Spunbond) received as pre-bonded (thickness 0.40 mm). Specimen cut to 4 mm2. Tm measured using novel hotplate/cylinder setup. Hotplate set to 270 °C. Applied pressure 26.22 atm (1071.5 g weight).",
    "hierarchical_structure": "Semicrystalline nonwoven fibrous web. Crystallinity 42% by DSC.",
    "properties": {
      "Tm": {
        "value": [
          166
        ],
        "unit": "°C"
      }
    },
    "analysis_with_hierarchical_structure": {
      "descriptive_text": "The sample consists of a polypropylene homopolymer configured as a semicrystalline nonwoven fibrous web with a measured crystallinity of 42% by DSC. The material was received as a pre-bonded Spunbond-Meltblown-Spunbond (SMS) laminate with a thickness of 0.40 mm, from which specimens were cut to 4 mm² for analysis. The melting temperature was characterized using a novel hotplate and cylinder setup, where the sample was subjected to a hotplate temperature of 270 °C under an applied pressure of 26.22 atm using a 1071.5 g weight.",
      "reasoning_analysis": "Increasing Factors: The chemical regularity of the polypropylene homopolymer backbone facilitates stereoregular packing, enabling the formation of stable crystalline domains required for a distinct melting transition. Additionally, the significant applied pressure of 26.22 atm during the thermal characterization acts to increase the observed melting temperature according to the Clausius-Clapeyron relation, as the specific volume of the melt is greater than that of the crystal. Decreasing Factors: The Spunbond-Meltblown-Spunbond processing history involves rapid quenching of fibers, which kinetically restricts crystal growth and typically results in thinner lamellae or the formation of metastable mesomorphic phases that melt at lower temperatures compared to slow-cooled bulk samples. Furthermore, the absence of specific nucleating additives limits the potential for enhanced crystal perfection that could otherwise elevate thermal stability. Dominant Factor: While the high-pressure measurement condition thermodynamically shifts the observed transition temperature upward, the crystalline morphology, specifically the lamellar thickness established during the rapid fiber spinning process, remains the dominant intrinsic factor governing the material's inherent thermal stability and baseline melting behavior."
    },
    "analysis_without_hierarchical_structure": {
      "descriptive_text": "The sample consists of a polypropylene homopolymer fabricated as a Spunbond-Meltblown-Spunbond nonwoven fabric. The material was received in a pre-bonded state with a thickness of 0.40 mm, from which specimens were cut to an area of 4 mm². The melting temperature was evaluated via a novel hotplate and cylinder apparatus, where the sample was subjected to a hotplate temperature of 270 °C under an applied pressure of 26.22 atm using a 1071.5 g weight.",
      "reasoning_analysis": "Increasing Factors: The chemical composition consists of a polypropylene homopolymer, where the regular placement of methyl side groups along the backbone facilitates stereoregular packing and crystallization, intrinsically establishing a defined melting temperature. Additionally, the pre-bonded state suggests a thermal history that may have annealed existing crystallites, increasing lamellar thickness and stability. Furthermore, the high applied pressure of 26.22 atm during the measurement process thermodynamically stabilizes the crystalline phase relative to the melt, which qualitatively shifts the observed transition temperature upward. Decreasing Factors: The Spunbond-Meltblown-Spunbond manufacturing process involves rapid quenching of polymer fibers, which can limit the time available for crystal growth, resulting in lower overall crystallinity or less perfect crystalline structures compared to slowly cooled bulk samples, potentially depressing the melting onset. Dominant Factor: While the rapid quenching during nonwoven formation introduces morphological defects, the intrinsic stereoregularity of the polypropylene homopolymer backbone is the dominant factor that enables crystallization and defines the fundamental baseline melting temperature; however, the high pressure applied during characterization represents a significant external variable that will qualitatively elevate the observed Tm relative to standard ambient pressure measurements."
    }
  },
  {
    "doi": null,
    "title": "Effect of ethylene carbonate concentration on structural and electrical properties of PEO–PMMA polymer blends",
    "year": 2012,
    "chemical_composition": {
      "repeat_unit_psmiles": null,
      "monomers": [
        {
          "name": "Ethylene oxide",
          "smiles": "C1CO1",
          "ratio_value": 50,
          "ratio_unit": "wt%"
        },
        {
          "name": "Methyl methacrylate",
          "smiles": "CC(=C)C(=O)OC",
          "ratio_value": 50,
          "ratio_unit": "wt%"
        }
      ],
      "additives": [
        {
          "name": "Ethylene carbonate",
          "type": "plasticizer",
          "amount_value": 5,
          "amount_unit": "wt%"
        },
        {
          "name": "Silver nitrate",
          "type": "salt",
          "amount_value": 5,
          "amount_unit": "wt%"
        }
      ],
      "is_homopolymer": false
    },
    "processing_history": "Solution cast technique. PEO and PMMA dissolved in acetonitrile. PMMA stirred at 323 K for 24 h. PEO and AgNO3 mixed and stirred 4-5 h at room temperature. Mixed with plasticizer and stirred 10 h at room temperature. Solvent evaporated at ambient temperature. Dried in oven at 313 K for 2 days. Tm measured by DSC (SII EXSTAR-6000) from room temperature to 363 K with heating rate of 10 K/min in nitrogen atmosphere.",
    "hierarchical_structure": "Semi-crystalline PEO phase in polymer blend. Degree of crystallinity 20.3% calculated from DSC enthalpy. XRD peaks observed at 19.3° and 23.7°.",
    "properties": {
      "Tm": {
        "value": [
          62.2
        ],
        "unit": "°C"
      }
    },
    "analysis_with_hierarchical_structure": {
      "descriptive_text": "The sample comprises a blend of poly(ethylene oxide) (PEO) and poly(methyl methacrylate) (PMMA) in a 50:50 weight ratio, incorporated with 5 wt% ethylene carbonate plasticizer and 5 wt% silver nitrate salt. Prepared via a solution cast technique, the polymers were dissolved in acetonitrile, with the PMMA component stirred at 323 K for 24 hours and the PEO-salt mixture stirred at room temperature for 4-5 hours before combining with the plasticizer and stirring for an additional 10 hours. The solvent was evaporated at ambient temperature followed by oven drying at 313 K for two days to yield a solid film. Structural characterization indicates a semi-crystalline morphology dominated by the PEO phase with a degree of crystallinity of 20.3%, evidenced by XRD peaks at 19.3° and 23.7°, and the melting behavior was assessed using DSC from room temperature to 363 K under a nitrogen atmosphere.",
      "reasoning_analysis": "Increasing Factors: The thermal history involving oven drying at 313 K for two days acts as an annealing process, allowing for the reorganization and thickening of PEO lamellae which qualitatively drives the Tm higher relative to a rapidly quenched sample. Additionally, the coordination interactions between silver ions and the ether oxygens of the PEO backbone may introduce specific physical crosslinks that stabilize the solid-state structure. Decreasing Factors: The blending of semi-crystalline PEO with amorphous PMMA induces a thermodynamic dilution effect that depresses the chemical potential of the crystalline phase, significantly lowering the Tm. The presence of ethylene carbonate plasticizer enhances segmental mobility and free volume, further reducing the thermal stability of the crystals, while the silver nitrate salt acts as an impurity within the lattice, disrupting crystal perfection and reducing lamellar thickness as evidenced by the low degree of crystallinity (20.3%). Dominant Factor: The dominant factor governing the Tm behavior is the substantial melting point depression caused by the amorphous PMMA matrix and the additive package. These components severely inhibit the formation of thick, perfect PEO crystals, meaning the melting transition is primarily determined by the disrupted crystalline environment rather than the intrinsic melting point of pure PEO or the minor stabilizing effects of the thermal annealing."
    },
    "analysis_without_hierarchical_structure": {
      "descriptive_text": "The sample comprises a binary polymer system consisting of poly(ethylene oxide) and poly(methyl methacrylate) in equal weight proportions, incorporated with 5 wt% ethylene carbonate as a plasticizer and 5 wt% silver nitrate salt. The material was fabricated using a solution cast technique where the polymers were dissolved in acetonitrile; specifically, the poly(methyl methacrylate) component was stirred at 323 K for 24 hours, while the poly(ethylene oxide) was mixed with silver nitrate and stirred for 4 to 5 hours at room temperature. Following the addition of the plasticizer and further stirring for 10 hours at room temperature, the solvent was evaporated at ambient temperature and the resulting film was dried in an oven at 313 K for two days. The melting temperature was subsequently characterized using differential scanning calorimetry from room temperature to 363 K at a heating rate of 10 K/min under a nitrogen atmosphere.",
      "reasoning_analysis": "Increasing Factors: The processing history includes a prolonged drying step in an oven at 313 K for two days, which acts as a thermal annealing treatment below the typical melting range of poly(ethylene oxide). This thermal history promotes chain reorganization and lamellar thickening within the crystalline domains, potentially stabilizing the crystal structure and driving the Tm higher. Decreasing Factors: The chemical composition introduces significant disruptors to the crystalline lattice; the poly(methyl methacrylate) component is amorphous and miscible, acting as a diluent that reduces the crystallinity and depresses the Tm of the poly(ethylene oxide) phase. Furthermore, the addition of ethylene carbonate as a plasticizer increases free volume and chain mobility, while the silver nitrate salt coordinates with ether oxygens, both of which disrupt the regular chain packing required for melting transitions. Dominant Factor: The compositional factors, specifically the dilution effect of the amorphous poly(methyl methacrylate) matrix and the lattice disruption caused by the plasticizer and salt additives, qualitatively dominate the thermal history effects, leading to a net depression of the Tm relative to the pristine crystalline polymer."
    }
  },
  {
    "doi": "10.1002/app.50936",
    "title": "Polymer melting temperatures and crystallinity at different pressure applied",
    "year": 2021,
    "chemical_composition": {
      "repeat_unit_psmiles": "[*]CC(C)C[*]",
      "monomers": [
        {
          "name": "Propylene",
          "smiles": "CC=C",
          "ratio_value": null,
          "ratio_unit": null
        }
      ],
      "additives": [],
      "is_homopolymer": true
    },
    "processing_history": "PP nonwoven (Spunbond-Meltblown-Spunbond) received as pre-bonded (thickness 0.40 mm). Specimen cut to 1 mm2. Tm measured using novel hotplate/cylinder setup. Hotplate set to 270 °C. Applied pressure 104.86 atm (1071.5 g weight).",
    "hierarchical_structure": "Semicrystalline nonwoven fibrous web. Crystallinity 42% by DSC.",
    "properties": {
      "Tm": {
        "value": [
          167
        ],
        "unit": "°C"
      }
    },
    "analysis_with_hierarchical_structure": {
      "descriptive_text": "The sample consists of a polypropylene homopolymer fabricated as a semicrystalline nonwoven fibrous web with a Spunbond-Meltblown-Spunbond architecture. Received as a pre-bonded material with a thickness of 0.40 mm, the specimen was cut to 1 mm² for analysis. The hierarchical structure exhibits a crystallinity degree of 42% as determined by differential scanning calorimetry. The melting temperature was evaluated via a novel hotplate and cylinder setup, where the sample was subjected to a hotplate temperature of 270 °C under an applied pressure of 104.86 atm using a 1071.5 g weight.",
      "reasoning_analysis": "Increasing Factors: The chemical composition consists of a pure polypropylene homopolymer, where the regularity of the methyl side groups along the backbone facilitates efficient chain packing and the formation of stable crystalline lamellae, intrinsically establishing a robust baseline melting temperature. Additionally, the processing history indicates that the melting temperature was measured under a significant applied pressure of 104.86 atm; according to the Clausius-Clapeyron relation, this elevated pressure thermodynamically stabilizes the crystalline phase relative to the melt, driving the observed Tm higher. Decreasing Factors: The hierarchical structure is defined by a nonwoven fibrous web produced via Spunbond-Meltblown-Spunbond processing, which typically involves rapid cooling rates during fiber formation. This rapid quenching limits the time available for crystal growth, resulting in thinner lamellae and potentially less perfect crystalline structures compared to slow-cooled bulk samples, which qualitatively lowers the melting temperature. Furthermore, a crystallinity of 42% suggests a substantial amorphous fraction, which may indicate constraints on crystal perfection. Dominant Factor: While the rapid solidification inherent to the nonwoven manufacturing process introduces morphological defects that tend to suppress the melting temperature, the intrinsic chemical regularity of the homopolymer combined with the significant high-pressure condition applied during the specific characterization setup qualitatively dominates the final behavior, likely resulting in an observed Tm that is elevated relative to ambient pressure measurements of similar morphology."
    },
    "analysis_without_hierarchical_structure": {
