Repository: hhtrick/HHT-code

# HHT training framework

This directory contains model training, embedding precomputation, inference, article-level baselines and the curated datasets. All commands below assume that the working directory is `train_code/`.

## 3. Datasets and fixed partitions

Each main dataset is a JSON array at `dataset/{property}/{property}.json`. Entries contain source metadata, `chemical_composition`, `processing_history`, `hierarchical_structure`, `properties`, and two generated-analysis objects. Targets are stored as `properties[property]["value"]`; source metadata and target values are not predictive input fields.

| Property | Train | Validation | Test | Total |
|---|---:|---:|---:|---:|

File: train_code/dataset/Tm/Tm.json (part 132 of 200)
[
      "descriptive_text": "The sample consists of a polypropylene homopolymer configured as a Spunbond-Meltblown-Spunbond nonwoven fabric. The material was received in a pre-bonded state with a thickness of 0.40 mm, from which specimens were cut to an area of 1 mm² for analysis. The melting temperature was determined using a novel hotplate and cylinder setup, where the sample was subjected to a hotplate temperature of 270 °C under an applied pressure of 104.86 atm.",
      "reasoning_analysis": "Increasing Factors: The application of significant external pressure (104.86 atm) during the measurement process thermodynamically stabilizes the crystalline phase relative to the melt, driving the observed melting temperature upward according to the Clausius-Clapeyron relation. Additionally, the inherent isotacticity of the polypropylene homopolymer allows for regular chain packing and crystallization, providing a stable structural baseline. Decreasing Factors: The Spunbond-Meltblown-Spunbond manufacturing process involves rapid quenching and drawing, which kinetically limits crystal growth and often results in thinner lamellae or metastable crystal forms that exhibit lower thermal stability compared to equilibrium crystals. Dominant Factor: The crystalline morphology, specifically the lamellar thickness established during the thermal bonding and rapid cooling of the nonwoven fabrication, is the dominant factor governing the intrinsic melting behavior; while the high-pressure measurement condition induces a positive shift in the observed value, the depression caused by the kinetic limitations of the material processing history typically exerts a larger qualitative influence on the final thermal transition relative to the equilibrium state."
    }
  },
  {
    "doi": "10.1002/app.47413",
    "title": "Preparation and characterization of wood-fiber-reinforced polyamide 6–polypropylene blend composites",
    "year": 2019,
    "chemical_composition": {
      "repeat_unit_psmiles": null,
      "monomers": [
        {
          "name": "Caprolactam",
          "smiles": "O=C1CCCCN1",
          "ratio_value": null,
          "ratio_unit": null
        },
        {
          "name": "Propylene",
          "smiles": "C=C(C)",
          "ratio_value": null,
          "ratio_unit": null
        }
      ],
      "additives": [
        {
          "name": "MAPP",
          "type": "compatibilizer",
          "amount_value": 10,
          "amount_unit": "wt% in polymer blend"
        },
        {
          "name": "Poplar Wood Fiber",
          "type": "filler",
          "amount_value": 60,
          "amount_unit": "wt%"
        }
      ],
      "is_homopolymer": false
    },
    "processing_history": "Melt compounding (Haake torque rheometer, 50 rpm, 240 °C, 5 min). Hot pressed (5 MPa, 8 min) at 240 °C. Tm measured by DSC (PE Pyris 6, N2, 10 °C/min heating rate).",
    "hierarchical_structure": "Crystallinity (Xc): 15.5%.",
    "properties": {
      "Tm": {
        "value": [
          213.5
        ],
        "unit": "°C"
      }
    },
    "analysis_with_hierarchical_structure": {
      "descriptive_text": "The sample comprises a multiphase polymer system synthesized from Caprolactam and Propylene monomers, indicative of a polyamide 6 and polypropylene blend matrix. This matrix is reinforced with 60 wt% Poplar Wood Fiber and compatibilized with 10 wt% Maleic Anhydride grafted Polypropylene (MAPP). The material was fabricated via melt compounding in a Haake torque rheometer at 240 °C and 50 rpm for 5 minutes, followed by hot pressing at 5 MPa and 240 °C for 8 minutes. Structural characterization reveals a semi-crystalline morphology with a degree of crystallinity of 15.5%, and the melting behavior was subsequently evaluated using Differential Scanning Calorimetry under a nitrogen atmosphere with a heating rate of 10 °C/min.",
      "reasoning_analysis": "Increasing Factors: The presence of Caprolactam-derived polyamide segments introduces strong intermolecular hydrogen bonding, which inherently stabilizes the crystal lattice and drives the melting temperature higher compared to non-polar polyolefins. Additionally, the Poplar Wood Fiber may act as a heterogeneous nucleating agent, potentially promoting the formation of crystalline regions that could exhibit enhanced thermal stability due to epitaxial growth effects. Decreasing Factors: The inclusion of Propylene-derived polypropylene phases introduces components with a significantly lower intrinsic melting temperature, while the high filler loading of 60 wt% imposes spatial confinement that restricts polymer chain folding and reduces lamellar thickness. Furthermore, the relatively low degree of crystallinity (15.5%) suggests the presence of imperfect crystals with high surface free energy, which thermodynamically depresses the melting temperature according to the Gibbs-Thomson effect. Dominant Factor: The structural constraints imposed by the high filler content and the multiphase blend morphology, evidenced by the low degree of crystallinity, are the dominant factors; these features limit crystal perfection and lamellar thickness, qualitatively resulting in a melting behavior that is depressed relative to neat, unconstrained homopolymers despite the high thermal stability of the polyamide component."
    },
    "analysis_without_hierarchical_structure": {
      "descriptive_text": "The sample consists of a composite material derived from Caprolactam and Propylene monomers, indicative of a polyamide and polyolefin blend matrix. The formulation includes 10 wt% MAPP as a compatibilizer and is heavily reinforced with 60 wt% Poplar Wood Fiber. Preparation involved melt compounding in a Haake torque rheometer at 240 °C and 50 rpm for 5 minutes, followed by hot pressing at 240 °C under 5 MPa for 8 minutes. Thermal analysis was conducted using DSC under nitrogen atmosphere with a heating rate of 10 °C/min.",
      "reasoning_analysis": "Increasing Factors: The polyamide segments derived from Caprolactam introduce strong intermolecular hydrogen bonding, which significantly increases the energy required for lattice disruption compared to pure polyolefins. Additionally, the Poplar Wood Fiber acts as a heterogeneous nucleating agent, potentially promoting the formation of thicker or more stable lamellae during the cooling phase of hot pressing, which can elevate the observed Tm. Decreasing Factors: The inclusion of Propylene-derived segments introduces a phase with inherently lower thermal stability, and the MAPP compatibilizer creates interfacial structural irregularities that disrupt the perfect crystal lattice formation of the polyamide phase. Additionally, the high-shear melt compounding at elevated temperatures may induce chain scission, reducing molecular weight and lowering the equilibrium melting temperature. Dominant Factor: The intrinsic cohesive energy density provided by the hydrogen bonding in the Caprolactam-derived polyamide segments qualitatively dominates the thermal behavior, establishing a high-temperature melting transition that persists despite the dilution effects of the polyolefin phase and the lattice disruptions introduced by the compatibilizer."
    }
  },
  {
    "doi": null,
    "title": "Effect of ethylene carbonate concentration on structural and electrical properties of PEO–PMMA polymer blends",
    "year": 2012,
    "chemical_composition": {
      "repeat_unit_psmiles": null,
      "monomers": [
        {
          "name": "Ethylene oxide",
          "smiles": "C1CO1",
          "ratio_value": 50,
          "ratio_unit": "wt%"
        },
        {
          "name": "Methyl methacrylate",
          "smiles": "CC(=C)C(=O)OC",
          "ratio_value": 50,
          "ratio_unit": "wt%"
        }
      ],
      "additives": [
        {
          "name": "Ethylene carbonate",
          "type": "plasticizer",
          "amount_value": 7,
          "amount_unit": "wt%"
        },
        {
          "name": "Silver nitrate",
          "type": "salt",
          "amount_value": 5,
          "amount_unit": "wt%"
        }
      ],
      "is_homopolymer": false
    },
    "processing_history": "Solution cast technique. PEO and PMMA dissolved in acetonitrile. PMMA stirred at 323 K for 24 h. PEO and AgNO3 mixed and stirred 4-5 h at room temperature. Mixed with plasticizer and stirred 10 h at room temperature. Solvent evaporated at ambient temperature. Dried in oven at 313 K for 2 days. Tm measured by DSC (SII EXSTAR-6000) from room temperature to 363 K with heating rate of 10 K/min in nitrogen atmosphere.",
    "hierarchical_structure": "Semi-crystalline PEO phase in polymer blend. Degree of crystallinity 30.1% calculated from DSC enthalpy. XRD peaks intensity higher than other films.",
    "properties": {
      "Tm": {
        "value": [
          62.7
        ],
        "unit": "°C"
      }
    },
    "analysis_with_hierarchical_structure": {
      "descriptive_text": "The sample comprises a polymer blend consisting of poly(ethylene oxide) and poly(methyl methacrylate) in equal weight ratios, supplemented with 7 wt% ethylene carbonate plasticizer and 5 wt% silver nitrate salt. Fabricated via a solution cast technique using acetonitrile, the preparation involved stirring the PMMA component at 323 K for 24 hours and mixing the PEO with silver nitrate at room temperature for 4 to 5 hours before incorporating the plasticizer and stirring for an additional 10 hours. Following ambient solvent evaporation, the films were dried in an oven at 313 K for two days, resulting in a semi-crystalline morphology characterized by a PEO phase with a degree of crystallinity of 30.1% and XRD peak intensities exceeding those of comparable films.",
      "reasoning_analysis": "Increasing Factors: The processing history includes a prolonged thermal treatment where the sample was dried in an oven at 313 K for two days, which provides sufficient thermal energy below the melting point to facilitate chain reorganization and crystal perfection within the PEO phase, potentially stabilizing the crystalline lamellae thickness. Additionally, the coordination interactions between silver ions from the silver nitrate and the ether oxygens of the PEO backbone may introduce physical crosslinks that restrict segmental mobility in the amorphous regions, which can indirectly support the thermal stability of the existing crystalline domains. Decreasing Factors: The incorporation of 50 wt% amorphous PMMA acts as a non-crystallizable diluent that disrupts the continuity of the crystallizable PEO component, inducing thermodynamic melting point depression. Furthermore, the addition of 7 wt% ethylene carbonate plasticizer increases free volume and enhances chain mobility, interfering with the packing efficiency required for stable crystal formation, while the silver nitrate salt disrupts the regularity of the PEO chain packing, both of which qualitatively drive the Tm lower relative to pure PEO. Dominant Factor: The dominant factor influencing the Tm behavior is the combined dilution and lattice disruption effect caused by the blend composition and additives. While the thermal history promotes some degree of crystal perfection, the substantial presence of amorphous PMMA, coupled with the plasticizing effect of ethylene carbonate and the structural disruption from the silver salt, qualitatively drives the Tm of the PEO phase lower compared to pristine, high-molecular-weight PEO, defining the melting behavior of this multi-component matrix."
    },
    "analysis_without_hierarchical_structure": {
      "descriptive_text": "The sample comprises a polymer blend system consisting of ethylene oxide and methyl methacrylate based components at equal weight ratios of 50 wt% each, incorporated with 7 wt% ethylene carbonate plasticizer and 5 wt% silver nitrate salt. Fabrication was achieved via a solution cast technique using acetonitrile, where the methyl methacrylate component was stirred at 323 K for 24 hours and the ethylene oxide component was mixed with silver nitrate and stirred for 4 to 5 hours at room temperature. Following the addition of the plasticizer and further stirring for 10 hours at room temperature, the solvent was evaporated at ambient temperature and the material was dried in an oven at 313 K for two days. The melting temperature was characterized using differential scanning calorimetry from room temperature to 363 K at a heating rate of 10 K/min under a nitrogen atmosphere.",
      "reasoning_analysis": "Increasing Factors: The inherent semi-crystalline nature of the poly(ethylene oxide) segments establishes the fundamental lattice energy required for a melting transition. Additionally, the processing history involving oven drying at 313 K facilitates thermal annealing below the melting point, promoting lamellar thickening and stabilizing the crystalline phase relative to rapid ambient solvent evaporation. Decreasing Factors: The blending with 50 wt% amorphous poly(methyl methacrylate) introduces a significant dilution effect that thermodynamically depresses the melting point. Furthermore, the ethylene carbonate plasticizer increases free volume and chain mobility, disrupting intermolecular forces within crystalline domains, while the silver nitrate salt acts as an impurity where coordination between silver ions and ether oxygens disrupts the regular chain packing required for crystallization. Dominant Factor: The dominant factor is the combined thermodynamic dilution and structural disruption caused by the amorphous poly(methyl methacrylate) matrix and the low molecular weight additives. While the thermal history supports crystal formation, the impurity and dilution effects qualitatively dominate, resulting in a melting temperature significantly depressed relative to pure poly(ethylene oxide)."
    }
  },
  {
    "doi": null,
    "title": "Effect of ethylene carbonate concentration on structural and electrical properties of PEO–PMMA polymer blends",
    "year": 2012,
    "chemical_composition": {
      "repeat_unit_psmiles": null,
      "monomers": [
        {
          "name": "Ethylene oxide",
          "smiles": "C1CO1",
          "ratio_value": 50,
          "ratio_unit": "wt%"
        },
        {
          "name": "Methyl methacrylate",
          "smiles": "CC(=C)C(=O)OC",
          "ratio_value": 50,
          "ratio_unit": "wt%"
        }
      ],
      "additives": [
        {
          "name": "Ethylene carbonate",
          "type": "plasticizer",
          "amount_value": 10,
          "amount_unit": "wt%"
        },
        {
          "name": "Silver nitrate",
          "type": "salt",
          "amount_value": 5,
          "amount_unit": "wt%"
        }
      ],
      "is_homopolymer": false
    },
    "processing_history": "Solution cast technique. PEO and PMMA dissolved in acetonitrile. PMMA stirred at 323 K for 24 h. PEO and AgNO3 mixed and stirred 4-5 h at room temperature. Mixed with plasticizer and stirred 10 h at room temperature. Solvent evaporated at ambient temperature. Dried in oven at 313 K for 2 days. Tm measured by DSC (SII EXSTAR-6000) from room temperature to 363 K with heating rate of 10 K/min in nitrogen atmosphere.",
    "hierarchical_structure": "Semi-crystalline PEO phase in polymer blend. Degree of crystallinity 24.8% calculated from DSC enthalpy. New XRD peaks observed at 11° and 13°.",
    "properties": {
      "Tm": {
        "value": [
          60.5
        ],
        "unit": "°C"
      }
    },
    "analysis_with_hierarchical_structure": {
      "descriptive_text": "The sample comprises a polymer blend of poly(ethylene oxide) and poly(methyl methacrylate) in a 50 wt% ratio, incorporated with 10 wt% ethylene carbonate plasticizer and 5 wt% silver nitrate salt. Prepared via a solution cast technique, the polymers were dissolved in acetonitrile with the PMMA component stirred at 323 K for 24 hours and the PEO mixed with silver nitrate for 4–5 hours at room temperature before combining with the plasticizer for an additional 10 hours. Following solvent evaporation at ambient temperature, the material was dried in an oven at 313 K for two days. Structural analysis indicates a semi-crystalline morphology with a PEO phase degree of crystallinity of 24.8%, supported by new XRD peaks at 11° and 13°, and the thermal properties were characterized by DSC from room temperature to 363 K at a heating rate of 10 K/min under nitrogen atmosphere.",
      "reasoning_analysis": "Increasing Factors: The coordination between silver ions from the silver nitrate additive and the ether oxygens of the PEO chains introduces physical crosslinking effects that restrict segmental mobility within the polymer matrix. Additionally, the observation of new XRD peaks suggests the formation of specific crystalline complexes or modified polymorphs stabilized by ion-dipole interactions, which may exhibit enhanced thermal stability compared to disrupted amorphous regions. Decreasing Factors: The blending with amorphous PMMA acts as a thermodynamic diluent, reducing the chemical potential of the crystalline PEO phase and depressing the Tm according to polymer solution theory. The addition of ethylene carbonate serves as a potent plasticizer that increases free volume and chain mobility, significantly lowering the melting point, while the silver salt simultaneously disrupts the regularity of the PEO helical structure, reducing the overall degree of crystallinity to 24.8%. Furthermore, residual acetonitrile from the ambient solvent evaporation process may act as a volatile plasticizer. Dominant Factor: The dominant factor is the combined plasticizing effect of the ethylene carbonate and the thermodynamic dilution caused by the amorphous PMMA matrix. These factors qualitatively overwhelm any stabilizing coordination effects from the silver salt, resulting in a net depression of the Tm relative to pristine, high-molecular-weight PEO."
    },
    "analysis_without_hierarchical_structure": {
      "descriptive_text": "The sample comprises a polymer blend system consisting of poly(ethylene oxide) and poly(methyl methacrylate) in equal weight ratios of 50 wt% each, derived from ethylene oxide and methyl methacrylate units. The formulation includes 10 wt% ethylene carbonate as a plasticizer and 5 wt% silver nitrate salt. Fabrication was achieved via a solution cast technique using acetonitrile, where the poly(methyl methacrylate) component was stirred at 323 K for 24 hours, and the poly(ethylene oxide) with silver nitrate was mixed for 4 to 5 hours at room temperature. Following the addition of the plasticizer and 10 hours of stirring at room temperature, the solvent was evaporated at ambient temperature, and the film was dried in an oven at 313 K for two days. The melting temperature was characterized by DSC from room temperature to 363 K at a heating rate of 10 K/min under nitrogen.",
      "reasoning_analysis": "Increasing Factors: The thermal history involving drying in an oven at 313 K for two days provides sufficient thermal energy and time for chain relaxation and reorganization, potentially enhancing the perfection and size of poly(ethylene oxide) crystalline lamellae relative to a rapidly quenched sample. Decreasing Factors: The blending with amorphous poly(methyl methacrylate) introduces a dilution effect and topological constraints that disrupt the regular packing of crystallizable poly(ethylene oxide) chains, inherently depressing the melting temperature. Additionally, the ethylene carbonate plasticizer increases free volume and lowers the chemical potential of the melt, while the silver nitrate salt coordinates with ether oxygens, creating structural defects within the crystal lattice that further reduce thermal stability. Dominant Factor: The dilution and confinement effects imposed by the 50 wt% amorphous poly(methyl methacrylate) matrix, compounded by the plasticizing action of ethylene carbonate, qualitatively dominate the thermal behavior. These compositional factors significantly disrupt the crystalline continuity of the poly(ethylene oxide) phase, leading to a net depression of the melting temperature relative to pure poly(ethylene oxide), overriding any minor crystalline perfection gained during the moderate thermal drying history."
    }
  },
  {
    "doi": null,
    "title": "Effect of ethylene carbonate concentration on structural and electrical properties of PEO–PMMA polymer blends",
    "year": 2012,
    "chemical_composition": {
      "repeat_unit_psmiles": null,
      "monomers": [
        {
          "name": "Ethylene oxide",
          "smiles": "C1CO1",
          "ratio_value": 50,
          "ratio_unit": "wt%"
        },
        {
          "name": "Methyl methacrylate",
          "smiles": "CC(=C)C(=O)OC",
          "ratio_value": 50,
          "ratio_unit": "wt%"
        }
      ],
      "additives": [
        {
          "name": "Ethylene carbonate",
          "type": "plasticizer",
          "amount_value": 12,
          "amount_unit": "wt%"
        },
        {
          "name": "Silver nitrate",
          "type": "salt",
          "amount_value": 5,
          "amount_unit": "wt%"
        }
      ],
      "is_homopolymer": false
    },
    "processing_history": "Solution cast technique. PEO and PMMA dissolved in acetonitrile. PMMA stirred at 323 K for 24 h. PEO and AgNO3 mixed and stirred 4-5 h at room temperature. Mixed with plasticizer and stirred 10 h at room temperature. Solvent evaporated at ambient temperature. Dried in oven at 313 K for 2 days. Tm measured by DSC (SII EXSTAR-6000) from room temperature to 363 K with heating rate of 10 K/min in nitrogen atmosphere.",
    "hierarchical_structure": "Semi-crystalline PEO phase in polymer blend. Degree of crystallinity 23.8% calculated from DSC enthalpy.",
    "properties": {
      "Tm": {
        "value": [
          59.4
        ],
        "unit": "°C"
      }
    },
    "analysis_with_hierarchical_structure": {
      "descriptive_text": "The sample comprises a polymer blend consisting of poly(ethylene oxide) and poly(methyl methacrylate) in equal weight ratios (50 wt% each), derived from ethylene oxide and methyl methacrylate monomers respectively. The formulation is modified with 12 wt% ethylene carbonate acting as a plasticizer and 5 wt% silver nitrate salt. Preparation involved a solution cast technique using acetonitrile, where the PMMA component was stirred at 323 K for 24 hours and the PEO component was mixed with silver nitrate for 4–5 hours at room temperature before combining with the plasticizer for an additional 10 hours. Following ambient solvent evaporation, the material was dried in an oven at 313 K for two days. Structural analysis indicates a semi-crystalline morphology characterized by a PEO phase within the polymer blend, exhibiting a degree of crystallinity of 23.8% calculated from DSC enthalpy, with the melting behavior characterized from room temperature to 363 K at a heating rate of 10 K/min under nitrogen atmosphere.",
      "reasoning_analysis": "Increasing Factors: The processing history includes a prolonged drying step in an oven at 313 K for two days, which serves as an annealing treatment below the melting point of pure PEO. This thermal treatment facilitates chain reorganization and lamellar thickening within the crystalline PEO domains, which qualitatively acts to stabilize the crystals and drive the Tm higher according to the Gibbs-Thomson equation. Decreasing Factors: The blending of semi-crystalline PEO with amorphous PMMA introduces a dilution effect that reduces the chemical potential of the crystalline phase, inherently depressing the Tm. Furthermore, the addition of 12 wt% ethylene carbonate plasticizer acts as a low molecular weight diluent that further lowers the equilibrium melting point via Flory-Huggins interactions. The presence of silver nitrate introduces Ag+ ions that coordinate with ether oxygens, disrupting the regularity of the PEO crystal lattice and reducing crystal perfection. Finally, the moderate degree of crystallinity (23.8%) suggests the presence of smaller or less perfect lamellae compared to bulk crystalline PEO, which also contributes to a lower observed melting temperature. Dominant Factor: The cumulative thermodynamic dilution effects from the amorphous PMMA matrix and the ethylene carbonate plasticizer, combined with the structural disruption caused by the silver salt complexation, qualitatively dominate over the annealing benefits provided by the drying history, resulting in a net depression of the Tm relative to pristine poly(ethylene oxide)."
    },
    "analysis_without_hierarchical_structure": {
      "descriptive_text": "The sample comprises a blend system derived from ethylene oxide and methyl methacrylate chemistries, specifically utilizing poly(ethylene oxide) and poly(methyl methacrylate) components in equal weight proportions, incorporated with 12 wt% ethylene carbonate plasticizer and 5 wt% silver nitrate salt. Preparation was executed via a solution cast technique using acetonitrile as the solvent, where the poly(methyl methacrylate) component was stirred at 323 K for 24 hours and the poly(ethylene oxide) with silver nitrate was mixed for 4 to 5 hours at room temperature. Following the addition of the plasticizer, the mixture underwent stirring for 10 hours at room temperature, after which the solvent was evaporated at ambient temperature and the film was dried in an oven at 313 K for 2 days. The melting temperature was characterized by differential scanning calorimetry using an SII EXSTAR-6000 instrument from room temperature to 363 K at a heating rate of 10 K/min under a nitrogen atmosphere.",
      "reasoning_analysis": "Increasing Factors: The processing history includes a prolonged drying step in an oven at 313 K for 2 days, which acts as a thermal annealing treatment below the typical melting range of poly(ethylene oxide). This thermal history promotes chain reorganization and the thickening of crystalline lamellae, which thermodynamically drives the melting temperature higher relative to a quenched or non-annealed state. Decreasing Factors: The chemical composition introduces multiple sources of crystallinity disruption; the blending of semi-crystalline poly(ethylene oxide) with amorphous poly(methyl methacrylate) creates a dilution effect that depresses the melting point according to Flory-Huggins theory. Furthermore, the addition of 12 wt% ethylene carbonate acts as a potent plasticizer that increases free volume and separates polymer chains, while the silver nitrate salt coordinates with ether oxygens, disrupting the regular helical packing required for crystallization. Dominant Factor: Although the thermal annealing during processing encourages crystal perfection, the combined dilution effect from the amorphous polymer matrix and the significant lattice disruption caused by the high loading of plasticizer and salt complexes qualitatively dominate the system, leading to a net depression of the melting temperature relative to the pristine semi-crystalline polymer."
    }
  },
  {
    "doi": "10.1002/app.50936",
    "title": "Polymer melting temperatures and crystallinity at different pressure applied",
    "year": 2021,
    "chemical_composition": {
      "repeat_unit_psmiles": "[*]CC(C)C[*]",
      "monomers": [
        {
          "name": "Propylene",
          "smiles": "CC=C",
          "ratio_value": null,
          "ratio_unit": null
        }
      ],
      "additives": [],
      "is_homopolymer": true
    },
    "processing_history": "PP nonwoven (Spunbond-Meltblown-Spunbond) received as pre-bonded (thickness 0.40 mm). Specimen cut to 9 mm2. Tm measured using novel hotplate/cylinder setup. Hotplate set to 270 °C. Applied pressure 11.65 atm (1071.5 g weight).",
    "hierarchical_structure": "Semicrystalline nonwoven fibrous web. Crystallinity 42% by DSC.",
    "properties": {
      "Tm": {
        "value": [
          164
        ],
        "unit": "°C"
      }
    },
    "analysis_with_hierarchical_structure": {
      "descriptive_text": "The sample comprises a polypropylene homopolymer structured as a semicrystalline nonwoven fibrous web featuring a Spunbond-Meltblown-Spunbond (SMS) architecture. Received as a pre-bonded material with a thickness of 0.40 mm, the specimen was cut to an area of 9 mm² for characterization. The hierarchical structure exhibits a crystallinity of 42% as determined by DSC. Thermal analysis was conducted using a novel hotplate/cylinder setup where the hotplate was maintained at 270 °C under an applied pressure of 11.65 atm, corresponding to a 1071.5 g weight, to measure the melting temperature.",
      "reasoning_analysis": "Increasing Factors: The chemical regularity of the polypropylene homopolymer backbone facilitates efficient chain packing and crystal formation, intrinsically establishing a stable crystalline phase. Additionally, the semicrystalline morphology with 42% crystallinity suggests well-developed ordered regions, while the fiber orientation inherent to the SMS spinning process can further stabilize the crystalline structure against melting. Crucially, the application of 11.65 atm pressure during the measurement setup thermodynamically stabilizes the denser crystalline phase relative to the melt, qualitatively driving the observed Tm higher according to the Clapeyron relation. Decreasing Factors: The rapid cooling rates typically associated with the meltblown manufacturing process may limit lamellar thickness compared to slowly cooled bulk samples, which can depress the melting temperature due to surface free energy effects in thinner crystals. Dominant Factor: The intrinsic chemical regularity of the homopolymer establishes the fundamental thermodynamic baseline for the melting transition; however, the significant external pressure applied during characterization qualitatively acts to elevate the observed transition temperature relative to standard atmospheric conditions, superimposed on the stability provided by the semicrystalline morphology."
    },
    "analysis_without_hierarchical_structure": {
      "descriptive_text": "The material under investigation is a polypropylene homopolymer fabricated into a Spunbond-Meltblown-Spunbond (SMS) nonwoven structure with a nominal thickness of 0.40 mm and received in a pre-bonded condition. For characterization, specimens were dissected to a surface area of 9 mm². The melting temperature was assessed via a novel hotplate and cylinder apparatus, utilizing a hotplate temperature of 270 °C under an applied compressive pressure of 11.65 atm.",
      "reasoning_analysis": "Increasing Factors: The chemical composition consists of a polypropylene homopolymer, which typically possesses high stereoregularity allowing for efficient chain packing and crystallization, inherently supporting a higher equilibrium melting temperature compared to random copolymers. Additionally, the processing history includes an applied pressure of 11.65 atm during the measurement; according to the Clapeyron equation, increased pressure thermodynamically stabilizes the denser crystalline phase relative to the melt, thereby driving the observed Tm higher. Decreasing Factors: The manufacturing process involves a Spunbond-Meltblown-Spunbond architecture, where the meltblown layer undergoes rapid quenching from the melt state. This rapid cooling kinetics limits the time available for crystal growth, resulting in thinner lamellae and lower crystalline perfection, which depresses the melting temperature via the Gibbs-Thomson effect. Dominant Factor: While the applied pressure during characterization introduces a slight upward thermodynamic shift, the thermal history associated with the rapid quenching during the nonwoven fabrication is the dominant factor governing the specific observed Tm, as the kinetic limitations on lamellar thickness exert a more profound influence on the melting behavior than the moderate pressure applied during testing."
    }
  },
  {
    "doi": "10.1002/app.50936",
    "title": "Polymer melting temperatures and crystallinity at different pressure applied",
    "year": 2021,
    "chemical_composition": {
      "repeat_unit_psmiles": "[*]CC(C)C[*]",
      "monomers": [
        {
          "name": "Propylene",
          "smiles": "CC=C",
          "ratio_value": null,
          "ratio_unit": null
        }
      ],
      "additives": [],
      "is_homopolymer": true
    },
    "processing_history": "PP nonwoven sheet specimen (4.54 mg). Tm measured by DSC (TA instrument Q2000). N2 atmosphere. Heating rate 10 °C/min.",
    "hierarchical_structure": "Semicrystalline nonwoven fibrous web. Crystallinity 42% by DSC.",
    "properties": {
      "Tm": {
        "value": [
          163
        ],
        "unit": "°C"
      }
    },
    "analysis_with_hierarchical_structure": {
      "descriptive_text": "The investigated material is a polypropylene homopolymer fabricated into a semicrystalline nonwoven fibrous web exhibiting a crystallinity degree of 42% as determined by differential scanning calorimetry. Thermal characterization was performed on a 4.54 mg specimen using a TA instrument Q2000 under a nitrogen atmosphere with a heating rate of 10 °C/min. The chemical composition is devoid of additives or comonomers, consisting solely of propylene repeat units.",
      "reasoning_analysis": "Increasing Factors: The homopolymer composition ensures high stereoregularity along the polymer backbone, facilitating efficient packing into stable isotactic helical crystals which inherently supports a higher melting temperature compared to random copolymers or irregular structures. The confirmed semicrystalline morphology indicates the presence of substantial ordered regions capable of resisting thermal disruption. Decreasing Factors: The processing history inherent to nonwoven sheet formation typically involves rapid cooling from the melt state, which kinetically restricts crystal growth time, often resulting in thinner lamellae and less perfect crystallites that depress the observed melting temperature. Additionally, the lack of explicit thermal annealing steps suggests the crystalline domains may not have achieved maximum thermodynamic stability. Dominant Factor: The intrinsic chemical regularity of the isotactic polypropylene backbone is the dominant factor governing the melting behavior. While the rapid cooling associated with nonwoven processing limits crystal perfection, the thermodynamic stability of the helical conformation imposed by the methyl side groups fundamentally establishes the melting regime, overriding the morphological variations introduced during fiber formation."
    },
    "analysis_without_hierarchical_structure": {
      "descriptive_text": "The sample consists of a polypropylene homopolymer derived from propylene monomers. The material was prepared as a nonwoven sheet specimen with a mass of 4.54 mg. The melting temperature was characterized using differential scanning calorimetry on a TA instrument Q2000 under a nitrogen atmosphere with a heating rate of 10 °C/min.",
      "reasoning_analysis": "Increasing Factors: The chemical composition comprises a polypropylene backbone with methyl side groups which, in a stereoregular arrangement, facilitate the formation of stable helical conformations that pack efficiently into a crystalline lattice, inherently establishing a significant energy barrier for melting. Additionally, the homopolymer nature ensures that intermolecular forces are not diluted by small molecule additives, preserving the intrinsic thermal stability of the polymer matrix. Decreasing Factors: The processing history specifies a nonwoven sheet morphology, which often implies rapid cooling or fiber spinning conditions that may restrict the time available for crystal growth, potentially resulting in thinner lamellae or reduced crystal perfection compared to slowly annealed bulk samples, thereby depressing the observed Tm. Dominant Factor: The intrinsic chemical structure and stereoregularity of the polypropylene chains dominate the final Tm behavior, as the thermodynamic stability of the crystalline phase is fundamentally dictated by the monomer unit and chain packing ability, whereas the processing history primarily modulates the degree of crystallinity and defect density rather than altering the equilibrium melting point."
    }
  },
  {
    "doi": null,
    "title": "Effect of ethylene carbonate concentration on structural and electrical properties of PEO–PMMA polymer blends",
    "year": 2012,
    "chemical_composition": {
      "repeat_unit_psmiles": null,
      "monomers": [
        {
          "name": "Ethylene oxide",
          "smiles": "C1CO1",
          "ratio_value": 50,
          "ratio_unit": "wt%"
        },
        {
          "name": "Methyl methacrylate",
          "smiles": "CC(=C)C(=O)OC",
          "ratio_value": 50,
          "ratio_unit": "wt%"
        }
      ],
      "additives": [
        {
          "name": "Ethylene carbonate",
          "type": "plasticizer",
          "amount_value": 15,
          "amount_unit": "wt%"
        },
        {
          "name": "Silver nitrate",
          "type": "salt",
          "amount_value": 5,
          "amount_unit": "wt%"
        }
      ],
      "is_homopolymer": false
    },
    "processing_history": "Solution cast technique. PEO and PMMA dissolved in acetonitrile. PMMA stirred at 323 K for 24 h. PEO and AgNO3 mixed and stirred 4-5 h at room temperature. Mixed with plasticizer and stirred 10 h at room temperature. Solvent evaporated at ambient temperature. Dried in oven at 313 K for 2 days. Tm measured by DSC (SII EXSTAR-6000) from room temperature to 363 K with heating rate of 10 K/min in nitrogen atmosphere.",
    "hierarchical_structure": "Semi-crystalline PEO phase in polymer blend. Degree of crystallinity 13% calculated from DSC enthalpy. Good distribution of amorphous and crystalline regions observed by SEM.",
    "properties": {
      "Tm": {
        "value": [
          57.4
        ],
        "unit": "°C"
      }
    },
    "analysis_with_hierarchical_structure": {
      "descriptive_text": "The sample comprises a polymer blend consisting of equal weight fractions of poly(ethylene oxide) and poly(methyl methacrylate), compounded with 15 wt% ethylene carbonate plasticizer and 5 wt% silver nitrate salt. Prepared via a solution cast technique using acetonitrile, the mixture underwent specific thermal processing including stirring at 323 K for the PMMA component and ambient mixing for the PEO-salt complex, followed by solvent evaporation and oven drying at 313 K for two days. Structural analysis identifies a semi-crystalline morphology characterized by a PEO phase with a 13% degree of crystallinity, exhibiting a homogeneous distribution of amorphous and crystalline regions as confirmed by scanning electron microscopy.",
