Repository: hhtrick/HHT-code

# HHT training framework

This directory contains model training, embedding precomputation, inference, article-level baselines and the curated datasets. All commands below assume that the working directory is `train_code/`.

## 3. Datasets and fixed partitions

Each main dataset is a JSON array at `dataset/{property}/{property}.json`. Entries contain source metadata, `chemical_composition`, `processing_history`, `hierarchical_structure`, `properties`, and two generated-analysis objects. Targets are stored as `properties[property]["value"]`; source metadata and target values are not predictive input fields.

| Property | Train | Validation | Test | Total |
|---|---:|---:|---:|---:|

File: train_code/dataset/Tm/Tm.json (part 133 of 200)
[
      "reasoning_analysis": "Increasing Factors: The extended thermal history involving oven drying at 313 K for 48 hours provides an annealing effect below the melting threshold, which allows for the relaxation of polymer chains and potential thickening of crystalline lamellae within the PEO phase, theoretically supporting a higher Tm compared to a rapidly quenched specimen. Decreasing Factors: The presence of 15 wt% ethylene carbonate plasticizer and 5 wt% silver nitrate salt acts as impurities within the PEO lattice, causing significant thermodynamic melting point depression via the Flory-Huggins effect and disrupting chain packing through ion-dipole coordination. Furthermore, the blending with 50 wt% amorphous PMMA dilutes the crystallizable PEO content, and the low overall degree of crystallinity (13%) indicates the formation of thin or defective lamellae which melt at lower temperatures according to the Thomson-Gibbs equation. Dominant Factor: The thermodynamic depression caused by the high concentration of low-molecular-weight additives (plasticizer and salt) and the amorphous PMMA matrix qualitatively dominates the thermal behavior, driving the Tm significantly lower than that of pristine PEO by disrupting the energetic stability of the crystalline phase."
    },
    "analysis_without_hierarchical_structure": {
      "descriptive_text": "The sample comprises a polymer blend system consisting of poly(ethylene oxide) and poly(methyl methacrylate) derived from ethylene oxide and methyl methacrylate units in equal weight proportions, incorporated with 15 wt% ethylene carbonate plasticizer and 5 wt% silver nitrate salt. Fabrication was achieved via a solution cast technique using acetonitrile as the solvent, wherein the poly(methyl methacrylate) component was stirred at 323 K for 24 hours and the poly(ethylene oxide) was mixed with silver nitrate for 4 to 5 hours at room temperature. Following the addition of the plasticizer and further stirring for 10 hours at room temperature, the solvent was evaporated at ambient temperature and the film was dried in an oven at 313 K for two days. The melting temperature was characterized by differential scanning calorimetry from room temperature to 363 K at a heating rate of 10 K/min under a nitrogen atmosphere.",
      "reasoning_analysis": "Increasing Factors: The processing history includes a prolonged drying step at 313 K for two days, which ensures the removal of residual acetonitrile solvent, thereby preventing solvent-induced melting point depression that would occur if volatile components remained. Additionally, the incorporation of silver nitrate introduces silver ions that form coordination complexes with the ether oxygens of the poly(ethylene oxide) chains, creating strong ion-dipole interactions that increase the cohesive energy density of the ordered phases. Decreasing Factors: The chemical composition includes 50 wt% poly(methyl methacrylate), an amorphous polymer that dilutes the crystallizable poly(ethylene oxide) content, causing significant thermodynamic melting point depression. Furthermore, the addition of 15 wt% ethylene carbonate acts as a low molecular weight plasticizer that increases free volume and enhances chain mobility, while the silver nitrate salt also disrupts the regular packing of polymer chains within the crystal lattice, reducing crystal perfection. Dominant Factor: The dilution effect imposed by the amorphous poly(methyl methacrylate) matrix combined with the substantial plasticization effect of the ethylene carbonate qualitatively dominate the thermal behavior, leading to a net depression of the melting temperature relative to pristine poly(ethylene oxide) despite the stabilizing influence of ionic interactions and solvent removal."
    }
  },
  {
    "doi": null,
    "title": "The effect of high-energy electron beam irradiation on the physicochemical properties of PET material",
    "year": null,
    "chemical_composition": {
      "repeat_unit_psmiles": "[*]OCCOC(=O)c1ccc(C(=O)O[*])cc1",
      "monomers": [
        {
          "name": "Terephthalic acid",
          "smiles": "OC(=O)c1ccc(C(=O)O)cc1",
          "ratio_value": null,
          "ratio_unit": null
        },
        {
          "name": "Ethylene glycol",
          "smiles": "OCCO",
          "ratio_value": null,
          "ratio_unit": null
        }
      ],
      "additives": [],
      "is_homopolymer": false
    },
    "processing_history": "PET samples (SIBUR POLY brand) produced via injection molding at 270 °C. Irradiated with 10 MeV electron beam. Absorbed dose: 0.0 kGy. Tm measured by DSC (Mettler Toledo DSC822e) according to ASTM D3418-21.",
    "hierarchical_structure": "Amorphous-crystalline polymer. Recrystallization peak at 135.3 °C. Crystallinity decreases with irradiation dose > 60 kGy.",
    "properties": {
      "Tm": {
        "value": [
          247.1
        ],
        "unit": "°C"
      }
    },
    "analysis_with_hierarchical_structure": {
      "descriptive_text": "The sample comprises a polyethylene terephthalate (PET) copolymer derived from terephthalic acid and ethylene glycol monomers, identified under the SIBUR POLY brand. Processing involved injection molding at 270 °C followed by exposure to a 10 MeV electron beam with an absorbed dose of 0.0 kGy, effectively serving as a non-irradiated control within an irradiation study. The material displays an amorphous-crystalline hierarchical structure featuring a recrystallization peak at 135.3 °C, and its thermal properties were characterized via differential scanning calorimetry (DSC) following ASTM D3418-21 protocols.",
      "reasoning_analysis": "Increasing Factors: The presence of rigid para-substituted aromatic rings in the terephthalic acid units imparts significant backbone stiffness, restricting chain mobility and requiring higher thermal energy to disrupt the crystalline lattice, thus elevating the Tm. Additionally, the polar ester linkages promote strong intermolecular dipole-dipole interactions that stabilize the crystalline phase. The processing temperature of 270 °C ensures complete melting prior to molding, erasing previous thermal history and allowing for the formation of a consistent crystalline morphology upon cooling. Decreasing Factors: The hierarchical structure indicates an amorphous-crystalline mixture with a distinct recrystallization peak, suggesting that the injection molding cooling rate was sufficiently rapid to quench a portion of the polymer into an amorphous state, resulting in less perfect initial crystals that may melt at lower temperatures or undergo reorganization during heating. Although the absorbed dose is 0.0 kGy, the potential for thermal degradation during high-temperature processing could introduce chain ends or defects that disrupt crystal packing efficiency. Dominant Factor: The intrinsic chemical rigidity provided by the aromatic backbone is the dominant factor governing the Tm, as it establishes the fundamental thermodynamic stability of the crystal lattice; while processing-induced morphological variations (such as crystallinity degree and lamellar thickness) modulate the sharpness and exact position of the melting peak, the backbone structure dictates the high-temperature regime in which melting occurs."
    },
    "analysis_without_hierarchical_structure": {
      "descriptive_text": "The sample comprises polyethylene terephthalate derived from the condensation of terephthalic acid and ethylene glycol monomers. Commercial SIBUR POLY brand material was processed via injection molding at 270 °C. While the sample underwent a 10 MeV electron beam irradiation setup, the absorbed dose was 0.0 kGy, indicating no radiative modification. The melting temperature was measured by DSC using a Mettler Toledo DSC822e according to ASTM D3418-21.",
      "reasoning_analysis": "Increasing Factors: The rigid aromatic rings in the terephthalic acid units restrict chain mobility and promote intermolecular stacking, inherently establishing a high equilibrium melting temperature. The processing temperature of 270 °C ensures complete melting, resetting thermal history for potential recrystallization. Decreasing Factors: Rapid cooling inherent to injection molding may limit crystal perfection and size, leading to a lower observed melting temperature compared to slowly annealed samples. Additionally, the 0.0 kGy absorbed dose confirms the absence of radiation-induced crosslinking, which would otherwise restrict chain mobility and potentially elevate the melting temperature. Dominant Factor: The intrinsic chemical structure of the aromatic polyester backbone dictates the fundamental melting range, while the thermal history from injection molding primarily influences the crystalline perfection and observed Tm, given the null effect of the irradiation process."
    }
  },
  {
    "doi": "10.1002/app.47413",
    "title": "Preparation and characterization of wood-fiber-reinforced polyamide 6–polypropylene blend composites",
    "year": 2019,
    "chemical_composition": {
      "repeat_unit_psmiles": null,
      "monomers": [
        {
          "name": "Caprolactam",
          "smiles": "O=C1CCCCN1",
          "ratio_value": null,
          "ratio_unit": null
        },
        {
          "name": "Propylene",
          "smiles": "C=C(C)",
          "ratio_value": null,
          "ratio_unit": null
        }
      ],
      "additives": [
        {
          "name": "MAPP",
          "type": "compatibilizer",
          "amount_value": 10,
          "amount_unit": "wt% in polymer blend"
        },
        {
          "name": "LiCl",
          "type": "modifier",
          "amount_value": 1.0,
          "amount_unit": "wt% in plastic blend"
        },
        {
          "name": "Poplar Wood Fiber",
          "type": "filler",
          "amount_value": 60,
          "amount_unit": "wt%"
        }
      ],
      "is_homopolymer": false
    },
    "processing_history": "Melt compounding (Haake torque rheometer, 50 rpm, 240 °C, 5 min). Hot pressed (5 MPa, 8 min) at 230 °C. Tm measured by DSC (PE Pyris 6, N2, 10 °C/min heating rate).",
    "hierarchical_structure": "Crystallinity (Xc): 14.3%.",
    "properties": {
      "Tm": {
        "value": [
          208.0
        ],
        "unit": "°C"
      }
    },
    "analysis_with_hierarchical_structure": {
      "descriptive_text": "This polymer sample comprises a blend system synthesized from Caprolactam and Propylene monomers, incorporating 60 wt% Poplar Wood Fiber as a reinforcing filler. The formulation includes 10 wt% MAPP as a compatibilizer to improve phase interaction and 1.0 wt% LiCl as a modifier. Processing involved melt compounding using a Haake torque rheometer at 240 °C and 50 rpm for 5 minutes, followed by hot pressing at 230 °C under 5 MPa for 8 minutes to form the final specimen. Hierarchical structural analysis indicated a crystallinity level of 14.3%, and the thermal properties were characterized by DSC under a nitrogen atmosphere with a heating rate of 10 °C/min.",
      "reasoning_analysis": "Increasing Factors: The polyamide segments derived from Caprolactam possess strong intermolecular hydrogen bonding, which inherently establishes a high energy barrier for chain mobility and drives the melting temperature upward. Additionally, the LiCl modifier may form coordination complexes with amide groups, potentially restricting segmental motion and stabilizing the crystalline lattice. Decreasing Factors: The presence of Propylene-derived polyolefin phases introduces components with a significantly lower inherent melting temperature, while the high loading of wood fiber and compatibilizer disrupts polymer chain packing regularity. This disruption is evidenced by the low crystallinity of 14.3%, which implies the formation of thinner lamellae that melt at lower temperatures according to the Thomson-Gibbs equation. Dominant Factor: The structural imperfections arising from the high filler content and blend morphology, resulting in low crystallinity and reduced lamellar thickness, qualitatively dominate the thermal behavior, likely driving the observed Tm lower relative to a pristine, highly crystalline polyamide homopolymer."
    },
    "analysis_without_hierarchical_structure": {
      "descriptive_text": "The sample consists of a polymer composite derived from Caprolactam and Propylene monomers, forming a Polyamide 6 and Polypropylene blend matrix. The formulation includes 10 wt% Maleic Anhydride grafted Polypropylene (MAPP) as a compatibilizer, 1.0 wt% Lithium Chloride (LiCl) as a modifier, and 60 wt% Poplar Wood Fiber as a reinforcing filler. Processing was conducted via melt compounding using a Haake torque rheometer at 240 °C and 50 rpm for 5 minutes, followed by hot pressing at 230 °C under 5 MPa for 8 minutes, and the melting temperature was measured by DSC under a nitrogen atmosphere with a heating rate of 10 °C/min.",
      "reasoning_analysis": "Increasing Factors: The presence of Caprolactam-derived Polyamide 6 introduces strong intermolecular hydrogen bonding within the crystalline domains, which inherently requires higher thermal energy to disrupt, thereby driving the Tm upward. Additionally, the high loading of 60 wt% Poplar Wood Fiber acts as a heterogeneous nucleating agent and imposes confinement effects that can restrict chain mobility and stabilize crystalline lamellae, potentially increasing thermal stability. Decreasing Factors: The Propylene-derived Polypropylene phase possesses a significantly lower intrinsic melting temperature compared to Polyamide 6, contributing a lower temperature transition to the overall profile. Furthermore, the inclusion of 1.0 wt% LiCl can disrupt the regularity of hydrogen bonding networks in the Polyamide phase, introducing crystal defects that depress the melting point, while the immiscible nature of the blend even with MAPP compatibilization may limit crystal perfection at the phase interfaces. Dominant Factor: While the high filler content and modifier introduce significant perturbations to the crystalline morphology, the intrinsic strength of the hydrogen bonding network within the Polyamide 6 component qualitatively dominates the upper thermal limit of the material, establishing the primary high-temperature melting transition despite the dilution effects of the blend and additive package."
    }
  },
  {
    "doi": "10.1002/app.47413",
    "title": "Preparation and characterization of wood-fiber-reinforced polyamide 6–polypropylene blend composites",
    "year": 2019,
    "chemical_composition": {
      "repeat_unit_psmiles": null,
      "monomers": [
        {
          "name": "Caprolactam",
          "smiles": "O=C1CCCCN1",
          "ratio_value": null,
          "ratio_unit": null
        },
        {
          "name": "Propylene",
          "smiles": "C=C(C)",
          "ratio_value": null,
          "ratio_unit": null
        }
      ],
      "additives": [
        {
          "name": "MAPP",
          "type": "compatibilizer",
          "amount_value": 10,
          "amount_unit": "wt% in polymer blend"
        },
        {
          "name": "LiCl",
          "type": "modifier",
          "amount_value": 0.5,
          "amount_unit": "wt% in plastic blend"
        }
      ],
      "is_homopolymer": false
    },
    "processing_history": "Melt compounding (Haake torque rheometer, 50 rpm, 240 °C, 5 min). Tm measured by DSC (PE Pyris 6, N2, 10 °C/min heating rate).",
    "hierarchical_structure": "Crystallinity (Xc): 19.1%.",
    "properties": {
      "Tm": {
        "value": [
          215.1
        ],
        "unit": "°C"
      }
    },
    "analysis_with_hierarchical_structure": {
      "descriptive_text": "The sample comprises a heterogeneous polymer system synthesized from caprolactam and propylene monomers, indicative of a polyamide-polyolefin blend architecture. To optimize phase compatibility, the formulation includes 10 wt% Maleic Anhydride grafted Polypropylene (MAPP) as a compatibilizer and 0.5 wt% Lithium Chloride (LiCl) as a modifier. Processing was conducted via melt compounding using a Haake torque rheometer at 240 °C and 50 rpm for 5 minutes, ensuring thorough mixing prior to thermal analysis. The melting temperature was characterized by Differential Scanning Calorimetry (DSC) under a nitrogen atmosphere with a heating rate of 10 °C/min, revealing a semi-crystalline morphology with a degree of crystallinity (Xc) of 19.1%.",
      "reasoning_analysis": "Increasing Factors: The incorporation of caprolactam-derived polyamide segments introduces strong intermolecular hydrogen bonding within the crystalline domains, which significantly stabilizes the lattice structure and drives the melting temperature upward relative to pure polyolefins. Additionally, the presence of LiCl may coordinate with amide groups, creating ionic interactions that restrict chain mobility and potentially stabilize specific crystalline polymorphs. Decreasing Factors: The multiphase nature of the caprolactam-propylene blend introduces structural heterogeneity, where the polypropylene phase possesses a lower intrinsic melting temperature and disrupts the continuity of the polyamide crystalline network. The relatively low degree of crystallinity (19.1%) indicates the presence of thinner or less perfect lamellae, which melt at lower temperatures according to the Gibbs-Thomson effect. Furthermore, the addition of MAPP compatibilizer, while improving interfacial adhesion, may introduce chemical irregularities at the phase boundaries that hinder efficient chain packing. Dominant Factor: While the intrinsic hydrogen bonding of the polyamide component establishes a high thermal baseline, the morphological constraints imposed by the blend architecture and the resultant low degree of crystallinity qualitatively dominate the final Tm behavior, likely causing a depression and broadening of the melting transition relative to a pristine, highly crystalline polyamide homopolymer."
    },
    "analysis_without_hierarchical_structure": {
      "descriptive_text": "The sample comprises a polymer blend system derived from Caprolactam and Propylene monomers, incorporating 10 wt% Maleic Anhydride grafted Polypropylene (MAPP) as a compatibilizer and 0.5 wt% Lithium Chloride (LiCl) as a modifier. Preparation involved melt compounding in a Haake torque rheometer at 240 °C and 50 rpm for 5 minutes, followed by thermal characterization where the melting temperature was measured by Differential Scanning Calorimetry using a PE Pyris 6 instrument under a nitrogen atmosphere with a heating rate of 10 °C/min.",
      "reasoning_analysis": "Increasing Factors: The polyamide phase derived from Caprolactam possesses a robust crystalline lattice stabilized by strong interchain hydrogen bonding, which intrinsically establishes a high baseline melting temperature. Additionally, the use of MAPP as a compatibilizer improves phase dispersion, potentially creating confined crystallization environments that restrict chain mobility and support thermal stability. Decreasing Factors: The incorporation of LiCl serves as a disruptive modifier where lithium ions coordinate with amide carbonyls, interfering with the hydrogen bonding network necessary for crystal perfection, thereby qualitatively depressing the melting temperature. Furthermore, the polypropylene phase derived from Propylene has a lower intrinsic melting point, and the melt compounding process may induce crystalline defects or limit lamellar thickness compared to equilibrium conditions. Dominant Factor: Although the polyamide backbone provides structural rigidity, the specific interaction of the LiCl modifier with the amide groups is the dominant factor, as the disruption of the hydrogen bonding network qualitatively reduces the thermal energy required for melting relative to the unmodified polyamide phase."
    }
  },
  {
    "doi": "10.1002/app.50936",
    "title": "Polymer melting temperatures and crystallinity at different pressure applied",
    "year": 2021,
    "chemical_composition": {
      "repeat_unit_psmiles": "[*]OC(=O)c1ccc(cc1)C(=O)OCC[*]",
      "monomers": [
        {
          "name": "Terephthalic acid",
          "smiles": "OC(=O)c1ccc(C(=O)O)cc1",
          "ratio_value": null,
          "ratio_unit": null
        },
        {
          "name": "Ethylene glycol",
          "smiles": "OCCO",
          "ratio_value": null,
          "ratio_unit": null
        }
      ],
      "additives": [],
      "is_homopolymer": false
    },
    "processing_history": "PET nonwoven layers stacked and thermally-bonded at 200 °C (thickness 0.48 mm). Specimen cut to 9 mm2. Tm measured using novel hotplate/cylinder setup. Hotplate set to 330 °C. Applied pressure 0.14 atm (upper cylinder weight only).",
    "hierarchical_structure": "Semicrystalline nonwoven fibrous web. Crystallinity ~31% by DSC.",
    "properties": {
      "Tm": {
        "value": [
          249
        ],
        "unit": "°C"
      }
    },
    "analysis_with_hierarchical_structure": {
      "descriptive_text": "The material is a polyethylene terephthalate (PET) derivative synthesized from terephthalic acid and ethylene glycol monomers, exhibiting a semicrystalline nonwoven fibrous web morphology with approximately 31% crystallinity as determined by DSC. The specimen was prepared by stacking PET nonwoven layers and thermally bonding them at 200 °C to a thickness of 0.48 mm, followed by cutting into 9 mm² sections. Melting behavior was characterized using a novel hotplate/cylinder setup with the hotplate maintained at 330 °C under an applied pressure of 0.14 atm derived from the upper cylinder weight.",
      "reasoning_analysis": "Increasing Factors: The presence of rigid phenylene rings within the polymer backbone significantly restricts chain rotation, while polar ester linkages enhance intermolecular cohesive energy density, both intrinsically establishing a high baseline melting temperature. Furthermore, the thermal bonding process at 200 °C acts as an annealing treatment below the melting point, facilitating lamellar thickening and crystal perfection which thermodynamically stabilizes the crystalline phase against melting. Decreasing Factors: The nonwoven fibrous architecture may introduce morphological constraints or defects compared to bulk spherulitic growth, potentially limiting the maximum achievable crystal size. Additionally, the moderate crystallinity of 31% indicates a substantial amorphous fraction, and if the thermal history induced any chain scission or if the molecular weight is insufficient, chain end effects could depress the equilibrium melting temperature. Dominant Factor: The intrinsic backbone stiffness conferred by the aromatic terephthalate units combined with the crystal-perfecting effects of the 200 °C thermal bonding history are the dominant factors, likely driving the Tm towards the upper range characteristic of well-annealed PET structures despite the fibrous morphology."
    },
    "analysis_without_hierarchical_structure": {
      "descriptive_text": "The sample comprises poly(ethylene terephthalate) synthesized from terephthalic acid and ethylene glycol monomers. The material was prepared by stacking poly(ethylene terephthalate) nonwoven layers and thermally-bonding them at 200 °C to form a consolidated sheet with a thickness of 0.48 mm. Specimens were cut to an area of 9 mm² and characterized using a novel hotplate and cylinder setup where the hotplate was set to 330 °C and an applied pressure of 0.14 atm was maintained via the upper cylinder weight.",
      "reasoning_analysis": "Increasing Factors: The presence of rigid aromatic rings within the terephthalic acid units of the backbone significantly restricts chain conformation and enhances intermolecular pi-pi stacking interactions, which intrinsically drives the melting temperature higher by reducing the entropy of fusion. Furthermore, the processing history involving thermal bonding at 200 °C acts as an annealing treatment below the melting point, likely promoting crystalline perfection and increasing lamellar thickness, which thermodynamically elevates the observed Tm. Decreasing Factors: The inclusion of flexible ethylene glycol aliphatic segments introduces conformational freedom that increases the entropy of fusion compared to wholly aromatic polyesters, inherently limiting the maximum achievable Tm. Additionally, the low applied pressure of 0.14 atm during the measurement phase does not provide the compressive forces necessary to stabilize the crystal lattice against thermal disruption, potentially resulting in a lower Tm compared to high-pressure conditions. Dominant Factor: While the thermal bonding history refines the crystalline morphology, the intrinsic chemical composition, specifically the high density of aromatic rings providing backbone rigidity and strong intermolecular forces, qualitatively dominates the final Tm behavior by establishing the fundamental thermodynamic baseline that dictates the high-temperature melting range."
    }
  },
  {
    "doi": "10.1039/c5py01755f",
    "title": "Poly(2-cycloalkyl-2-oxazoline)s: high melting temperature polymers solely based on Debye and Keesom van der Waals interactions†",
    "year": 2016,
    "chemical_composition": {
      "repeat_unit_psmiles": null,
      "monomers": [
        {
          "name": "2-ethyl-2-oxazoline",
          "smiles": "CCC1CN=CO1",
          "ratio_value": 14,
          "ratio_unit": "wt%"
        },
        {
          "name": "2-cyclopentyl-2-oxazoline",
          "smiles": "C1CCCC1C2=NCOC2",
          "ratio_value": 86,
          "ratio_unit": "wt%"
        }
      ],
      "additives": [],
      "is_homopolymer": false
    },
    "processing_history": "Microwave-assisted cationic ring-opening polymerization at 140 °C using methyl tosylate initiator in acetonitrile. Purified by precipitation in diethyl ether. Tm measured by DSC at 10 °C/min under N2 atmosphere (2nd heating run).",
    "hierarchical_structure": "Crystalline phase present (high cPentOx content).",
    "properties": {
      "Tm": {
        "value": [
          266
        ],
        "unit": "°C"
      }
    },
    "analysis_with_hierarchical_structure": {
      "descriptive_text": "The sample comprises a copolymer synthesized from 2-ethyl-2-oxazoline (14 wt%) and 2-cyclopentyl-2-oxazoline (86 wt%) monomers. Polymerization was conducted via microwave-assisted cationic ring-opening polymerization at 140 °C in acetonitrile using methyl tosylate as the initiator, followed by purification through precipitation in diethyl ether. Hierarchical structural analysis confirms the presence of a crystalline phase, attributed to the high concentration of the 2-cyclopentyl-2-oxazoline component. The melting temperature was characterized by differential scanning calorimetry at a heating rate of 10 °C/min under a nitrogen atmosphere, specifically utilizing the second heating run to assess thermal properties.",
      "reasoning_analysis": "Increasing Factors: The high weight fraction (86%) of 2-cyclopentyl-2-oxazoline introduces bulky, rigid cyclic side groups that enhance chain stiffness and facilitate intermolecular packing capable of forming a stable crystalline lattice. The inherent rigidity of the cyclopentyl ring restricts segmental mobility in the melt, requiring higher thermal energy to disrupt the ordered crystalline phase, thereby driving the Tm upward relative to amorphous analogs or polymers with smaller side chains. Decreasing Factors: The incorporation of 2-ethyl-2-oxazoline (14%) acts as a structural defect within the predominantly cyclopentyl-based crystal lattice. According to copolymer melting point depression theory, these comonomer units disrupt the regularity of the chain sequence and reduce the thermodynamic stability of the crystals, qualitatively lowering the Tm compared to the pure poly(2-cyclopentyl-2-oxazoline) homopolymer. Additionally, the specific DSC protocol using the second heating run eliminates thermal history effects from the precipitation process, ensuring the observed Tm reflects intrinsic copolymer depression rather than processing-induced crystallinity variations. Dominant Factor: The dominant factor is the high concentration of the crystallizable 2-cyclopentyl-2-oxazoline component. While the ethyl comonomer introduces lattice defects, the overwhelming majority of cyclopentyl units ensures sufficient structural regularity to maintain a distinct crystalline phase. Thus, the intrinsic ability of the cyclopentyl side chains to organize into a lattice qualitatively dominates the melting behavior, establishing a defined Tm that is primarily governed by the stability of the cyclopentyl-rich crystalline domains despite the comonomer disruption."
    },
    "analysis_without_hierarchical_structure": {
      "descriptive_text": "The sample consists of a copolymer composed of 2-ethyl-2-oxazoline and 2-cyclopentyl-2-oxazoline monomers with weight percentages of 14% and 86%, respectively. The polymer was synthesized via microwave-assisted cationic ring-opening polymerization at 140 °C utilizing methyl tosylate as the initiator in an acetonitrile solvent medium. Following synthesis, the material was purified through precipitation in diethyl ether. The melting temperature was subsequently characterized using differential scanning calorimetry at a heating rate of 10 °C/min under a nitrogen atmosphere during the second heating run.",
      "reasoning_analysis": "Increasing Factors: The high proportion of 2-cyclopentyl-2-oxazoline (86 wt%) introduces bulky and rigid cyclic side groups that increase backbone stiffness and enhance interchain van der Waals interactions, intrinsically supporting a higher melting temperature. Additionally, the purification step involving precipitation in diethyl ether removes residual acetonitrile solvent, eliminating potential plasticization effects that would otherwise depress the melting point. Decreasing Factors: The presence of 2-ethyl-2-oxazoline (14 wt%) as a comonomer introduces structural defects into the crystalline lattice formed by the majority cyclopentyl segments. This copolymerization disrupts chain regularity and symmetry, reducing the degree of crystallinity and limiting lamellar thickness compared to the poly(2-cyclopentyl-2-oxazoline) homopolymer. Dominant Factor: The disruption of crystalline order caused by the incorporation of the ethyl comonomer is the dominant factor. While the cyclic side groups provide intrinsic rigidity, the thermodynamic penalty associated with excluding the ethyl units from the crystal phase or incorporating them as defects qualitatively limits the maximum thermal stability of the crystalline regions relative to a pure homopolymer system."
    }
  },
  {
    "doi": "10.1039/c5py01755f",
    "title": "Poly(2-cycloalkyl-2-oxazoline)s: high melting temperature polymers solely based on Debye and Keesom van der Waals interactions†",
    "year": 2016,
    "chemical_composition": {
      "repeat_unit_psmiles": null,
      "monomers": [
        {
          "name": "2-ethyl-2-oxazoline",
          "smiles": "CCC1CN=CO1",
          "ratio_value": 7,
          "ratio_unit": "wt%"
        },
        {
          "name": "2-cyclopentyl-2-oxazoline",
          "smiles": "C1CCCC1C2=NCOC2",
          "ratio_value": 93,
          "ratio_unit": "wt%"
        }
      ],
      "additives": [],
      "is_homopolymer": false
    },
    "processing_history": "Microwave-assisted cationic ring-opening polymerization at 140 °C using methyl tosylate initiator in acetonitrile. Purified by precipitation in diethyl ether. Tm measured by DSC at 10 °C/min under N2 atmosphere (2nd heating run).",
    "hierarchical_structure": "Crystalline phase present (high cPentOx content).",
    "properties": {
      "Tm": {
        "value": [
          287
        ],
        "unit": "°C"
      }
    },
    "analysis_with_hierarchical_structure": {
      "descriptive_text": "The sample consists of a copolymer composed primarily of 2-cyclopentyl-2-oxazoline (93 wt%) with a minor fraction of 2-ethyl-2-oxazoline (7 wt%). It was synthesized via microwave-assisted cationic ring-opening polymerization at 140 °C in acetonitrile using methyl tosylate as the initiator, followed by purification through precipitation in diethyl ether. Structural characterization indicates the presence of a crystalline phase, attributed to the high content of the cyclopentyl-substituted monomer. The melting temperature was subsequently measured using differential scanning calorimetry at a heating rate of 10 °C/min under a nitrogen atmosphere during the second heating run.",
      "reasoning_analysis": "Increasing Factors: The high weight fraction (93 wt%) of 2-cyclopentyl-2-oxazoline introduces bulky and rigid cyclopentyl side groups that enhance interchain interactions and facilitate side-chain crystallization. This structural regularity and steric bulk increase the lattice energy required for the solid-to-liquid transition, thereby driving the Tm upward. Decreasing Factors: The incorporation of 7 wt% 2-ethyl-2-oxazoline acts as a comonomer defect within the crystalline lattice, disrupting chain packing regularity and causing melting point depression consistent with Flory's copolymer theory. Additionally, the purification via precipitation in diethyl ether involves rapid phase separation, which may limit the initial growth of large, perfect crystallites compared to slow solvent evaporation, potentially lowering the observed Tm relative to slowly crystallized samples. Dominant Factor: The overwhelming majority content of the crystallizable 2-cyclopentyl-2-oxazoline monomer is the dominant factor. Despite the lattice disruptions caused by the ethyl comonomer and processing conditions, the high concentration of bulky cyclopentyl groups ensures the persistence of a defined crystalline phase, establishing a Tm primarily governed by the homopolymer-like behavior of the poly(2-cyclopentyl-2-oxazoline) segments."
    },
    "analysis_without_hierarchical_structure": {
      "descriptive_text": "The sample consists of a copolymer composed of 2-ethyl-2-oxazoline and 2-cyclopentyl-2-oxazoline monomers with weight ratios of 7% and 93%, respectively. The polymer was synthesized via microwave-assisted cationic ring-opening polymerization at 140 °C using methyl tosylate as the initiator in an acetonitrile solvent system. Following synthesis, the material was purified by precipitation in diethyl ether, and the melting temperature was subsequently characterized using differential scanning calorimetry at a heating rate of 10 °C/min under a nitrogen atmosphere during the second heating run.",
      "reasoning_analysis": "Increasing Factors: The chemical composition is dominated by 2-cyclopentyl-2-oxazoline (93 wt%), which features bulky cyclic side groups that impart significant chain stiffness and rigidity to the polymer backbone, inherently supporting a higher thermal stability and potential melting temperature compared to flexible linear analogs. Furthermore, the processing history includes purification by precipitation in diethyl ether, which effectively removes residual solvent and unreacted monomers that could otherwise act as plasticizers and depress the thermal transition. Decreasing Factors: The presence of 2-ethyl-2-oxazoline (7 wt%) creates a copolymer architecture that introduces structural irregularity along the chain. This compositional heterogeneity disrupts the crystalline lattice packing efficiency required for melting transitions, leading to a depression in Tm relative to the corresponding homopolymer. Additionally, the steric bulk of the cyclopentyl rings may hinder close chain packing, potentially limiting the overall degree of crystallinity achievable during the cooling phase prior to the 2nd heating run. Dominant Factor: The structural disruption caused by the copolymerization is the dominant factor influencing the Tm. While the rigid cyclopentyl side groups establish a high thermal baseline, the inclusion of the ethyl-oxazoline comonomer fundamentally breaks the sequence regularity necessary for extensive crystallization, qualitatively driving the melting temperature lower than that of a pure poly(2-cyclopentyl-2-oxazoline) homopolymer."
    }
  },
  {
    "doi": "10.1002/app.47413",
    "title": "Preparation and characterization of wood-fiber-reinforced polyamide 6–polypropylene blend composites",
    "year": 2019,
    "chemical_composition": {
      "repeat_unit_psmiles": null,
      "monomers": [
        {
          "name": "Caprolactam",
          "smiles": "O=C1CCCCN1",
          "ratio_value": null,
          "ratio_unit": null
        },
        {
          "name": "Propylene",
          "smiles": "C=C(C)",
          "ratio_value": null,
          "ratio_unit": null
        }
      ],
      "additives": [
        {
          "name": "MAPP",
          "type": "compatibilizer",
          "amount_value": 10,
          "amount_unit": "wt% in polymer blend"
        }
      ],
      "is_homopolymer": false
    },
    "processing_history": "Melt compounding (Haake torque rheometer, 50 rpm, 240 °C, 5 min). Tm measured by DSC (PE Pyris 6, N2, 10 °C/min heating rate).",
    "hierarchical_structure": "Crystallinity (Xc): 19.2%.",
    "properties": {
      "Tm": {
        "value": [
          220.0
        ],
        "unit": "°C"
      }
    },
    "analysis_with_hierarchical_structure": {
      "descriptive_text": "The sample is a non-homopolymer system derived from Caprolactam and Propylene monomers, modified with 10 wt% Maleic Anhydride grafted Polypropylene (MAPP) serving as a compatibilizer. Processing was conducted via melt compounding using a Haake torque rheometer at 240 °C and 50 rpm for 5 minutes, followed by thermal characterization using Differential Scanning Calorimetry under a nitrogen atmosphere with a heating rate of 10 °C/min. Hierarchical structural analysis reveals a semi-crystalline morphology with a degree of crystallinity measured at 19.2%.",
      "reasoning_analysis": "Increasing Factors: The Caprolactam-derived segments enable strong intermolecular hydrogen bonding, which increases the cohesive energy density of the crystalline phase and intrinsically drives the melting temperature upward. Additionally, the high-shear melt compounding history may induce chain orientation and alignment, promoting the formation of more thermally stable crystalline domains that require higher energy to disrupt. Decreasing Factors: The incorporation of Propylene-derived segments introduces a component with lower intrinsic thermal stability, acting as a diluent or comonomer defect that depresses the melting temperature through entropy of mixing and lattice disruption. The addition of 10 wt% MAPP compatibilizer further introduces chemical impurities into the crystal lattice, hindering perfect chain packing. Furthermore, the low degree of crystallinity (19.2%) suggests the presence of thinner lamellae or less perfect crystals, which thermodynamically melt at lower temperatures. Dominant Factor: The structural imperfections resulting from the multiphase composition and compatibilizer addition, as evidenced by the low crystallinity, qualitatively dominate the thermal behavior. These factors disrupt the crystal lattice regularity more significantly than the stabilizing effects of hydrogen bonding or processing-induced orientation, leading to a net reduction in the observed melting temperature relative to a pristine, high-crystallinity homopolymer of the primary component."
    },
    "analysis_without_hierarchical_structure": {
