Repository: hhtrick/HHT-code

# HHT training framework

This directory contains model training, embedding precomputation, inference, article-level baselines and the curated datasets. All commands below assume that the working directory is `train_code/`.

## 3. Datasets and fixed partitions

Each main dataset is a JSON array at `dataset/{property}/{property}.json`. Entries contain source metadata, `chemical_composition`, `processing_history`, `hierarchical_structure`, `properties`, and two generated-analysis objects. Targets are stored as `properties[property]["value"]`; source metadata and target values are not predictive input fields.

| Property | Train | Validation | Test | Total |
|---|---:|---:|---:|---:|

File: train_code/dataset/Tm/Tm.json (part 134 of 200)
[
      "descriptive_text": "The sample comprises a polymer blend system derived from Caprolactam and Propylene monomers, incorporating 10 wt% Maleic Anhydride grafted Polypropylene (MAPP) as a compatibilizer. The material was processed via melt compounding using a Haake torque rheometer at 240 °C and 50 rpm for 5 minutes to facilitate dispersion and interaction. Thermal characterization was subsequently performed using Differential Scanning Calorimetry (DSC) under a nitrogen atmosphere with a heating rate of 10 °C/min to evaluate the melting temperature.",
      "reasoning_analysis": "Increasing Factors: The presence of Caprolactam-derived Nylon 6 domains introduces strong intermolecular hydrogen bonding, which significantly increases the lattice energy and thermal stability compared to the Propylene-derived phase. Additionally, the melt compounding temperature of 240 °C ensures complete erasure of prior thermal history, allowing for the recrystallization of stable polymorphs upon cooling. Decreasing Factors: The immiscible nature of the blend restricts crystal growth due to phase confinement, leading to smaller crystallite sizes that depress the melting point via the Gibbs-Thomson effect. Furthermore, the addition of 10 wt% MAPP introduces chemical defects at the interface and potential chain scission from shear forces during compounding may reduce molecular weight, both of which disrupt crystal perfection. Dominant Factor: While the intrinsic hydrogen bonding of the Nylon 6 component establishes a high baseline melting temperature, the morphological constraints imposed by the blend structure and compatibilizer interaction are the dominant factors influencing the final observed Tm, typically causing a qualitative depression relative to the pristine homopolymer due to reduced crystal size and interfacial disorder."
    }
  },
  {
    "doi": "10.1080/03602559.2014.961082",
    "title": "Optimization of Dielectric Constant of Polycarbonate/Polystyrene Modified Blend by Ceramic Metal Oxide",
    "year": 2015,
    "chemical_composition": {
      "repeat_unit_psmiles": null,
      "monomers": [
        {
          "name": "Bisphenol A polycarbonate repeat unit",
          "smiles": "[*]OC(=O)Oc1ccc(cc1)C(C)(C)c2ccc(cc2)O[*]",
          "ratio_value": 80,
          "ratio_unit": "ratio"
        },
        {
          "name": "Polystyrene repeat unit",
          "smiles": "[*]CC(c1ccccc1)[*]",
          "ratio_value": 20,
          "ratio_unit": "ratio"
        }
      ],
      "additives": [
        {
          "name": "Alumina",
          "type": "filler",
          "amount_value": 5,
          "amount_unit": "wt%"
        }
      ],
      "is_homopolymer": false
    },
    "processing_history": "Solution casting in DCM. PC and PS dissolved separately, stirred at 410 rpm for 2h RT. Solutions mixed and stirred at 410 rpm for 2h RT. Al2O3 dispersed in DCM 30 min, mixed with polymer solution, stirred at 410 rpm for 1h RT. Cast in petri dish, evaporated 2h RT (30°C). Tm measured by DSC (Shimadzu DSC-60) at 10 °C/min heating rate, 20-350°C.",
    "hierarchical_structure": "XRD shows broad peaks indicating amorphous nature of polymers and sharp peak at 27.5° for Al2O3. AFM confirms homogeneous dispersion of alumina.",
    "properties": {
      "Tm": {
        "value": [
          209
        ],
        "unit": "°C"
      }
    },
    "analysis_with_hierarchical_structure": {
      "descriptive_text": "The sample comprises a binary blend of Bisphenol A polycarbonate (80%) and Polystyrene (20%) reinforced with 5 wt% Alumina filler. Prepared via solution casting in dichloromethane, the polymers were dissolved separately at room temperature, mixed, and combined with alumina dispersed in solvent before casting and evaporating at 30°C. Structural analysis indicates an amorphous polymer matrix with homogeneously dispersed crystalline alumina, evidenced by broad XRD peaks for the polymers and a sharp peak at 27.5° for the filler, while thermal properties were characterized by DSC at a heating rate of 10 °C/min from 20 to 350°C.",
      "reasoning_analysis": "Increasing Factors: The rigid backbone of the polycarbonate component and the bulky phenyl side groups of the polystyrene contribute to high thermal stability and restricted segmental motion, which would theoretically support higher thermal transition temperatures. Additionally, the homogeneous dispersion of rigid alumina filler creates interfacial interactions that could restrict polymer chain mobility, potentially elevating thermal resistance. Decreasing Factors: The blending of two distinct polymers introduces compositional heterogeneity and potential phase separation, which disrupts the structural regularity required for crystallization. Furthermore, the rapid solvent evaporation at low temperature (30°C) during processing quenches the system, preventing the chain alignment and reorganization necessary to form crystalline lamellae. Dominant Factor: The intrinsic amorphous nature of both polymer components, as confirmed by the broad XRD peaks, is the dominant factor. Since neither polycarbonate nor polystyrene exhibits crystallinity in this processed state, a distinct polymer melting temperature (Tm) is effectively suppressed, meaning the thermal behavior is governed by glass transition phenomena rather than melting."
    },
    "analysis_without_hierarchical_structure": {
      "descriptive_text": "The sample comprises a polymer blend consisting of Bisphenol A polycarbonate and polystyrene with a composition ratio of 80:20, reinforced with 5 wt% alumina filler. Preparation involved solution casting in dichloromethane (DCM), where the polycarbonate and polystyrene components were dissolved separately and stirred at 410 rpm for 2 hours at room temperature before mixing and stirring for an additional 2 hours. The alumina filler was dispersed in DCM for 30 minutes, incorporated into the polymer solution, and stirred at 410 rpm for 1 hour at room temperature. The composite was cast into a petri dish and evaporated for 2 hours at 30°C, with the melting temperature subsequently measured by DSC using a Shimadzu DSC-60 at a heating rate of 10 °C/min from 20 to 350°C.",
      "reasoning_analysis": "Increasing Factors: The inclusion of 5 wt% alumina filler introduces rigid inorganic surfaces that can act as heterogeneous nucleating agents, potentially promoting localized ordering within the polymer matrix and stabilizing crystal structures, which serves to increase or define the melting temperature. Additionally, the high concentration of polycarbonate (80%) provides the primary structural framework capable of sustaining higher thermal transitions compared to the polystyrene component. Decreasing Factors: The addition of 20% polystyrene introduces significant chain irregularity and phase separation, as polystyrene is amorphous and typically immiscible with polycarbonate, disrupting the chain packing necessary for crystallization and thereby depressing the melting temperature. Furthermore, the solution casting process involving rapid solvent evaporation at 30°C kinetically traps the chains in a non-equilibrium state, limiting the time available for crystal perfection and growth, which further lowers the observed Tm. Dominant Factor: The structural disruption caused by the immiscible polystyrene phase and the rapid kinetics of the solvent casting process qualitatively dominate the thermal behavior. While the alumina filler provides nucleation sites, the thermodynamic incompatibility between the blend components and the quenching effect of rapid drying severely restrict overall crystallinity, leading to a net reduction in the melting temperature relative to a pure, slowly crystallized polycarbonate system."
    }
  },
  {
    "doi": "10.1002/app.47413",
    "title": "Preparation and characterization of wood-fiber-reinforced polyamide 6–polypropylene blend composites",
    "year": 2019,
    "chemical_composition": {
      "repeat_unit_psmiles": null,
      "monomers": [
        {
          "name": "Caprolactam",
          "smiles": "O=C1CCCCN1",
          "ratio_value": null,
          "ratio_unit": null
        },
        {
          "name": "Propylene",
          "smiles": "C=C(C)",
          "ratio_value": null,
          "ratio_unit": null
        }
      ],
      "additives": [
        {
          "name": "MAPP",
          "type": "compatibilizer",
          "amount_value": 10,
          "amount_unit": "wt% in polymer blend"
        },
        {
          "name": "LiCl",
          "type": "modifier",
          "amount_value": 0.5,
          "amount_unit": "wt% in plastic blend"
        },
        {
          "name": "Poplar Wood Fiber",
          "type": "filler",
          "amount_value": 60,
          "amount_unit": "wt%"
        }
      ],
      "is_homopolymer": false
    },
    "processing_history": "Melt compounding (Haake torque rheometer, 50 rpm, 240 °C, 5 min). Hot pressed (5 MPa, 8 min) at 235 °C. Tm measured by DSC (PE Pyris 6, N2, 10 °C/min heating rate).",
    "hierarchical_structure": "Crystallinity (Xc): 16.8%.",
    "properties": {
      "Tm": {
        "value": [
          212.8
        ],
        "unit": "°C"
      }
    },
    "analysis_with_hierarchical_structure": {
      "descriptive_text": "The sample is a polymer blend derived from caprolactam and propylene monomers, incorporating 10 wt% maleic anhydride grafted polypropylene (MAPP) as a compatibilizer and 0.5 wt% lithium chloride (LiCl) as a modifier. The composite matrix is reinforced with 60 wt% poplar wood fiber filler. Processing involved melt compounding using a Haake torque rheometer at 240 °C and 50 rpm for 5 minutes, followed by hot pressing at 235 °C under 5 MPa for 8 minutes. The resulting material exhibits a crystallinity of 16.8%, and the melting temperature was characterized by DSC under a nitrogen atmosphere with a heating rate of 10 °C/min.",
      "reasoning_analysis": "Increasing Factors: The presence of caprolactam-derived polyamide segments introduces strong intermolecular hydrogen bonding, which inherently establishes a high baseline melting temperature compared to olefinic components. Additionally, the poplar wood fibers may act as heterogeneous nucleating agents, potentially promoting the formation of crystal nuclei that could stabilize the crystalline phase. Decreasing Factors: The propylene-derived polypropylene phase possesses a significantly lower inherent melting temperature, while the addition of LiCl can disrupt the hydrogen bonding network within the polyamide phase, reducing thermal stability. Furthermore, the high filler loading (60 wt%) restricts polymer chain mobility and crystal growth perfection, evidenced by the relatively low crystallinity (16.8%), which leads to the formation of smaller, less thermally stable crystals according to the Thomson-Gibbs equation. The processing history involving melt compounding and hot pressing may also introduce thermal history effects that limit crystal perfection upon cooling. Dominant Factor: While the polyamide component provides a high thermal baseline, the dominant factor influencing the observed Tm behavior is the physical confinement and crystal imperfection induced by the high wood fiber loading combined with the chemical disruption of hydrogen bonding by LiCl, which qualitatively depresses the melting temperature relative to the neat polyamide homopolymer."
    },
    "analysis_without_hierarchical_structure": {
      "descriptive_text": "The sample comprises a polymer composite system derived from Caprolactam and Propylene monomers, indicating a polyamide and polyolefin blend matrix. This matrix is reinforced with 60 wt% Poplar Wood Fiber and compatibilized with 10 wt% Maleic Anhydride Grafted Polypropylene (MAPP), while 0.5 wt% Lithium Chloride (LiCl) is included as a modifier. Processing involved melt compounding in a Haake torque rheometer at 240 °C and 50 rpm for 5 minutes, followed by hot pressing at 235 °C under 5 MPa for 8 minutes to form the final specimen. The melting temperature was determined via Differential Scanning Calorimetry using a PE Pyris 6 instrument under nitrogen flow with a heating rate of 10 °C/min.",
      "reasoning_analysis": "Increasing Factors: The incorporation of Caprolactam-derived polyamide segments introduces robust intermolecular hydrogen bonding networks, which inherently establish a higher baseline thermal stability and melting resistance compared to pure polyolefin phases. Additionally, the Poplar Wood Fiber may serve as a heterogeneous nucleating site, potentially promoting crystallization initiation, while the MAPP compatibilizer improves interfacial adhesion which can stabilize the morphological structure against thermal degradation. Decreasing Factors: The presence of 0.5 wt% LiCl acts as an ionic modifier that can disrupt the stoichiometric hydrogen bonding within the polyamide crystal lattice, thereby destabilizing the crystals and lowering the energy required for melting. Furthermore, the high loading of 60 wt% Wood Fiber imposes severe physical confinement on the polymer chains, restricting chain mobility during cooling and limiting the growth of thick, thermally stable lamellae according to the Thomson-Gibbs equation, while the Propylene-derived phase acts as a diluent impurity that thermodynamically depresses the melting point. Dominant Factor: The physical confinement imposed by the high filler loading combined with the chemical disruption of the hydrogen bonding network by LiCl qualitatively dominates the thermal behavior, as these factors limit the achievable crystal perfection and lamellar thickness more significantly than the inherent stability of the polyamide backbone, leading to a net depression in the observed Tm relative to the neat polyamide homopolymer."
    }
  },
  {
    "doi": "10.1002/app.47413",
    "title": "Preparation and characterization of wood-fiber-reinforced polyamide 6–polypropylene blend composites",
    "year": 2019,
    "chemical_composition": {
      "repeat_unit_psmiles": null,
      "monomers": [
        {
          "name": "Caprolactam",
          "smiles": "O=C1CCCCN1",
          "ratio_value": null,
          "ratio_unit": null
        },
        {
          "name": "Propylene",
          "smiles": "C=C(C)",
          "ratio_value": null,
          "ratio_unit": null
        }
      ],
      "additives": [
        {
          "name": "MAPP",
          "type": "compatibilizer",
          "amount_value": 10,
          "amount_unit": "wt% in polymer blend"
        },
        {
          "name": "LiCl",
          "type": "modifier",
          "amount_value": 1.0,
          "amount_unit": "wt% in plastic blend"
        }
      ],
      "is_homopolymer": false
    },
    "processing_history": "Melt compounding (Haake torque rheometer, 50 rpm, 240 °C, 5 min). Tm measured by DSC (PE Pyris 6, N2, 10 °C/min heating rate).",
    "hierarchical_structure": "Crystallinity (Xc): 18.1%.",
    "properties": {
      "Tm": {
        "value": [
          210.8
        ],
        "unit": "°C"
      }
    },
    "analysis_with_hierarchical_structure": {
      "descriptive_text": "This polymer sample consists of a multi-component system synthesized from Caprolactam and Propylene monomers, indicating a polyamide-polyolefin blend architecture. To optimize phase compatibility, the formulation includes 10 wt% Maleic Anhydride grafted Polypropylene (MAPP) as a compatibilizer and 1.0 wt% Lithium Chloride (LiCl) as a modifier. The material underwent melt compounding via a Haake torque rheometer at 240 °C and 50 rpm for 5 minutes, resulting in a structure with 18.1% crystallinity. Thermal analysis was performed using Differential Scanning Calorimetry (DSC) under a nitrogen atmosphere with a heating rate of 10 °C/min.",
      "reasoning_analysis": "Increasing Factors: The incorporation of Caprolactam-derived polyamide segments introduces strong interchain hydrogen bonding, which significantly stabilizes the crystal lattice and intrinsically drives the melting temperature upward compared to pure polyolefins. The thermal history involving melting at 240 °C erases prior thermal memories, allowing the polymer chains to reorganize into thermodynamically stable crystalline domains upon cooling. Decreasing Factors: The presence of the LiCl modifier can interfere with the regularity of hydrogen bonding between amide groups, disrupting crystal perfection and lowering the thermal stability of the crystalline phase. Furthermore, the immiscible nature of the polyamide-polyolefin blend, even with MAPP compatibilization, dilutes the crystallizable content and confines crystal growth, evidenced by the relatively low crystallinity of 18.1%, which correlates with smaller or less perfect crystallites that melt at lower temperatures. Additionally, thermal-mechanical shear during compounding may induce chain scission, reducing molecular weight and limiting crystal thickness. Dominant Factor: While the hydrogen bonding of the polyamide phase establishes a high baseline melting potential, the disruption of this network by the ionic LiCl modifier and the morphological constraints imposed by the blend architecture and processing-induced degradation are the dominant factors, qualitatively suppressing the Tm relative to a pristine, high-crystallinity polyamide homopolymer."
    },
    "analysis_without_hierarchical_structure": {
      "descriptive_text": "The polymer sample comprises a heterogeneous system derived from Caprolactam and Propylene monomers, formulated with 10 wt% Maleic Anhydride grafted Polypropylene (MAPP) as a compatibilizer and 1.0 wt% Lithium Chloride (LiCl) as a modifier within the plastic blend. Processing involved melt compounding using a Haake torque rheometer at 240 °C and 50 rpm for 5 minutes, followed by melting temperature characterization via Differential Scanning Calorimetry (DSC) on a PE Pyris 6 instrument under nitrogen flow with a heating rate of 10 °C/min.",
      "reasoning_analysis": "Increasing Factors: The Caprolactam-derived polyamide segments establish a rigid backbone capable of strong interchain hydrogen bonding, which significantly increases the thermal energy required to disrupt the crystalline lattice. The melt compounding history at 240 °C provides sufficient thermal energy for chain mobility, allowing for potential reorganization and crystallization during the cooling phase prior to measurement. Decreasing Factors: The presence of Propylene units introduces chemical irregularity or phase separation that acts as impurities within the polyamide crystalline domains, thermodynamically depressing the melting point. Additionally, the LiCl modifier interacts with the amide groups, potentially disrupting the hydrogen bonding network and promoting less stable crystal polymorphs, while the MAPP compatibilizer may restrict chain mobility at the interface, limiting crystal perfection. Dominant Factor: The intrinsic structural rigidity and hydrogen bonding capacity of the polyamide segments dominate the thermal behavior by establishing a high-temperature melting baseline, although the final observed Tm is qualitatively reduced relative to a pristine homopolymer due to the cumulative disruptive effects of the blend morphology and ionic modifier."
    }
  },
  {
    "doi": "10.1002/app.47413",
    "title": "Preparation and characterization of wood-fiber-reinforced polyamide 6–polypropylene blend composites",
    "year": 2019,
    "chemical_composition": {
      "repeat_unit_psmiles": null,
      "monomers": [
        {
          "name": "Caprolactam",
          "smiles": "O=C1CCCCN1",
          "ratio_value": null,
          "ratio_unit": null
        },
        {
          "name": "Propylene",
          "smiles": "C=C(C)",
          "ratio_value": null,
          "ratio_unit": null
        }
      ],
      "additives": [
        {
          "name": "MAPP",
          "type": "compatibilizer",
          "amount_value": 10,
          "amount_unit": "wt% in polymer blend"
        },
        {
          "name": "LiCl",
          "type": "modifier",
          "amount_value": 1.5,
          "amount_unit": "wt% in plastic blend"
        },
        {
          "name": "Poplar Wood Fiber",
          "type": "filler",
          "amount_value": 60,
          "amount_unit": "wt%"
        }
      ],
      "is_homopolymer": false
    },
    "processing_history": "Melt compounding (Haake torque rheometer, 50 rpm, 240 °C, 5 min). Hot pressed (5 MPa, 8 min) at 225 °C. Tm measured by DSC (PE Pyris 6, N2, 10 °C/min heating rate).",
    "hierarchical_structure": "Crystallinity (Xc): 16.3%.",
    "properties": {
      "Tm": {
        "value": [
          206.3
        ],
        "unit": "°C"
      }
    },
    "analysis_with_hierarchical_structure": {
      "descriptive_text": "The sample comprises a polymer blend system derived from caprolactam and propylene monomers, indicative of a polyamide 6 and polypropylene matrix, reinforced with 60 wt% poplar wood fiber filler. The formulation includes 10 wt% maleic anhydride grafted polypropylene (MAPP) as a compatibilizer and 1.5 wt% lithium chloride (LiCl) as a modifier. Processing involved melt compounding using a Haake torque rheometer at 240 °C and 50 rpm for 5 minutes, followed by hot pressing at 225 °C under 5 MPa for 8 minutes. The resulting material exhibits a crystallinity degree (Xc) of 16.3%, and the melting temperature was characterized via differential scanning calorimetry under a nitrogen atmosphere with a heating rate of 10 °C/min.",
      "reasoning_analysis": "Increasing Factors: The presence of polyamide segments derived from caprolactam introduces strong intermolecular hydrogen bonding, which inherently increases the thermal energy required to disrupt the crystal lattice compared to pure polyolefins. Additionally, the high loading of poplar wood fiber (60 wt%) imposes significant confinement on the polymer chains within the matrix, restricting segmental mobility near the filler interface which can stabilize the crystalline phase against melting. Decreasing Factors: The addition of lithium chloride (LiCl) can interact with the amide groups in the polyamide phase, potentially disrupting the regular hydrogen bonding network necessary for stable crystal formation. Furthermore, the relatively low crystallinity (16.3%) suggests the formation of thinner lamellae or less perfect crystals; according to the Gibbs-Thomson equation, thinner lamellae possess a lower thermodynamic stability and thus melt at reduced temperatures. The immiscible nature of the polyamide-polypropylene blend may also introduce interfacial defects that destabilize the crystalline domains. Dominant Factor: The low degree of crystallinity combined with the chemical modification by LiCl qualitatively dominates the thermal behavior. Despite the confinement effects of the wood fiber, the structural imperfections indicated by the low Xc value and the potential disruption of the hydrogen bonding network by the salt modifier drive the melting temperature lower than that of a pristine, highly crystalline polyamide homopolymer."
    },
    "analysis_without_hierarchical_structure": {
      "descriptive_text": "The sample consists of a polymer blend derived from Caprolactam and Propylene monomers, indicating a polyamide/polyolefin system. It incorporates 10 wt% Maleic Anhydride Grafted Polypropylene (MAPP) as a compatibilizer, 1.5 wt% Lithium Chloride (LiCl) as a modifier, and 60 wt% Poplar Wood Fiber as a filler. The composite was prepared via melt compounding using a Haake torque rheometer at 240 °C and 50 rpm for 5 minutes, followed by hot pressing at 225 °C under 5 MPa for 8 minutes to form the final specimen. Thermal analysis was conducted using Differential Scanning Calorimetry (DSC) under a nitrogen atmosphere with a heating rate of 10 °C/min to determine the melting temperature.",
      "reasoning_analysis": "Increasing Factors: The use of MAPP as a compatibilizer improves interfacial adhesion between the polymer phases and the wood fiber, which can promote transcrystallinity at the interface and stabilize crystal lamellae against melting. Additionally, the hot pressing step performed at 5 MPa applies external pressure that facilitates closer chain packing and potentially encourages the formation of thicker lamellae during the cooling cycle, contributing to a higher thermal stability of the crystalline phase. Decreasing Factors: The inclusion of 1.5 wt% LiCl acts as a chemical modifier that can disrupt the interchain hydrogen bonding network within the polyamide phase, inherently depressing the equilibrium melting temperature. Furthermore, the extremely high loading of 60 wt% Poplar Wood Fiber imposes severe physical confinement on the polymer matrix, restricting chain mobility and preventing the reorganization into thick, perfect crystals, while the immiscible blend nature introduces phase boundary defects that further reduce crystal perfection. Dominant Factor: The confinement effect induced by the 60 wt% Poplar Wood Fiber loading is the dominant factor governing the Tm behavior. Although the processing pressure and compatibilizer aim to optimize crystal structure, the sheer volume fraction of the rigid filler physically restricts the polymer chain mobility required to form high-perfection lamellae, qualitatively driving the melting temperature lower relative to a neat polymer system, an effect likely compounded by the hydrogen-bond disruption from the LiCl modifier."
    }
  },
  {
    "doi": "10.1080/03602559.2014.961082",
    "title": "Optimization of Dielectric Constant of Polycarbonate/Polystyrene Modified Blend by Ceramic Metal Oxide",
    "year": 2015,
    "chemical_composition": {
      "repeat_unit_psmiles": null,
      "monomers": [
        {
          "name": "Bisphenol A polycarbonate repeat unit",
          "smiles": "[*]OC(=O)Oc1ccc(cc1)C(C)(C)c2ccc(cc2)O[*]",
          "ratio_value": 80,
          "ratio_unit": "ratio"
        },
        {
          "name": "Polystyrene repeat unit",
          "smiles": "[*]CC(c1ccccc1)[*]",
          "ratio_value": 20,
          "ratio_unit": "ratio"
        }
      ],
      "additives": [
        {
          "name": "Alumina",
          "type": "filler",
          "amount_value": 15,
          "amount_unit": "wt%"
        }
      ],
      "is_homopolymer": false
    },
    "processing_history": "Solution casting in DCM. PC and PS dissolved separately, stirred at 410 rpm for 2h RT. Solutions mixed and stirred at 410 rpm for 2h RT. Al2O3 dispersed in DCM 30 min, mixed with polymer solution, stirred at 410 rpm for 1h RT. Cast in petri dish, evaporated 2h RT (30°C). Tm measured by DSC (Shimadzu DSC-60) at 10 °C/min heating rate, 20-350°C.",
    "hierarchical_structure": "XRD shows broad peaks indicating amorphous nature of polymers and sharp peak at 27.5° for Al2O3. AFM confirms homogeneous dispersion of alumina.",
    "properties": {
      "Tm": {
        "value": [
          197
        ],
        "unit": "°C"
      }
    },
    "analysis_with_hierarchical_structure": {
      "descriptive_text": "The sample comprises a binary polymer blend consisting of Bisphenol A polycarbonate (ratio of 80) and polystyrene (ratio of 20) reinforced with 15 wt% alumina filler. Preparation was achieved via solution casting in dichloromethane, where the polymer components were dissolved separately at room temperature, mixed, and subsequently combined with alumina dispersed in solvent before stirring at 410 rpm. The solution was cast into a petri dish and evaporated for 2 hours at 30°C. Structural characterization via XRD displayed broad peaks confirming the amorphous nature of the polymer matrix alongside a sharp peak at 27.5° attributed to the alumina, while AFM imaging verified the homogeneous dispersion of the filler within the blend. The melting temperature was characterized by DSC at a heating rate of 10 °C/min over a range of 20-350°C.",
      "reasoning_analysis": "Increasing Factors: The incorporation of Bisphenol A polycarbonate introduces rigid carbonate linkages and bulky phenyl groups into the backbone, which inherently restricts chain mobility and would theoretically support higher thermal transition temperatures compared to flexible aliphatic chains. Additionally, the 15 wt% alumina filler acts as a rigid constraint within the matrix, potentially restricting segmental motion at the polymer-filler interface and enhancing thermal stability. Decreasing Factors: The fundamental amorphous nature of both polycarbonate and polystyrene components, confirmed by broad XRD peaks, precludes the formation of a crystalline lattice required for a distinct melting temperature. Furthermore, the solution casting process at low temperature (30°C) kinetically traps the chains in a disordered state, preventing annealing or crystallization, while the blending of two chemically distinct polymers introduces structural disorder that disrupts chain packing efficiency. Dominant Factor: The intrinsic amorphous character of the polymer components is the dominant factor, as the lack of crystalline order fundamentally negates the existence of a traditional crystalline melting temperature, rendering the thermal behavior defined by glass transition phenomena rather than melting."
    },
    "analysis_without_hierarchical_structure": {
      "descriptive_text": "The sample comprises a polymer blend consisting of Bisphenol A polycarbonate and Polystyrene repeat units in an 80:20 ratio, compounded with 15 wt% Alumina filler. The material was prepared via solution casting in dichloromethane (DCM), wherein the polycarbonate and polystyrene were dissolved separately and stirred at 410 rpm for 2 hours at room temperature before mixing and stirring for an additional 2 hours. The Alumina filler was dispersed in DCM for 30 minutes, combined with the polymer solution, and stirred at 410 rpm for 1 hour at room temperature. The mixture was cast in a petri dish and evaporated for 2 hours at 30°C, followed by melting temperature characterization using a Shimadzu DSC-60 at a heating rate of 10 °C/min from 20 to 350°C.",
      "reasoning_analysis": "Increasing Factors: The presence of the Bisphenol A polycarbonate component introduces a rigid backbone with aromatic rings and polar carbonate linkages, which enhances intermolecular forces and chain stiffness, inherently driving the energy required for thermal transition higher. Additionally, the 15 wt% Alumina filler acts as a rigid reinforcement that restricts polymer segmental mobility at the interface and may serve as a nucleating agent, further stabilizing the thermal structure. Decreasing Factors: The immiscibility between polycarbonate and polystyrene leads to phase separation, which disrupts matrix continuity and can reduce the thermal integrity of the domains. Furthermore, the solution casting process involving dichloromethane poses a risk of residual solvent entrapment, which would act as a plasticizer to increase free volume and depress the melting temperature. Dominant Factor: The intrinsic thermal stability conferred by the rigid aromatic carbonate backbone of the majority PC phase qualitatively dominates the behavior, establishing a high baseline for the transition; however, the final observed Tm is critically sensitive to the efficiency of solvent removal and the interfacial interactions between the polymer matrix and the alumina filler."
    }
  },
  {
    "doi": "10.1039/c5py01755f",
    "title": "Poly(2-cycloalkyl-2-oxazoline)s: high melting temperature polymers solely based on Debye and Keesom van der Waals interactions†",
    "year": 2016,
    "chemical_composition": {
      "repeat_unit_psmiles": null,
      "monomers": [
        {
          "name": "2-cyclobutyl-2-oxazoline",
          "smiles": "C1CCC1C2=NCOC2",
          "ratio_value": 54,
          "ratio_unit": "wt%"
        },
        {
          "name": "2-cyclopentyl-2-oxazoline",
          "smiles": "C1CCCC1C2=NCOC2",
          "ratio_value": 46,
          "ratio_unit": "wt%"
        }
      ],
      "additives": [],
      "is_homopolymer": false
    },
    "processing_history": "Microwave-assisted cationic ring-opening polymerization at 140 °C using methyl tosylate initiator in acetonitrile. Purified by precipitation in diethyl ether. Tm measured by DSC at 10 °C/min under N2 atmosphere (2nd heating run).",
    "hierarchical_structure": "Crystalline. Single melting peak indicates good compatibility.",
    "properties": {
      "Tm": {
        "value": [
          263
        ],
        "unit": "°C"
      }
    },
    "analysis_with_hierarchical_structure": {
      "descriptive_text": "The sample comprises a copolymer synthesized from 2-cyclobutyl-2-oxazoline (54 wt%) and 2-cyclopentyl-2-oxazoline (46 wt%). It was prepared via microwave-assisted cationic ring-opening polymerization at 140 °C using methyl tosylate as an initiator in acetonitrile, followed by purification through precipitation in diethyl ether. Hierarchical characterization indicates a crystalline morphology exhibiting a single melting peak, suggesting good compatibility between the comonomer units. The melting temperature was evaluated by differential scanning calorimetry at a heating rate of 10 °C/min under a nitrogen atmosphere during the second heating run.",
      "reasoning_analysis": "Increasing Factors: The presence of cyclic cyclobutyl and cyclopentyl side groups on the polyoxazoline backbone introduces steric bulk and conformational rigidity, which enhances intermolecular packing density and lattice stability, thereby driving the Tm upward. Additionally, the purification process via precipitation in diethyl ether removes residual acetonitrile solvent and unreacted monomers, eliminating potential plasticizing effects that would otherwise depress the melting temperature. The observed crystalline morphology with a single melting peak confirms effective chain packing and co-crystallization, sustaining a defined lattice energy. Decreasing Factors: The statistical copolymerization of two distinct monomers introduces compositional disorder and steric mismatch between the four-membered and five-membered rings into the crystal lattice. This inherent irregularity disrupts perfect crystalline order compared to a homopolymer, increasing the entropy of the solid phase and resulting in melting point depression. Furthermore, the microwave-assisted synthesis conditions, while efficient, may result in a molecular weight distribution that includes shorter chains with higher end-group concentrations, which can destabilize crystal lamellae. Dominant Factor: The ability of the comonomers to co-crystallize, evidenced by the single melting peak, is the dominant factor enabling a distinct Tm; however, the compositional heterogeneity inherent to the copolymer structure qualitatively dominates the final thermal behavior by depressing the Tm relative to the higher-melting homopolymer constituent, balancing the rigidifying effects of the cyclic groups with lattice defect inclusion."
    },
    "analysis_without_hierarchical_structure": {
      "descriptive_text": "The sample consists of a copolymer composed of 2-cyclobutyl-2-oxazoline (54 wt%) and 2-cyclopentyl-2-oxazoline (46 wt%). Synthesis was achieved through microwave-assisted cationic ring-opening polymerization at 140 °C in acetonitrile using methyl tosylate as the initiator. Following polymerization, the material was purified via precipitation in diethyl ether. The melting temperature was subsequently characterized using differential scanning calorimetry at a heating rate of 10 °C/min under a nitrogen atmosphere during the second heating run.",
      "reasoning_analysis": "Increasing Factors: The incorporation of rigid cycloaliphatic side groups, specifically cyclobutyl and cyclopentyl rings, onto the poly(2-oxazoline) backbone increases chain stiffness and intermolecular cohesive energy compared to flexible linear alkyl chains, which intrinsically supports a higher melting temperature. Additionally, the purification process via precipitation removes residual solvent and unreacted monomers, eliminating potential plasticizing agents that could depress thermal transitions. Decreasing Factors: The copolymer architecture introduces significant structural irregularity, as the random distribution of two monomers with distinct ring sizes disrupts the stereoregularity required for efficient crystal lattice packing. This compositional heterogeneity acts as a defect within the crystalline domains, substantially depressing the melting temperature compared to the corresponding homopolymers. Dominant Factor: The structural disruption caused by the copolymerization of two distinct cyclic monomers is the dominant factor. Despite the inherent rigidity provided by the cycloaliphatic groups, the inability of the chains to pack efficiently due to the mismatch in side group geometry and random sequence distribution qualitatively dictates a reduction in Tm relative to the pure homopolymer states."
    }
  },
  {
    "doi": null,
    "title": "The effect of high-energy electron beam irradiation on the physicochemical properties of PET material",
    "year": null,
    "chemical_composition": {
      "repeat_unit_psmiles": "[*]OCCOC(=O)c1ccc(C(=O)O[*])cc1",
      "monomers": [
        {
          "name": "Terephthalic acid",
          "smiles": "OC(=O)c1ccc(C(=O)O)cc1",
          "ratio_value": null,
          "ratio_unit": null
        },
        {
          "name": "Ethylene glycol",
          "smiles": "OCCO",
          "ratio_value": null,
          "ratio_unit": null
        }
      ],
      "additives": [],
      "is_homopolymer": false
    },
    "processing_history": "PET samples (SIBUR POLY brand) produced via injection molding at 270 °C. Irradiated with 10 MeV electron beam. Absorbed dose: 120.0 kGy. Tm measured by DSC (Mettler Toledo DSC822e) according to ASTM D3418-21.",
    "hierarchical_structure": "Amorphous-crystalline polymer. Recrystallization not observed. Crystallinity decreases with irradiation dose > 60 kGy.",
    "properties": {
      "Tm": {
        "value": [
          248.7
        ],
        "unit": "°C"
      }
    },
    "analysis_with_hierarchical_structure": {
      "descriptive_text": "The sample comprises a polyethylene terephthalate polymer synthesized from terephthalic acid and ethylene glycol monomers, identified commercially as SIBUR POLY. Processing involved injection molding at 270 °C followed by irradiation with a 10 MeV electron beam at an absorbed dose of 120.0 kGy. Hierarchical characterization identifies the material as an amorphous-crystalline polymer where crystallinity decreases with irradiation doses exceeding 60 kGy, and no recrystallization was observed. Thermal analysis was conducted via DSC using a Mettler Toledo DSC822e instrument following ASTM D3418-21 protocols.",
