Repository: hhtrick/HHT-code

# HHT training framework

This directory contains model training, embedding precomputation, inference, article-level baselines and the curated datasets. All commands below assume that the working directory is `train_code/`.

## 3. Datasets and fixed partitions

Each main dataset is a JSON array at `dataset/{property}/{property}.json`. Entries contain source metadata, `chemical_composition`, `processing_history`, `hierarchical_structure`, `properties`, and two generated-analysis objects. Targets are stored as `properties[property]["value"]`; source metadata and target values are not predictive input fields.

| Property | Train | Validation | Test | Total |
|---|---:|---:|---:|---:|

File: train_code/dataset/Tm/Tm.json (part 135 of 200)
[
      "reasoning_analysis": "Increasing Factors: The incorporation of rigid aromatic rings within the terephthalic acid units provides substantial backbone stiffness and strong intermolecular interactions, intrinsically driving the equilibrium melting temperature higher. Additionally, the initial injection molding at 270 °C allows for complete melting and subsequent formation of crystalline domains upon cooling before irradiation occurs. Decreasing Factors: The high absorbed dose of 120.0 kGy from electron beam irradiation introduces significant structural defects and chain scission, which is evidenced by the noted decrease in crystallinity at doses above 60 kGy. These radiation-induced imperfections within the crystal lattice reduce the thermal stability of the lamellae, thereby depressing the melting temperature. Furthermore, the lack of observed recrystallization suggests limited chain mobility to repair defects during heating. Dominant Factor: The radiation-induced degradation of the crystalline morphology qualitatively dominates the final Tm behavior. While the chemical structure supports a high melting point, the extensive damage to the crystalline regions caused by the 120.0 kGy dose overrides the intrinsic thermal stability, resulting in a lowered observed melting temperature compared to non-irradiated equivalents."
    },
    "analysis_without_hierarchical_structure": {
      "descriptive_text": "The sample consists of polyethylene terephthalate synthesized from terephthalic acid and ethylene glycol monomers. Commercial-grade specimens (SIBUR POLY brand) were fabricated via injection molding at 270 °C and subsequently irradiated with a 10 MeV electron beam at an absorbed dose of 120.0 kGy. The melting temperature was characterized using differential scanning calorimetry (Mettler Toledo DSC822e) in accordance with ASTM D3418-21 standards.",
      "reasoning_analysis": "Increasing Factors: The presence of rigid aromatic rings within the terephthalic acid units facilitates strong intermolecular pi-pi stacking and restricts backbone flexibility, intrinsically driving the Tm higher. Additionally, the electron beam irradiation likely induces crosslinking within the polymer matrix, which restricts chain mobility in the melt state and reduces the entropy of fusion, contributing to a potential increase in Tm. Decreasing Factors: The high absorbed dose of 120.0 kGy may also cause chain scission, reducing the average molecular weight and introducing defects into the crystalline lattice, which thermodynamically depresses the Tm. Furthermore, the rapid cooling inherent to the injection molding process at 270 °C may limit crystal perfection and lamellar thickness, lowering the observed melting point. Dominant Factor: The intrinsic chemical structure, specifically the rigidity and stacking capability of the aromatic polyester backbone, qualitatively dominates the final Tm behavior by establishing a high thermal stability baseline that outweighs the competing perturbations introduced by the irradiation and molding history."
    }
  },
  {
    "doi": "10.1039/c5py01755f",
    "title": "Poly(2-cycloalkyl-2-oxazoline)s: high melting temperature polymers solely based on Debye and Keesom van der Waals interactions†",
    "year": 2016,
    "chemical_composition": {
      "repeat_unit_psmiles": null,
      "monomers": [
        {
          "name": "2-cyclobutyl-2-oxazoline",
          "smiles": "C1CCC1C2=NCOC2",
          "ratio_value": 45,
          "ratio_unit": "wt%"
        },
        {
          "name": "2-cyclopentyl-2-oxazoline",
          "smiles": "C1CCCC1C2=NCOC2",
          "ratio_value": 55,
          "ratio_unit": "wt%"
        }
      ],
      "additives": [],
      "is_homopolymer": false
    },
    "processing_history": "Microwave-assisted cationic ring-opening polymerization at 140 °C using methyl tosylate initiator in acetonitrile. Purified by precipitation in diethyl ether. Tm measured by DSC at 10 °C/min under N2 atmosphere (2nd heating run).",
    "hierarchical_structure": "Crystalline. Single melting peak indicates good compatibility.",
    "properties": {
      "Tm": {
        "value": [
          267
        ],
        "unit": "°C"
      }
    },
    "analysis_with_hierarchical_structure": {
      "descriptive_text": "The sample consists of a copolymer composed of 2-cyclobutyl-2-oxazoline (45 wt%) and 2-cyclopentyl-2-oxazoline (55 wt%) repeat units. It was synthesized via microwave-assisted cationic ring-opening polymerization at 140 °C using methyl tosylate as an initiator in acetonitrile, followed by purification through precipitation in diethyl ether. Structural characterization reveals a crystalline morphology exhibiting a single melting peak, which suggests good compatibility between the comonomer units. The melting temperature was subsequently measured using differential scanning calorimetry at a heating rate of 10 °C/min under a nitrogen atmosphere during the second heating run.",
      "reasoning_analysis": "Increasing Factors: The presence of cyclic cyclobutyl and cyclopentyl side groups enhances intermolecular van der Waals interactions and chain stiffness compared to linear analogs, promoting lattice stability. The observed crystalline hierarchy confirms sufficient chain regularity to form stable lamellae, inherently establishing a defined melting transition driven by the enthalpy of fusion of the ordered poly(2-oxazoline) backbone. Decreasing Factors: The statistical distribution of two distinct comonomers introduces chemical defects into the crystal lattice, increasing the entropy of the solid phase relative to a homopolymer and thereby thermodynamically depressing the Tm. Additionally, the steric mismatch between the four-membered and five-membered rings may induce lattice strain, reducing the perfection of the crystallites formed during the precipitation and subsequent thermal cycling. Dominant Factor: The dominant factor is the structural compatibility between the two cyclic oxazoline units, as evidenced by the single melting peak. This indicates that the comonomers co-crystallize rather than phase separate, meaning the Tm is determined by the averaged lattice energy of the mixed crystal system rather than being suppressed to the point of amorphicity or split into multiple transitions."
    },
    "analysis_without_hierarchical_structure": {
      "descriptive_text": "The sample consists of a statistical copolymer composed of 2-cyclobutyl-2-oxazoline (45 wt%) and 2-cyclopentyl-2-oxazoline (55 wt%) repeat units. Synthesis was achieved via microwave-assisted cationic ring-opening polymerization at 140 °C using methyl tosylate as the initiator in acetonitrile solvent. Following polymerization, the material was purified by precipitation in diethyl ether. The melting temperature was subsequently characterized using differential scanning calorimetry at a heating rate of 10 °C/min under a nitrogen atmosphere during the second heating run.",
      "reasoning_analysis": "Increasing Factors: The poly(2-oxazoline) backbone possesses tertiary amide linkages that enable strong interchain dipole-dipole interactions, increasing the cohesive energy density and inherently supporting a higher melting temperature relative to non-polar polyolefins. Furthermore, the purification step involving precipitation in diethyl ether effectively removes low molecular weight impurities and residual solvent, preventing plasticization or lattice defects that could otherwise depress the thermal transition. Decreasing Factors: The statistical incorporation of two distinct monomers, 2-cyclobutyl-2-oxazoline and 2-cyclopentyl-2-oxazoline, introduces significant compositional heterogeneity along the polymer chain. The geometric mismatch between the four-membered cyclobutyl and five-membered cyclopentyl rings disrupts the chain regularity and symmetry required for efficient crystalline packing, leading to melting point depression as described by copolymer crystallization theory. Dominant Factor: The structural irregularity induced by the random copolymer architecture is the dominant factor governing the Tm behavior. Although the backbone chemistry favors strong intermolecular forces, the inability of the chains to organize into a stable crystalline lattice due to the mixed cyclic side groups qualitatively overrides these interactions, resulting in a lower Tm compared to the respective homopolymers."
    }
  },
  {
    "doi": null,
    "title": "The effect of high-energy electron beam irradiation on the physicochemical properties of PET material",
    "year": null,
    "chemical_composition": {
      "repeat_unit_psmiles": "[*]OCCOC(=O)c1ccc(C(=O)O[*])cc1",
      "monomers": [
        {
          "name": "Terephthalic acid",
          "smiles": "OC(=O)c1ccc(C(=O)O)cc1",
          "ratio_value": null,
          "ratio_unit": null
        },
        {
          "name": "Ethylene glycol",
          "smiles": "OCCO",
          "ratio_value": null,
          "ratio_unit": null
        }
      ],
      "additives": [],
      "is_homopolymer": false
    },
    "processing_history": "PET samples (SIBUR POLY brand) produced via injection molding at 270 °C. Irradiated with 10 MeV electron beam. Absorbed dose: 240.0 kGy. Tm measured by DSC (Mettler Toledo DSC822e) according to ASTM D3418-21.",
    "hierarchical_structure": "Amorphous-crystalline polymer. Recrystallization not observed. Crystallinity decreases with irradiation dose > 60 kGy.",
    "properties": {
      "Tm": {
        "value": [
          248.3
        ],
        "unit": "°C"
      }
    },
    "analysis_with_hierarchical_structure": {
      "descriptive_text": "The sample comprises polyethylene terephthalate synthesized from terephthalic acid and ethylene glycol monomers without additional additives. Commercially identified as SIBUR POLY brand, the material underwent injection molding at 270 °C followed by irradiation with a 10 MeV electron beam at an absorbed dose of 240.0 kGy. Hierarchical characterization reveals an amorphous-crystalline morphology where recrystallization was not observed, and crystallinity is documented to decrease at irradiation doses exceeding 60 kGy. Thermal analysis was conducted via differential scanning calorimetry according to ASTM D3418-21.",
      "reasoning_analysis": "Increasing Factors: The presence of aromatic rings within the terephthalic acid units imparts significant backbone rigidity and facilitates strong interchain dipole interactions, which intrinsically establish a high equilibrium melting temperature for the polymer matrix. Additionally, any radiation-induced crosslinking occurring during the electron beam treatment could restrict chain mobility in the amorphous regions, potentially providing thermal stabilization to the remaining crystalline domains. Decreasing Factors: The applied absorbed dose of 240.0 kGy substantially exceeds the threshold where crystallinity begins to decrease, indicating significant radiation-induced disruption of the crystalline lattice. This high-energy irradiation likely promotes chain scission and introduces structural defects within the lamellae, reducing crystal perfection and lamellar thickness, which qualitatively lowers the melting temperature according to Gibbs-Thomson thermodynamics. Dominant Factor: The radiation-induced degradation of the crystalline structure is the dominant factor influencing the thermal behavior. While the chemical composition provides a robust baseline for thermal stability, the specific processing history involving high-dose electron beam irradiation causes substantial reduction in crystallinity and crystal perfection, qualitatively driving the observed melting temperature lower compared to non-irradiated counterparts due to the diminished stability of the crystalline phase."
    },
    "analysis_without_hierarchical_structure": {
      "descriptive_text": "The sample consists of polyethylene terephthalate synthesized from terephthalic acid and ethylene glycol monomers, commercially identified as SIBUR POLY brand. The material was processed via injection molding at 270 °C and subsequently irradiated with a 10 MeV electron beam to an absorbed dose of 240.0 kGy. The melting temperature was characterized using differential scanning calorimetry on a Mettler Toledo DSC822e instrument in accordance with ASTM D3418-21 standards.",
      "reasoning_analysis": "Increasing Factors: The chemical composition includes terephthalic acid, which introduces rigid aromatic rings into the polymer backbone, enhancing chain stiffness and promoting stable crystalline packing that intrinsically supports a higher melting temperature. Additionally, any radiation-induced crosslinking from the electron beam treatment would reduce the entropy of the melt state, thermodynamically favoring an elevation in Tm. Decreasing Factors: The processing history involves irradiating the sample with a high absorbed dose of 240.0 kGy after injection molding, which likely introduces structural defects and chain scission into the pre-formed crystalline lattice. These radiation-induced defects reduce lamellar thickness and crystal perfection, which qualitatively depresses the melting temperature according to the Gibbs-Thomson effect. Dominant Factor: Although the aromatic backbone provides intrinsic thermal stability, the dominant factor is the radiation damage inflicted upon the crystalline morphology during the post-molding electron beam treatment; the disruption of crystal perfection and potential reduction in lamellar thickness qualitatively drives the observed Tm downward relative to a non-irradiated molded sample."
    }
  },
  {
    "doi": "10.1002/app.47413",
    "title": "Preparation and characterization of wood-fiber-reinforced polyamide 6–polypropylene blend composites",
    "year": 2019,
    "chemical_composition": {
      "repeat_unit_psmiles": null,
      "monomers": [
        {
          "name": "Caprolactam",
          "smiles": "O=C1CCCCN1",
          "ratio_value": null,
          "ratio_unit": null
        },
        {
          "name": "Propylene",
          "smiles": "C=C(C)",
          "ratio_value": null,
          "ratio_unit": null
        }
      ],
      "additives": [
        {
          "name": "MAPP",
          "type": "compatibilizer",
          "amount_value": 10,
          "amount_unit": "wt% in polymer blend"
        },
        {
          "name": "LiCl",
          "type": "modifier",
          "amount_value": 1.5,
          "amount_unit": "wt% in plastic blend"
        }
      ],
      "is_homopolymer": false
    },
    "processing_history": "Melt compounding (Haake torque rheometer, 50 rpm, 240 °C, 5 min). Tm measured by DSC (PE Pyris 6, N2, 10 °C/min heating rate).",
    "hierarchical_structure": "Crystallinity (Xc): 12.3%.",
    "properties": {
      "Tm": {
        "value": [
          205.1
        ],
        "unit": "°C"
      }
    },
    "analysis_with_hierarchical_structure": {
      "descriptive_text": "The sample comprises a heterogeneous polymer system derived from Caprolactam and Propylene monomers, formulated with 10 wt% Maleic Anhydride grafted Polypropylene (MAPP) serving as a compatibilizer and 1.5 wt% Lithium Chloride (LiCl) acting as a modifier. The material was subjected to melt compounding using a Haake torque rheometer at 240 °C and 50 rpm for 5 minutes, yielding a semi-crystalline morphology with a crystallinity degree of 12.3%. The melting behavior was subsequently characterized by Differential Scanning Calorimetry (DSC) under a nitrogen atmosphere at a heating rate of 10 °C/min.",
      "reasoning_analysis": "Increasing Factors: The incorporation of Caprolactam-derived Polyamide 6 segments introduces strong intermolecular hydrogen bonding within the crystalline domains, which intrinsically establishes a high baseline melting temperature compared to pure polyolefins. Additionally, the use of MAPP as a compatibilizer improves interfacial adhesion, which may stabilize the phase morphology against thermal degradation during processing. Decreasing Factors: The presence of Propylene-derived components introduces a phase with a significantly lower intrinsic melting temperature, which can influence the overall thermal profile. Furthermore, the relatively low crystallinity (12.3%) indicates the presence of less perfect or thinner lamellae, which depresses the Tm according to the Thomson-Gibbs equation. The addition of LiCl may also disrupt the regularity of the polyamide hydrogen bonding network or promote the formation of the gamma-crystal polymorph, which possesses a lower melting point than the stable alpha-form. Dominant Factor: While the polyamide component provides high thermal stability, the dominant factor governing the final Tm is the reduced crystal perfection and potential polymorph modification induced by the low crystallinity and LiCl modifier. These structural disruptions qualitatively lower the observed melting temperature relative to pristine, highly crystalline Polyamide 6 homopolymers."
    },
    "analysis_without_hierarchical_structure": {
      "descriptive_text": "The sample consists of a polymer blend derived from Caprolactam and Propylene monomers, incorporating 10 wt% Maleic Anhydride grafted Polypropylene (MAPP) as a compatibilizer and 1.5 wt% Lithium Chloride (LiCl) as a modifier. The material was prepared via melt compounding using a Haake torque rheometer operated at 240 °C and 50 rpm for 5 minutes. Thermal analysis to determine the melting temperature was conducted using Differential Scanning Calorimetry on a PE Pyris 6 instrument under a nitrogen atmosphere with a heating rate of 10 °C/min.",
      "reasoning_analysis": "Increasing Factors: The reactive compatibilization provided by MAPP likely forms graft copolymers at the interface, restricting chain mobility and potentially stabilizing crystalline regions against thermal disruption. Additionally, the ionic interactions introduced by LiCl may impose constraints on segmental motion within the polymer matrix. Decreasing Factors: The presence of LiCl and MAPP acts as impurities within the crystallizable phases, specifically interfering with the hydrogen bonding network required for polyamide crystallization. This lattice disruption, combined with the thermodynamic effect of dilution by non-crystallizing additives, leads to melting point depression. Confinement effects within the blend morphology may also hinder the formation of thick, stable lamellae. Dominant Factor: The melting point depression resulting from the disruption of crystalline lattice perfection by the additives is the dominant factor. The interference of LiCl with the hydrogen bonding network and the dilution effect qualitatively drive the Tm lower relative to the neat homopolymer, outweighing the restrictive effects of interfacial coupling."
    }
  },
  {
    "doi": null,
    "title": "The effect of high-energy electron beam irradiation on the physicochemical properties of PET material",
    "year": null,
    "chemical_composition": {
      "repeat_unit_psmiles": "[*]OCCOC(=O)c1ccc(C(=O)O[*])cc1",
      "monomers": [
        {
          "name": "Terephthalic acid",
          "smiles": "OC(=O)c1ccc(C(=O)O)cc1",
          "ratio_value": null,
          "ratio_unit": null
        },
        {
          "name": "Ethylene glycol",
          "smiles": "OCCO",
          "ratio_value": null,
          "ratio_unit": null
        }
      ],
      "additives": [],
      "is_homopolymer": false
    },
    "processing_history": "PET samples (SIBUR POLY brand) produced via injection molding at 270 °C. Irradiated with 10 MeV electron beam. Absorbed dose: 5.5 kGy. Tm measured by DSC (Mettler Toledo DSC822e) according to ASTM D3418-21.",
    "hierarchical_structure": "Amorphous-crystalline polymer. Recrystallization peak at 137.3 °C. Crystallinity decreases with irradiation dose > 60 kGy.",
    "properties": {
      "Tm": {
        "value": [
          248.3
        ],
        "unit": "°C"
      }
    },
    "analysis_with_hierarchical_structure": {
      "descriptive_text": "The sample comprises a polyethylene terephthalate matrix synthesized from terephthalic acid and ethylene glycol monomers, commercially identified as SIBUR POLY brand. It was processed via injection molding at 270 °C and subsequently irradiated with a 10 MeV electron beam at an absorbed dose of 5.5 kGy. The material exhibits an amorphous-crystalline hierarchical structure with an observed recrystallization peak at 137.3 °C and a noted decrease in crystallinity at irradiation doses exceeding 60 kGy, and its thermal properties were characterized by differential scanning calorimetry using a Mettler Toledo DSC822e according to ASTM D3418-21 standards.",
      "reasoning_analysis": "Increasing Factors: The presence of rigid aromatic terephthalate units within the polymer backbone significantly restricts chain flexibility and enhances intermolecular interactions, such as pi-pi stacking, which stabilizes the crystalline lattice and drives the Tm upward. Additionally, the electron beam irradiation may induce mild crosslinking between polymer chains, further restricting segmental mobility required for the phase transition. Decreasing Factors: The injection molding process involves rapid cooling from the melt, which kinetically traps the polymer in a state with lower crystalline perfection and smaller crystallite sizes compared to slow-cooled samples, thereby depressing the Tm. Furthermore, although significant crystallinity reduction is documented at doses exceeding 60 kGy, the applied 5.5 kGy dose still introduces ionizing radiation defects that disrupt chain regularity. Dominant Factor: While the intrinsic stiffness of the aromatic backbone establishes a high baseline melting range, the processing history—specifically the rapid cooling during injection molding and the irradiation-induced structural defects—qualitatively dominates the final Tm behavior by limiting the degree of crystalline perfection, resulting in a melting temperature lower than that of an idealized, equilibrium PET crystal."
    },
    "analysis_without_hierarchical_structure": {
      "descriptive_text": "The sample comprises a polymer synthesized from terephthalic acid and ethylene glycol monomers. Commercial samples (SIBUR POLY brand) were produced via injection molding at 270 °C and subsequently irradiated with a 10 MeV electron beam at an absorbed dose of 5.5 kGy. The melting temperature was measured by differential scanning calorimetry using a Mettler Toledo DSC822e instrument according to ASTM D3418-21 standards.",
      "reasoning_analysis": "Increasing Factors: The inherent chemical composition, specifically the presence of rigid phenylene rings within the polymer backbone, restricts chain flexibility and enhances intermolecular cohesive energy density, intrinsically driving the Tm higher. Additionally, the regular alternating structure of the condensation polymer facilitates efficient chain packing and crystallization, further stabilizing the crystalline phase. Decreasing Factors: The processing history involving 10 MeV electron beam irradiation may induce chain scission or introduce crosslinking defects that disrupt the regularity of the crystal lattice, potentially depressing the Tm. Furthermore, the injection molding process involves rapid cooling which can result in the formation of thinner lamellae with lower thermal stability compared to slowly annealed crystals. Dominant Factor: The intrinsic structural rigidity provided by the aromatic monomers establishes a high baseline Tm for the polymer backbone; however, the irradiation-induced structural defects and the thermal history from injection molding are the dominant dynamic factors that determine the specific crystalline perfection, likely causing a qualitative reduction in Tm relative to a pristine, slowly cooled sample due to lattice disruption and reduced lamellar thickness."
    }
  },
  {
    "doi": null,
    "title": "The effect of high-energy electron beam irradiation on the physicochemical properties of PET material",
    "year": null,
    "chemical_composition": {
      "repeat_unit_psmiles": "[*]OCCOC(=O)c1ccc(C(=O)O[*])cc1",
      "monomers": [
        {
          "name": "Terephthalic acid",
          "smiles": "OC(=O)c1ccc(C(=O)O)cc1",
          "ratio_value": null,
          "ratio_unit": null
        },
        {
          "name": "Ethylene glycol",
          "smiles": "OCCO",
          "ratio_value": null,
          "ratio_unit": null
        }
      ],
      "additives": [],
      "is_homopolymer": false
    },
    "processing_history": "PET samples (SIBUR POLY brand) produced via injection molding at 270 °C. Irradiated with 10 MeV electron beam. Absorbed dose: 60.0 kGy. Tm measured by DSC (Mettler Toledo DSC822e) according to ASTM D3418-21.",
    "hierarchical_structure": "Amorphous-crystalline polymer. Recrystallization not observed. Crystallinity decreases with irradiation dose > 60 kGy.",
    "properties": {
      "Tm": {
        "value": [
          248.7
        ],
        "unit": "°C"
      }
    },
    "analysis_with_hierarchical_structure": {
      "descriptive_text": "The sample consists of polyethylene terephthalate (PET) synthesized from terephthalic acid and ethylene glycol monomers. Commercially sourced as SIBUR POLY brand, the material was processed via injection molding at 270 °C and subsequently subjected to ionizing radiation using a 10 MeV electron beam at an absorbed dose of 60.0 kGy. Structural characterization reveals an amorphous-crystalline morphology where recrystallization was not observed during thermal analysis, and crystallinity is noted to be sensitive to irradiation doses exceeding 60 kGy. The melting temperature was determined using differential scanning calorimetry on a Mettler Toledo DSC822e instrument in accordance with ASTM D3418-21 standards.",
      "reasoning_analysis": "Increasing Factors: The presence of rigid aromatic phenylene rings within the polymer backbone significantly restricts segmental mobility and enhances intermolecular interactions, establishing a high intrinsic thermal stability and baseline melting temperature. Additionally, the injection molding process may induce molecular orientation in the skin layer, potentially stabilizing crystalline regions against melting. Decreasing Factors: The electron beam irradiation at 60.0 kGy introduces high-energy interactions that likely promote chain scission alongside crosslinking, reducing the average molecular weight and destabilizing crystal lamellae. Furthermore, the hierarchical structure data indicates that crystallinity is sensitive to irradiation doses in this range, suggesting a reduction in crystal perfection or size which lowers the melting point according to the Thomson-Gibbs equation. Dominant Factor: While the aromatic composition provides a robust thermal baseline, the radiation-induced structural modifications, specifically the reduction in crystal perfection and potential molecular weight degradation from the 60.0 kGy dose, qualitatively dominate the final Tm behavior by driving it lower relative to non-irradiated, high-perfection PET crystals."
    },
    "analysis_without_hierarchical_structure": {
      "descriptive_text": "The sample consists of a poly(ethylene terephthalate) matrix synthesized from terephthalic acid and ethylene glycol monomers, commercially sourced under the SIBUR POLY brand. The material was subjected to injection molding at 270 °C to form the initial specimen geometry. Following molding, the samples underwent high-energy electron beam irradiation using a 10 MeV beam with an absorbed dose of 60.0 kGy. The melting temperature was subsequently characterized using differential scanning calorimetry (DSC) on a Mettler Toledo DSC822e instrument in accordance with ASTM D3418-21 standards.",
      "reasoning_analysis": "Increasing Factors: The chemical composition features aromatic terephthalic acid units within the backbone, which impart significant chain stiffness and facilitate strong intermolecular pi-pi stacking interactions, intrinsically driving the Tm higher compared to aliphatic polyesters. Additionally, the electron beam irradiation processing history may induce crosslinking networks within the amorphous regions, restricting chain mobility and potentially stabilizing the crystalline phase against thermal disruption. Decreasing Factors: The high-energy electron beam irradiation carries a risk of main-chain scission, which reduces the average molecular weight and increases the concentration of chain ends that disrupt crystal lattice perfection, thereby depressing the Tm. Furthermore, the radiation energy can introduce structural defects and disorder into the crystalline lamellae formed during the prior injection molding process, reducing the thermal stability of the crystals. Dominant Factor: The intrinsic aromatic rigidity establishes a high baseline melting temperature for the polymer backbone; however, the radiation-induced structural defects and potential molecular weight reduction via chain scission from the electron beam treatment are the dominant dynamic factors that determine the final observed Tm behavior relative to the pristine material, likely driving a qualitative reduction in thermal stability."
    }
  },
  {
    "doi": "10.1039/c5py01755f",
    "title": "Poly(2-cycloalkyl-2-oxazoline)s: high melting temperature polymers solely based on Debye and Keesom van der Waals interactions†",
    "year": 2016,
    "chemical_composition": {
      "repeat_unit_psmiles": null,
      "monomers": [
        {
          "name": "2-cyclobutyl-2-oxazoline",
          "smiles": "C1CCC1C2=NCOC2",
          "ratio_value": 76,
          "ratio_unit": "wt%"
        },
        {
          "name": "2-cyclopentyl-2-oxazoline",
          "smiles": "C1CCCC1C2=NCOC2",
          "ratio_value": 24,
          "ratio_unit": "wt%"
        }
      ],
      "additives": [],
      "is_homopolymer": false
    },
    "processing_history": "Microwave-assisted cationic ring-opening polymerization at 140 °C using methyl tosylate initiator in acetonitrile. Purified by precipitation in diethyl ether. Tm measured by DSC at 10 °C/min under N2 atmosphere (2nd heating run).",
    "hierarchical_structure": "Crystalline. Single melting peak indicates good compatibility.",
    "properties": {
      "Tm": {
        "value": [
          253
        ],
        "unit": "°C"
      }
    },
    "analysis_with_hierarchical_structure": {
      "descriptive_text": "The sample consists of a crystalline copolymer composed of 2-cyclobutyl-2-oxazoline (76 wt%) and 2-cyclopentyl-2-oxazoline (24 wt%). It was synthesized via microwave-assisted cationic ring-opening polymerization at 140 °C using methyl tosylate as an initiator in acetonitrile, followed by purification through precipitation in diethyl ether. The hierarchical structure exhibits crystallinity with a single melting peak, suggesting good compatibility between the comonomer units, and the melting temperature was characterized by DSC at 10 °C/min under a nitrogen atmosphere during the second heating run.",
      "reasoning_analysis": "Increasing Factors: The presence of rigid cyclic side groups (cyclobutyl and cyclopentyl) on the polyoxazoline backbone restricts chain flexibility and enhances intermolecular cohesion, facilitating the formation of a stable crystalline lattice necessary for a distinct melting transition. Additionally, the purification step via precipitation in diethyl ether removes residual solvent and low molecular weight species that could act as plasticizers, thereby preserving the intrinsic thermal stability of the crystal phase. Decreasing Factors: The incorporation of 24 wt% 2-cyclopentyl-2-oxazoline into the predominantly 2-cyclobutyl-2-oxazoline matrix introduces constitutional unit irregularities. These steric mismatches between the four-membered and five-membered rings disrupt the perfection of the crystal lattice, leading to melting point depression relative to the pure 2-cyclobutyl-2-oxazoline homopolymer. Dominant Factor: While the rigid cyclic substituents enable crystallization, the copolymer composition is the dominant factor modifying the thermal behavior. The inclusion of the minority comonomer acts as a lattice defect that qualitatively lowers the Tm compared to the homopolymer, despite the good compatibility evidenced by the single melting peak observed in the DSC second heating run."
    },
    "analysis_without_hierarchical_structure": {
      "descriptive_text": "The sample comprises a copolymer derived from 2-cyclobutyl-2-oxazoline (76 wt%) and 2-cyclopentyl-2-oxazoline (24 wt%) monomers. Synthesis was achieved through microwave-assisted cationic ring-opening polymerization at 140 °C utilizing methyl tosylate as the initiator in acetonitrile, followed by purification via precipitation in diethyl ether. The melting temperature was subsequently evaluated using differential scanning calorimetry at a heating rate of 10 °C/min under a nitrogen atmosphere during the second heating cycle.",
      "reasoning_analysis": "Increasing Factors: The incorporation of bulky cyclic side groups, specifically cyclobutyl and cyclopentyl rings, imposes steric constraints on the poly(2-oxazoline) backbone that restrict segmental mobility and can enhance interchain interactions within ordered regions, thereby supporting thermal stability of the crystalline phase. Additionally, the purification process via precipitation removes residual acetonitrile and diethyl ether, ensuring that no solvent molecules remain to act as plasticizers which would lower the energy required for melting. Decreasing Factors: The copolymerization of two distinct monomers with different ring sizes introduces sequence irregularity that disrupts the structural periodicity required for efficient lattice packing. This comonomer inclusion reduces the thickness and perfection of crystalline lamellae compared to the homopolymers, leading to a thermodynamic depression of the melting point driven by the entropy of mixing and defective crystal growth. Dominant Factor: The structural heterogeneity resulting from the copolymer composition is the dominant factor influencing the Tm. Although the cyclic substituents provide inherent chain rigidity, the steric mismatch between the four-membered and five-membered rings fundamentally limits the ability of the chains to organize into stable crystalline domains, making the compositional disorder the primary driver of the melting behavior."
    }
  },
  {
    "doi": "10.1002/app.47413",
    "title": "Preparation and characterization of wood-fiber-reinforced polyamide 6–polypropylene blend composites",
    "year": 2019,
    "chemical_composition": {
      "repeat_unit_psmiles": null,
      "monomers": [
        {
          "name": "Caprolactam",
          "smiles": "O=C1CCCCN1",
          "ratio_value": null,
          "ratio_unit": null
        },
        {
          "name": "Propylene",
          "smiles": "C=C(C)",
          "ratio_value": null,
          "ratio_unit": null
        }
      ],
      "additives": [
        {
          "name": "MAPP",
          "type": "compatibilizer",
          "amount_value": 10,
          "amount_unit": "wt% in polymer blend"
        },
        {
          "name": "LiCl",
          "type": "modifier",
          "amount_value": 2.0,
          "amount_unit": "wt% in plastic blend"
        },
        {
          "name": "Poplar Wood Fiber",
          "type": "filler",
          "amount_value": 60,
          "amount_unit": "wt%"
        }
      ],
      "is_homopolymer": false
    },
    "processing_history": "Melt compounding (Haake torque rheometer, 50 rpm, 240 °C, 5 min). Hot pressed (5 MPa, 8 min) at 220 °C. Tm measured by DSC (PE Pyris 6, N2, 10 °C/min heating rate).",
    "hierarchical_structure": "Crystallinity (Xc): 10.7%.",
    "properties": {
      "Tm": {
        "value": [
          200.9
        ],
        "unit": "°C"
      }
    },
    "analysis_with_hierarchical_structure": {
      "descriptive_text": "The sample is a polymer composite derived from caprolactam and propylene monomers, forming a polyamide 6 and polypropylene blend matrix. This system is reinforced with 60 wt% poplar wood fiber filler and incorporates 10 wt% maleic anhydride grafted polypropylene (MAPP) as a compatibilizer along with 2.0 wt% lithium chloride (LiCl) as a modifier. Processing involved melt compounding at 240 °C followed by hot pressing at 220 °C under 5 MPa, resulting in a semi-crystalline structure with a crystallinity degree of 10.7%. The melting temperature was characterized by DSC under nitrogen flow with a heating rate of 10 °C/min.",
      "reasoning_analysis": "Increasing Factors: The polyamide 6 component introduces strong intermolecular hydrogen bonding which increases the lattice energy required for melting, inherently raising the Tm relative to pure polyolefins. Additionally, the MAPP compatibilizer improves interfacial adhesion between the polymer matrix and wood fibers, potentially stabilizing the crystalline phases at the interface. Decreasing Factors: The polypropylene component possesses a significantly lower intrinsic melting temperature than polyamide 6, contributing a lower temperature endotherm. The addition of LiCl can disrupt the hydrogen bonding network within the polyamide phase, reducing crystal stability. Furthermore, the high loading of wood fiber (60 wt%) imposes severe physical confinement on polymer chains, restricting lamellar thickening during crystallization, which is evidenced by the low overall crystallinity (10.7%) and leads to a depression in Tm according to the Gibbs-Thomson effect. Dominant Factor: The dominant factor is the structural confinement and crystal imperfection induced by the high filler loading and ionic modifier. While the polyamide component provides a high thermal baseline, the restriction on chain folding and the disruption of intermolecular forces prevent the formation of thick, stable lamellae, qualitatively driving the observed Tm lower than that of neat, unconfined polyamide 6."
    },
    "analysis_without_hierarchical_structure": {
      "descriptive_text": "The sample comprises a composite blend based on Caprolactam and Propylene-derived polymer matrices. The formulation includes 10 wt% Maleic Anhydride grafted Polypropylene serving as a compatibilizer, 2.0 wt% Lithium Chloride as a modifier, and a substantial loading of 60 wt% Poplar Wood Fiber acting as a filler. Processing was conducted via melt compounding in a Haake torque rheometer at 240 °C and 50 rpm for 5 minutes, followed by hot pressing at 220 °C under 5 MPa for 8 minutes to form the final specimen. Thermal analysis was performed using Differential Scanning Calorimetry under a nitrogen atmosphere with a heating rate of 10 °C/min to determine the melting temperature.",
