Repository: hhtrick/HHT-code

# HHT training framework

This directory contains model training, embedding precomputation, inference, article-level baselines and the curated datasets. All commands below assume that the working directory is `train_code/`.

## 3. Datasets and fixed partitions

Each main dataset is a JSON array at `dataset/{property}/{property}.json`. Entries contain source metadata, `chemical_composition`, `processing_history`, `hierarchical_structure`, `properties`, and two generated-analysis objects. Targets are stored as `properties[property]["value"]`; source metadata and target values are not predictive input fields.

| Property | Train | Validation | Test | Total |
|---|---:|---:|---:|---:|

File: train_code/dataset/Tm/Tm.json (part 136 of 200)
[
      "reasoning_analysis": "Increasing Factors: The high loading of Poplar Wood Fiber acts as a heterogeneous nucleating agent, potentially enhancing crystallinity and restricting polymer chain mobility in the interphase region, which can stabilize the crystalline lamellae against thermal disruption. Additionally, the hot pressing history at 220 °C allows for thermal annealing and chain reorganization, promoting the formation of more perfect crystals that require higher energy to melt. Decreasing Factors: The incorporation of Lithium Chloride introduces ionic species that interact with the amide groups of the Caprolactam-derived polyamide phase, disrupting the interchain hydrogen bonding network essential for lattice stability. Furthermore, the presence of the Propylene-derived phase and compatibilizer introduces chemical impurities and interfacial defects within the crystallizing matrix, reducing overall crystal perfection. Dominant Factor: While the nucleating effect of the wood fiber and thermal history support crystal stability, the specific chemical interaction between the Lithium Chloride modifier and the polyamide hydrogen bonding network is the dominant factor. This ionic interference qualitatively reduces the thermodynamic stability of the crystalline phase, driving the Tm downward relative to the neat polyamide, as the disruption of cohesive energy density outweighs the physical confinement effects of the filler."
    }
  },
  {
    "doi": "10.1039/c5py01755f",
    "title": "Poly(2-cycloalkyl-2-oxazoline)s: high melting temperature polymers solely based on Debye and Keesom van der Waals interactions†",
    "year": 2016,
    "chemical_composition": {
      "repeat_unit_psmiles": null,
      "monomers": [
        {
          "name": "2-cyclobutyl-2-oxazoline",
          "smiles": "C1CCC1C2=NCOC2",
          "ratio_value": 15,
          "ratio_unit": "wt%"
        },
        {
          "name": "2-cyclopentyl-2-oxazoline",
          "smiles": "C1CCCC1C2=NCOC2",
          "ratio_value": 85,
          "ratio_unit": "wt%"
        }
      ],
      "additives": [],
      "is_homopolymer": false
    },
    "processing_history": "Microwave-assisted cationic ring-opening polymerization at 140 °C using methyl tosylate initiator in acetonitrile. Purified by precipitation in diethyl ether. Tm measured by DSC at 10 °C/min under N2 atmosphere (2nd heating run).",
    "hierarchical_structure": "Crystalline. Single melting peak indicates good compatibility.",
    "properties": {
      "Tm": {
        "value": [
          298
        ],
        "unit": "°C"
      }
    },
    "analysis_with_hierarchical_structure": {
      "descriptive_text": "This sample comprises a crystalline copolymer synthesized from 2-cyclobutyl-2-oxazoline (15 wt%) and 2-cyclopentyl-2-oxazoline (85 wt%) via microwave-assisted cationic ring-opening polymerization at 140 °C using methyl tosylate as an initiator in acetonitrile. Following synthesis, the material was purified by precipitation in diethyl ether to remove residual solvent and initiator. Structural analysis confirms a crystalline morphology characterized by a single melting peak, suggesting good compatibility between the comonomer units, and the thermal properties were evaluated using differential scanning calorimetry at a heating rate of 10 °C/min under a nitrogen atmosphere during the second heating run.",
      "reasoning_analysis": "Increasing Factors: The presence of bulky cycloalkyl side groups, particularly the dominant 85 wt% 2-cyclopentyl-2-oxazoline, imposes significant steric hindrance and backbone rigidity, which enhances intermolecular packing efficiency and lattice stability, thereby driving the Tm upward. The confirmed crystalline structure indicates a high degree of order, which is essential for a defined melting transition and requires substantial thermal energy to disrupt. Decreasing Factors: The incorporation of 15 wt% 2-cyclobutyl-2-oxazoline introduces compositional heterogeneity and structural defects into the crystal lattice dominated by the cyclopentyl units. According to copolymer melting point depression theory, these irregularities disrupt the periodicity of the crystal structure, reducing the thermodynamic stability of the crystalline phase compared to the pure homopolymer. Dominant Factor: The high crystallinity and the predominance of the rigid cyclopentyl side groups qualitatively dominate the thermal behavior. Although the comonomer defects induce a depression relative to the homopolymer, the observed single melting peak and good compatibility indicate that the intrinsic stiffness and packing ability of the cycloalkyl-substituted backbone maintain a stable crystalline phase, making the backbone rigidity the primary determinant of the melting behavior."
    },
    "analysis_without_hierarchical_structure": {
      "descriptive_text": "This sample comprises a statistical copolymer consisting of 2-cyclobutyl-2-oxazoline (15 wt%) and 2-cyclopentyl-2-oxazoline (85 wt%). The material was synthesized via microwave-assisted cationic ring-opening polymerization at 140 °C using methyl tosylate as the initiator in acetonitrile solvent. Following synthesis, the polymer was purified by precipitation in diethyl ether to remove residual species. The melting temperature was characterized using differential scanning calorimetry at a heating rate of 10 °C/min under a nitrogen atmosphere during the second heating run to erase prior thermal history.",
      "reasoning_analysis": "Increasing Factors: The presence of bulky cyclic side groups, specifically cyclobutyl and cyclopentyl rings, imparts backbone stiffness and steric bulk that can enhance the thermal stability of the crystalline phase. Additionally, the purification step via precipitation effectively removes low-molecular-weight impurities and residual solvent that could otherwise act as defects to depress the melting point. Decreasing Factors: The statistical copolymer architecture introduces structural irregularities along the chain, where the 15 wt% minority comonomer units disrupt the periodicity required for efficient crystal lattice packing. This comonomer exclusion effect reduces the size and stability of crystalline domains according to copolymer melting point depression theory. Furthermore, the steric mismatch between the four-membered and five-membered cyclic substituents creates lattice strain that destabilizes the crystalline order. Dominant Factor: The structural disorder induced by the copolymer composition is the dominant factor; the disruption of crystalline periodicity by the minority cyclobutyl units qualitatively outweighs the stiffening effects of the cyclic groups, resulting in a melting temperature that is depressed relative to the corresponding homopolymer of the major component."
    }
  },
  {
    "doi": null,
    "title": "The effect of high-energy electron beam irradiation on the physicochemical properties of PET material",
    "year": null,
    "chemical_composition": {
      "repeat_unit_psmiles": "[*]OCCOC(=O)c1ccc(C(=O)O[*])cc1",
      "monomers": [
        {
          "name": "Terephthalic acid",
          "smiles": "OC(=O)c1ccc(C(=O)O)cc1",
          "ratio_value": null,
          "ratio_unit": null
        },
        {
          "name": "Ethylene glycol",
          "smiles": "OCCO",
          "ratio_value": null,
          "ratio_unit": null
        }
      ],
      "additives": [],
      "is_homopolymer": false
    },
    "processing_history": "PET samples (SIBUR POLY brand) produced via injection molding at 270 °C. Irradiated with 10 MeV electron beam. Absorbed dose: 600.0 kGy. Tm measured by DSC (Mettler Toledo DSC822e) according to ASTM D3418-21.",
    "hierarchical_structure": "Amorphous-crystalline polymer. Recrystallization not observed. Crystallinity decreases with irradiation dose > 60 kGy.",
    "properties": {
      "Tm": {
        "value": [
          245.1
        ],
        "unit": "°C"
      }
    },
    "analysis_with_hierarchical_structure": {
      "descriptive_text": "The sample comprises a semi-crystalline poly(ethylene terephthalate) material synthesized from terephthalic acid and ethylene glycol monomers, commercially designated as SIBUR POLY brand. It was manufactured via injection molding at 270 °C and subsequently treated with 10 MeV electron beam irradiation at an absorbed dose of 600.0 kGy. Structural characterization identifies the polymer as amorphous-crystalline, with specific observations indicating that crystallinity diminishes at irradiation doses exceeding 60 kGy and no recrystallization occurs under these conditions. The melting temperature was evaluated using differential scanning calorimetry on a Mettler Toledo DSC822e instrument following ASTM D3418-21 protocols.",
      "reasoning_analysis": "Increasing Factors: The presence of aromatic rings within the terephthalic acid units imparts significant backbone rigidity and strong intermolecular interactions, establishing a high intrinsic thermal stability for the crystalline phase. Additionally, the high-dose electron beam irradiation may induce crosslinking networks between polymer chains, which restricts chain mobility and could theoretically stabilize the solid state against melting. Decreasing Factors: The processing history involves an absorbed dose of 600.0 kGy, which vastly exceeds the 60 kGy threshold noted for crystallinity reduction, implying severe disruption of the crystalline lattice through chain scission and defect introduction. According to the Gibbs-Thomson effect, these radiation-induced defects and the resulting reduction in crystal perfection and lamellar thickness qualitatively drive the Tm downward. Furthermore, the injection molding process involves rapid cooling rates that kinetically trap less perfect crystalline structures compared to slow-cooled samples. Dominant Factor: While the aromatic backbone provides a high baseline stability, the extreme irradiation dose is the dominant factor; the explicit structural data indicating decreased crystallinity and lack of recrystallization suggests that radiation-induced lattice degradation and chain scission overwhelmingly compromise the thermodynamic stability of the crystals, leading to a qualitative depression of the Tm relative to non-irradiated counterparts."
    },
    "analysis_without_hierarchical_structure": {
      "descriptive_text": "The sample consists of polyethylene terephthalate derived from terephthalic acid and ethylene glycol monomers. Commercial samples from the SIBUR POLY brand were processed via injection molding at 270 °C. Following molding, the material was subjected to high-energy irradiation using a 10 MeV electron beam with an absorbed dose of 600.0 kGy. The melting temperature was subsequently characterized using differential scanning calorimetry on a Mettler Toledo DSC822e instrument in accordance with ASTM D3418-21 standards.",
      "reasoning_analysis": "Increasing Factors: The inherent chemical composition features rigid aromatic terephthalate moieties within the polymer backbone, which restrict segmental rotation and facilitate strong intermolecular pi-pi stacking interactions. This structural rigidity inherently stabilizes the crystalline phase and drives the melting temperature upward relative to aliphatic polyesters. Decreasing Factors: The processing history involves exposure to a high-energy 10 MeV electron beam at an absorbed dose of 600.0 kGy, which is sufficient to induce significant chain scission and crosslinking defects within the polymer lattice. These radiation-induced defects disrupt crystal periodicity and reduce lamellar thickness stability. Additionally, the injection molding process involves rapid cooling from the melt, which may limit the time available for the growth of thick, perfect crystallites compared to slow-cooled samples. Dominant Factor: While the rigid aromatic backbone establishes a fundamentally high melting temperature baseline characteristic of semi-crystalline polyesters, the extreme radiation dose represents the dominant perturbative factor. The high density of radiation-induced structural defects and molecular weight reduction qualitatively overrides the ideal crystallization potential, likely resulting in a depressed or broadened melting transition relative to non-irradiated counterparts."
    }
  },
  {
    "doi": "10.1002/app.47413",
    "title": "Preparation and characterization of wood-fiber-reinforced polyamide 6–polypropylene blend composites",
    "year": 2019,
    "chemical_composition": {
      "repeat_unit_psmiles": null,
      "monomers": [
        {
          "name": "Caprolactam",
          "smiles": "O=C1CCCCN1",
          "ratio_value": null,
          "ratio_unit": null
        },
        {
          "name": "Propylene",
          "smiles": "C=C(C)",
          "ratio_value": null,
          "ratio_unit": null
        }
      ],
      "additives": [
        {
          "name": "MAPP",
          "type": "compatibilizer",
          "amount_value": 10,
          "amount_unit": "wt% in polymer blend"
        },
        {
          "name": "LiCl",
          "type": "modifier",
          "amount_value": 2.0,
          "amount_unit": "wt% in plastic blend"
        }
      ],
      "is_homopolymer": false
    },
    "processing_history": "Melt compounding (Haake torque rheometer, 50 rpm, 240 °C, 5 min). Tm measured by DSC (PE Pyris 6, N2, 10 °C/min heating rate).",
    "hierarchical_structure": "Crystallinity (Xc): 10.9%.",
    "properties": {
      "Tm": {
        "value": [
          200.2
        ],
        "unit": "°C"
      }
    },
    "analysis_with_hierarchical_structure": {
      "descriptive_text": "The sample comprises a heterogeneous polymer system derived from Caprolactam and Propylene monomeric units, incorporating 10 wt% Maleic Anhydride grafted Polypropylene (MAPP) as a compatibilizer and 2.0 wt% Lithium Chloride (LiCl) as a modifier. The material was fabricated through melt compounding in a Haake torque rheometer at 240 °C and 50 rpm for 5 minutes, resulting in a semi-crystalline structure with a measured crystallinity (Xc) of 10.9%. Thermal analysis was conducted using Differential Scanning Calorimetry (DSC) under a nitrogen atmosphere at a heating rate of 10 °C/min to determine the melting behavior.",
      "reasoning_analysis": "Increasing Factors: The intrinsic chemical structure derived from Caprolactam facilitates strong interchain hydrogen bonding within the polyamide domains, which inherently establishes a high thermal stability and melting point baseline compared to polyolefin segments. Additionally, the presence of MAPP may enhance interfacial adhesion between phases, potentially restricting chain mobility at the phase boundaries and providing minor thermal stabilization. Decreasing Factors: The addition of LiCl is known to complex with amide groups, disrupting the regular hydrogen bonding network required for stable crystal formation, thereby significantly depressing the Tm. Furthermore, the low overall crystallinity (10.9%) suggests the presence of less perfect crystalline domains with thinner lamellae, which melt at lower temperatures according to the Thomson-Gibbs equation, while the heterogeneous blend nature introduces impurities into the crystalline phases that further destabilize the lattice. Dominant Factor: The disruption of the hydrogen bonding network by the LiCl modifier combined with the low degree of crystallinity induced by the blend morphology and melt compounding process qualitatively dominates, leading to a depressed Tm relative to pristine, high-crystallinity polyamide systems."
    },
    "analysis_without_hierarchical_structure": {
      "descriptive_text": "The sample comprises a heterogeneous polymer system based on Caprolactam and Propylene monomers, formulated with 10 wt% Maleic Anhydride grafted Polypropylene (MAPP) serving as a compatibilizer and 2.0 wt% Lithium Chloride (LiCl) acting as a modifier. Preparation involved melt compounding in a Haake torque rheometer at 240 °C and 50 rpm for 5 minutes to ensure homogenization. The melting temperature was subsequently characterized using Differential Scanning Calorimetry on a PE Pyris 6 instrument under a nitrogen atmosphere with a heating rate of 10 °C/min.",
      "reasoning_analysis": "Increasing Factors: The melt compounding process subjected the material to high shear at 240 °C, which can induce chain orientation and promote the formation of thicker, more thermally stable crystalline lamellae upon cooling, potentially elevating the Tm. Additionally, the inclusion of MAPP stabilizes the phase morphology, ensuring distinct crystalline domains remain intact rather than undergoing gross phase separation that might obscure thermal transitions. Decreasing Factors: The presence of LiCl is a critical depressant; in polyamide systems, lithium ions coordinate with amide carbonyls, disrupting the interchain hydrogen bonding network essential for lattice stability, thereby lowering the Tm. Furthermore, the non-homopolymer nature implies structural irregularities or blend interfaces where defect incorporation into the crystal lattice reduces the overall thermodynamic stability of the crystalline phase. Dominant Factor: The chemical disruption of the hydrogen bonding network by the LiCl modifier qualitatively dominates the final Tm behavior. While shear processing may enhance morphological order, the fundamental reduction in cohesive energy density caused by the salt complexation within the Caprolactam-derived segments drives a net decrease in the melting temperature relative to the unmodified polymer."
    }
  },
  {
    "doi": null,
    "title": "Modifed self-consistent phonon calculation of the dependence of DNA melting temperature on guanine-cytosine content",
    "year": 1992,
    "chemical_composition": {
      "repeat_unit_psmiles": null,
      "monomers": [
        {
          "name": "Deoxyadenosine",
          "smiles": "Nc1ncnc2n(cnc12)[C@H]3C[C@H](O)[C@@H](CO)O3",
          "ratio_value": null,
          "ratio_unit": null
        },
        {
          "name": "Deoxyguanosine",
          "smiles": "Nc1nc2n(cnc2c(=O)[nH]1)[C@H]3C[C@H](O)[C@@H](CO)O3",
          "ratio_value": null,
          "ratio_unit": null
        },
        {
          "name": "Deoxycytidine",
          "smiles": "Nc1ccn([C@H]2C[C@H](O)[C@@H](CO)O2)c(=O)n1",
          "ratio_value": null,
          "ratio_unit": null
        },
        {
          "name": "Deoxythymidine",
          "smiles": "Cc1cn([C@H]2C[C@H](O)[C@@H](CO)O2)c(=O)[nH]c1=O",
          "ratio_value": null,
          "ratio_unit": null
        }
      ],
      "additives": [],
      "is_homopolymer": false
    },
    "processing_history": "Calculated using Modified Self-Consistent Phonon Approach (MSPA). B conformation assumed. Melting criterion: average thermal expansion of hydrogen bonds > 1%.",
    "hierarchical_structure": "DNA double helix, B conformation.",
    "properties": {
      "Tm": {
        "value": [
          58.9
        ],
        "unit": "°C"
      }
    },
    "analysis_with_hierarchical_structure": {
      "descriptive_text": "The sample comprises a deoxyribonucleic acid (DNA) biopolymer constituted by four nucleoside monomers: deoxyadenosine, deoxyguanosine, deoxycytidine, and deoxythymidine. The material exhibits a hierarchical DNA double helix structure in the B conformation. Thermal properties were not obtained via physical processing but were calculated using the Modified Self-Consistent Phonon Approach (MSPA), assuming a B conformation with a melting criterion defined by an average thermal expansion of hydrogen bonds exceeding 1%.",
      "reasoning_analysis": "Increasing Factors: The formation of the B-form double helix is stabilized by extensive inter-strand hydrogen bonding between complementary base pairs and intra-strand base stacking interactions, which restrict chain mobility and significantly elevate the thermal stability. The specific inclusion of guanine and cytosine monomers allows for triple hydrogen bonding pairs, which inherently contribute to higher thermal resistance compared to adenine-thymine pairs. Decreasing Factors: The entropic gain associated with the transition from an ordered double helix to disordered single strands drives the melting process at elevated temperatures. Furthermore, the heteropolymeric nature of the sequence implies the presence of adenine-thymine pairs, which possess fewer hydrogen bonds than guanine-cytosine pairs, creating regions of lower stability that reduce the overall thermal threshold. Dominant Factor: The cumulative strength of the hydrogen bonding network serves as the dominant factor governing the Tm, particularly because the processing history defines the melting criterion explicitly through the thermal expansion limits of these hydrogen bonds, making their integrity the primary determinant of the phase transition."
    },
    "analysis_without_hierarchical_structure": {
      "descriptive_text": "The material system comprises a heteropolymeric polynucleotide consisting of the four canonical deoxyribonucleoside monomers: deoxyadenosine, deoxyguanosine, deoxycytidine, and deoxythymidine. Thermal properties were evaluated computationally using the Modified Self-Consistent Phonon Approach (MSPA) rather than physical synthesis. The analysis assumed a standard B-conformation geometry for the double helix, with the melting temperature defined by the criterion wherein the average thermal expansion of inter-base hydrogen bonds exceeds 1%.",
      "reasoning_analysis": "Increasing Factors: The chemical composition includes deoxyguanosine and deoxycytidine residues which form base pairs stabilized by three hydrogen bonds, providing greater thermal resistance compared to two-bond pairs. Additionally, the processing history assumption of the B-conformation implies a stable helical architecture with favorable base stacking interactions that inherently oppose thermal dissociation. Decreasing Factors: The presence of deoxyadenosine and deoxythymidine introduces base pairs secured by only two hydrogen bonds, creating weaker points in the lattice that are prone to earlier thermal expansion. Furthermore, the computational processing history relies on a specific mechanical failure criterion which may not fully account for entropic solvent effects that typically facilitate melting at lower temperatures in experimental environments. Dominant Factor: The intrinsic strength of the hydrogen bonding network derived from the monomer composition qualitatively dominates the Tm behavior, as the energy required to expand these bonds beyond the 1% threshold is directly proportional to the density of triple-bonded G-C pairs relative to double-bonded A-T pairs within the heteropolymeric sequence."
    }
  },
  {
    "doi": null,
    "title": "Modifed self-consistent phonon calculation of the dependence of DNA melting temperature on guanine-cytosine content",
    "year": 1992,
    "chemical_composition": {
      "repeat_unit_psmiles": null,
      "monomers": [
        {
          "name": "Deoxyadenosine",
          "smiles": "Nc1ncnc2n(cnc12)[C@H]3C[C@H](O)[C@@H](CO)O3",
          "ratio_value": null,
          "ratio_unit": null
        },
        {
          "name": "Deoxythymidine",
          "smiles": "Cc1cn([C@H]2C[C@H](O)[C@@H](CO)O2)c(=O)[nH]c1=O",
          "ratio_value": null,
          "ratio_unit": null
        }
      ],
      "additives": [],
      "is_homopolymer": true
    },
    "processing_history": "Calculated using Modified Self-Consistent Phonon Approach (MSPA). B conformation assumed. Melting criterion: average thermal expansion of hydrogen bonds > 1%.",
    "hierarchical_structure": "DNA double helix, B conformation.",
    "properties": {
      "Tm": {
        "value": [
          54.9
        ],
        "unit": "°C"
      }
    },
    "analysis_with_hierarchical_structure": {
      "descriptive_text": "The material is a deoxyribonucleic acid polymer composed of deoxyadenosine and deoxythymidine repeat units arranged in a hierarchical DNA double helix structure with B conformation. No external additives were included in the system. The thermal behavior was assessed computationally using the Modified Self-Consistent Phonon Approach (MSPA) assuming an ideal B-form geometry, with the melting point defined by a criterion where the average thermal expansion of hydrogen bonds exceeds 1%.",
      "reasoning_analysis": "Increasing Factors: Interchain hydrogen bonding between complementary bases and intrachain pi-pi stacking interactions stabilize the double helix, restricting segmental motion and requiring higher thermal energy to disrupt the ordered structure. The assumption of the B conformation represents a low-energy, stable state that maximizes these cohesive interactions. Decreasing Factors: The specific composition consisting solely of adenine-thymine pairs provides only two hydrogen bonds per base pair, offering less thermal stability compared to guanine-cytosine rich sequences. Furthermore, the computational processing history defines melting based on vibrational instability (hydrogen bond expansion) rather than bulk enthalpy changes, which may identify the transition at a lower threshold than macroscopic experimental methods. Dominant Factor: The cooperative stability of the double-stranded B-form helix driven by the cumulative hydrogen bonding network is the dominant factor. Although the A-T composition is less stable than G-C, the hierarchical double-helix architecture fundamentally dictates the existence of a distinct melting transition, with the computational criterion quantifying the limit of this structural integrity."
    },
    "analysis_without_hierarchical_structure": {
      "descriptive_text": "The polymer sample comprises deoxyadenosine and deoxythymidine monomeric units within a nucleic acid backbone without any added fillers or plasticizers. The melting behavior was evaluated computationally using the Modified Self-Consistent Phonon Approach (MSPA) rather than through experimental synthesis. In this theoretical framework, the polymer was assumed to adopt a B conformation, and the melting point was defined by the criterion where the average thermal expansion of hydrogen bonds exceeds 1%.",
      "reasoning_analysis": "Increasing Factors: The formation of complementary hydrogen bonds between the deoxyadenosine and deoxythymidine bases provides significant cohesive energy that resists thermal dissociation. Additionally, the processing history assumption of a B conformation implies a highly ordered helical structure where base stacking interactions contribute enthalpic stabilization, driving the Tm upward. Decreasing Factors: The specific chemical composition relies on A-T base pairing, which utilizes only two hydrogen bonds per pair compared to three in G-C pairs, inherently reducing the thermal energy required for strand separation relative to GC-rich sequences. Furthermore, the computational melting criterion based on a specific thermal expansion threshold of hydrogen bonds may identify the onset of structural instability at a lower energy state than a complete macroscopic phase transition. Dominant Factor: The intrinsic chemical composition, specifically the density and strength of the hydrogen bonding network between the nucleobases, qualitatively dominates the thermal stability. While the computational criterion sets the detection threshold, the fundamental energy barrier required to disrupt the A-T rich helical structure determines the magnitude of the Tm."
    }
  },
  {
    "doi": null,
    "title": "Stepwise Annealing of Poly(butylene terephthalate)",
    "year": 1999,
    "chemical_composition": {
      "repeat_unit_psmiles": "[*]OCCCCOC(=O)c1ccc(cc1)C(=O)[*]",
      "monomers": [
        {
          "name": "1,4-butanediol",
          "smiles": "OCCCCO",
          "ratio_value": null,
          "ratio_unit": null
        },
        {
          "name": "Terephthalic acid",
          "smiles": "OC(=O)c1ccc(cc1)C(=O)O",
          "ratio_value": null,
          "ratio_unit": null
        }
      ],
      "additives": [],
      "is_homopolymer": true
    },
    "processing_history": "Toray PBT 1401X dried at 180°C for 18 h. Melted at 280°C for 5 min, cooled rapidly to 50°C at 70 K/min. Stepwise annealing in DSC cell under N2. Heating rate between annealing steps was 0.1 K/min. Final annealing step at 225.0°C for 60 min (Accumulated 170 min). Tm measured by DSC (Perkin-Elmer PC-DSC7) at 10 K/min heating rate.",
    "hierarchical_structure": "Semicrystalline. Crystallite size and perfection increased with annealing step. Long period increased with annealing temperature (up to ~160 Å by SAXS).",
    "properties": {
      "Tm": {
        "value": [
          231.5
        ],
        "unit": "°C"
      }
    },
    "analysis_with_hierarchical_structure": {
      "descriptive_text": "The sample comprises a semicrystalline poly(butylene terephthalate) homopolymer derived from 1,4-butanediol and terephthalic acid monomers. Following initial drying at 180°C for 18 hours, the material was melted at 280°C for 5 minutes and rapidly cooled to 50°C at a rate of 70 K/min. Subsequent thermal treatment involved stepwise annealing within a DSC cell under nitrogen, utilizing a heating rate of 0.1 K/min between steps and concluding with a final annealing stage at 225.0°C for 60 minutes to accumulate a total annealing time of 170 minutes. Structural analysis reveals that this protocol enhanced crystallite size and perfection, with the long period expanding up to approximately 160 Å as determined by SAXS, prior to the final melting temperature measurement by DSC at a heating rate of 10 K/min.",
      "reasoning_analysis": "Increasing Factors: The presence of rigid aromatic terephthalate groups within the backbone promotes chain stiffness and facilitates packing, inherently supporting a higher melting temperature. More significantly, the extensive stepwise annealing history, particularly the final hold at 225.0°C, drives lamellar thickening and the elimination of crystal defects. The observed increase in long period and crystallite perfection reduces the surface-to-volume ratio of the crystallites, thermodynamically stabilizing the crystal phase and elevating the Tm according to the Gibbs-Thomson equation. Decreasing Factors: The incorporation of the flexible four-carbon aliphatic butylene spacer introduces conformational freedom that lowers the backbone stiffness relative to shorter-chain analogs like poly(ethylene terephthalate), inherently limiting the upper bound of the melting temperature. Additionally, the initial rapid cooling rate of 70 K/min likely generated metastable, imperfect crystallites initially, though this effect is largely mitigated by the subsequent thermal history. Dominant Factor: The thermal annealing protocol qualitatively dominates the final Tm behavior. The prolonged exposure to temperatures near the melting point allows for significant reorganization and thickening of the lamellae, meaning the measured Tm reflects the highly perfected crystalline morphology induced by the specific processing history rather than the intrinsic baseline value of the quenched polymer."
    },
    "analysis_without_hierarchical_structure": {
      "descriptive_text": "The sample consists of a poly(butylene terephthalate) homopolymer synthesized from 1,4-butanediol and terephthalic acid repeat units. Commercial Toray PBT 1401X pellets were initially dried at 180°C for 18 hours to remove moisture. The material was subsequently melted at 280°C for 5 minutes and rapidly cooled to 50°C at a rate of 70 K/min to suppress crystallization. Following this quench, the sample underwent stepwise annealing within a DSC cell under a nitrogen atmosphere, utilizing a heating rate of 0.1 K/min between steps, culminating in a final annealing treatment at 225.0°C for 60 minutes. The melting temperature was subsequently characterized using differential scanning calorimetry at a heating rate of 10 K/min.",
      "reasoning_analysis": "Increasing Factors: The chemical structure comprises rigid aromatic terephthalate groups alternating with flexible aliphatic butylene spacers, enabling regular packing into a crystalline lattice. The absence of additives ensures no disruption of crystal lattice integrity. Most significantly, the processing history includes a prolonged final annealing step at 225.0°C for 60 minutes. This thermal treatment facilitates lamellar thickening and the perfection of crystalline domains, which thermodynamically stabilizes the crystals and drives the melting temperature upward according to the Gibbs-Thomson relationship. Decreasing Factors: The presence of the flexible aliphatic 1,4-butanediol spacer introduces conformational freedom that lowers the melting point relative to fully aromatic polyesters. Additionally, the initial rapid cooling at 70 K/min generates a metastable, less crystalline morphology, although this is largely remediated by subsequent heating. Potential thermal degradation during the 280°C melting step could reduce molecular weight, slightly depressing the equilibrium melting point due to increased chain end concentration. Dominant Factor: The extensive annealing protocol serves as the dominant factor influencing the final Tm. While the copolymer chemistry defines the theoretical equilibrium melting point, the specific thermal history involving high-temperature annealing near the melting transition maximizes crystal thickness and perfection, resulting in a Tm that reflects the highly ordered state achieved during the 225°C treatment rather than the initial quenched state."
    }
  },
  {
    "doi": "10.1063/1.4918460",
    "title": "Fiber structure formation in melt spinning of bio-based aliphatic co-polyesters",
    "year": 2015,
    "chemical_composition": {
      "repeat_unit_psmiles": null,
      "monomers": [
        {
          "name": "3-hydroxybutyrate",
          "smiles": "CC(O)CC(=O)O",
          "ratio_value": 94.6,
          "ratio_unit": "mol%"
        },
        {
          "name": "3-hydroxyhexanoate",
          "smiles": "CCCC(O)CC(=O)O",
          "ratio_value": 5.4,
          "ratio_unit": "mol%"
        }
      ],
      "additives": [],
      "is_homopolymer": false
    },
    "processing_history": "PHBH (5.4 mol% 3-hydroxyhexanoate) supplied by Kaneka Co.Ltd. Molecular weight 5.3x10^5. Melting temperature reported for the as-supplied polymer in Experimental section.",
    "hierarchical_structure": null,
    "properties": {
      "Tm": {
        "value": [
          141.5
        ],
        "unit": "°C"
      }
    },
    "analysis_with_hierarchical_structure": {
      "descriptive_text": "The sample comprises a copolymer consisting primarily of 3-hydroxybutyrate units (94.6 mol%) copolymerized with 3-hydroxyhexanoate units (5.4 mol%), commercially supplied by Kaneka Co.Ltd. This poly(3-hydroxybutyrate-co-3-hydroxyhexanoate) (PHBH) possesses a high molecular weight of 5.3x10^5 g/mol. The material was characterized in its as-supplied state without further modification, with the melting temperature reported directly from the experimental data provided for this commercial grade.",
      "reasoning_analysis": "Increasing Factors: The high molecular weight (5.3x10^5 g/mol) minimizes the concentration of chain ends, thereby reducing free volume contributions that typically destabilize crystal lattices in lower molecular weight fractions. Additionally, the high molar ratio of 3-hydroxybutyrate (94.6 mol%) preserves the fundamental structural rigidity and packing potential of the polyhydroxyalkanoate backbone. Decreasing Factors: The incorporation of 3-hydroxyhexanoate comonomer units (5.4 mol%) introduces steric irregularities and longer side chains that disrupt the regularity of the crystal lattice, acting as defects that thermodynamically depress the melting temperature relative to the homopolymer. Furthermore, the processing history indicates the sample was tested in an as-supplied state without specific annealing protocols, meaning the crystal perfection may be limited by the commercial cooling history rather than optimized for maximum thermal stability. Dominant Factor: The copolymeric composition serves as the dominant factor governing the Tm behavior; while the high molecular weight supports lattice stability, the intrinsic disruption of crystallinity caused by the 3-hydroxyhexanoate units qualitatively dictates a reduction in melting temperature compared to pure poly(3-hydroxybutyrate), as the comonomer inclusion limits the maximum achievable lamellar thickness and crystal perfection."
    },
    "analysis_without_hierarchical_structure": {
      "descriptive_text": "The sample consists of a poly(3-hydroxybutyrate-co-3-hydroxyhexanoate) copolymer composed of 94.6 mol% 3-hydroxybutyrate and 5.4 mol% 3-hydroxyhexanoate monomer units. This commercial-grade material was supplied by Kaneka Co. Ltd. with a specified molecular weight of 5.3 × 10^5. The melting temperature was characterized for the polymer in its as-supplied state without further thermal modification or additive incorporation.",
      "reasoning_analysis": "Increasing Factors: The high molecular weight of 5.3 × 10^5 minimizes the concentration of chain ends, which act as defects, thereby supporting the formation of stable crystalline lamellae and maintaining a robust melting temperature. Additionally, the high molar ratio of 3-hydroxybutyrate (94.6%) ensures that the primary crystal lattice structure resembles that of the high-melting poly(3-hydroxybutyrate) homopolymer. Decreasing Factors: The incorporation of 3-hydroxyhexanoate comonomer units (5.4 mol%) introduces steric irregularities and side-chain length mismatches into the crystal lattice, which disrupts chain packing efficiency and thermodynamically depresses the melting temperature relative to the pure homopolymer. Furthermore, the use of the as-supplied material without specific annealing protocols may result in less perfect crystallinity compared to thermally treated samples. Dominant Factor: The copolymerization effect introduced by the 3-hydroxyhexanoate units is the dominant factor; while the high molecular weight and majority HB content support crystallinity, the intrinsic lattice disruption caused by the comonomer qualitatively dictates a reduction in melting temperature compared to pure poly(3-hydroxybutyrate)."
    }
  },
  {
    "doi": null,
    "title": "Stepwise Annealing of Poly(butylene terephthalate)",
    "year": 1999,
    "chemical_composition": {
      "repeat_unit_psmiles": "[*]OCCCCOC(=O)c1ccc(cc1)C(=O)[*]",
      "monomers": [
        {
          "name": "1,4-butanediol",
          "smiles": "OCCCCO",
          "ratio_value": null,
          "ratio_unit": null
        },
        {
          "name": "Terephthalic acid",
          "smiles": "OC(=O)c1ccc(cc1)C(=O)O",
          "ratio_value": null,
          "ratio_unit": null
        }
      ],
      "additives": [],
      "is_homopolymer": true
    },
    "processing_history": "Toray PBT 1401X dried at 180°C for 18 h. Melted at 280°C for 5 min, cooled rapidly to 50°C at 70 K/min. Stepwise annealing in DSC cell under N2. Heating rate between annealing steps was 0.1 K/min. Final annealing step at 220.0°C for 60 min (Accumulated 60 min). Tm measured by DSC (Perkin-Elmer PC-DSC7) at 10 K/min heating rate.",
    "hierarchical_structure": "Semicrystalline. Crystallite size and perfection increased with annealing step. Long period increased with annealing temperature (up to ~160 Å by SAXS).",
    "properties": {
      "Tm": {
        "value": [
          227.0
        ],
        "unit": "°C"
      }
    },
    "analysis_with_hierarchical_structure": {
