Repository: hhtrick/HHT-code

# HHT training framework

This directory contains model training, embedding precomputation, inference, article-level baselines and the curated datasets. All commands below assume that the working directory is `train_code/`.

## 3. Datasets and fixed partitions

Each main dataset is a JSON array at `dataset/{property}/{property}.json`. Entries contain source metadata, `chemical_composition`, `processing_history`, `hierarchical_structure`, `properties`, and two generated-analysis objects. Targets are stored as `properties[property]["value"]`; source metadata and target values are not predictive input fields.

| Property | Train | Validation | Test | Total |
|---|---:|---:|---:|---:|

File: train_code/dataset/Tm/Tm.json (part 137 of 200)
[
      "descriptive_text": "This material is a semicrystalline poly(butylene terephthalate) (PBT) homopolymer derived from 1,4-butanediol and terephthalic acid monomers. Identified as Toray PBT 1401X, the specimen underwent drying at 180°C for 18 hours followed by melting at 280°C for 5 minutes and rapid cooling to 50°C at 70 K/min. Subsequent thermal treatment involved stepwise annealing within a DSC cell under a nitrogen atmosphere, utilizing a heating rate of 0.1 K/min between steps and concluding with a final annealing stage at 220.0°C for 60 minutes. The resulting hierarchical structure exhibits increased crystallite size and perfection with an expanded long period reaching approximately 160 Å as characterized by SAXS, and the melting temperature was measured by DSC at a heating rate of 10 K/min.",
      "reasoning_analysis": "Increasing Factors: The extensive stepwise annealing protocol, particularly the final hold at 220.0°C, facilitates lamellar thickening and enhances crystal perfection according to the Gibbs-Thomson relationship, thereby requiring higher thermal energy to disrupt the crystalline lattice. The increased long period observed via SAXS indicates thicker crystalline domains, which intrinsically elevates the melting point. Additionally, the rigid aromatic terephthalate units provide structural stability to the crystal phase. Decreasing Factors: The inclusion of the flexible aliphatic 1,4-butanediol spacer introduces conformational entropy and chain mobility compared to shorter diol analogs, which intrinsically lowers the equilibrium melting temperature. The initial rapid cooling rate of 70 K/min likely generated kinetically trapped, less perfect crystals with thinner lamellae prior to annealing, which would typically manifest as a lower Tm. Dominant Factor: The thermal history, specifically the high-temperature stepwise annealing close to the melting region, serves as the dominant factor governing the final Tm. This treatment drives significant recrystallization and lamellar thickening that overrides the initial quenching effects and the intrinsic flexibility of the butylene spacer, resulting in a melting behavior reflective of highly perfected crystalline domains rather than the kinetic product of the rapid cooling."
    },
    "analysis_without_hierarchical_structure": {
      "descriptive_text": "The sample comprises a poly(butylene terephthalate) homopolymer derived from 1,4-butanediol and terephthalic acid monomers, identified commercially as Toray PBT 1401X. The material was initially dried at 180°C for 18 hours to eliminate moisture before being melted at 280°C for 5 minutes. Following the melt phase, the polymer was rapidly cooled to 50°C at a rate of 70 K/min to inhibit immediate crystallization. The thermal history continued with stepwise annealing inside a DSC cell under a nitrogen atmosphere, employing a heating rate of 0.1 K/min between steps, and concluded with a final annealing stage at 220.0°C for 60 minutes. The melting temperature was subsequently characterized using a Perkin-Elmer PC-DSC7 differential scanning calorimeter at a heating rate of 10 K/min.",
      "reasoning_analysis": "Increasing Factors: The prolonged final annealing step at 220.0°C for 60 minutes facilitates significant lamellar thickening and crystal perfection, which thermodynamically elevates the melting temperature according to the Gibbs-Thomson relationship. Additionally, the presence of rigid aromatic terephthalate units within the backbone imposes structural stiffness that supports stable crystal lattice formation. Decreasing Factors: The inclusion of the flexible aliphatic 1,4-butanediol spacer introduces conformational freedom compared to shorter-chain analogues, inherently lowering the equilibrium melting point relative to polyesters with shorter diol segments. Furthermore, the initial rapid cooling at 70 K/min generates metastable crystalline forms with higher defect densities that would typically lower the observed Tm if not subsequently treated. Dominant Factor: The specific thermal processing history, particularly the high-temperature annealing, is the dominant factor determining the observed Tm. While the chemical composition establishes the fundamental equilibrium melting point of the PBT crystal lattice, the prolonged annealing near the melting transition allows for substantial crystal reorganization and thickening, causing the observed Tm to shift significantly higher than it would for a quenched or non-annealed sample of the same chemical composition."
    }
  },
  {
    "doi": null,
    "title": "Modifed self-consistent phonon calculation of the dependence of DNA melting temperature on guanine-cytosine content",
    "year": 1992,
    "chemical_composition": {
      "repeat_unit_psmiles": null,
      "monomers": [
        {
          "name": "Deoxyadenosine",
          "smiles": "Nc1ncnc2n(cnc12)[C@H]3C[C@H](O)[C@@H](CO)O3",
          "ratio_value": null,
          "ratio_unit": null
        },
        {
          "name": "Deoxyguanosine",
          "smiles": "Nc1nc2n(cnc2c(=O)[nH]1)[C@H]3C[C@H](O)[C@@H](CO)O3",
          "ratio_value": null,
          "ratio_unit": null
        },
        {
          "name": "Deoxycytidine",
          "smiles": "Nc1ccn([C@H]2C[C@H](O)[C@@H](CO)O2)c(=O)n1",
          "ratio_value": null,
          "ratio_unit": null
        },
        {
          "name": "Deoxythymidine",
          "smiles": "Cc1cn([C@H]2C[C@H](O)[C@@H](CO)O2)c(=O)[nH]c1=O",
          "ratio_value": null,
          "ratio_unit": null
        }
      ],
      "additives": [],
      "is_homopolymer": false
    },
    "processing_history": "Calculated using Modified Self-Consistent Phonon Approach (MSPA). B conformation assumed. Melting criterion: average thermal expansion of hydrogen bonds > 1%.",
    "hierarchical_structure": "DNA double helix, B conformation.",
    "properties": {
      "Tm": {
        "value": [
          71.9
        ],
        "unit": "°C"
      }
    },
    "analysis_with_hierarchical_structure": {
      "descriptive_text": "The sample comprises a deoxyribonucleic acid (DNA) biopolymer consisting of deoxyadenosine, deoxyguanosine, deoxycytidine, and deoxythymidine monomers. Hierarchically, the material is structured as a DNA double helix in the B conformation. The thermal behavior was assessed computationally using the Modified Self-Consistent Phonon Approach (MSPA), assuming the B conformation and defining the melting criterion as an average thermal expansion of hydrogen bonds greater than 1%.",
      "reasoning_analysis": "Increasing Factors: The adoption of the B conformation DNA double helix facilitates robust base-stacking interactions and extensive hydrogen bonding between complementary nucleosides, which significantly stabilize the ordered phase and drive the Tm upward. The melting criterion explicitly tied to hydrogen bond expansion highlights the substantial cohesive energy required to disrupt this network. Decreasing Factors: The inclusion of deoxyadenosine and deoxythymidine introduces base pairs with fewer hydrogen bonds compared to guanosine-cytidine pairs, potentially reducing overall thermal stability depending on the specific sequence distribution. Additionally, the computational processing history relies on theoretical phonon approximations that may not fully account for solvent-mediated stabilization or ionic strength effects typically present in experimental conditions, which could otherwise elevate the Tm. Dominant Factor: The stability of the hydrogen bonding network and base-stacking interactions within the double helix is the dominant factor. While monomer composition provides modulation, the fundamental energetic barrier required to separate the strands by overcoming these intermolecular forces dictates the primary magnitude of the Tm."
    },
    "analysis_without_hierarchical_structure": {
      "descriptive_text": "The sample consists of a heteropolymeric DNA sequence composed of Deoxyadenosine, Deoxyguanosine, Deoxycytidine, and Deoxythymidine monomers without any additional additives. The material properties were not derived from physical synthesis but were calculated using the Modified Self-Consistent Phonon Approach (MSPA) assuming a B-conformation structure. The melting transition was defined theoretically based on a criterion where the average thermal expansion of hydrogen bonds exceeds 1%.",
      "reasoning_analysis": "Increasing Factors: The chemical composition includes Deoxyguanosine and Deoxycytidine, which form guanine-cytosine base pairs stabilized by three hydrogen bonds, inherently providing greater thermal resistance compared to adenine-thymine pairs. Furthermore, the assumption of a B-conformation in the processing history implies a well-stacked helical architecture where base stacking interactions contribute significantly to stabilizing the structure against thermal disruption. Decreasing Factors: The presence of Deoxyadenosine and Deoxythymidine introduces adenine-thymine pairs secured by only two hydrogen bonds, creating regions of lower stability that may initiate melting at lower temperatures. Additionally, the computational processing history isolates the polymer from solvent effects and ionic strength conditions that typically shield phosphate repulsion and experimentally elevate the melting temperature. Dominant Factor: The stability of the inter-base hydrogen bonding network serves as the dominant factor determining the Tm, as the specific melting criterion relies directly on the thermal expansion limits of these bonds within the assumed B-conformation framework."
    }
  },
  {
    "doi": "10.1016/j.polymer.2022.125142",
    "title": "Sn(II)2-ethylhexanoate-catalyzed polymerizations of L-lactide in solution – Solution grown crystals of cyclic Poly(L-Lactide)s",
    "year": 2022,
    "chemical_composition": {
      "repeat_unit_psmiles": "[*]OC(=O)C(C)O[*]",
      "monomers": [
        {
          "name": "L-Lactide",
          "smiles": "CC1OC(=O)OC1C",
          "ratio_value": 100,
          "ratio_unit": "mol%"
        }
      ],
      "additives": [
        {
          "name": "Tin(II) 2-ethylhexanoate",
          "type": "catalyst",
          "amount_value": 0.1,
          "amount_unit": "mol%"
        }
      ],
      "is_homopolymer": true
    },
    "processing_history": "Polymerization of L-Lactide at 115 °C in bulk (~8 M) for 24 h with SnOct2 catalyst (LA/Cat=1000/1). Tm measured by DSC (Mettler-Toledo DSC-1) at 10 °C/min (1st heating). Measurement from Area 2.",
    "hierarchical_structure": "α-modification. Crystallinity: 72%. Crystal thickness (lc): 17 nm.",
    "properties": {
      "Tm": {
        "value": [
          186.3
        ],
        "unit": "°C"
      }
    },
    "analysis_with_hierarchical_structure": {
      "descriptive_text": "The sample consists of a poly(L-lactide) homopolymer synthesized via bulk polymerization of L-lactide monomers at 115 °C for 24 hours using Tin(II) 2-ethylhexanoate catalyst at a monomer-to-catalyst ratio of 1000:1. The material displays an α-modification hierarchical structure with a crystallinity of 72% and a crystal thickness of 17 nm. The melting temperature was characterized by differential scanning calorimetry at a heating rate of 10 °C/min during the first heating cycle.",
      "reasoning_analysis": "Increasing Factors: The high stereoregularity inherent to the L-lactide homopolymer promotes the formation of the stable α-modification crystal phase, which requires significant thermal energy to disrupt. Additionally, the relatively large crystal thickness of 17 nm minimizes the surface-to-volume ratio of the lamellae, elevating the melting point towards the equilibrium value via the Gibbs-Thomson effect, while the high crystallinity of 72% indicates dense chain packing that resists thermal disordering. Decreasing Factors: The incorporation of Tin(II) 2-ethylhexanoate catalyst residues acts as a low molecular weight impurity within the system, which may introduce defects into the crystal lattice or increase the entropy of the melt, theoretically depressing the melting temperature. Furthermore, the finite crystal thickness ensures the observed Tm remains below the equilibrium melting temperature of an infinite crystal. Dominant Factor: The structural integrity provided by the high stereoregularity and the substantial lamellar thickness developed during the bulk polymerization process qualitatively dominates the thermal response. These morphological features drive the Tm upward toward the upper limit for this polymer class, outweighing the minor thermodynamic depression caused by the trace catalyst residues."
    },
    "analysis_without_hierarchical_structure": {
      "descriptive_text": "The sample comprises a poly(L-lactide) homopolymer synthesized via bulk ring-opening polymerization of L-lactide monomers. The reaction was conducted at 115 °C in bulk at approximately 8 M concentration for 24 hours using Tin(II) 2-ethylhexanoate as a catalyst with a monomer-to-catalyst ratio of 1000:1. The melting temperature was subsequently characterized using differential scanning calorimetry on a Mettler-Toledo DSC-1 instrument during the first heating scan at a rate of 10 °C/min.",
      "reasoning_analysis": "Increasing Factors: The exclusive use of L-Lactide monomers ensures high stereoregularity, enabling efficient chain packing into stable crystalline lamellae which inherently raises the Tm. Additionally, the prolonged polymerization time of 24 hours likely yields high molecular weight chains, minimizing the destabilizing effect of chain ends on crystal stability. Decreasing Factors: Residual Tin(II) 2-ethylhexanoate catalyst molecules may act as impurities within the crystal lattice, disrupting periodicity and potentially depressing the Tm. Furthermore, prolonged heating at 115 °C carries a risk of thermal racemization or transesterification, introducing stereochemical defects that reduce crystalline perfection. Dominant Factor: The intrinsic stereoregularity of the poly(L-lactide) backbone is the dominant factor, as the isotactic nature of the L-isomer drives strong crystallization tendencies that outweigh the minor lattice disruptions caused by residual catalyst or potential thermal history defects."
    }
  },
  {
    "doi": "10.1002/app.47413",
    "title": "Preparation and characterization of wood-fiber-reinforced polyamide 6–polypropylene blend composites",
    "year": 2019,
    "chemical_composition": {
      "repeat_unit_psmiles": null,
      "monomers": [
        {
          "name": "Caprolactam",
          "smiles": "O=C1CCCCN1",
          "ratio_value": null,
          "ratio_unit": null
        },
        {
          "name": "Propylene",
          "smiles": "C=C(C)",
          "ratio_value": null,
          "ratio_unit": null
        }
      ],
      "additives": [
        {
          "name": "MAPP",
          "type": "compatibilizer",
          "amount_value": 10,
          "amount_unit": "wt% in polymer blend"
        },
        {
          "name": "LiCl",
          "type": "modifier",
          "amount_value": 2.5,
          "amount_unit": "wt% in plastic blend"
        }
      ],
      "is_homopolymer": false
    },
    "processing_history": "Melt compounding (Haake torque rheometer, 50 rpm, 240 °C, 5 min). Tm measured by DSC (PE Pyris 6, N2, 10 °C/min heating rate).",
    "hierarchical_structure": "Crystallinity (Xc): 8.9%.",
    "properties": {
      "Tm": {
        "value": [
          198.2
        ],
        "unit": "°C"
      }
    },
    "analysis_with_hierarchical_structure": {
      "descriptive_text": "The sample comprises a polymer blend synthesized from Caprolactam and Propylene monomers, formulated with 10 wt% Maleic Anhydride grafted Polypropylene (MAPP) as a compatibilizer and 2.5 wt% Lithium Chloride (LiCl) as a modifier. Processing was conducted via melt compounding in a Haake torque rheometer at 240 °C and 50 rpm for 5 minutes, followed by thermal analysis using DSC under nitrogen at a heating rate of 10 °C/min. Hierarchical characterization indicates a low degree of crystallinity at 8.9%.",
      "reasoning_analysis": "Increasing Factors: The polyamide segments originating from Caprolactam possess strong intermolecular hydrogen bonding capabilities, which inherently stabilize the crystalline lattice and exert an upward pressure on the Tm. Additionally, the presence of MAPP may improve interfacial stability between blend phases, potentially preserving crystal integrity during heating. Decreasing Factors: The low crystallinity (8.9%) suggests the formation of thin or imperfect lamellae, which depresses the Tm based on the Gibbs-Thomson effect. The inclusion of LiCl likely disrupts the regularity of the hydrogen bonding network within the polyamide phase, acting as a defect that lowers thermal stability. Furthermore, the melt compounding history at 240 °C could induce minor thermal degradation or chain scission, reducing molecular weight and consequently lowering the Tm. Dominant Factor: The structural imperfections evidenced by the low crystallinity and the chemical disruption of the crystal lattice by the LiCl modifier are the dominant factors. These elements qualitatively outweigh the intrinsic stabilizing effects of the hydrogen bonding, leading to a suppressed Tm relative to a pristine, highly crystalline polyamide homopolymer."
    },
    "analysis_without_hierarchical_structure": {
      "descriptive_text": "The material is a composite system synthesized from Caprolactam and Propylene monomers, incorporating 10 wt% MAPP as a compatibilizer and 2.5 wt% LiCl as a modifier. The sample was prepared via melt compounding using a Haake torque rheometer operated at 50 rpm and 240 °C for 5 minutes. Thermal characterization was subsequently performed using Differential Scanning Calorimetry on a PE Pyris 6 instrument under a nitrogen atmosphere with a heating rate of 10 °C/min to determine the melting temperature.",
      "reasoning_analysis": "Increasing Factors: The Caprolactam-derived polyamide segments introduce strong intermolecular hydrogen bonding, which significantly stabilizes the crystal lattice and intrinsically drives the melting temperature upward relative to pure polyolefins. Additionally, the shear forces applied during the melt compounding process may induce chain orientation within the crystallizable domains, potentially enhancing crystallite stability and resistance to thermal disruption. Decreasing Factors: The incorporation of LiCl introduces ionic species that can coordinate with amide carbonyls, disrupting the regular hydrogen bonding network required for perfect crystal formation and thereby depressing the melting temperature. Furthermore, the presence of the Propylene component and the MAPP compatibilizer creates phase boundaries and morphological confinement that limit crystal growth perfection compared to a bulk homopolymer, while the thermal history at 240 °C risks slight molecular weight reduction that could lower thermal stability. Dominant Factor: While the intrinsic hydrogen bonding of the polyamide component establishes the fundamental high-temperature melting transition, the disruptive interaction of the LiCl modifier with the crystalline lattice is the dominant factor qualitatively determining the final Tm, likely causing a significant depression relative to the unmodified polyamide baseline due to lattice imperfections."
    }
  },
  {
    "doi": null,
    "title": "Stepwise Annealing of Poly(butylene terephthalate)",
    "year": 1999,
    "chemical_composition": {
      "repeat_unit_psmiles": "[*]OCCCCOC(=O)c1ccc(cc1)C(=O)[*]",
      "monomers": [
        {
          "name": "1,4-butanediol",
          "smiles": "OCCCCO",
          "ratio_value": null,
          "ratio_unit": null
        },
        {
          "name": "Terephthalic acid",
          "smiles": "OC(=O)c1ccc(cc1)C(=O)O",
          "ratio_value": null,
          "ratio_unit": null
        }
      ],
      "additives": [],
      "is_homopolymer": true
    },
    "processing_history": "Toray PBT 1401X dried at 180°C for 18 h. Melted at 280°C for 5 min, cooled rapidly to 50°C at 70 K/min. Stepwise annealing in DSC cell under N2. Heating rate between annealing steps was 0.1 K/min. Final annealing step at 229.0°C for 90 min (Accumulated 360 min). Tm measured by DSC (Perkin-Elmer PC-DSC7) at 10 K/min heating rate.",
    "hierarchical_structure": "Semicrystalline. Crystallite size and perfection increased with annealing step. Long period increased with annealing temperature (up to ~160 Å by SAXS).",
    "properties": {
      "Tm": {
        "value": [
          234.2
        ],
        "unit": "°C"
      }
    },
    "analysis_with_hierarchical_structure": {
      "descriptive_text": "The sample consists of a semicrystalline poly(butylene terephthalate) (PBT) homopolymer derived from 1,4-butanediol and terephthalic acid monomers. Identified commercially as Toray PBT 1401X, the material was dried at 180°C for 18 hours before being melted at 280°C for 5 minutes and rapidly quenched to 50°C at a cooling rate of 70 K/min. Subsequently, the specimen underwent a specialized stepwise annealing process within a DSC cell under nitrogen, utilizing a heating rate of 0.1 K/min between steps and concluding with a final annealing stage at 229.0°C for 90 minutes to accumulate a total annealing time of 360 minutes. Structural analysis reveals a semicrystalline morphology where crystallite size and perfection improved with annealing, evidenced by an increase in the long period up to approximately 160 Å as measured by SAXS.",
      "reasoning_analysis": "Increasing Factors: The rigorous stepwise annealing protocol, particularly the final hold at 229.0°C, facilitates significant lamellar thickening and the perfection of crystalline domains, which thermodynamically elevates the melting temperature according to the Gibbs-Thomson relationship. Additionally, the incorporation of rigid aromatic terephthalate units within the backbone provides structural stiffness that supports stable crystal lattice formation. The observed increase in long period up to ~160 Å confirms the development of thicker crystalline lamellae, directly contributing to a higher thermal stability of the crystalline phase. Decreasing Factors: The inclusion of flexible aliphatic 1,4-butanediol spacers between the aromatic rings introduces conformational entropy and chain flexibility, which intrinsically lowers the melting temperature compared to fully aromatic polyesters. Furthermore, the initial rapid cooling rate of 70 K/min likely induced kinetic trapping of metastable, less perfect crystalline structures initially, although this effect is mitigated by the subsequent thermal treatment. Dominant Factor: The extensive thermal history, specifically the high-temperature stepwise annealing accumulated over 360 minutes, qualitatively dominates the final Tm behavior. This processing condition drives the system toward thermodynamic equilibrium by maximizing lamellar thickness and crystal perfection, thereby overriding the initial quench-induced defects and the flexibility inherent to the aliphatic segments to yield a Tm representative of highly perfected PBT crystallites."
    },
    "analysis_without_hierarchical_structure": {
      "descriptive_text": "The sample comprises a poly(butylene terephthalate) homopolymer derived from 1,4-butanediol and terephthalic acid repeat units. Utilizing Toray PBT 1401X grade material, the specimen was dried at 180°C for 18 hours before being melted at 280°C for 5 minutes and rapidly cooled to 50°C at a rate of 70 K/min. Subsequent thermal treatment involved stepwise annealing in a DSC cell under nitrogen atmosphere with a heating rate of 0.1 K/min between steps, concluding with a final annealing step at 229.0°C for 90 minutes. The melting temperature was characterized by differential scanning calorimetry at a heating rate of 10 K/min.",
      "reasoning_analysis": "Increasing Factors: The extensive thermal history, particularly the final annealing step at 229.0°C for 90 minutes, facilitates significant lamellar thickening and crystal perfection, which thermodynamically raises the melting temperature. Additionally, the rigid aromatic terephthalate segments within the backbone promote efficient chain packing and strong intermolecular interactions, stabilizing the crystalline phase. Decreasing Factors: The initial rapid cooling at 70 K/min kinetically restricts crystal growth, resulting in smaller and less perfect crystallites that inherently possess a lower melting point. Furthermore, the flexible aliphatic 1,4-butanediol spacer introduces conformational freedom compared to shorter diol analogs, intrinsically lowering the equilibrium melting temperature relative to structurally similar polyesters. Dominant Factor: The prolonged annealing near the melting region qualitatively dominates the final thermal behavior. While the rapid quench initially suppresses crystallinity, the high-temperature thermal treatment allows for substantial recrystallization and stabilization of the crystal lattice, overriding the initial kinetic limitations and dictating a melting temperature reflective of highly perfected crystalline domains."
    }
  },
  {
    "doi": null,
    "title": "Modifed self-consistent phonon calculation of the dependence of DNA melting temperature on guanine-cytosine content",
    "year": 1992,
    "chemical_composition": {
      "repeat_unit_psmiles": null,
      "monomers": [
        {
          "name": "Deoxyadenosine",
          "smiles": "Nc1ncnc2n(cnc12)[C@H]3C[C@H](O)[C@@H](CO)O3",
          "ratio_value": null,
          "ratio_unit": null
        },
        {
          "name": "Deoxyguanosine",
          "smiles": "Nc1nc2n(cnc2c(=O)[nH]1)[C@H]3C[C@H](O)[C@@H](CO)O3",
          "ratio_value": null,
          "ratio_unit": null
        },
        {
          "name": "Deoxycytidine",
          "smiles": "Nc1ccn([C@H]2C[C@H](O)[C@@H](CO)O2)c(=O)n1",
          "ratio_value": null,
          "ratio_unit": null
        },
        {
          "name": "Deoxythymidine",
          "smiles": "Cc1cn([C@H]2C[C@H](O)[C@@H](CO)O2)c(=O)[nH]c1=O",
          "ratio_value": null,
          "ratio_unit": null
        }
      ],
      "additives": [],
      "is_homopolymer": false
    },
    "processing_history": "Calculated using Modified Self-Consistent Phonon Approach (MSPA). B conformation assumed. Melting criterion: average thermal expansion of hydrogen bonds > 1%.",
    "hierarchical_structure": "DNA double helix, B conformation.",
    "properties": {
      "Tm": {
        "value": [
          61.9
        ],
        "unit": "°C"
      }
    },
    "analysis_with_hierarchical_structure": {
      "descriptive_text": "The material under investigation is a deoxyribonucleic acid (DNA) heteropolymer comprising four nucleoside monomers: deoxyadenosine, deoxyguanosine, deoxycytidine, and deoxythymidine. Hierarchically, the system is characterized as a DNA double helix adopting the standard B conformation. The melting behavior was not determined through experimental thermal analysis but was instead calculated using the Modified Self-Consistent Phonon Approach (MSPA), assuming the B conformation and defining the melting criterion as an average thermal expansion of hydrogen bonds greater than 1%.",
      "reasoning_analysis": "Increasing Factors: The formation of the DNA double helix in the B conformation establishes a highly ordered secondary structure stabilized by extensive inter-base hydrogen bonding and pi-pi stacking interactions. Specifically, the presence of guanosine and cytidine residues allows for triple hydrogen bonding between base pairs, which significantly enhances thermal stability compared to adenine-thymine pairing. The rigid sugar-phosphate backbone also contributes to the structural integrity required to maintain the helical form against thermal agitation. Decreasing Factors: The heteropolymeric nature of the sequence implies the presence of adenine-thymine pairs, which possess only two hydrogen bonds, creating regions of lower thermal stability compared to guanosine-cytidine rich segments. Additionally, the electrostatic repulsion between negatively charged phosphate groups along the backbone acts to destabilize the double helix, lowering the energy barrier for the helix-to-coil transition. The computational melting criterion based on hydrogen bond expansion may also identify the onset of local instability rather than global phase separation, potentially reflecting a lower threshold than bulk calorimetric melting. Dominant Factor: The dominant factor governing the Tm is the cumulative strength of the hydrogen bonding network and base stacking interactions within the B-form double helix. While sequence heterogeneity introduces local variations in stability, the cooperative nature of the helix-to-coil transition means that the overall integrity of the hydrogen bond network dictates the macroscopic melting behavior, with the computational phonon approach capturing the vibrational instability that precipitates the breakdown of this ordered structure."
    },
    "analysis_without_hierarchical_structure": {
      "descriptive_text": "The sample comprises a heteropolymeric sequence consisting of deoxyadenosine, deoxyguanosine, deoxycytidine, and deoxythymidine monomeric units. The melting temperature was determined computationally using the Modified Self-Consistent Phonon Approach (MSPA) assuming a B-form helical conformation. The transition point was defined by a melting criterion where the average thermal expansion of hydrogen bonds exceeds 1%.",
      "reasoning_analysis": "Increasing Factors: The chemical composition includes guanosine and cytidine units capable of forming triple hydrogen bonds, alongside extensive pi-pi stacking interactions between aromatic bases, which significantly stabilize the helical structure and drive the Tm upward. The assumption of a B-form conformation in the processing history further implies a highly ordered state that maximizes these intermolecular forces. Decreasing Factors: The presence of adenosine and thymidine units introduces base pairs stabilized by only two hydrogen bonds, which are thermally less robust than guanosine-cytidine pairs and contribute to a reduction in overall thermal stability. Additionally, the computational melting criterion based on a 1% hydrogen bond expansion threshold may identify the onset of local instability earlier than macroscopic phase separation, potentially lowering the defined Tm relative to experimental bulk measurements. Dominant Factor: The intrinsic hydrogen bonding capacity and base stacking interactions dictated by the nucleobase composition qualitatively dominate the physical thermal stability; however, the specific theoretical threshold for bond expansion within the MSPA framework serves as the governing factor for the precise determination of the transition point in this computational context."
    }
  },
  {
    "doi": "10.1002/app.47413",
    "title": "Preparation and characterization of wood-fiber-reinforced polyamide 6–polypropylene blend composites",
    "year": 2019,
    "chemical_composition": {
      "repeat_unit_psmiles": null,
      "monomers": [
        {
          "name": "Caprolactam",
          "smiles": "O=C1CCCCN1",
          "ratio_value": null,
          "ratio_unit": null
        },
        {
          "name": "Propylene",
          "smiles": "C=C(C)",
          "ratio_value": null,
          "ratio_unit": null
        }
      ],
      "additives": [
        {
          "name": "MAPP",
          "type": "compatibilizer",
          "amount_value": 10,
          "amount_unit": "wt% in polymer blend"
        },
        {
          "name": "LiCl",
          "type": "modifier",
          "amount_value": 2.5,
          "amount_unit": "wt% in plastic blend"
        },
        {
          "name": "Poplar Wood Fiber",
          "type": "filler",
          "amount_value": 60,
          "amount_unit": "wt%"
        }
      ],
      "is_homopolymer": false
    },
    "processing_history": "Melt compounding (Haake torque rheometer, 50 rpm, 240 °C, 5 min). Hot pressed (5 MPa, 8 min) at 215 °C. Tm measured by DSC (PE Pyris 6, N2, 10 °C/min heating rate).",
    "hierarchical_structure": "Crystallinity (Xc): 11.2%.",
    "properties": {
      "Tm": {
        "value": [
          197.6
        ],
        "unit": "°C"
      }
    },
    "analysis_with_hierarchical_structure": {
      "descriptive_text": "The sample comprises a heterogeneous polymer blend synthesized from Caprolactam and Propylene monomers, representing a Nylon 6 and Polypropylene system. This matrix is heavily reinforced with 60 wt% Poplar Wood Fiber filler and incorporates 10 wt% Maleic Anhydride grafted Polypropylene (MAPP) as a compatibilizer alongside 2.5 wt% Lithium Chloride (LiCl) as a modifier. Processing involved melt compounding using a Haake torque rheometer at 240 °C and 50 rpm for 5 minutes, followed by hot pressing at 215 °C under 5 MPa for 8 minutes. The resulting material exhibits a semi-crystalline hierarchical structure with a crystallinity of 11.2%, and its melting behavior was characterized via Differential Scanning Calorimetry under a nitrogen atmosphere with a heating rate of 10 °C/min.",
      "reasoning_analysis": "Increasing Factors: The Caprolactam-derived Nylon 6 phase introduces strong intermolecular hydrogen bonding which inherently elevates the melting temperature relative to non-polar polymers, while the high loading of Poplar Wood Fiber acts as a heterogeneous nucleating agent that may stabilize crystallites. Additionally, the confinement of polymer chains at the extensive filler-matrix interface can restrict segmental mobility, potentially requiring higher thermal energy to initiate melting. Decreasing Factors: The incorporation of LiCl is known to interact with amide groups in Nylon 6, disrupting the hydrogen bonding network and reducing lattice stability, which depresses the Tm. Furthermore, the low overall crystallinity suggests the presence of small or imperfect crystallites that melt at lower temperatures according to the Gibbs-Thomson effect, and the immiscible nature of the Nylon/PP blend limits the growth of large, perfect crystals despite the presence of the MAPP compatibilizer. Dominant Factor: While the wood fiber provides nucleation sites, the chemical disruption of the Nylon 6 hydrogen bonding network by LiCl combined with the low degree of crystallinity indicative of significant structural imperfection qualitatively dominates the thermal behavior, leading to a depressed melting temperature relative to pristine Nylon 6 or Polypropylene homopolymers."
    },
    "analysis_without_hierarchical_structure": {
      "descriptive_text": "The sample comprises a multiphase polymer blend system synthesized from Caprolactam and Propylene monomers, reinforced with 60 wt% Poplar Wood Fiber and compatibilized with 10 wt% Maleic Anhydride grafted Polypropylene (MAPP), alongside 2.5 wt% LiCl modifier. Preparation involved melt compounding in a Haake torque rheometer at 240 °C and 50 rpm for 5 minutes, followed by hot pressing at 215 °C under 5 MPa for 8 minutes to form the final specimen. Thermal analysis was conducted using differential scanning calorimetry (DSC) on a PE Pyris 6 instrument under a nitrogen atmosphere with a heating rate of 10 °C/min to determine the melting temperature.",
      "reasoning_analysis": "Increasing Factors: The caprolactam-derived polyamide phase introduces strong interchain hydrogen bonding, which inherently requires higher thermal energy to disrupt the crystal lattice compared to the propylene-derived phase. Additionally, the poplar wood fibers may act as heterogeneous nucleating agents, potentially promoting crystallinity, while the MAPP compatibilizer stabilizes the phase interface, reducing defects that could lower thermal stability. Decreasing Factors: The presence of the propylene-derived phase introduces a lower melting component to the system. Crucially, the 2.5 wt% LiCl modifier can coordinate with amide groups, disrupting the hydrogen bonding network essential for polyamide crystallinity, thereby depressing the melting point. Furthermore, the high loading of 60 wt% wood fiber imposes severe confinement effects on the polymer matrix, restricting chain mobility during crystallization and leading to smaller, less perfect crystallites that melt at lower temperatures. The hot pressing temperature of 215 °C, being near the melting range of the polyamide, may also limit the growth of large, perfect crystals during processing. Dominant Factor: The inherent chemical structure of the caprolactam-derived polyamide phase qualitatively dominates the final Tm behavior by establishing the high-temperature thermal transition baseline due to its robust hydrogen bonding network; however, the observed melting behavior is significantly modulated downward from the pristine polymer value by the combined depressive effects of the LiCl modifier and the severe confinement imposed by the high filler loading."
    }
  },
  {
    "doi": null,
    "title": "Flory-Huggins interaction parameter of poly(ethylene oxide)/poly(epichlorohydrin) and poly(ethylene oxide)/ poly(epichlorohydrin-co-ethylene oxide) blends",
    "year": 1998,
    "chemical_composition": {
      "repeat_unit_psmiles": "[*]CCO[*]",
      "monomers": [
        {
          "name": "Ethylene oxide",
          "smiles": "C1CO1",
          "ratio_value": null,
          "ratio_unit": null
        }
      ],
      "additives": [],
      "is_homopolymer": true
    },
    "processing_history": "Pure PEO (Aldrich, Mn 1.0e5). DSC: TA Instruments 2100, N2 100 mL/min. Sample held at 100°C for 5 min to eliminate thermal history, cooled to -100°C at 10°C/min, heated to 100°C at 10°C/min. Tm from peak max.",
    "hierarchical_structure": "Semicrystalline. Degree of crystallinity (Xc) 73 ± 1%.",
    "properties": {
      "Tm": {
        "value": [
          68
        ],
        "unit": "°C"
      }
    },
    "analysis_with_hierarchical_structure": {
      "descriptive_text": "The sample consists of a pure polyethylene oxide (PEO) homopolymer with a number-average molecular weight (Mn) of 1.0e5 g/mol. Structurally, the material exhibits a semicrystalline morphology with a high degree of crystallinity (Xc) determined to be 73 ± 1%. Thermal characterization was performed using differential scanning calorimetry (DSC) under a nitrogen atmosphere, where the sample was initially held at 100°C for 5 minutes to eliminate prior thermal history, subsequently cooled to -100°C at a rate of 10°C/min, and reheated to 100°C at the same rate to determine the melting temperature from the peak maximum.",
