Repository: hhtrick/HHT-code

# HHT training framework

This directory contains model training, embedding precomputation, inference, article-level baselines and the curated datasets. All commands below assume that the working directory is `train_code/`.

## 3. Datasets and fixed partitions

Each main dataset is a JSON array at `dataset/{property}/{property}.json`. Entries contain source metadata, `chemical_composition`, `processing_history`, `hierarchical_structure`, `properties`, and two generated-analysis objects. Targets are stored as `properties[property]["value"]`; source metadata and target values are not predictive input fields.

| Property | Train | Validation | Test | Total |
|---|---:|---:|---:|---:|

File: train_code/dataset/Tm/Tm.json (part 138 of 200)
[
      "reasoning_analysis": "Increasing Factors: The high number-average molecular weight minimizes the concentration of chain ends, reducing the free volume defects that typically depress the melting temperature according to Flory's theory. Additionally, the high degree of crystallinity indicates the formation of stable, well-ordered lamellar structures with significant thickness, which thermodynamically stabilizes the crystal phase and elevates the Tm. The homopolymer nature ensures chemical regularity along the backbone, facilitating efficient chain packing. Decreasing Factors: The presence of ether oxygen linkages within the polymer backbone introduces greater chain flexibility compared to all-carbon analogs like polyethylene, which intrinsically lowers the energy barrier for segmental motion and reduces the equilibrium melting temperature baseline. Furthermore, the cooling rate of 10°C/min during the thermal cycle, while moderate, may restrict the time available for crystal perfection and lamellar thickening compared to slower cooling or isothermal annealing protocols, potentially limiting the upper bound of the observed Tm. Dominant Factor: The high molecular weight and the resulting high degree of crystallinity are the dominant factors governing the thermal behavior. These structural features ensure that the polymer chains can organize into sufficiently thick and stable lamellae, driving the observed Tm close to the equilibrium melting temperature for high-molecular-weight PEO, despite the inherent flexibility of the ether-containing backbone."
    },
    "analysis_without_hierarchical_structure": {
      "descriptive_text": "The sample consists of a pure poly(ethylene oxide) homopolymer sourced from Aldrich with a number-average molecular weight of 1.0 × 10⁵ g/mol. Thermal characterization was performed using a TA Instruments 2100 differential scanning calorimeter under a nitrogen flow rate of 100 mL/min. To eliminate prior thermal history, the specimen was held at 100°C for 5 minutes, subsequently cooled to -100°C at a rate of 10°C/min, and finally heated to 100°C at 10°C/min, with the melting temperature determined from the peak maximum of the resulting endotherm.",
      "reasoning_analysis": "Increasing Factors: The high number-average molecular weight of 1.0 × 10⁵ g/mol reduces the relative concentration of chain ends, which act as defects within the crystal lattice, thereby stabilizing the lamellar thickness and driving the melting temperature upward. Additionally, the chemical regularity of the poly(ethylene oxide) backbone allows for efficient chain packing and crystallization, intrinsically supporting a defined melting transition. The processing step of cooling to -100°C ensures sufficient supercooling to induce crystallization prior to the heating scan, enabling the measurement of the melting event. Decreasing Factors: The moderate cooling rate of 10°C/min during the thermal cycle may limit the time available for crystal perfection and lamellar thickening compared to slower cooling regimes, potentially resulting in thinner crystallites that melt at lower temperatures. Additionally, the inherent flexibility of the ether linkage in the backbone results in intermolecular forces that are weaker than those found in polymers with rigid aromatic backbones or strong hydrogen bonding networks. Dominant Factor: The intrinsic chemical regularity of the ethylene oxide repeat unit combined with the high molecular weight constitutes the dominant factor, as these structural attributes define the thermodynamic stability of the crystalline phase, outweighing the kinetic limitations imposed by the moderate cooling rate during the differential scanning calorimetry measurement."
    }
  },
  {
    "doi": null,
    "title": "Modifed self-consistent phonon calculation of the dependence of DNA melting temperature on guanine-cytosine content",
    "year": 1992,
    "chemical_composition": {
      "repeat_unit_psmiles": null,
      "monomers": [
        {
          "name": "Deoxyadenosine",
          "smiles": "Nc1ncnc2n(cnc12)[C@H]3C[C@H](O)[C@@H](CO)O3",
          "ratio_value": null,
          "ratio_unit": null
        },
        {
          "name": "Deoxyguanosine",
          "smiles": "Nc1nc2n(cnc2c(=O)[nH]1)[C@H]3C[C@H](O)[C@@H](CO)O3",
          "ratio_value": null,
          "ratio_unit": null
        },
        {
          "name": "Deoxycytidine",
          "smiles": "Nc1ccn([C@H]2C[C@H](O)[C@@H](CO)O2)c(=O)n1",
          "ratio_value": null,
          "ratio_unit": null
        },
        {
          "name": "Deoxythymidine",
          "smiles": "Cc1cn([C@H]2C[C@H](O)[C@@H](CO)O2)c(=O)[nH]c1=O",
          "ratio_value": null,
          "ratio_unit": null
        }
      ],
      "additives": [],
      "is_homopolymer": false
    },
    "processing_history": "Calculated using Modified Self-Consistent Phonon Approach (MSPA). B conformation assumed. Melting criterion: average thermal expansion of hydrogen bonds > 1%.",
    "hierarchical_structure": "DNA double helix, B conformation.",
    "properties": {
      "Tm": {
        "value": [
          66.9
        ],
        "unit": "°C"
      }
    },
    "analysis_with_hierarchical_structure": {
      "descriptive_text": "The material is characterized as a DNA double helix in the B conformation, comprising a heteropolymer sequence of deoxyadenosine, deoxyguanosine, deoxycytidine, and deoxythymidine monomers. The thermodynamic properties were evaluated computationally using the Modified Self-Consistent Phonon Approach (MSPA), with the melting transition defined by a criterion where the average thermal expansion of hydrogen bonds exceeds 1%.",
      "reasoning_analysis": "Increasing Factors: The formation of the DNA double helix structure facilitates extensive intermolecular hydrogen bonding between complementary base pairs and significant base stacking interactions, both of which restrict chain mobility and energetically stabilize the ordered state, thereby driving the Tm upward. The processing history assumption of the B conformation further supports this stability, as this helical form optimizes base pairing geometry under standard conditions. Decreasing Factors: The inclusion of deoxyadenosine and deoxythymidine monomers introduces base pairs secured by only two hydrogen bonds, which are thermally less stable than the three-bond guanine-cytosine pairs, potentially creating weaker links that lower the overall Tm depending on sequence distribution. Furthermore, the computational melting criterion utilized in the processing history identifies the onset of lattice instability via hydrogen bond expansion rather than complete macroscopic phase separation, which may qualitatively correspond to a lower transition threshold. Dominant Factor: The cumulative strength of the hydrogen bonding network and pi-stacking interactions inherent to the double helical architecture is the dominant factor, establishing the fundamental thermal resistance of the material, while the specific monomer composition acts as a modulating variable within the stability limits imposed by the assumed B conformation."
    },
    "analysis_without_hierarchical_structure": {
      "descriptive_text": "The sample is a nucleic acid heteropolymer composed of deoxyadenosine, deoxyguanosine, deoxycytidine, and deoxythymidine monomers without any additives. The thermodynamic properties were evaluated computationally using the Modified Self-Consistent Phonon Approach (MSPA) assuming a B conformation, with the melting criterion defined as the point where the average thermal expansion of hydrogen bonds exceeds 1%.",
      "reasoning_analysis": "Increasing Factors: The chemical composition comprises deoxyguanosine and deoxycytidine monomers, which enable the formation of triple hydrogen bonds between base pairs, significantly enhancing intermolecular cohesion and thermal stability compared to double-bonded pairs. Additionally, the processing history assumption of a B conformation implies a highly ordered helical architecture with optimal base stacking interactions, which energetically stabilizes the crystalline-like order and drives the Tm upward. Decreasing Factors: The presence of deoxyadenosine and deoxythymidine introduces base pairs secured by only two hydrogen bonds, creating regions of lower thermal stability within the heteropolymer sequence that serve as initiation points for melting, thereby reducing the overall Tm relative to a high-GC homopolymer. Furthermore, the computational melting criterion defined in the processing history, based on average thermal expansion of hydrogen bonds exceeding 1%, may identify the onset of structural instability at a lower thermal energy threshold compared to macroscopic phase separation criteria. Dominant Factor: The cumulative strength of the hydrogen bonding network and base stacking interactions inherent to the assumed B-conformation architecture qualitatively dominates the thermal behavior. While the heteropolymeric sequence introduces local variability, the structural integrity imposed by the B-form assumption and the strong intermolecular forces dictate the primary resistance to thermal denaturation."
    }
  },
  {
    "doi": "10.1039/c5py01755f",
    "title": "Poly(2-cycloalkyl-2-oxazoline)s: high melting temperature polymers solely based on Debye and Keesom van der Waals interactions†",
    "year": 2016,
    "chemical_composition": {
      "repeat_unit_psmiles": null,
      "monomers": [
        {
          "name": "2-cyclobutyl-2-oxazoline",
          "smiles": "C1CCC1C2=NCOC2",
          "ratio_value": 35,
          "ratio_unit": "wt%"
        },
        {
          "name": "2-cyclopentyl-2-oxazoline",
          "smiles": "C1CCCC1C2=NCOC2",
          "ratio_value": 65,
          "ratio_unit": "wt%"
        }
      ],
      "additives": [],
      "is_homopolymer": false
    },
    "processing_history": "Microwave-assisted cationic ring-opening polymerization at 140 °C using methyl tosylate initiator in acetonitrile. Purified by precipitation in diethyl ether. Tm measured by DSC at 10 °C/min under N2 atmosphere (2nd heating run).",
    "hierarchical_structure": "Crystalline. Single melting peak indicates good compatibility.",
    "properties": {
      "Tm": {
        "value": [
          284
        ],
        "unit": "°C"
      }
    },
    "analysis_with_hierarchical_structure": {
      "descriptive_text": "The sample comprises a crystalline copolymer synthesized from 2-cyclobutyl-2-oxazoline (35 wt%) and 2-cyclopentyl-2-oxazoline (65 wt%). Polymerization was achieved via microwave-assisted cationic ring-opening at 140 °C in acetonitrile using methyl tosylate, followed by purification through precipitation in diethyl ether. Structural analysis reveals a crystalline morphology with a single melting peak, indicative of good comonomer compatibility, and thermal properties were assessed by DSC during the second heating run at 10 °C/min under nitrogen.",
      "reasoning_analysis": "Increasing Factors: The incorporation of bulky cycloalkyl side groups, specifically cyclobutyl and cyclopentyl rings, enhances backbone rigidity and promotes intermolecular interactions that stabilize the crystal lattice. The observed crystalline hierarchical structure confirms that the chain regularity is sufficient to support ordered packing, which inherently necessitates a distinct melting transition. Decreasing Factors: The copolymer composition introduces structural heterogeneity into the lattice, as the random distribution of two different ring sizes creates defects that lower the thermodynamic stability of the crystals compared to a perfect homopolymer. Additionally, the microwave-assisted processing history, while efficient, may result in specific end-group configurations or molecular weight distributions that slightly perturb crystalline perfection relative to conventional thermal polymerization. Dominant Factor: The structural compatibility between the comonomers is the dominant factor, as evidenced by the single melting peak. While the compositional disorder qualitatively depresses the melting point relative to the pure homopolymers, the ability of the system to maintain a coherent crystalline phase overrides the amorphous tendency, defining the existence and sharpness of the Tm."
    },
    "analysis_without_hierarchical_structure": {
      "descriptive_text": "This sample is a copolymer consisting of 2-cyclobutyl-2-oxazoline and 2-cyclopentyl-2-oxazoline monomers with weight fractions of 35% and 65%, respectively. The material was synthesized via microwave-assisted cationic ring-opening polymerization at 140 °C using methyl tosylate as the initiator in acetonitrile, followed by purification through precipitation in diethyl ether. The melting temperature was subsequently measured by differential scanning calorimetry at a heating rate of 10 °C/min under a nitrogen atmosphere during the second heating run.",
      "reasoning_analysis": "Increasing Factors: The presence of cyclic alkyl side groups on the poly(2-oxazoline) backbone imparts conformational rigidity and potential for dense packing within the crystalline domains of the majority component. Furthermore, the processing history includes purification by precipitation, which removes low molecular weight oligomers and residual salts that would otherwise act as impurities to disrupt lattice stability and depress the melting point. Decreasing Factors: The statistical copolymer architecture serves as the primary mechanism for melting point depression; the incorporation of 35 wt% 2-cyclobutyl-2-oxazoline into the 2-cyclopentyl-2-oxazoline matrix disrupts the chain regularity required for extensive crystallization. This comonomer inclusion introduces significant entropic penalties and reduces the enthalpy of fusion relative to the homopolymer, leading to a lower equilibrium melting temperature. Dominant Factor: The compositional heterogeneity arising from the copolymerization is the dominant factor influencing the final Tm. While the cyclic substituents and purification steps support the formation of ordered regions, the thermodynamic disruption caused by the substantial fraction of structurally distinct comonomer units overwhelmingly dictates a qualitative reduction in Tm compared to the corresponding homopolymer systems."
    }
  },
  {
    "doi": null,
    "title": "Compatibility of poly(3-hydroxybutyrate)/ poly(ethylene-co-vinyl acetate) blends",
    "year": 1998,
    "chemical_composition": {
      "repeat_unit_psmiles": null,
      "monomers": [
        {
          "name": "3-hydroxybutyrate",
          "smiles": "CC(O)CC(=O)O",
          "ratio_value": null,
          "ratio_unit": null
        },
        {
          "name": "Ethylene",
          "smiles": "C=C",
          "ratio_value": 30,
          "ratio_unit": "wt%"
        },
        {
          "name": "Vinyl acetate",
          "smiles": "CC(=O)OC=C",
          "ratio_value": 70,
          "ratio_unit": "wt%"
        }
      ],
      "additives": [],
      "is_homopolymer": false
    },
    "processing_history": "PHB/EVA70 blend films prepared by solution casting from chloroform (3 wt% polymer concentration), dried in vacuum at 40 °C. Tm measured by DSC (Perkin-Elmer DSC-7) at 20 °C/min heating rate. Lower melting peak of bimodal endotherm.",
    "hierarchical_structure": "Semicrystalline immiscible blend. Bimodal melting endotherm. Spherulite growth rate independent of blend composition.",
    "properties": {
      "Tm": {
        "value": [
          165
        ],
        "unit": "°C"
      }
    },
    "analysis_with_hierarchical_structure": {
      "descriptive_text": "The sample consists of a semicrystalline immiscible blend comprising poly(3-hydroxybutyrate) and an ethylene-vinyl acetate copolymer containing 30 wt% ethylene and 70 wt% vinyl acetate. Blend films were fabricated via solution casting from a 3 wt% chloroform solution, followed by vacuum drying at 40 °C. Thermal analysis was conducted using differential scanning calorimetry (Perkin-Elmer DSC-7) at a heating rate of 20 °C/min, specifically focusing on the lower melting peak of the observed bimodal endotherm. Morphological characterization indicates that the spherulite growth rate remains independent of the blend composition, confirming the immiscible nature of the system.",
      "reasoning_analysis": "Increasing Factors: The immiscible nature of the blend ensures phase separation, which prevents significant melting point depression typically associated with miscible polymer blends where diluent effects disrupt crystal lattices. Additionally, the vacuum drying step in the processing history helps remove residual chloroform solvent, eliminating potential plasticization effects that would otherwise enhance chain mobility and lower the melting temperature. Decreasing Factors: The high vinyl acetate content (70 wt%) in the ethylene-vinyl acetate component introduces bulky side groups that disrupt chain packing and regularity, inherently limiting crystallinity and lowering the melting temperature of that phase. Furthermore, the solution casting process followed by drying at a relatively low temperature (40 °C) restricts polymer chain mobility during solidification, kinetically trapping less perfect crystals with thinner lamellar thicknesses that melt at lower temperatures, contributing to the lower peak of the bimodal endotherm. Dominant Factor: While the chemical composition establishes the intrinsic thermal limits of the components, the processing history involving solution casting and low-temperature drying is the dominant factor determining the specific temperature of the lower melting peak, as it controls the initial lamellar thickness and crystal perfection of the crystalline phases prior to any thermal reorganization during the DSC scan."
    },
    "analysis_without_hierarchical_structure": {
      "descriptive_text": "The sample consists of a blend comprising poly(3-hydroxybutyrate) and an ethylene-vinyl acetate copolymer containing 30 wt% ethylene and 70 wt% vinyl acetate. Blend films were fabricated via solution casting using chloroform at a 3 wt% polymer concentration, followed by vacuum drying at 40 °C. The melting temperature was characterized using differential scanning calorimetry at a heating rate of 20 °C/min, specifically focusing on the lower melting peak observed within a bimodal endotherm.",
      "reasoning_analysis": "Increasing Factors: The presence of the poly(3-hydroxybutyrate) component provides the primary crystalline phase necessary for a distinct melting transition, as the high vinyl acetate content in the ethylene-vinyl acetate copolymer renders that phase largely amorphous with negligible contribution to high-temperature melting. Decreasing Factors: The thermodynamic dilution effect caused by mixing the crystallizable PHB with the non-crystallizable EVA matrix depresses the equilibrium melting point according to Flory-Huggins theory. Additionally, the solution casting process from a dilute chloroform solution likely restricted lamellar thickening during solvent evaporation, resulting in thinner crystallites that melt at lower temperatures, which is corroborated by the observation of the lower peak in the bimodal endotherm. Dominant Factor: The morphological limitations imposed by the solution casting kinetics combined with the thermodynamic dilution from the EVA blend partner qualitatively dominate the thermal behavior, driving the observed Tm lower than that of neat, bulk-crystallized poly(3-hydroxybutyrate)."
    }
  },
  {
    "doi": "10.1002/app.47413",
    "title": "Preparation and characterization of wood-fiber-reinforced polyamide 6–polypropylene blend composites",
    "year": 2019,
    "chemical_composition": {
      "repeat_unit_psmiles": null,
      "monomers": [
        {
          "name": "Caprolactam",
          "smiles": "O=C1CCCCN1",
          "ratio_value": null,
          "ratio_unit": null
        },
        {
          "name": "Propylene",
          "smiles": "C=C(C)",
          "ratio_value": null,
          "ratio_unit": null
        }
      ],
      "additives": [
        {
          "name": "MAPP",
          "type": "compatibilizer",
          "amount_value": 10,
          "amount_unit": "wt% in polymer blend"
        },
        {
          "name": "LiCl",
          "type": "modifier",
          "amount_value": 3.0,
          "amount_unit": "wt% in plastic blend"
        }
      ],
      "is_homopolymer": false
    },
    "processing_history": "Melt compounding (Haake torque rheometer, 50 rpm, 240 °C, 5 min). Tm measured by DSC (PE Pyris 6, N2, 10 °C/min heating rate).",
    "hierarchical_structure": "Crystallinity (Xc): 7.5%.",
    "properties": {
      "Tm": {
        "value": [
          193.6
        ],
        "unit": "°C"
      }
    },
    "analysis_with_hierarchical_structure": {
      "descriptive_text": "The sample comprises a heterogeneous polymer system synthesized from Caprolactam and Propylene monomers, functioning as a compatibilized blend modified with 10 wt% Maleic Anhydride grafted Polypropylene (MAPP) and 3.0 wt% Lithium Chloride (LiCl). Fabrication was achieved through melt compounding using a Haake torque rheometer at 240 °C and 50 rpm for 5 minutes, followed by thermal analysis via Differential Scanning Calorimetry under nitrogen flow with a heating rate of 10 °C/min. Hierarchical characterization indicates a low degree of structural order, with a total crystallinity (Xc) of 7.5%.",
      "reasoning_analysis": "Increasing Factors: The Caprolactam-derived polyamide segments introduce strong intermolecular hydrogen bonding within the crystalline domains, which inherently increases the thermal energy required to disrupt the lattice and drives the Tm upward. Additionally, the MAPP compatibilizer improves interfacial adhesion between the immiscible phases, potentially restricting chain mobility at the boundaries and stabilizing the morphology against premature melting. Decreasing Factors: The presence of LiCl acts as an ionic impurity within the polyamide phase, disrupting the regularity of the hydrogen bonding network and depressing the melting point through lattice disorder. Furthermore, the low crystallinity (7.5%) suggests the formation of thin or imperfect lamellae, which lowers the observed Tm according to the Thomson-Gibbs relationship, while the dilution effect of the polypropylene phase reduces the overall perfection of the crystallizable domains. Dominant Factor: The structural imperfections indicated by the significantly low crystallinity and the chemical disruption caused by the LiCl modifier are the dominant factors. While the polyamide backbone favors a high Tm, the inability to form thick, perfect crystals due to the blend morphology and ionic interference qualitatively suppresses the melting temperature relative to a pure, unmodified polyamide homopolymer."
    },
    "analysis_without_hierarchical_structure": {
      "descriptive_text": "The polymer sample comprises a blend system involving Caprolactam and Propylene-based components, formulated with 10 wt% Maleic Anhydride grafted Polypropylene (MAPP) acting as a compatibilizer and 3.0 wt% Lithium Chloride (LiCl) as a modifier. Processing was executed through melt compounding utilizing a Haake torque rheometer at 50 rpm and 240 °C for a duration of 5 minutes. The melting temperature was subsequently characterized via Differential Scanning Calorimetry using a PE Pyris 6 instrument under a nitrogen atmosphere with a heating rate of 10 °C/min.",
      "reasoning_analysis": "Increasing Factors: The Caprolactam-derived polyamide component possesses strong intermolecular hydrogen bonding between amide groups, which inherently establishes high thermal stability and drives the melting temperature upward relative to non-polar polymers. Additionally, the inclusion of MAPP as a compatibilizer improves interfacial adhesion between the phases, potentially stabilizing the crystalline morphology against thermal disruption. Decreasing Factors: The Propylene-derived polypropylene component has a significantly lower intrinsic melting temperature, introducing a lower-temperature thermal transition to the system. Furthermore, the Lithium Chloride modifier can interact with the polyamide amide groups, disrupting the regular hydrogen bonding network required for stable crystal lattice formation, thereby depressing the melting temperature. The melt compounding process also introduces thermal history that may result in less perfect crystals compared to slow-cooled pristine samples. Dominant Factor: The intrinsic hydrogen bonding of the Caprolactam-derived phase establishes the primary high-temperature thermal limit; however, the disruption of this network by the Lithium Chloride modifier qualitatively dominates the specific melting behavior of this phase, likely causing a depression relative to the pristine polymer."
    }
  },
  {
    "doi": null,
    "title": "Stepwise Annealing of Poly(butylene terephthalate)",
    "year": 1999,
    "chemical_composition": {
      "repeat_unit_psmiles": "[*]OCCCCOC(=O)c1ccc(cc1)C(=O)[*]",
      "monomers": [
        {
          "name": "1,4-butanediol",
          "smiles": "OCCCCO",
          "ratio_value": null,
          "ratio_unit": null
        },
        {
          "name": "Terephthalic acid",
          "smiles": "OC(=O)c1ccc(cc1)C(=O)O",
          "ratio_value": null,
          "ratio_unit": null
        }
      ],
      "additives": [],
      "is_homopolymer": true
    },
    "processing_history": "Toray PBT 1401X dried at 180°C for 18 h. Melted at 280°C for 5 min, cooled rapidly to 50°C at 70 K/min. Stepwise annealing in DSC cell under N2. Heating rate between annealing steps was 0.1 K/min. Final annealing step at 227.5°C for 60 min (Accumulated 255 min). Tm measured by DSC (Perkin-Elmer PC-DSC7) at 10 K/min heating rate.",
    "hierarchical_structure": "Semicrystalline. Crystallite size and perfection increased with annealing step. Long period increased with annealing temperature (up to ~160 Å by SAXS).",
    "properties": {
      "Tm": {
        "value": [
          233.0
        ],
        "unit": "°C"
      }
    },
    "analysis_with_hierarchical_structure": {
      "descriptive_text": "The sample comprises a semicrystalline poly(butylene terephthalate) homopolymer synthesized from 1,4-butanediol and terephthalic acid repeat units. Identified as Toray PBT 1401X, the material was dried at 180°C for 18 hours, melted at 280°C for 5 minutes, and rapidly cooled to 50°C at 70 K/min before undergoing stepwise annealing in a DSC cell under nitrogen. The thermal treatment included a slow heating rate of 0.1 K/min between steps and a final annealing stage at 227.5°C for 60 minutes, accumulating 255 minutes of annealing time. Structural analysis indicates that crystallite size and perfection improved with annealing, evidenced by a long period increase up to approximately 160 Å via SAXS, and the melting temperature was subsequently measured by DSC at a 10 K/min heating rate.",
      "reasoning_analysis": "Increasing Factors: The extensive stepwise annealing protocol, particularly the final hold at 227.5°C, facilitates significant lamellar thickening and crystal perfection. According to the Gibbs-Thomson equation, the observed increase in long period up to ~160 Å corresponds to thicker crystalline lamellae, which thermodynamically stabilizes the crystal phase and drives the Tm upward. Additionally, the chemical regularity of the PBT homopolymer backbone supports efficient chain packing within the lattice. Decreasing Factors: The initial rapid cooling at 70 K/min kinetically restricts chain mobility during solidification, typically favoring the formation of thinner, less perfect crystallites that would inherently exhibit a lower Tm. Furthermore, the flexible aliphatic butylene spacers within the repeat unit introduce conformational entropy that limits the maximum theoretical Tm compared to fully aromatic polyesters. Dominant Factor: The thermal annealing history qualitatively dominates the final Tm behavior for this specific sample. While the chemical composition sets the equilibrium melting point, the prolonged exposure to high temperatures during stepwise annealing drives significant crystal reorganization and lamellar thickening, overriding the kinetic limitations of the initial quench and determining the actual observed Tm."
    },
    "analysis_without_hierarchical_structure": {
      "descriptive_text": "This sample comprises a poly(butylene terephthalate) homopolymer synthesized from 1,4-butanediol and terephthalic acid monomers. The commercial Toray PBT 1401X material was preconditioned by drying at 180°C for 18 hours before being melted at 280°C for 5 minutes and rapidly cooled to 50°C at 70 K/min. Following this quench, the specimen underwent a specialized stepwise annealing sequence within a DSC cell under nitrogen, featuring a heating rate of 0.1 K/min between steps and concluding with a final annealing stage at 227.5°C for 60 minutes, resulting in an accumulated annealing time of 255 minutes. The melting temperature was subsequently determined via differential scanning calorimetry at a heating rate of 10 K/min.",
      "reasoning_analysis": "Increasing Factors: The incorporation of rigid terephthalate aromatic rings within the polymer backbone enhances chain stiffness and facilitates dense packing within the crystalline lattice, inherently supporting a higher melting temperature. Additionally, the processing history involves an extensive stepwise annealing protocol with a final hold at 227.5°C, which promotes significant lamellar thickening and crystal perfection, thermodynamically elevating the observed melting point according to the Gibbs-Thomson effect. Decreasing Factors: The flexible aliphatic 1,4-butanediol spacer introduces conformational freedom between the aromatic units, limiting the maximum thermal stability compared to fully aromatic polyesters. Furthermore, the initial melting step at 280°C poses a risk of thermal degradation or chain scission, which could reduce molecular weight and potentially destabilize crystal integrity, although the prior drying step mitigates hydrolytic degradation. Dominant Factor: The specific thermal processing history, particularly the prolonged annealing near the melting region, qualitatively dominates the final Tm behavior. While the chemical structure defines the theoretical equilibrium melting point, the aggressive annealing regimen drives the morphological state toward highly perfected, thick lamellae, resulting in an observed Tm that reflects the maximized thermal stability achievable for this specific sample preparation."
    }
  },
  {
    "doi": null,
    "title": "Modifed self-consistent phonon calculation of the dependence of DNA melting temperature on guanine-cytosine content",
    "year": 1992,
    "chemical_composition": {
      "repeat_unit_psmiles": null,
      "monomers": [
        {
          "name": "Deoxyadenosine",
          "smiles": "Nc1ncnc2n(cnc12)[C@H]3C[C@H](O)[C@@H](CO)O3",
          "ratio_value": null,
          "ratio_unit": null
        },
        {
          "name": "Deoxyguanosine",
          "smiles": "Nc1nc2n(cnc2c(=O)[nH]1)[C@H]3C[C@H](O)[C@@H](CO)O3",
          "ratio_value": null,
          "ratio_unit": null
        },
        {
          "name": "Deoxycytidine",
          "smiles": "Nc1ccn([C@H]2C[C@H](O)[C@@H](CO)O2)c(=O)n1",
          "ratio_value": null,
          "ratio_unit": null
        },
        {
          "name": "Deoxythymidine",
          "smiles": "Cc1cn([C@H]2C[C@H](O)[C@@H](CO)O2)c(=O)[nH]c1=O",
          "ratio_value": null,
          "ratio_unit": null
        }
      ],
      "additives": [],
      "is_homopolymer": false
    },
    "processing_history": "Calculated using Modified Self-Consistent Phonon Approach (MSPA). B conformation assumed. Melting criterion: average thermal expansion of hydrogen bonds > 1%.",
    "hierarchical_structure": "DNA double helix, B conformation.",
    "properties": {
      "Tm": {
        "value": [
          72.9
        ],
        "unit": "°C"
      }
    },
    "analysis_with_hierarchical_structure": {
      "descriptive_text": "The sample comprises a deoxyribonucleic acid (DNA) biopolymer constructed from four nucleoside monomers: deoxyadenosine, deoxyguanosine, deoxycytidine, and deoxythymidine. Hierarchically, the material is organized into a B-conformation double helix. The thermal properties were derived computationally via the Modified Self-Consistent Phonon Approach (MSPA), assuming a B conformation with a melting criterion defined by an average thermal expansion of hydrogen bonds greater than 1%.",
      "reasoning_analysis": "Increasing Factors: The formation of the DNA double helix introduces strong intermolecular hydrogen bonding between complementary base pairs and significant pi-pi stacking interactions along the helical axis, both of which restrict chain mobility and require substantial thermal energy to disrupt. The assumption of the B-conformation implies a highly ordered, stable arrangement that maximizes these stabilizing interactions. Decreasing Factors: Variations in base composition, specifically regions rich in deoxyadenosine and deoxythymidine, offer fewer hydrogen bonds per pair compared to guanosine-cytidine regions, creating local weaknesses in the thermal stability profile. Furthermore, the computational processing history defines melting via a specific microscopic criterion rather than macroscopic phase transition, which may identify instability at lower energy thresholds than bulk calorimetric methods. Dominant Factor: The cumulative strength of the hydrogen bonding network and base stacking interactions within the B-form double helix serves as the dominant factor governing thermal stability; however, the specific computational melting criterion employed in the Modified Self-Consistent Phonon Approach ultimately defines the quantitative threshold for the reported Tm behavior."
    },
    "analysis_without_hierarchical_structure": {
      "descriptive_text": "The material system is defined as a heteropolymer comprising four distinct monomeric units: deoxyadenosine, deoxyguanosine, deoxycytidine, and deoxythymidine, with no external additives incorporated. Rather than physical synthesis, the thermal properties were derived computationally using the Modified Self-Consistent Phonon Approach (MSPA) under the assumption of a standard B conformation. The melting transition was characterized based on a specific criterion where the average thermal expansion of hydrogen bonds exceeds 1%, simulating the destabilization of the double helix structure.",
      "reasoning_analysis": "Increasing Factors: The chemical composition includes deoxyguanosine and deoxycytidine, which facilitate base pairing stabilized by three hydrogen bonds, inherently providing greater thermal resistance compared to two-bond pairs and driving the Tm upward. Additionally, the processing history assumption of the B-conformation enforces a specific helical geometry that optimizes base stacking interactions, thereby enhancing the cohesive energy density and further supporting a higher melting temperature. Decreasing Factors: The presence of deoxyadenosine and deoxythymidine introduces base pairs secured by only two hydrogen bonds, creating weaker links in the duplex structure that are susceptible to thermal disruption at lower energies. Furthermore, the Modified Self-Consistent Phonon Approach accounts for anharmonic lattice dynamics; this sensitivity to thermal fluctuations means that significant bond elongation could trigger the defined melting criterion earlier than static models, effectively depressing the predicted Tm. Dominant Factor: The density and strength of the hydrogen bonding network dictated by the monomer composition qualitatively dominate the final Tm behavior. While the B-conformation assumption optimizes stacking geometry, the fundamental thermal stability limit is primarily set by the energy required to break the specific arrangement of two-bond versus three-bond base pairs inherent to the selected nucleosides."
    }
  },
  {
    "doi": null,
    "title": "Stepwise Annealing of Poly(butylene terephthalate)",
    "year": 1999,
    "chemical_composition": {
      "repeat_unit_psmiles": "[*]OCCCCOC(=O)c1ccc(cc1)C(=O)[*]",
      "monomers": [
        {
          "name": "1,4-butanediol",
          "smiles": "OCCCCO",
          "ratio_value": null,
          "ratio_unit": null
        },
        {
          "name": "Terephthalic acid",
          "smiles": "OC(=O)c1ccc(cc1)C(=O)O",
          "ratio_value": null,
          "ratio_unit": null
        }
      ],
      "additives": [],
      "is_homopolymer": true
    },
    "processing_history": "Toray PBT 1401X dried at 180°C for 18 h. Melted at 280°C for 5 min, cooled rapidly to 50°C at 70 K/min. Stepwise annealing in DSC cell under N2. Heating rate between annealing steps was 0.1 K/min. Final annealing step at 230.0°C for 120 min (Accumulated 490 min). Tm measured by DSC (Perkin-Elmer PC-DSC7) at 10 K/min heating rate.",
    "hierarchical_structure": "Semicrystalline. Crystallite size and perfection increased with annealing step. Long period increased with annealing temperature (up to ~160 Å by SAXS).",
    "properties": {
      "Tm": {
        "value": [
          235.0
        ],
        "unit": "°C"
      }
    },
    "analysis_with_hierarchical_structure": {
      "descriptive_text": "The sample consists of a poly(butylene terephthalate) (PBT) homopolymer synthesized from 1,4-butanediol and terephthalic acid monomers without additional additives. Initially identified as Toray PBT 1401X, the material was dried at 180°C for 18 hours before being melted at 280°C for 5 minutes and rapidly cooled to 50°C at a rate of 70 K/min. Subsequent thermal treatment involved stepwise annealing within a DSC cell under a nitrogen atmosphere, featuring a slow heating rate of 0.1 K/min between steps and a final annealing stage at 230.0°C for 120 minutes, resulting in a cumulative annealing time of 490 minutes. Structural characterization reveals a semicrystalline morphology where crystallite size and perfection evolved with the annealing steps, accompanied by an increase in the long period up to approximately 160 Å as determined by SAXS, with the melting temperature ultimately measured by DSC at a heating rate of 10 K/min.",
