Repository: hhtrick/HHT-code

# HHT training framework

This directory contains model training, embedding precomputation, inference, article-level baselines and the curated datasets. All commands below assume that the working directory is `train_code/`.

## 3. Datasets and fixed partitions

Each main dataset is a JSON array at `dataset/{property}/{property}.json`. Entries contain source metadata, `chemical_composition`, `processing_history`, `hierarchical_structure`, `properties`, and two generated-analysis objects. Targets are stored as `properties[property]["value"]`; source metadata and target values are not predictive input fields.

| Property | Train | Validation | Test | Total |
|---|---:|---:|---:|---:|

File: train_code/dataset/Tm/Tm.json (part 139 of 200)
[
      "reasoning_analysis": "Increasing Factors: The extensive stepwise annealing protocol, particularly the final hold at 230.0°C, promotes lamellar thickening and crystal perfection according to the Gibbs-Thomson effect, which inherently elevates the melting temperature. The semicrystalline morphology allows for a defined phase transition, and the observed increase in long period up to ~160 Å indicates thicker crystalline domains that require more thermal energy to melt. Additionally, the rigid aromatic rings in the terephthalic acid units provide structural stiffness that supports a stable crystalline lattice. Decreasing Factors: The inclusion of the flexible 1,4-butanediol aliphatic spacer in the backbone introduces conformational freedom compared to shorter diols, which inherently lowers the equilibrium melting point relative to analogous polyesters with shorter spacers. The initial rapid cooling rate of 70 K/min prior to annealing likely generated smaller, less perfect crystallites with higher surface free energy, which would initially depress the Tm before the annealing effects took hold. Dominant Factor: The thermal history, specifically the prolonged stepwise annealing near the melting point, is the dominant factor. While the chemical backbone sets the baseline thermodynamic equilibrium melting point, the significant lamellar thickening and defect removal achieved during the 490-minute cumulative annealing process qualitatively shift the observed Tm upward compared to a non-annealed or rapidly quenched state, overriding the initial depression caused by rapid cooling."
    },
    "analysis_without_hierarchical_structure": {
      "descriptive_text": "The sample comprises a poly(butylene terephthalate) homopolymer synthesized from 1,4-butanediol and terephthalic acid repeat units, identified commercially as Toray PBT 1401X. The material was initially dried at 180°C for 18 hours to eliminate moisture prior to being melted at 280°C for 5 minutes. Following the melt phase, the polymer was cooled rapidly to 50°C at a rate of 70 K/min to solidify the structure. Subsequent thermal treatment involved stepwise annealing within a DSC cell under a nitrogen atmosphere, utilizing a heating rate of 0.1 K/min between steps and concluding with a final annealing stage at 230.0°C for 120 minutes. The melting temperature was characterized using differential scanning calorimetry at a heating rate of 10 K/min.",
      "reasoning_analysis": "Increasing Factors: The chemical regularity of the poly(butylene terephthalate) homopolymer backbone facilitates efficient chain packing and crystallization, while the rigid terephthalate moieties contribute to lattice stability. Crucially, the processing history includes a prolonged final annealing step at 230.0°C for 120 minutes, which promotes significant lamellar thickening and the perfection of crystalline domains, thereby driving the observed Tm upward toward the equilibrium melting point. The initial drying process also preserves molecular weight by preventing hydrolytic degradation, maintaining the chain length necessary for stable crystal formation. Decreasing Factors: The initial rapid cooling rate of 70 K/min generates a metastable morphology with thinner lamellae and higher defect density compared to slow-cooled counterparts, which intrinsically lowers the melting onset before annealing. Additionally, the presence of the flexible aliphatic butylene spacer introduces conformational freedom that lowers the lattice energy relative to fully aromatic polyesters, setting a chemical ceiling on the Tm. There is also a risk of minor thermal degradation during the 280°C melt processing, which could reduce molecular weight and slightly depress the melting point. Dominant Factor: The extensive stepwise annealing protocol, particularly the final high-temperature hold, is the dominant factor. This thermal treatment allows for substantial reorganization and crystal perfection that overrides the defects introduced by the initial rapid quenching, ensuring the measured Tm reflects a highly ordered crystalline state rather than the kinetic limitations of the initial cooling."
    }
  },
  {
    "doi": null,
    "title": "Modifed self-consistent phonon calculation of the dependence of DNA melting temperature on guanine-cytosine content",
    "year": 1992,
    "chemical_composition": {
      "repeat_unit_psmiles": null,
      "monomers": [
        {
          "name": "Deoxyadenosine",
          "smiles": "Nc1ncnc2n(cnc12)[C@H]3C[C@H](O)[C@@H](CO)O3",
          "ratio_value": null,
          "ratio_unit": null
        },
        {
          "name": "Deoxyguanosine",
          "smiles": "Nc1nc2n(cnc2c(=O)[nH]1)[C@H]3C[C@H](O)[C@@H](CO)O3",
          "ratio_value": null,
          "ratio_unit": null
        },
        {
          "name": "Deoxycytidine",
          "smiles": "Nc1ccn([C@H]2C[C@H](O)[C@@H](CO)O2)c(=O)n1",
          "ratio_value": null,
          "ratio_unit": null
        },
        {
          "name": "Deoxythymidine",
          "smiles": "Cc1cn([C@H]2C[C@H](O)[C@@H](CO)O2)c(=O)[nH]c1=O",
          "ratio_value": null,
          "ratio_unit": null
        }
      ],
      "additives": [],
      "is_homopolymer": false
    },
    "processing_history": "Calculated using Modified Self-Consistent Phonon Approach (MSPA). B conformation assumed. Melting criterion: average thermal expansion of hydrogen bonds > 1%.",
    "hierarchical_structure": "DNA double helix, B conformation.",
    "properties": {
      "Tm": {
        "value": [
          76.9
        ],
        "unit": "°C"
      }
    },
    "analysis_with_hierarchical_structure": {
      "descriptive_text": "The sample comprises a deoxyribonucleic acid biopolymer consisting of deoxyadenosine, deoxyguanosine, deoxycytidine, and deoxythymidine monomers organized into a DNA double helix with B conformation. Thermal properties were derived computationally via the Modified Self-Consistent Phonon Approach assuming the B conformation, with the melting criterion established as an average thermal expansion of hydrogen bonds exceeding 1%.",
      "reasoning_analysis": "Increasing Factors: The thermal stability is significantly reinforced by the specific hydrogen bonding patterns between complementary base pairs and the substantial enthalpic gain from base stacking interactions along the helical axis. The structural integrity of the B-conformation further supports these interactions, creating a robust network that resists thermal disruption and drives the Tm upward. Decreasing Factors: The inherent entropic preference for the disordered single-stranded state at elevated temperatures acts to lower the Tm. Furthermore, the absence of stabilizing additives such as salts or polyamines eliminates electrostatic shielding of the phosphate backbone, reducing thermal resistance. The computational definition of melting based on a 1% hydrogen bond expansion threshold captures the onset of instability rather than complete denaturation, which may qualitatively lower the observed transition point compared to bulk separation metrics. Dominant Factor: The cumulative strength of the non-covalent interactions, specifically the hydrogen bonding and base stacking inherent to the nucleotide sequence and B-form structure, qualitatively dominates the thermal behavior. While the computational criterion sets the detection threshold, the fundamental energy barrier required to disrupt the double helix architecture remains the primary determinant of the melting temperature."
    },
    "analysis_without_hierarchical_structure": {
      "descriptive_text": "The sample comprises a heteropolymeric DNA system constructed from four distinct deoxynucleoside monomers: deoxyadenosine, deoxyguanosine, deoxycytidine, and deoxythymidine. No external additives were included in the composition. The thermal behavior was assessed computationally rather than through physical synthesis, utilizing the Modified Self-Consistent Phonon Approach (MSPA) with an assumed B conformation architecture. The melting transition was operationally defined within this theoretical framework by a criterion where the average thermal expansion of hydrogen bonds exceeds 1%.",
      "reasoning_analysis": "Increasing Factors: The presence of complementary nucleobases enables extensive intermolecular hydrogen bonding and pi-stacking interactions, which significantly stabilize the double-helical structure and restrict chain mobility, thereby driving the Tm upward. Furthermore, the processing history specifies an assumption of the B conformation, which enforces a highly ordered, crystalline-like registry that maximizes these stabilizing intermolecular forces. Decreasing Factors: The heteropolymeric nature of the composition introduces sequence disorder compared to a perfect homopolymer crystal, creating regions of varying stability such as AT-rich segments with fewer hydrogen bonds that can initiate localized melting at lower temperatures. Additionally, the use of the Modified Self-Consistent Phonon Approach accounts for anharmonic thermal fluctuations, which soften the effective lattice force constants compared to harmonic approximations, potentially lowering the predicted thermal stability threshold. Dominant Factor: The intrinsic hydrogen bonding capacity and base stacking interactions derived from the specific nucleobase composition serve as the dominant factor, as these chemical interactions provide the fundamental energy barrier required to disrupt the double-helix structure, outweighing the modulating effects of the computational model parameters or sequence heterogeneity."
    }
  },
  {
    "doi": null,
    "title": "Modifed self-consistent phonon calculation of the dependence of DNA melting temperature on guanine-cytosine content",
    "year": 1992,
    "chemical_composition": {
      "repeat_unit_psmiles": null,
      "monomers": [
        {
          "name": "Deoxyadenosine",
          "smiles": "Nc1ncnc2n(cnc12)[C@H]3C[C@H](O)[C@@H](CO)O3",
          "ratio_value": null,
          "ratio_unit": null
        },
        {
          "name": "Deoxyguanosine",
          "smiles": "Nc1nc2n(cnc2c(=O)[nH]1)[C@H]3C[C@H](O)[C@@H](CO)O3",
          "ratio_value": null,
          "ratio_unit": null
        },
        {
          "name": "Deoxycytidine",
          "smiles": "Nc1ccn([C@H]2C[C@H](O)[C@@H](CO)O2)c(=O)n1",
          "ratio_value": null,
          "ratio_unit": null
        },
        {
          "name": "Deoxythymidine",
          "smiles": "Cc1cn([C@H]2C[C@H](O)[C@@H](CO)O2)c(=O)[nH]c1=O",
          "ratio_value": null,
          "ratio_unit": null
        }
      ],
      "additives": [],
      "is_homopolymer": false
    },
    "processing_history": "Calculated using Modified Self-Consistent Phonon Approach (MSPA). B conformation assumed. Melting criterion: average thermal expansion of hydrogen bonds > 1%.",
    "hierarchical_structure": "DNA double helix, B conformation.",
    "properties": {
      "Tm": {
        "value": [
          65.9
        ],
        "unit": "°C"
      }
    },
    "analysis_with_hierarchical_structure": {
      "descriptive_text": "The sample consists of a deoxyribonucleic acid (DNA) biopolymer composed of four distinct nucleoside monomers: deoxyadenosine, deoxyguanosine, deoxycytidine, and deoxythymidine. The hierarchical structure is defined as a DNA double helix adopting the B conformation. The thermal properties were derived computationally using the Modified Self-Consistent Phonon Approach (MSPA), wherein the melting transition was criterion-defined by an average thermal expansion of hydrogen bonds exceeding 1% within the assumed B-form geometry.",
      "reasoning_analysis": "Increasing Factors: The formation of the DNA double helix in the B conformation is stabilized by extensive interbase hydrogen bonding and pi-pi stacking interactions between the deoxynucleoside monomers. Specifically, the presence of guanosine and cytidine units allows for triple hydrogen bonding, which inherently increases thermal stability compared to adenosine-thymidine pairs. The assumption of the B conformation in the processing history implies a standard, highly ordered helical geometry that maximizes these stabilizing interactions. Decreasing Factors: The heteropolymeric nature containing all four nucleosides implies the presence of adenosine-thymidine pairs, which possess only two hydrogen bonds, creating weaker links in the helix that lower the overall thermal stability relative to a homopolymeric G-C sequence. Additionally, the melting criterion defined in the processing history focuses on the onset of lattice instability where thermal fluctuations and entropy drive the system toward strand separation, counteracting the enthalpic stabilization. The stability relies solely on intrinsic nucleoside interactions without external reinforcement, which limits potential thermal resistance. Dominant Factor: The dominant factor governing the Tm is the cumulative strength of the hydrogen bonding network and base stacking interactions inherent to the specific sequence of the four monomers within the B-form double helix. While the computational criterion defines the threshold for melting, the physical reality of the weaker A-T interactions within the heteropolymer chain qualitatively limits the maximum thermal stability compared to G-C rich analogs, making the base composition the primary determinant of the melting behavior."
    },
    "analysis_without_hierarchical_structure": {
      "descriptive_text": "The sample comprises a copolymer system consisting of deoxyadenosine, deoxyguanosine, deoxycytidine, and deoxythymidine monomers, indicative of a DNA-like structure with no external additives. Instead of physical fabrication, the material properties were derived computationally using the Modified Self-Consistent Phonon Approach (MSPA) with an assumed B-conformation. The melting point determination was based on a theoretical criterion where the average thermal expansion of hydrogen bonds surpasses 1%.",
      "reasoning_analysis": "Increasing Factors: The chemical composition includes deoxyguanosine and deoxycytidine, which facilitate the formation of three hydrogen bonds per base pair, thereby increasing the cohesive energy density and thermal resistance of the helical structure. Furthermore, the computational assumption of a B-conformation imposes a stable, stacked geometrical arrangement that maximizes base-stacking interactions, contributing to a higher resistance against thermal denaturation. Decreasing Factors: The presence of deoxyadenosine and deoxythymidine introduces base pairs stabilized by only two hydrogen bonds, creating localized regions of lower thermal stability within the heteropolymer sequence compared to a homopolymeric G-C strand. Additionally, the melting criterion relies on thermal expansion limits, implying that anharmonic vibrational modes at elevated temperatures will inevitably weaken the hydrogen bonding network prior to backbone failure. Dominant Factor: The intrinsic hydrogen bonding capacity dictated by the specific nucleobase composition qualitatively dominates the Tm behavior. While the B-conformation assumption establishes a stable structural framework, the relative proportion of triple-bonded versus double-bonded base pairs determines the total energy required to reach the critical thermal expansion threshold defined by the MSPA model."
    }
  },
  {
    "doi": "10.1002/app.47413",
    "title": "Preparation and characterization of wood-fiber-reinforced polyamide 6–polypropylene blend composites",
    "year": 2019,
    "chemical_composition": {
      "repeat_unit_psmiles": null,
      "monomers": [
        {
          "name": "Caprolactam",
          "smiles": "O=C1CCCCN1",
          "ratio_value": null,
          "ratio_unit": null
        },
        {
          "name": "Propylene",
          "smiles": "C=C(C)",
          "ratio_value": null,
          "ratio_unit": null
        }
      ],
      "additives": [
        {
          "name": "MAPP",
          "type": "compatibilizer",
          "amount_value": 10,
          "amount_unit": "wt% in polymer blend"
        },
        {
          "name": "LiCl",
          "type": "modifier",
          "amount_value": 3.0,
          "amount_unit": "wt% in plastic blend"
        },
        {
          "name": "Poplar Wood Fiber",
          "type": "filler",
          "amount_value": 60,
          "amount_unit": "wt%"
        }
      ],
      "is_homopolymer": false
    },
    "processing_history": "Melt compounding (Haake torque rheometer, 50 rpm, 240 °C, 5 min). Hot pressed (5 MPa, 8 min) at 210 °C. Tm measured by DSC (PE Pyris 6, N2, 10 °C/min heating rate).",
    "hierarchical_structure": "Crystallinity (Xc): 9.8%.",
    "properties": {
      "Tm": {
        "value": [
          195.6
        ],
        "unit": "°C"
      }
    },
    "analysis_with_hierarchical_structure": {
      "descriptive_text": "The sample consists of a multi-component polymer system derived from caprolactam and propylene monomers, formulated with 10 wt% maleic anhydride grafted polypropylene (MAPP) as a compatibilizer, 3.0 wt% lithium chloride (LiCl) as a modifier, and 60 wt% poplar wood fiber as a filler. The material was fabricated via melt compounding in a Haake torque rheometer at 240 °C and 50 rpm for 5 minutes, followed by hot pressing at 210 °C under 5 MPa for 8 minutes. Structural characterization reveals a low degree of crystallinity (Xc) of 9.8%, and the melting temperature was subsequently determined using differential scanning calorimetry (DSC) under a nitrogen atmosphere with a heating rate of 10 °C/min.",
      "reasoning_analysis": "Increasing Factors: The caprolactam-derived polyamide segments possess strong intermolecular hydrogen bonding capabilities, which inherently establish a high thermal stability baseline for the crystalline phases. Additionally, the hot pressing processing step at 210 °C provides thermal energy for chain reorganization, potentially allowing for the development of stable crystal lamellae within the polyamide phase. Decreasing Factors: The incorporation of 3.0 wt% LiCl acts as a modifier that can coordinate with amide groups, disrupting the regular hydrogen bonding lattice and reducing the energy required for melting. The presence of propylene-based components introduces a phase with an intrinsically lower melting temperature, while the high loading of poplar wood fiber (60 wt%) physically restricts chain mobility and folding, leading to the observed low crystallinity (9.8%) and the formation of thinner, less perfect lamellae that melt at reduced temperatures. Dominant Factor: The structural defects introduced by the LiCl modifier and the significant restriction on crystal growth imposed by the high filler loading and blend incompatibility qualitatively dominate the thermal behavior, leading to a depression in the observed melting temperature relative to a pristine, high-crystallinity polyamide homopolymer."
    },
    "analysis_without_hierarchical_structure": {
      "descriptive_text": "The sample comprises a highly filled composite blend based on Caprolactam and Propylene-derived polymer matrices, reinforced with 60 wt% Poplar Wood Fiber. To facilitate interfacial adhesion within the blend, 10 wt% Maleic Anhydride grafted Polypropylene (MAPP) was incorporated as a compatibilizer, alongside 3.0 wt% Lithium Chloride (LiCl) acting as a modifier. The material was fabricated via melt compounding in a Haake torque rheometer at 240 °C and 50 rpm for 5 minutes, followed by hot pressing at 210 °C under 5 MPa for 8 minutes. The melting temperature was characterized using Differential Scanning Calorimetry under a nitrogen atmosphere with a heating rate of 10 °C/min.",
      "reasoning_analysis": "Increasing Factors: The Caprolactam-derived polyamide component introduces strong intermolecular hydrogen bonding, which inherently requires higher thermal energy to disrupt the crystalline lattice compared to polyolefins. Additionally, the high loading of Poplar Wood Fiber (60 wt%) acts as a rigid constraint on polymer chain mobility and serves as a heterogeneous nucleating agent, potentially promoting transcrystallinity that stabilizes the melting behavior. The use of MAPP improves interfacial integrity, reducing defect-driven thermal instability. Decreasing Factors: The presence of Propylene-derived phases introduces components with inherently lower melting temperatures, which can depress the overall thermal response of the blend. More critically, the Lithium Chloride modifier can interact with the amide groups in the polyamide matrix, disrupting the hydrogen bonding network essential for crystal stability and acting as an impurity within the lamellae. The melt processing history at 240 °C followed by hot pressing may also limit the time available for perfect crystal growth compared to slow cooling protocols. Dominant Factor: While the physical confinement from the high fiber loading restricts chain mobility, the specific chemical interaction between the LiCl modifier and the polyamide hydrogen bonding network is the dominant factor governing the thermodynamic melting temperature; this ionic disruption of the crystalline lattice energy qualitatively drives the Tm downward relative to a neat, unmodified polyamide system, outweighing the stabilizing nucleation effects of the filler."
    }
  },
  {
    "doi": null,
    "title": "Compatibility of poly(3-hydroxybutyrate)/ poly(ethylene-co-vinyl acetate) blends",
    "year": 1998,
    "chemical_composition": {
      "repeat_unit_psmiles": null,
      "monomers": [
        {
          "name": "3-hydroxybutyrate",
          "smiles": "CC(O)CC(=O)O",
          "ratio_value": null,
          "ratio_unit": null
        },
        {
          "name": "Ethylene",
          "smiles": "C=C",
          "ratio_value": 30,
          "ratio_unit": "wt%"
        },
        {
          "name": "Vinyl acetate",
          "smiles": "CC(=O)OC=C",
          "ratio_value": 70,
          "ratio_unit": "wt%"
        }
      ],
      "additives": [],
      "is_homopolymer": false
    },
    "processing_history": "PHB/EVA70 blend films prepared by solution casting from chloroform (3 wt% polymer concentration), dried in vacuum at 40 °C. Tm measured by DSC (Perkin-Elmer DSC-7) at 20 °C/min heating rate. Higher melting peak of bimodal endotherm.",
    "hierarchical_structure": "Semicrystalline immiscible blend. Bimodal melting endotherm. Spherulite growth rate independent of blend composition.",
    "properties": {
      "Tm": {
        "value": [
          178
        ],
        "unit": "°C"
      }
    },
    "analysis_with_hierarchical_structure": {
      "descriptive_text": "The sample consists of a semicrystalline immiscible blend comprising poly(3-hydroxybutyrate) (PHB) and an ethylene-vinyl acetate (EVA) copolymer containing 30 wt% ethylene and 70 wt% vinyl acetate. Films were prepared via solution casting from a 3 wt% chloroform solution, followed by vacuum drying at 40 °C. Structural characterization reveals a bimodal melting endotherm with spherulite growth rates independent of blend composition, and the melting temperature was determined using DSC at a heating rate of 20 °C/min, focusing on the higher melting peak of the bimodal distribution.",
      "reasoning_analysis": "Increasing Factors: The inclusion of the poly(3-hydroxybutyrate) (PHB) component provides a rigid backbone capable of forming stable crystalline domains, which intrinsically elevates the melting temperature associated with the higher peak of the bimodal endotherm. The semicrystalline morphology confirms the presence of ordered lamellae that require substantial thermal energy to dissociate. Decreasing Factors: The high vinyl acetate content (70 wt%) in the EVA component introduces significant steric bulk that disrupts chain packing efficiency, lowering the thermal stability of the ethylene segments. Additionally, the processing history involving solution casting from chloroform and drying at a low temperature of 40 °C may result in kinetically trapped crystals with lower lamellar thickness or residual solvent plasticization, both of which depress the melting point compared to melt-crystallized equivalents. The immiscible nature of the blend may also induce interfacial defects or impurity exclusion during PHB crystallization, further reducing crystal perfection. Dominant Factor: The intrinsic lattice stability of the PHB phase qualitatively dominates the higher melting transition observed. While the EVA component and solution processing conditions introduce defects and lower-melting phases, the high energy required to disrupt the PHB crystalline structure remains the primary determinant of the upper thermal limit in this bimodal system."
    },
    "analysis_without_hierarchical_structure": {
      "descriptive_text": "The sample comprises a blend system consisting of poly(3-hydroxybutyrate) and an ethylene-vinyl acetate copolymer containing 30 wt% ethylene and 70 wt% vinyl acetate. Blend films were fabricated via solution casting from a 3 wt% chloroform solution, followed by vacuum drying at 40 °C. The melting behavior was characterized by differential scanning calorimetry at a heating rate of 20 °C/min, with analysis focused on the higher melting peak observed within a bimodal endotherm.",
      "reasoning_analysis": "Increasing Factors: The poly(3-hydroxybutyrate) component possesses a regular stereochemical structure capable of forming stable crystalline lamellae, which intrinsically drives the melting temperature higher relative to the amorphous regions or the lower-melting ethylene-vinyl acetate phase. The vacuum drying process aims to eliminate residual solvent, thereby preventing plasticization that would reduce chain interaction strength. Decreasing Factors: The presence of the ethylene-vinyl acetate copolymer with high vinyl acetate content introduces structural irregularities and free volume into the blend, which can inhibit the growth of perfect PHB crystals during the solution casting process, leading to thinner lamellae and a lower Tm. Additionally, any residual chloroform remaining after drying at 40 °C would act as a plasticizer, increasing segmental mobility and depressing the melting point. Dominant Factor: While the intrinsic crystallinity of the poly(3-hydroxybutyrate) dictates the existence of the higher temperature endotherm, the blend morphology and potential solvent retention resulting from the solution casting history are the dominant factors determining the qualitative position of this Tm relative to the pure polymer."
    }
  },
  {
    "doi": null,
    "title": "Modifed self-consistent phonon calculation of the dependence of DNA melting temperature on guanine-cytosine content",
    "year": 1992,
    "chemical_composition": {
      "repeat_unit_psmiles": null,
      "monomers": [
        {
          "name": "Deoxyadenosine",
          "smiles": "Nc1ncnc2n(cnc12)[C@H]3C[C@H](O)[C@@H](CO)O3",
          "ratio_value": null,
          "ratio_unit": null
        },
        {
          "name": "Deoxyguanosine",
          "smiles": "Nc1nc2n(cnc2c(=O)[nH]1)[C@H]3C[C@H](O)[C@@H](CO)O3",
          "ratio_value": null,
          "ratio_unit": null
        },
        {
          "name": "Deoxycytidine",
          "smiles": "Nc1ccn([C@H]2C[C@H](O)[C@@H](CO)O2)c(=O)n1",
          "ratio_value": null,
          "ratio_unit": null
        },
        {
          "name": "Deoxythymidine",
          "smiles": "Cc1cn([C@H]2C[C@H](O)[C@@H](CO)O2)c(=O)[nH]c1=O",
          "ratio_value": null,
          "ratio_unit": null
        }
      ],
      "additives": [],
      "is_homopolymer": false
    },
    "processing_history": "Calculated using Modified Self-Consistent Phonon Approach (MSPA). B conformation assumed. Melting criterion: average thermal expansion of hydrogen bonds > 1%.",
    "hierarchical_structure": "DNA double helix, B conformation.",
    "properties": {
      "Tm": {
        "value": [
          79.9
        ],
        "unit": "°C"
      }
    },
    "analysis_with_hierarchical_structure": {
      "descriptive_text": "The sample comprises a deoxyribonucleic acid heteropolymer consisting of deoxyadenosine, deoxyguanosine, deoxycytidine, and deoxythymidine monomers arranged in a DNA double helix with B conformation. The thermal properties were calculated using the Modified Self-Consistent Phonon Approach (MSPA), assuming the B conformation with a melting criterion defined by an average thermal expansion of hydrogen bonds exceeding 1%.",
      "reasoning_analysis": "Increasing Factors: The structural integrity of the DNA double helix is maintained by specific Watson-Crick hydrogen bonding between complementary bases and substantial pi-pi stacking interactions along the helical axis, both of which provide significant enthalpic stabilization against thermal disruption. The adoption of the B conformation further supports a stable, ordered lattice structure that resists unfolding. Decreasing Factors: The heteropolymeric sequence implies variability in stability, as Adenine-Thymine pairs utilize only two hydrogen bonds compared to three for Guanine-Cytosine pairs, creating regions susceptible to earlier melting. Furthermore, the computational melting criterion based on thermal expansion highlights that anharmonic vibrations at elevated temperatures weaken the hydrogen bond network, facilitating the transition to a disordered state. Dominant Factor: The cumulative strength of the hydrogen bonding network and base stacking interactions inherent to the B-conformation double helix qualitatively dominates the Tm behavior. While sequence composition introduces local variations, the fundamental energy required to overcome these non-covalent intermolecular forces dictates the macroscopic melting transition in this computational model."
    },
    "analysis_without_hierarchical_structure": {
      "descriptive_text": "The sample consists of a heteropolymeric structure comprising four distinct deoxynucleoside monomers: deoxyadenosine, deoxyguanosine, deoxycytidine, and deoxythymidine, representing a canonical DNA base composition without additional additives or fillers. The thermodynamic properties were derived computationally rather than through physical synthesis, utilizing the Modified Self-Consistent Phonon Approach (MSPA) with an assumed B-form helical conformation. The melting temperature was determined based on a specific theoretical criterion wherein the average thermal expansion of inter-base hydrogen bonds surpasses 1%.",
      "reasoning_analysis": "Increasing Factors: The chemical composition features aromatic nucleobases capable of significant pi-pi stacking interactions and specific hydrogen bonding patterns, particularly between guanosine and cytidine pairs which form three hydrogen bonds, inherently stabilizing the helical structure and driving the Tm higher. Furthermore, the processing history involves assuming a B-conformation, which represents a highly ordered and stable helical state, thereby supporting a higher thermal stability threshold in the model. Decreasing Factors: The presence of adenosine and thymidine monomers introduces base pairs secured by only two hydrogen bonds, which are thermally less stable than guanosine-cytidine pairs and serve to lower the overall Tm relative to a GC-rich homopolymer. Additionally, the heteropolymeric nature implies sequence disorder that may facilitate localized denaturation compared to a perfectly crystalline lattice, and the computational melting criterion based on bond expansion may capture early onset instability before macroscopic phase separation. Dominant Factor: The intrinsic hydrogen bonding network and base stacking energy inherent to the nucleoside composition qualitatively dominate the final Tm behavior, as these physical interactions provide the primary energy barrier against thermal denaturation, outweighing the specific definitions imposed by the computational melting criterion."
    }
  },
  {
    "doi": null,
    "title": "Stepwise Annealing of Poly(butylene terephthalate)",
    "year": 1999,
    "chemical_composition": {
      "repeat_unit_psmiles": "[*]OCCCCOC(=O)c1ccc(cc1)C(=O)[*]",
      "monomers": [
        {
          "name": "1,4-butanediol",
          "smiles": "OCCCCO",
          "ratio_value": null,
          "ratio_unit": null
        },
        {
          "name": "Terephthalic acid",
          "smiles": "OC(=O)c1ccc(cc1)C(=O)O",
          "ratio_value": null,
          "ratio_unit": null
        }
      ],
      "additives": [],
      "is_homopolymer": true
    },
    "processing_history": "Toray PBT 1401X dried at 180°C for 18 h. Melted at 280°C for 5 min, cooled rapidly to 50°C at 70 K/min. Stepwise annealing in DSC cell under N2. Heating rate between annealing steps was 0.1 K/min. Final annealing step at 233.0°C for 960 min (Accumulated 2,200 min). Tm measured by DSC (Perkin-Elmer PC-DSC7) at 10 K/min heating rate.",
    "hierarchical_structure": "Semicrystalline. Crystallite size and perfection increased with annealing step. Long period increased with annealing temperature (up to ~160 Å by SAXS).",
    "properties": {
      "Tm": {
        "value": [
          237.3
        ],
        "unit": "°C"
      }
    },
    "analysis_with_hierarchical_structure": {
      "descriptive_text": "The sample comprises a poly(butylene terephthalate) homopolymer derived from 1,4-butanediol and terephthalic acid repeat units. Commercial Toray PBT 1401X was subjected to drying at 180°C for 18 hours, followed by melting at 280°C for 5 minutes and rapid cooling to 50°C at a rate of 70 K/min. The material subsequently underwent extensive stepwise annealing within a DSC cell under a nitrogen atmosphere, characterized by a heating rate of 0.1 K/min between steps and a final annealing stage at 233.0°C for 960 minutes, resulting in a total accumulated thermal treatment of 2,200 minutes. Structural analysis indicates a semicrystalline morphology where crystallite size and perfection increased throughout the annealing process, evidenced by a long period expansion up to approximately 160 Å as measured by SAXS.",
      "reasoning_analysis": "Increasing Factors: The extensive stepwise annealing protocol, particularly the final hold at 233.0°C for 960 minutes, promotes significant lamellar thickening and enhances crystal perfection according to the Gibbs-Thomson relationship, thereby elevating the observed Tm. Additionally, the structural regularity provided by the aromatic terephthalate units facilitates stable crystal packing, supporting a higher melting transition. Decreasing Factors: The presence of the flexible aliphatic 1,4-butanediol spacer introduces conformational freedom compared to shorter diol analogs, which inherently lowers the baseline melting temperature relative to more rigid polyesters. Furthermore, the initial rapid cooling rate of 70 K/min likely generated metastable, thinner lamellae initially, though this effect is largely mitigated by subsequent thermal treatment. Dominant Factor: The prolonged annealing history near the melting point is the dominant factor governing the final Tm behavior. While the chemical composition establishes the theoretical baseline, the morphological evolution driven by the 2,200-minute accumulated thermal treatment allows the system to approach equilibrium crystal thickness, qualitatively maximizing the Tm relative to the quenched state."
    },
    "analysis_without_hierarchical_structure": {
      "descriptive_text": "The sample comprises a poly(butylene terephthalate) homopolymer derived from the condensation of 1,4-butanediol and terephthalic acid monomers without the inclusion of additives. Identified as Toray PBT 1401X, the material was subjected to drying at 180°C for 18 hours to eliminate moisture before being melted at 280°C for 5 minutes. Following melting, the polymer was rapidly cooled to 50°C at a rate of 70 K/min to suppress immediate crystallization, then underwent stepwise annealing within a DSC cell under a nitrogen atmosphere. This thermal treatment involved a heating rate of 0.1 K/min between steps and concluded with a final annealing stage at 233.0°C for 960 minutes, resulting in an accumulated annealing time of 2,200 minutes, prior to the final melting temperature measurement by DSC at a heating rate of 10 K/min.",
      "reasoning_analysis": "Increasing Factors: The chemical composition features rigid aromatic terephthalate units within the backbone, which restrict chain flexibility and promote strong intermolecular packing, inherently establishing a high baseline melting temperature. Furthermore, the processing history includes an extensive annealing protocol culminating in a final treatment at 233.0°C for 960 minutes, which facilitates significant lamellar thickening and crystal perfection, thermodynamically driving the observed Tm higher towards the equilibrium melting point. Decreasing Factors: The presence of flexible aliphatic 1,4-butanediol spacers introduces conformational freedom that lowers the thermal stability relative to fully aromatic polyesters. Additionally, the initial rapid cooling at 70 K/min kinetically traps the polymer in a state of lower crystallinity with thinner lamellae, which would typically manifest as a lower melting onset if not subsequently treated. Dominant Factor: The extensive thermal annealing history is the dominant factor governing the final Tm behavior. While the initial quenching promotes imperfect crystallinity, the prolonged exposure to temperatures near the melting point allows for substantial recrystallization and lamellar reorganization, overriding the kinetic limitations of the cooling rate and maximizing the thermal stability of the crystalline phase for this specific sample."
    }
  },
  {
    "doi": null,
    "title": "Modifed self-consistent phonon calculation of the dependence of DNA melting temperature on guanine-cytosine content",
    "year": 1992,
    "chemical_composition": {
      "repeat_unit_psmiles": null,
      "monomers": [
        {
          "name": "Deoxyadenosine",
          "smiles": "Nc1ncnc2n(cnc12)[C@H]3C[C@H](O)[C@@H](CO)O3",
          "ratio_value": null,
          "ratio_unit": null
        },
        {
          "name": "Deoxythymidine",
          "smiles": "Cc1cn([C@H]2C[C@H](O)[C@@H](CO)O2)c(=O)[nH]c1=O",
          "ratio_value": null,
          "ratio_unit": null
        }
      ],
      "additives": [],
      "is_homopolymer": false
    },
    "processing_history": "Calculated using Modified Self-Consistent Phonon Approach (MSPA). B conformation assumed. Melting criterion: average thermal expansion of hydrogen bonds > 1%.",
    "hierarchical_structure": "DNA double helix, B conformation.",
    "properties": {
      "Tm": {
        "value": [
          54.9
        ],
        "unit": "°C"
      }
    },
    "analysis_with_hierarchical_structure": {
      "descriptive_text": "The sample comprises a heteropolymeric nucleic acid sequence consisting of deoxyadenosine and deoxythymidine monomers organized into a DNA double helix with B conformation. No external additives or fillers were incorporated into the system. The thermal behavior was evaluated computationally via the Modified Self-Consistent Phonon Approach (MSPA), assuming a B conformation geometry where the melting transition is defined by an average thermal expansion of hydrogen bonds exceeding 1%.",
