Repository: hhtrick/HHT-code

# HHT training framework

This directory contains model training, embedding precomputation, inference, article-level baselines and the curated datasets. All commands below assume that the working directory is `train_code/`.

## 3. Datasets and fixed partitions

Each main dataset is a JSON array at `dataset/{property}/{property}.json`. Entries contain source metadata, `chemical_composition`, `processing_history`, `hierarchical_structure`, `properties`, and two generated-analysis objects. Targets are stored as `properties[property]["value"]`; source metadata and target values are not predictive input fields.

| Property | Train | Validation | Test | Total |
|---|---:|---:|---:|---:|

File: train_code/dataset/Tm/Tm.json (part 140 of 200)
[
      "reasoning_analysis": "Increasing Factors: The establishment of the double helical structure facilitates extensive Watson-Crick hydrogen bonding between complementary bases and strong pi-pi stacking interactions along the backbone, both of which significantly restrict chain mobility and increase the enthalpic cost of disordering the system. The assumption of the stable B conformation further implies an optimized geometry for these intermolecular forces, contributing to a higher thermal stability relative to single-stranded or disordered states. Decreasing Factors: The specific chemical composition is limited to adenine-thymine pairings, which possess only two hydrogen bonds per base pair compared to three in guanine-cytosine pairs, inherently lowering the thermal energy required for denaturation. Additionally, the computational melting criterion based on hydrogen bond thermal expansion suggests that anharmonic vibrational softening may indicate melting before complete strand separation occurs, potentially yielding a lower threshold than physical phase separation. Dominant Factor: The base pair composition serves as the dominant factor, as the intrinsic weakness of A-T hydrogen bonding relative to G-C pairs fundamentally caps the thermal stability of the helix. While the hierarchical double helix structure provides the necessary cooperative stability for a sharp melting transition, the specific monomer identity dictates the qualitative magnitude of the Tm within the MSPA theoretical framework."
    },
    "analysis_without_hierarchical_structure": {
      "descriptive_text": "The material system comprises a copolymer consisting of Deoxyadenosine and Deoxythymidine monomeric units, representing a polydeoxyribonucleotide sequence. The thermal properties were not determined via experimental synthesis but were calculated using the Modified Self-Consistent Phonon Approach (MSPA) assuming a standard B conformation for the helical structure. The melting temperature was defined computationally based on a criterion where the average thermal expansion of hydrogen bonds exceeds 1%, linking the thermodynamic transition directly to the structural integrity of the base pairing.",
      "reasoning_analysis": "Increasing Factors: The assumption of the B conformation facilitates optimal base stacking and aligns the hydrogen bonding donors and acceptors between the Deoxyadenosine and Deoxythymidine units, maximizing intermolecular cohesive forces that resist thermal disruption. The use of the Modified Self-Consistent Phonon Approach accounts for anharmonic lattice vibrations, providing a rigorous theoretical framework that captures the stability of the ordered crystalline-like helical phase. Decreasing Factors: The chemical composition is limited to A-T base pairs, which form only two hydrogen bonds per pair compared to the three found in G-C pairs, inherently reducing the thermal energy required to separate the strands. Additionally, the specific melting criterion based on hydrogen bond expansion may signal the onset of melting at a lower threshold than bulk phase transition methods, as it focuses on local bond instability rather than global macroscopic flow. Dominant Factor: The dominant factor governing the Tm behavior is the intrinsic hydrogen bonding capacity and base stacking energy derived from the specific A-T copolymer composition, as these intermolecular forces fundamentally dictate the stability of the B-conformation helix regardless of the computational method used to quantify the transition."
    }
  },
  {
    "doi": "10.1002/app.53146",
    "title": "On the influence of the amorphous phase on the stability of crystals in poly(cis-1,4-isoprene) networks",
    "year": 2022,
    "chemical_composition": {
      "repeat_unit_psmiles": "C\\C(=C/C)C",
      "monomers": [
        {
          "name": "Isoprene",
          "smiles": "CC(=C)C=C",
          "ratio_value": null,
          "ratio_unit": null
        }
      ],
      "additives": [
        {
          "name": "Stearic acid",
          "type": "additive",
          "amount_value": 9,
          "amount_unit": "wt%"
        },
        {
          "name": "Dicumyl peroxide",
          "type": "crosslinker",
          "amount_value": 0.4,
          "amount_unit": "wt%"
        }
      ],
      "is_homopolymer": true
    },
    "processing_history": "Natural Rubber (SMR 10) mixed with StA and DCP at 80°C for 10-15 min, molded, cured at 160°C for 30 min. Cold-crystallized by stretching at room temperature to 95% fracture strain. Tm measured by TMA retraction method at 1 K/min heating rate, equated to trigger temperature Ttrig.",
    "hierarchical_structure": "Strain-induced crystallized poly(cis-1,4-isoprene) crystals. Lamellar morphology.",
    "properties": {
      "Tm": {
        "value": [
          23.2
        ],
        "unit": "°C"
      }
    },
    "analysis_with_hierarchical_structure": {
      "descriptive_text": "The sample consists of a poly(cis-1,4-isoprene) homopolymer derived from Natural Rubber (SMR 10), compounded with 9 wt% stearic acid as an additive and 0.4 wt% dicumyl peroxide as a crosslinking agent. The material was processed by mixing the components at 80°C for 10–15 minutes, followed by molding and curing at 160°C for 30 minutes to establish a crosslinked network. Subsequent cold-crystallization was induced by stretching the cured sample at room temperature to 95% fracture strain, resulting in a hierarchical structure characterized by strain-induced crystallized poly(cis-1,4-isoprene) crystals with lamellar morphology. The melting behavior was characterized using the thermomechanical analysis (TMA) retraction method at a heating rate of 1 K/min, where the melting temperature was equated to the trigger temperature.",
      "reasoning_analysis": "Increasing Factors: The processing history involving stretching to 95% fracture strain induces significant chain orientation, which reduces the entropy of the amorphous phase relative to the crystalline phase, thermodynamically stabilizing the crystals and driving the observed melting temperature higher compared to an isotropic state. Decreasing Factors: The presence of 9 wt% stearic acid acts as a low molecular weight impurity within the polymer matrix, leading to melting point depression according to solution thermodynamics. Additionally, the dicumyl peroxide crosslinks act as structural defects that restrict chain mobility and limit the thickness and perfection of the lamellar crystals, further lowering the melting temperature via the Thomson-Gibbs effect. Dominant Factor: While the additives and crosslinking network impose constraints that limit crystal perfection and depress the equilibrium melting temperature, the strain-induced orientation generated during processing is the dominant factor governing the observed thermal stability, as it enables the formation and retention of the crystalline phase at temperatures where the unstressed, additive-laden network would otherwise remain amorphous or melt at a significantly lower temperature."
    },
    "analysis_without_hierarchical_structure": {
      "descriptive_text": "The sample comprises a natural rubber (SMR 10) polyisoprene homopolymer matrix compounded with 9 wt% stearic acid and 0.4 wt% dicumyl peroxide serving as a crosslinker. The material was prepared by mixing the components at 80°C for 10 to 15 minutes, followed by molding and thermal curing at 160°C for 30 minutes to form a crosslinked network. Subsequent processing involved cold-crystallization induced by mechanical stretching at room temperature to 95% fracture strain. The melting temperature was characterized using the thermomechanical analysis (TMA) retraction method at a heating rate of 1 K/min, where the melting point was equated to the trigger temperature.",
      "reasoning_analysis": "Increasing Factors: The processing history involving mechanical stretching to 95% fracture strain induces significant chain alignment and orientation within the polyisoprene network. This reduction in the entropy of the amorphous phase thermodynamically stabilizes the crystalline domains relative to the unstressed state, thereby driving the observed melting temperature higher. Decreasing Factors: The chemical composition includes 9 wt% stearic acid, which acts as a low-molecular-weight diluent to depress the equilibrium melting temperature via freezing point depression mechanisms. Additionally, the 0.4 wt% dicumyl peroxide introduces crosslinks that function as structural defects within the crystal lattice and restrict chain folding, limiting crystal thickness and further lowering the melting temperature. Dominant Factor: The mechanical stretching history is the dominant factor governing the thermal behavior. While the additives and crosslinks thermodynamically depress the intrinsic melting point, the high-strain orientation is requisite for inducing crystallization in this elastomeric system at room temperature, thus fundamentally dictating the existence and stability of the melting transition measured by the TMA retraction method."
    }
  },
  {
    "doi": null,
    "title": "Modifed self-consistent phonon calculation of the dependence of DNA melting temperature on guanine-cytosine content",
    "year": 1992,
    "chemical_composition": {
      "repeat_unit_psmiles": null,
      "monomers": [
        {
          "name": "Deoxyadenosine",
          "smiles": "Nc1ncnc2n(cnc12)[C@H]3C[C@H](O)[C@@H](CO)O3",
          "ratio_value": null,
          "ratio_unit": null
        },
        {
          "name": "Deoxyguanosine",
          "smiles": "Nc1nc2n(cnc2c(=O)[nH]1)[C@H]3C[C@H](O)[C@@H](CO)O3",
          "ratio_value": null,
          "ratio_unit": null
        },
        {
          "name": "Deoxycytidine",
          "smiles": "Nc1ccn([C@H]2C[C@H](O)[C@@H](CO)O2)c(=O)n1",
          "ratio_value": null,
          "ratio_unit": null
        },
        {
          "name": "Deoxythymidine",
          "smiles": "Cc1cn([C@H]2C[C@H](O)[C@@H](CO)O2)c(=O)[nH]c1=O",
          "ratio_value": null,
          "ratio_unit": null
        }
      ],
      "additives": [],
      "is_homopolymer": false
    },
    "processing_history": "Calculated using Modified Self-Consistent Phonon Approach (MSPA). B conformation assumed. Melting criterion: average thermal expansion of hydrogen bonds > 1%.",
    "hierarchical_structure": "DNA double helix, B conformation.",
    "properties": {
      "Tm": {
        "value": [
          81.9
        ],
        "unit": "°C"
      }
    },
    "analysis_with_hierarchical_structure": {
      "descriptive_text": "The material under investigation is a deoxyribonucleic acid (DNA) heteropolymer comprising the four canonical nucleosides: deoxyadenosine, deoxyguanosine, deoxycytidine, and deoxythymidine. Hierarchically, the system is modeled as a DNA double helix adopting the standard B conformation. The melting behavior was not determined via experimental thermal analysis but was instead calculated using the Modified Self-Consistent Phonon Approach (MSPA), utilizing a melting criterion defined by an average thermal expansion of hydrogen bonds greater than 1%.",
      "reasoning_analysis": "Increasing Factors: The formation of the DNA double helix in the B conformation is stabilized by extensive intermolecular hydrogen bonding between complementary base pairs and favorable base-stacking interactions. These non-covalent interactions create a highly ordered lattice that requires significant thermal energy to disrupt, thereby driving the Tm upward. Additionally, the Modified Self-Consistent Phonon Approach accounts for anharmonic lattice vibrations, where the stiffness of the hydrogen bond network resists thermal expansion. Decreasing Factors: The inherent entropy gain associated with the transition from an ordered double helix to disordered single strands acts as a thermodynamic driving force that lowers the stability threshold. Furthermore, the computational model assumes a specific melting criterion based on hydrogen bond expansion, which may capture the onset of instability before complete macroscopic phase separation. The absence of explicit solvent or counterion stabilization in the described hierarchical structure could also reduce the effective screening of phosphate backbone repulsion, qualitatively lowering the thermal stability. Dominant Factor: The dominant factor governing the Tm in this specific computational framework is the stability of the hydrogen bonding network within the B-form helix. Since the melting criterion is explicitly defined by the thermal expansion of these hydrogen bonds, the strength and density of the base-pairing interactions qualitatively dictate the transition temperature more significantly than entropic factors or model approximations."
    },
    "analysis_without_hierarchical_structure": {
      "descriptive_text": "The material under investigation is a heteropolymeric deoxyribonucleic acid (DNA) chain composed of four distinct nucleoside monomers: deoxyadenosine, deoxyguanosine, deoxycytidine, and deoxythymidine. The thermal properties were evaluated computationally rather than through physical synthesis, utilizing the Modified Self-Consistent Phonon Approach (MSPA) with an assumed B-form conformation. The melting transition was defined theoretically based on a specific criterion where the average thermal expansion of inter-strand hydrogen bonds exceeds 1%.",
      "reasoning_analysis": "Increasing Factors: The chemical composition includes guanosine and cytidine monomers, which form three hydrogen bonds per base pair, providing greater thermal stability compared to adenine-thymine pairs. Furthermore, the assumed B-conformation facilitates significant base-stacking interactions, which cooperatively stabilize the helical structure against thermal disruption, while the MSPA method accounts for anharmonic effects that may reflect higher lattice stability. Decreasing Factors: The heteropolymeric nature ensures the presence of adenine-thymine pairs, which rely on only two hydrogen bonds and represent weaker links in the thermal stability profile. Additionally, the processing history defines melting based on hydrogen bond expansion rather than complete strand separation, which may identify the transition onset at a lower energy threshold than macroscopic melting. Dominant Factor: While the computational criterion sets the detection threshold, the cumulative strength of the hydrogen bonding network and base stacking interactions inherent to the nucleotide sequence constitutes the dominant physical factor, as these interactions define the fundamental energy barrier required to satisfy the thermal expansion condition."
    }
  },
  {
    "doi": null,
    "title": "Stepwise Annealing of Poly(butylene terephthalate)",
    "year": 1999,
    "chemical_composition": {
      "repeat_unit_psmiles": "[*]OCCCCOC(=O)c1ccc(cc1)C(=O)[*]",
      "monomers": [
        {
          "name": "1,4-butanediol",
          "smiles": "OCCCCO",
          "ratio_value": null,
          "ratio_unit": null
        },
        {
          "name": "Terephthalic acid",
          "smiles": "OC(=O)c1ccc(cc1)C(=O)O",
          "ratio_value": null,
          "ratio_unit": null
        }
      ],
      "additives": [],
      "is_homopolymer": true
    },
    "processing_history": "Toray PBT 1401X dried at 180°C for 18 h. Melted at 280°C for 5 min, cooled rapidly to 50°C at 70 K/min. Stepwise annealing in DSC cell under N2. Heating rate between annealing steps was 0.1 K/min. Final annealing step at 232.0°C for 480 min (Accumulated 1,230 min). Tm measured by DSC (Perkin-Elmer PC-DSC7) at 10 K/min heating rate.",
    "hierarchical_structure": "Semicrystalline. Crystallite size and perfection increased with annealing step. Long period increased with annealing temperature (up to ~160 Å by SAXS).",
    "properties": {
      "Tm": {
        "value": [
          236.4
        ],
        "unit": "°C"
      }
    },
    "analysis_with_hierarchical_structure": {
      "descriptive_text": "The sample consists of a semicrystalline poly(butylene terephthalate) homopolymer synthesized from 1,4-butanediol and terephthalic acid repeat units. Commercial Toray PBT 1401X was initially dried at 180°C for 18 hours, melted at 280°C for 5 minutes, and subsequently cooled rapidly to 50°C at a rate of 70 K/min. Following this quench, the material underwent extensive stepwise annealing within a DSC cell under a nitrogen atmosphere, featuring a slow heating rate of 0.1 K/min between steps and a final annealing treatment at 232.0°C for 480 minutes, resulting in a total accumulated annealing time of 1,230 minutes. Structural characterization indicates that crystallite size and perfection increased throughout the annealing process, with the long period expanding to approximately 160 Å as measured by SAXS.",
      "reasoning_analysis": "Increasing Factors: The extensive stepwise annealing protocol, particularly the final hold at 232.0°C for 480 minutes, promotes significant lamellar thickening and crystal perfectionization. According to the Gibbs-Thomson equation, thicker lamellae melt at higher temperatures. The increase in long period and crystallite perfection directly correlates to a stabilization of the crystalline phase, driving the observed Tm upward. The aromatic rings in the terephthalic acid units provide backbone rigidity and potential pi-pi interactions that support a stable crystalline lattice. Decreasing Factors: The initial processing history involved rapid cooling from the melt, which typically restricts chain mobility during crystallization, leading to the formation of thinner, less perfect lamellae that would inherently exhibit a lower Tm. Additionally, the flexible methylene sequences in the 1,4-butanediol units introduce conformational entropy compared to shorter diols, which inherently lowers the melting point relative to analogous polyesters with shorter spacers. Dominant Factor: The extensive thermal treatment via stepwise annealing is the dominant factor. While the initial quenching creates a metastable morphology with lower thermal stability, the prolonged exposure to high temperatures allows for significant reorganization, lamellar thickening, and defect elimination. This morphological evolution overrides the initial cooling effects, resulting in a Tm determined primarily by the highly perfected crystalline structure achieved during the final annealing stages."
    },
    "analysis_without_hierarchical_structure": {
      "descriptive_text": "This sample comprises a poly(butylene terephthalate) homopolymer, commercially designated as Toray PBT 1401X, synthesized from 1,4-butanediol and terephthalic acid monomers. The material was initially dried at 180°C for 18 hours before being melted at 280°C for 5 minutes and subsequently quenched to 50°C at a cooling rate of 70 K/min. Following this rapid solidification, the specimen underwent a rigorous stepwise annealing protocol within a DSC cell under a nitrogen atmosphere, characterized by a heating rate of 0.1 K/min between steps and concluding with a final annealing stage at 232.0°C for 480 minutes, amounting to a total accumulated annealing time of 1,230 minutes. The melting temperature was finally determined using differential scanning calorimetry at a heating rate of 10 K/min.",
      "reasoning_analysis": "Increasing Factors: The chemical regularity of the PBT homopolymer backbone facilitates efficient chain packing, while the rigid aromatic terephthalate units enhance chain stiffness, intrinsically supporting a higher melting temperature. Crucially, the extensive processing history involving prolonged annealing near the melting point promotes significant lamellar thickening and crystal perfection, which thermodynamically elevates the observed Tm according to the Thomson-Gibbs equation. Decreasing Factors: The initial rapid cooling rate of 70 K/min kinetically suppresses crystallization, potentially generating smaller or less perfect crystallites that would typically melt at lower temperatures. Additionally, the four-carbon aliphatic butylene spacer introduces greater backbone flexibility compared to shorter-chain analogues, which inherently lowers the melting point relative to polymers with shorter methylene sequences. Dominant Factor: The extensive annealing protocol is the dominant factor influencing the final thermal behavior. While the initial quenching limits early crystal growth, the accumulated 1,230 minutes of thermal treatment, specifically at temperatures approaching the melt, allows for substantial morphological reorganization and lamellar thickening that overrides the kinetic limitations of the cooling phase, ensuring the measured Tm reflects a highly perfected crystalline state."
    }
  },
  {
    "doi": null,
    "title": "Stepwise Annealing of Poly(butylene terephthalate)",
    "year": 1999,
    "chemical_composition": {
      "repeat_unit_psmiles": "[*]OCCCCOC(=O)c1ccc(cc1)C(=O)[*]",
      "monomers": [
        {
          "name": "1,4-butanediol",
          "smiles": "OCCCCO",
          "ratio_value": null,
          "ratio_unit": null
        },
        {
          "name": "Terephthalic acid",
          "smiles": "OC(=O)c1ccc(cc1)C(=O)O",
          "ratio_value": null,
          "ratio_unit": null
        }
      ],
      "additives": [],
      "is_homopolymer": true
    },
    "processing_history": "Toray PBT 1401X dried at 180°C for 18 h. Melted at 280°C for 5 min, cooled rapidly to 50°C at 70 K/min. Stepwise annealing in DSC cell under N2. Heating rate between annealing steps was 0.1 K/min. Final annealing step at 231.0°C for 240 min (Accumulated 740 min). Tm measured by DSC (Perkin-Elmer PC-DSC7) at 10 K/min heating rate.",
    "hierarchical_structure": "Semicrystalline. Crystallite size and perfection increased with annealing step. Long period increased with annealing temperature (up to ~160 Å by SAXS).",
    "properties": {
      "Tm": {
        "value": [
          235.8
        ],
        "unit": "°C"
      }
    },
    "analysis_with_hierarchical_structure": {
      "descriptive_text": "The sample consists of poly(butylene terephthalate) (PBT), synthesized from 1,4-butanediol and terephthalic acid repeat units. Initially supplied as Toray PBT 1401X, the material was dried at 180°C for 18 hours prior to being melted at 280°C for 5 minutes and rapidly cooled to 50°C at a rate of 70 K/min. Subsequent thermal treatment involved stepwise annealing within a DSC cell under a nitrogen atmosphere, featuring a slow heating rate of 0.1 K/min between steps and a final prolonged annealing stage at 231.0°C for 240 minutes, resulting in a total accumulated annealing time of 740 minutes. Structural characterization reveals a semicrystalline morphology where crystallite size and perfection evolved alongside the annealing process, with the long period expanding to approximately 160 Å as measured by SAXS. The melting temperature was subsequently determined using DSC at a heating rate of 10 K/min.",
      "reasoning_analysis": "Increasing Factors: The incorporation of rigid terephthalate aromatic rings within the polymer backbone enhances chain stiffness and intermolecular interactions, establishing a robust baseline for thermal stability. Most significantly, the extensive processing history involving stepwise annealing, particularly the final prolonged hold at 231.0°C, facilitates substantial lamellar thickening and the perfection of crystalline domains. The observed increase in long period to approximately 160 Å confirms the development of thicker crystallites, which thermodynamically elevates the melting point according to the Gibbs-Thomson relationship. Decreasing Factors: The presence of the flexible aliphatic 1,4-butanediol spacer introduces conformational freedom compared to shorter-chain analogues, inherently limiting the maximum achievable Tm relative to stiffer polyesters. Additionally, the initial rapid cooling rate of 70 K/min likely induced a metastable morphology with thinner lamellae and higher defect density prior to the annealing stages, which would otherwise depress the melting temperature if not corrected by thermal treatment. Dominant Factor: The thermal annealing history qualitatively dominates the final Tm behavior. While the chemical composition sets the theoretical equilibrium melting point, the specific protocol of stepwise annealing near the melting region drives the system toward thermodynamic equilibrium by maximizing lamellar thickness and crystal perfection. Consequently, the observed Tm is primarily dictated by the extent of crystal reorganization achieved during the accumulated annealing process rather than the intrinsic flexibility of the butylene spacer or the initial quenching conditions."
    },
    "analysis_without_hierarchical_structure": {
      "descriptive_text": "The sample comprises a poly(butylene terephthalate) homopolymer synthesized from 1,4-butanediol and terephthalic acid repeat units, specifically identified as commercial grade Toray PBT 1401X. Prior to thermal analysis, the material was dried at 180°C for 18 hours to eliminate moisture. The processing history involved melting the polymer at 280°C for 5 minutes, followed by rapid cooling to 50°C at a rate of 70 K/min to suppress immediate crystallization. Subsequently, the sample underwent extensive stepwise annealing within a DSC cell under a nitrogen atmosphere, utilizing a heating rate of 0.1 K/min between steps, culminating in a final annealing step at 231.0°C for 240 minutes, resulting in an accumulated annealing time of 740 minutes. The melting temperature was subsequently characterized using a Perkin-Elmer PC-DSC7 instrument at a heating rate of 10 K/min.",
      "reasoning_analysis": "Increasing Factors: The chemical composition consists of a regular alternating sequence of rigid aromatic terephthalate groups and aliphatic butylene spacers, which facilitates efficient chain packing and the formation of stable crystalline domains. Crucially, the processing history features extensive stepwise annealing with a final hold at 231.0°C for 240 minutes; this prolonged thermal treatment near the melting point promotes significant lamellar thickening and the perfection of crystalline structures, thermodynamically driving the observed Tm higher towards the equilibrium melting temperature. Decreasing Factors: The initial rapid cooling rate of 70 K/min following the melt state kinetically traps the polymer in a metastable state with potentially thinner or less perfect lamellae, which would initially depress the Tm relative to slow-cooled samples. Additionally, the presence of flexible methylene sequences in the butanediol unit introduces conformational freedom compared to shorter diol analogs, intrinsically lowering the Tm relative to stiffer aromatic polyesters like PET. Dominant Factor: The extensive annealing protocol is the dominant factor influencing the final Tm behavior. While the initial quenching creates a kinetically limited morphology, the subsequent long-duration annealing near the melting point overrides this effect by enabling substantial crystal reorganization and thickening, ensuring the measured Tm reflects a highly perfected crystalline state rather than the initial quenched structure."
    }
  },
  {
    "doi": null,
    "title": "Stepwise Annealing of Poly(butylene terephthalate)",
    "year": 1999,
    "chemical_composition": {
      "repeat_unit_psmiles": "[*]OCCCCOC(=O)c1ccc(cc1)C(=O)[*]",
      "monomers": [
        {
          "name": "1,4-butanediol",
          "smiles": "OCCCCO",
          "ratio_value": null,
          "ratio_unit": null
        },
        {
          "name": "Terephthalic acid",
          "smiles": "OC(=O)c1ccc(cc1)C(=O)O",
          "ratio_value": null,
          "ratio_unit": null
        }
      ],
      "additives": [],
      "is_homopolymer": true
    },
    "processing_history": "Toray PBT 1401X dried at 180°C for 18 h. Melted at 280°C for 5 min, cooled rapidly to 50°C at 70 K/min. Stepwise annealing in DSC cell under N2. Heating rate between annealing steps was 0.1 K/min. Final annealing step at 234.0°C for 960 min (Accumulated 3,170 min). Tm measured by DSC (Perkin-Elmer PC-DSC7) at 10 K/min heating rate.",
    "hierarchical_structure": "Semicrystalline. Crystallite size and perfection increased with annealing step. Long period increased with annealing temperature (up to ~160 Å by SAXS).",
    "properties": {
      "Tm": {
        "value": [
          237.6
        ],
        "unit": "°C"
      }
    },
    "analysis_with_hierarchical_structure": {
      "descriptive_text": "The sample comprises poly(butylene terephthalate) synthesized from 1,4-butanediol and terephthalic acid monomers, containing no additional additives. Prepared from Toray PBT 1401X stock, the material was dried at 180°C for 18 hours before being melted at 280°C and rapidly quenched to 50°C at a rate of 70 K/min. Subsequent processing involved stepwise annealing within a DSC cell under nitrogen, utilizing a heating rate of 0.1 K/min between steps and concluding with a final annealing stage at 234.0°C for 960 minutes. Hierarchical characterization indicates a semicrystalline morphology where crystallite size and perfection improved throughout the annealing process, evidenced by an increase in the long period spacing up to approximately 160 Å as measured by SAXS.",
      "reasoning_analysis": "Increasing Factors: The extensive stepwise annealing history, particularly the prolonged final hold at 234.0°C, drives lamellar thickening and enhances crystal perfection. According to the Gibbs-Thomson relationship, increased crystallite thickness stabilizes the crystal phase, requiring higher thermal energy to disrupt the lattice and thus elevating the observed Tm. Additionally, the regular alternating structure of the polyester backbone facilitates efficient chain packing, supporting a stable crystalline phase. Decreasing Factors: The inclusion of the flexible aliphatic 1,4-butanediol spacer introduces conformational entropy compared to shorter diol counterparts, which intrinsically lowers the equilibrium melting temperature relative to structurally similar polyesters with rigid or shorter spacers. The initial rapid quenching at 70 K/min also tends to form metastable, thinner lamellae, which would lower Tm if not for the subsequent annealing. Dominant Factor: The thermal processing history, specifically the long-duration annealing near the melting point, is the dominant factor. While the chemical composition defines the theoretical equilibrium Tm, the morphological evolution via lamellar thickening during annealing significantly shifts the observed Tm upward toward this equilibrium limit, overriding the initial depression caused by rapid cooling."
    },
    "analysis_without_hierarchical_structure": {
      "descriptive_text": "The sample comprises a poly(butylene terephthalate) homopolymer derived from 1,4-butanediol and terephthalic acid monomers. Commercial Toray PBT 1401X resin was subjected to drying at 180°C for 18 hours before being melted at 280°C for 5 minutes and rapidly cooled to 50°C at a rate of 70 K/min. Subsequently, the material underwent extensive stepwise annealing within a DSC cell under a nitrogen atmosphere, characterized by a heating rate of 0.1 K/min between steps and a final prolonged annealing stage at 234.0°C for 960 minutes, accumulating a total thermal treatment time of 3,170 minutes. The melting temperature was determined using differential scanning calorimetry at a heating rate of 10 K/min.",
      "reasoning_analysis": "Increasing Factors: The regular chemical architecture of the poly(butylene terephthalate) backbone, featuring rigid aromatic rings alternating with flexible aliphatic spacers, promotes efficient chain packing and crystallinity. Crucially, the processing history involves extensive stepwise annealing with a final stage held near the melting transition for 960 minutes; this prolonged thermal treatment facilitates lamellar thickening and the perfection of crystalline domains, which thermodynamically drives the melting temperature higher according to the Gibbs-Thomson equation. Decreasing Factors: The initial rapid cooling rate of 70 K/min following the melt state kinetically traps the polymer in a metastable state with thinner lamellae and higher defect density, which inherently lowers the melting point relative to slowly cooled samples. Additionally, exposure to 280°C during melting poses a risk of thermal degradation or hydrolysis if drying was incomplete, potentially reducing molecular weight and crystal stability. Dominant Factor: The extensive annealing protocol is the dominant factor influencing the final Tm behavior. While the initial quench creates less perfect crystals, the accumulated 3,170 minutes of thermal treatment, particularly the final anneal at 234.0°C, provides sufficient chain mobility for significant recrystallization and lamellar reorganization, qualitatively overriding the initial cooling history to establish a Tm reflective of highly perfected crystalline structures."
    }
  },
  {
    "doi": "10.1002/app.53146",
    "title": "On the influence of the amorphous phase on the stability of crystals in poly(cis-1,4-isoprene) networks",
    "year": 2022,
    "chemical_composition": {
      "repeat_unit_psmiles": "C\\C(=C/C)C",
      "monomers": [
        {
          "name": "Isoprene",
          "smiles": "CC(=C)C=C",
          "ratio_value": null,
          "ratio_unit": null
        }
      ],
      "additives": [
        {
          "name": "Stearic acid",
          "type": "additive",
          "amount_value": 9,
          "amount_unit": "wt%"
        },
        {
          "name": "Dicumyl peroxide",
          "type": "crosslinker",
          "amount_value": 0.2,
          "amount_unit": "wt%"
        }
      ],
      "is_homopolymer": true
    },
    "processing_history": "Synthetic Rubber (Natsyn 2200) mixed with StA and DCP at 80°C for 10-15 min, molded, cured at 160°C for 30 min. Cold-crystallized by stretching at room temperature to 95% fracture strain. Tm measured by TMA retraction method at 1 K/min heating rate, equated to trigger temperature Ttrig.",
    "hierarchical_structure": "Strain-induced crystallized poly(cis-1,4-isoprene) crystals. Lamellar morphology.",
    "properties": {
      "Tm": {
        "value": [
          20.1
        ],
        "unit": "°C"
      }
    },
    "analysis_with_hierarchical_structure": {
      "descriptive_text": "The sample comprises a synthetic poly(cis-1,4-isoprene) homopolymer (Natsyn 2200) compounded with 9 wt% stearic acid as an additive and 0.2 wt% dicumyl peroxide as a crosslinking agent. The material was processed by mixing at 80°C for 10–15 minutes, followed by molding and thermal curing at 160°C for 30 minutes to establish the crosslinked network. Subsequent mechanical deformation involved cold-crystallization via stretching at room temperature to 95% fracture strain, resulting in a hierarchical structure characterized by strain-induced crystallized poly(cis-1,4-isoprene) crystals with lamellar morphology. The melting behavior was evaluated using the thermomechanical analysis (TMA) retraction method at a heating rate of 1 K/min, where the melting temperature was equated to the trigger temperature (Ttrig).",
      "reasoning_analysis": "Increasing Factors: The mechanical stretching applied during processing induces chain orientation, which significantly reduces the conformational entropy of the melt state relative to the crystal, thermodynamically driving the melting temperature higher compared to the isotropic unstretched state. The formation of a lamellar morphology further stabilizes the crystalline phase. Decreasing Factors: The cis-1,4 configuration of the isoprene repeating units introduces structural kinks that prevent efficient chain packing, intrinsically establishing a low baseline melting temperature. The incorporation of 9 wt% stearic acid acts as a diluent and plasticizer, disrupting intermolecular polymer interactions and depressing the melting point. Additionally, the dicumyl peroxide crosslinks impose topological constraints that hinder perfect crystal lattice formation, introducing defects that lower thermal stability. Dominant Factor: The intrinsic stereoregularity of the cis-1,4-isoprene backbone combined with the significant diluent effect of the stearic acid qualitatively dominates the final Tm behavior, constraining the thermal stability to a relatively low range despite the enhancing effects of strain-induced orientation."
    },
    "analysis_without_hierarchical_structure": {
      "descriptive_text": "The sample comprises a synthetic polyisoprene homopolymer (Natsyn 2200) compounded with 9 wt% stearic acid and 0.2 wt% dicumyl peroxide serving as a crosslinking agent. The mixture was homogenized at 80°C for 10–15 minutes, molded, and cured at 160°C for 30 minutes to establish the network. Subsequently, the material underwent cold-crystallization via stretching at room temperature to 95% fracture strain, with the melting temperature characterized by the thermomechanical analysis retraction method at a heating rate of 1 K/min, defined as the trigger temperature.",
      "reasoning_analysis": "Increasing Factors: The processing history involving cold-crystallization by stretching to 95% fracture strain induces significant chain orientation and strain-induced crystallization. This alignment stabilizes the crystalline phase under tension, logically driving the observed melting temperature higher compared to an unstressed isotropic sample. Decreasing Factors: The chemical composition includes 9 wt% stearic acid, which acts as a plasticizing diluent, lowering the chemical potential of the polymer melt and depressing the melting point. Additionally, the 0.2 wt% dicumyl peroxide introduces covalent crosslinks that impose topological constraints on the chains, limiting the ability to form thick, perfect lamellae and reducing the entropy of fusion, which further suppresses the melting temperature. Dominant Factor: The strain-induced crystallization driven by the high-extension processing history is the dominant factor governing the final Tm behavior. While the additives and crosslinks inherently depress the thermodynamic melting point relative to a pure linear polymer, the mechanical orientation is requisite for forming the crystalline phase in this elastomeric system at all, thereby dictating the thermal stability of the solid state during the TMA retraction measurement."
    }
  },
  {
    "doi": null,
    "title": "Modifed self-consistent phonon calculation of the dependence of DNA melting temperature on guanine-cytosine content",
    "year": 1992,
    "chemical_composition": {
      "repeat_unit_psmiles": null,
      "monomers": [
        {
          "name": "Deoxyguanosine",
          "smiles": "Nc1nc2n(cnc2c(=O)[nH]1)[C@H]3C[C@H](O)[C@@H](CO)O3",
          "ratio_value": null,
          "ratio_unit": null
        },
        {
          "name": "Deoxycytidine",
          "smiles": "Nc1ccn([C@H]2C[C@H](O)[C@@H](CO)O2)c(=O)n1",
          "ratio_value": null,
          "ratio_unit": null
        }
      ],
      "additives": [],
      "is_homopolymer": true
    },
    "processing_history": "Calculated using Modified Self-Consistent Phonon Approach (MSPA). B conformation assumed. Melting criterion: average thermal expansion of hydrogen bonds > 1%.",
    "hierarchical_structure": "DNA double helix, B conformation.",
    "properties": {
      "Tm": {
        "value": [
          91.9
        ],
        "unit": "°C"
      }
    },
    "analysis_with_hierarchical_structure": {
