Repository: hhtrick/HHT-code

# HHT training framework

This directory contains model training, embedding precomputation, inference, article-level baselines and the curated datasets. All commands below assume that the working directory is `train_code/`.

## 3. Datasets and fixed partitions

Each main dataset is a JSON array at `dataset/{property}/{property}.json`. Entries contain source metadata, `chemical_composition`, `processing_history`, `hierarchical_structure`, `properties`, and two generated-analysis objects. Targets are stored as `properties[property]["value"]`; source metadata and target values are not predictive input fields.

| Property | Train | Validation | Test | Total |
|---|---:|---:|---:|---:|

File: train_code/dataset/Tm/Tm.json (part 141 of 200)
[
      "descriptive_text": "The sample is characterized as a DNA double helix adopting the B conformation, composed of Deoxyguanosine and Deoxycytidine monomeric units without any external additives. The material properties were not derived from experimental synthesis but were calculated using the Modified Self-Consistent Phonon Approach (MSPA) assuming a stable B conformation geometry. The melting transition was defined theoretically within this framework by a criterion where the average thermal expansion of hydrogen bonds exceeds 1%.",
      "reasoning_analysis": "Increasing Factors: The chemical composition consisting of Deoxyguanosine and Deoxycytidine implies a sequence rich in Guanine-Cytosine base pairs, which form three hydrogen bonds per pair compared to two in Adenine-Thymine pairs, significantly enhancing intermolecular cohesive energy and driving the Tm upward. Additionally, the hierarchical structure specifies a double helix where base-stacking interactions provide substantial enthalpic stabilization against thermal disruption. Decreasing Factors: The processing history utilizes a computational melting criterion based on hydrogen bond expansion exceeding 1%, which identifies the onset of lattice instability rather than complete macroscopic phase separation, potentially yielding a lower threshold than experimental denaturation temperatures. Furthermore, the assumption of B conformation without explicit solvent or counterion modeling neglects electrostatic screening that typically stabilizes the phosphate backbone, which may reduce the predicted thermal stability. Dominant Factor: The strong intermolecular forces from the G-C composition and helical structure establish the fundamental thermal resistance; however, the computational processing history defines the specific threshold for melting, making the bond expansion criterion the dominant factor in determining the reported Tm value relative to experimental standards."
    },
    "analysis_without_hierarchical_structure": {
      "descriptive_text": "The polymer sample consists of Deoxyguanosine and Deoxycytidine monomeric units without any additional additives. The melting temperature was not determined experimentally but was calculated using the Modified Self-Consistent Phonon Approach (MSPA) assuming a B conformation, with the melting criterion defined as an average thermal expansion of hydrogen bonds exceeding 1%.",
      "reasoning_analysis": "Increasing Factors: The chemical composition featuring Deoxyguanosine and Deoxycytidine implies a Guanine-Cytosine rich sequence where base pairs are stabilized by three hydrogen bonds rather than two, significantly increasing interchain cohesive energy and thermal stability. Furthermore, the processing history assumption of a B conformation enforces a structured helical geometry that maximizes base stacking interactions, contributing to a higher resistance to thermal disruption. Decreasing Factors: The computational melting criterion defined in the processing history relies on a specific threshold of hydrogen bond thermal expansion greater than 1%, which may identify the onset of instability at a lower energy threshold compared to macroscopic phase transition definitions involving complete strand separation. Additionally, the inherent conformational entropy of the sugar-phosphate backbone favors the disordered state as temperature rises, opposing the ordered helical state. Dominant Factor: The intrinsic strength of the triple hydrogen bonding network inherent to the Guanine-Cytosine chemical composition qualitatively dominates the thermal behavior, establishing a high stability baseline that outweighs the entropy-driven destabilizing factors and the sensitivity of the computational melting criterion."
    }
  },
  {
    "doi": null,
    "title": "Modifed self-consistent phonon calculation of the dependence of DNA melting temperature on guanine-cytosine content",
    "year": 1992,
    "chemical_composition": {
      "repeat_unit_psmiles": null,
      "monomers": [
        {
          "name": "Deoxyadenosine",
          "smiles": "Nc1ncnc2n(cnc12)[C@H]3C[C@H](O)[C@@H](CO)O3",
          "ratio_value": null,
          "ratio_unit": null
        },
        {
          "name": "Deoxythymidine",
          "smiles": "Cc1cn([C@H]2C[C@H](O)[C@@H](CO)O2)c(=O)[nH]c1=O",
          "ratio_value": null,
          "ratio_unit": null
        }
      ],
      "additives": [],
      "is_homopolymer": false
    },
    "processing_history": "Calculated using Modified Self-Consistent Phonon Approach (MSPA). B conformation assumed. Melting criterion: average thermal expansion of hydrogen bonds > 1%.",
    "hierarchical_structure": "DNA double helix, B conformation.",
    "properties": {
      "Tm": {
        "value": [
          55.9
        ],
        "unit": "°C"
      }
    },
    "analysis_with_hierarchical_structure": {
      "descriptive_text": "The sample comprises a DNA double helix adopting the B conformation, composed of deoxyadenosine and deoxythymidine monomers. The system was analyzed computationally using the Modified Self-Consistent Phonon Approach (MSPA) assuming the B conformation, with the melting transition defined by an average thermal expansion of hydrogen bonds exceeding 1%. This hierarchical structure relies on specific base pairing interactions within the double helical framework.",
      "reasoning_analysis": "Increasing Factors: The formation of the DNA double helix in the B conformation establishes a highly ordered hierarchical structure stabilized by extensive base stacking interactions and interchain hydrogen bonding. The regularity of the deoxyadenosine and deoxythymidine sequence promotes coherent lattice vibrations, and the MSPA method accounts for anharmonic effects that stabilize the phonon modes up to the melting threshold. Decreasing Factors: The exclusive presence of deoxyadenosine and deoxythymidine implies an A-T rich sequence, which forms only two hydrogen bonds per base pair compared to three in G-C pairs, inherently reducing the thermal energy required for denaturation. Additionally, the absence of stabilizing additives such as intercalating agents or high ionic strength buffers removes external factors that typically shield phosphate repulsion and elevate Tm. Dominant Factor: The dominant factor is the hydrogen bonding density dictated by the A-T base pair composition. While the B-conformation helix provides structural integrity, the lower hydrogen bond count per base pair relative to guanine-cytosine systems qualitatively limits the maximum thermal stability, making the base composition the primary determinant of the melting behavior in this computational model."
    },
    "analysis_without_hierarchical_structure": {
      "descriptive_text": "The sample represents a heteropolymeric nucleic acid chain constructed from deoxyadenosine and deoxythymidine monomeric units without the inclusion of external additives. The thermal behavior was assessed computationally using the Modified Self-Consistent Phonon Approach (MSPA) assuming a canonical B-conformation helical geometry. The melting transition was defined specifically by the criterion where the average thermal expansion of inter-base hydrogen bonds exceeds 1%.",
      "reasoning_analysis": "Increasing Factors: The assumption of a stable B-conformation helix enforces a high degree of structural order and base stacking, which significantly stabilizes the solid-state phase against thermal disruption. Additionally, the specific hydrogen bonding between complementary deoxyadenosine and deoxythymidine bases provides cohesive intermolecular forces that must be overcome to initiate melting. Decreasing Factors: The exclusive composition of adenine-thymine base pairs limits the maximum thermal stability compared to guanine-cytosine rich sequences, as A-T pairs rely on only two hydrogen bonds rather than three. Furthermore, the defined melting criterion based on a 1% thermal expansion of hydrogen bonds may identify the onset of lattice instability at a lower temperature than would be required for complete strand separation. Dominant Factor: The dominant factor determining the Tm is the intrinsic stability of the hydrogen bonding network within the constrained B-conformation; while the A-T composition sets a lower bound relative to other base pairs, the structural rigidity imposed by the helical assumption and the specific phonon dynamics calculated by MSPA primarily dictate the thermal threshold."
    }
  },
  {
    "doi": null,
    "title": "Quartz Enhanced Conductance Spectroscopy for Polymer Nano-Mechanical Thermal Analysis",
    "year": 2020,
    "chemical_composition": {
      "repeat_unit_psmiles": "[*]CC[*]",
      "monomers": [
        {
          "name": "Ethylene",
          "smiles": "C=C",
          "ratio_value": null,
          "ratio_unit": null
        }
      ],
      "additives": [],
      "is_homopolymer": true
    },
    "processing_history": "Polymer microwire (diameter ~5 µm, length 1.2 mm) formed from melt using tungsten microwire, solidified in air, bridged across quartz tuning fork (QTF) prongs. Tm measured by Quartz Enhanced Conductance Spectroscopy (QECS) heating from ~28 °C to >180 °C, determined from inflection point in Loss Modulus (E'') vs Temperature curve. Measurement error estimated at ±1 °C.",
    "hierarchical_structure": "Microwire morphology, diameter ~5 µm, length 1.2 mm.",
    "properties": {
      "Tm": {
        "value": [
          137.6
        ],
        "unit": "°C"
      }
    },
    "analysis_with_hierarchical_structure": {
      "descriptive_text": "This sample comprises a polyethylene homopolymer fabricated into a microwire morphology with a diameter of approximately 5 µm and a length of 1.2 mm. The microwire was formed from the melt using a tungsten microwire template and subsequently solidified in air before being bridged across the prongs of a quartz tuning fork. The melting temperature was characterized using Quartz Enhanced Conductance Spectroscopy (QECS) during heating from approximately 28 °C to above 180 °C, with the transition determined from the inflection point in the Loss Modulus versus temperature curve.",
      "reasoning_analysis": "Increasing Factors: The linear chemical architecture of the polyethylene backbone enables efficient chain packing and the formation of crystalline lamellae, which intrinsically establishes a baseline melting transition. Additionally, the initial melt processing ensures a homogeneous chain configuration prior to solidification, promoting uniform crystallization potential. Decreasing Factors: The solidification in air subjects the polymer to a cooling rate that is likely faster than equilibrium conditions, resulting in the formation of thinner crystalline lamellae which depresses the Tm according to the Thomson-Gibbs equation. Furthermore, the microwire geometry introduces confinement effects and a high surface-to-volume ratio that may perturb crystal growth kinetics or induce surface melting phenomena, while the mechanical nature of the QECS measurement may detect the loss of structural integrity slightly prior to complete thermodynamic melting. Dominant Factor: The thermal history imposed during the air solidification process is the dominant factor, as the resulting cooling rate directly governs the distribution of lamellar thicknesses, which qualitatively dictates the observed melting temperature relative to the equilibrium value for this linear homopolymer."
    },
    "analysis_without_hierarchical_structure": {
      "descriptive_text": "The sample consists of a polyethylene homopolymer fabricated into a microwire structure with a diameter of approximately 5 µm and a length of 1.2 mm. The microwire was formed from the melt phase using a tungsten microwire template and subsequently solidified in air before being bridged across the prongs of a quartz tuning fork. The melting temperature was characterized using Quartz Enhanced Conductance Spectroscopy (QECS) during heating from approximately 28 °C to above 180 °C, with the Tm determined from the inflection point observed in the Loss Modulus (E'') versus temperature curve.",
      "reasoning_analysis": "Increasing Factors: The chemical composition comprises a linear polyethylene backbone with high structural symmetry, facilitating efficient chain packing and crystallinity which inherently establishes a defined melting transition. Additionally, the processing history involving solidification in air allows for sufficient thermal relaxation time for crystal growth and lamellar thickening compared to rapid quenching, driving the observed Tm higher. Decreasing Factors: The fabrication into a microwire geometry introduces significant surface-to-volume ratio effects where surface chains may form less perfect crystals due to reduced confinement, potentially depressing the Tm. Furthermore, the absence of a controlled annealing step limits the maximum lamellar thickness, preventing the Tm from reaching the equilibrium melting point. Dominant Factor: The intrinsic chain symmetry and linearity of the polyethylene homopolymer dominate the thermal behavior, as these chemical features dictate the fundamental thermodynamic potential for crystallization; while processing conditions modulate crystalline perfection, the chemical identity establishes the baseline stability required for the melting transition detected by mechanical loss."
    }
  },
  {
    "doi": "10.3390/polym16060836",
    "title": "The Effects of Microcrystalline Cellulose Addition on the Properties of Wood–PLA Filaments for 3D Printing",
    "year": 2024,
    "chemical_composition": {
      "repeat_unit_psmiles": "[*]OC(C)C(=O)[*]",
      "monomers": [
        {
          "name": "Lactic acid",
          "smiles": "CC(O)C(=O)O",
          "ratio_value": null,
          "ratio_unit": null
        }
      ],
      "additives": [
        {
          "name": "Thermally modified beech wood",
          "type": "filler",
          "amount_value": 30,
          "amount_unit": "wt%"
        }
      ],
      "is_homopolymer": true
    },
    "processing_history": "Filaments prepared by two-step melt blending: compounding in twin-screw extruder (220-200-180-180 °C, 375 rpm) followed by filament extrusion (200-190-190-190 °C). Tm measured by DSC (Mettler-Toledo DSC HP1) at 10 °C/min heating rate from 25 to 230 °C under oxygen atmosphere.",
    "hierarchical_structure": "Semicrystalline. Crystallinity (Xc) 12.73% determined by DSC. SEM shows wood particles dispersed in PLA matrix.",
    "properties": {
      "Tm": {
        "value": [
          155.52
        ],
        "unit": "°C"
      }
    },
    "analysis_with_hierarchical_structure": {
      "descriptive_text": "The sample comprises a poly(lactic acid) homopolymer matrix composite reinforced with 30 wt% thermally modified beech wood filler. Filaments were fabricated via a two-step melt blending process, beginning with compounding in a twin-screw extruder utilizing a temperature profile of 220 to 180 °C at 375 rpm, followed by filament extrusion at temperatures ranging from 200 to 190 °C. Structural characterization identifies the material as semicrystalline with a degree of crystallinity of 12.73% determined by differential scanning calorimetry, while scanning electron microscopy confirms the dispersion of wood particles within the polymer matrix. The melting temperature was measured by DSC at a heating rate of 10 °C/min from 25 to 230 °C under an oxygen atmosphere.",
      "reasoning_analysis": "Increasing Factors: The intrinsic stiffness of the poly(lactic acid) backbone and strong intermolecular dipole interactions between ester groups contribute to lattice stability, establishing a baseline melting temperature. Additionally, the thermally modified wood particles may act as heterogeneous nucleating agents, potentially promoting the formation of crystal nuclei that could stabilize specific crystalline phases. Decreasing Factors: The rigorous processing history involving high shear rates (375 rpm) and elevated temperatures (up to 220 °C) likely induced thermo-mechanical degradation and chain scission, which limits the molecular weight and consequently restricts the maximum achievable lamellar thickness. Furthermore, the relatively low degree of crystallinity (12.73%) indicates the presence of kinetically trapped, imperfect crystals with thinner lamellae that melt at lower temperatures according to the Gibbs-Thomson effect, while the high filler loading physically disrupts chain folding and crystal perfection at the polymer-filler interface. Dominant Factor: The processing-induced molecular weight reduction and the physical constraint on crystal growth imposed by the high filler content qualitatively dominate the thermal behavior. These factors likely result in an observed melting temperature that is depressed relative to the equilibrium melting temperature of pristine, high-molecular-weight poly(lactic acid) due to the prevalence of less thermally stable, thinner lamellae."
    },
    "analysis_without_hierarchical_structure": {
      "descriptive_text": "The sample comprises a poly(lactic acid) homopolymer composite containing 30 wt% thermally modified beech wood filler. Filaments were fabricated through a two-step melt blending process, initiated by compounding in a twin-screw extruder with a temperature gradient from 220 to 180 °C at 375 rpm, followed by filament extrusion at temperatures between 200 and 190 °C. The melting temperature was characterized using differential scanning calorimetry on a Mettler-Toledo DSC HP1 instrument with a heating rate of 10 °C/min from 25 to 230 °C under an oxygen atmosphere.",
      "reasoning_analysis": "Increasing Factors: The inclusion of thermally modified beech wood filler provides rigid cellulosic surfaces that act as heterogeneous nucleating agents, potentially enhancing crystallinity and stabilizing the crystalline phase through interfacial hydrogen bonding between the filler hydroxyls and the polymer ester groups. Decreasing Factors: The compounding temperature of 220 °C exceeds the typical thermal stability limit of poly(lactic acid), likely inducing thermal degradation and chain scission which reduces molecular weight and lamellar thickness. Furthermore, the hygroscopic nature of wood filler may introduce moisture during melt processing, catalyzing hydrolytic degradation, while the use of an oxygen atmosphere during DSC characterization risks oxidative degradation during the heating scan, all of which serve to depress the melting temperature. Dominant Factor: The dominant factor is the molecular weight reduction caused by thermal and hydrolytic degradation during the high-temperature melt processing. While the filler promotes nucleation, the structural defects and shorter chain lengths resulting from degradation fundamentally lower the equilibrium melting capability and crystal perfection, qualitatively driving the Tm lower relative to a pristine, undegraded sample."
    }
  },
  {
    "doi": "10.1002/app.53146",
    "title": "On the influence of the amorphous phase on the stability of crystals in poly(cis-1,4-isoprene) networks",
    "year": 2022,
    "chemical_composition": {
      "repeat_unit_psmiles": "C\\C(=C/C)C",
      "monomers": [
        {
          "name": "Isoprene",
          "smiles": "CC(=C)C=C",
          "ratio_value": null,
          "ratio_unit": null
        }
      ],
      "additives": [
        {
          "name": "Stearic acid",
          "type": "additive",
          "amount_value": 9,
          "amount_unit": "wt%"
        },
        {
          "name": "Dicumyl peroxide",
          "type": "crosslinker",
          "amount_value": 0.4,
          "amount_unit": "wt%"
        }
      ],
      "is_homopolymer": true
    },
    "processing_history": "Natural Rubber (SMR 10) mixed with StA and DCP at 80°C for 10-15 min, molded, cured at 160°C for 30 min. Hot-crystallized by stretching at 80°C and subsequent cooling to room temperature. Tm measured by TMA retraction method at 1 K/min heating rate, equated to trigger temperature Ttrig.",
    "hierarchical_structure": "Strain-induced crystallized poly(cis-1,4-isoprene) crystals. Lamellar morphology.",
    "properties": {
      "Tm": {
        "value": [
          38.9
        ],
        "unit": "°C"
      }
    },
    "analysis_with_hierarchical_structure": {
      "descriptive_text": "The sample comprises a poly(cis-1,4-isoprene) homopolymer, identified as Natural Rubber (SMR 10), compounded with 9 wt% stearic acid and 0.4 wt% dicumyl peroxide. Processing involved mixing the components at 80°C for 10–15 minutes, followed by molding and thermal curing at 160°C for 30 minutes to establish a crosslinked network. The material was subsequently hot-crystallized by stretching at 80°C and cooling to room temperature, yielding a hierarchical structure of strain-induced crystallized poly(cis-1,4-isoprene) with lamellar morphology. The melting temperature was characterized using the thermomechanical analysis retraction method at a heating rate of 1 K/min, where the trigger temperature was equated to the Tm.",
      "reasoning_analysis": "Increasing Factors: The mechanical stretching during processing aligns the polymer chains, promoting nucleation and the formation of crystalline lamellae that define a distinct melting transition in a material that is otherwise amorphous at room temperature. The slow heating rate of 1 K/min during characterization may also allow for minor crystal perfectioning prior to melting. Decreasing Factors: The presence of 9 wt% stearic acid acts as a low molecular weight impurity within the polymer matrix, disrupting chain packing and thermodynamically depressing the melting point. Additionally, the chemical crosslinking induced by dicumyl peroxide restricts chain mobility and prevents the growth of thick, stable lamellae, while the metastable nature of strain-induced crystals typically results in lower thermal stability compared to equilibrium crystals. Dominant Factor: The structural constraints imposed by the chemical crosslinking network combined with the high concentration of stearic acid additives qualitatively dominate the thermal behavior. While strain induces the crystallinity necessary for a melting transition, these factors limit crystal perfection and lamellar thickness, resulting in a suppressed Tm relative to pristine, uncrosslinked, equilibrium-crystallized polyisoprene."
    },
    "analysis_without_hierarchical_structure": {
      "descriptive_text": "The sample comprises a cis-1,4-polyisoprene homopolymer, identified as Natural Rubber (SMR 10), compounded with 9 wt% stearic acid and 0.4 wt% dicumyl peroxide serving as a crosslinker. The material was processed by mixing the components at 80°C for 10-15 minutes, followed by molding and thermal curing at 160°C for 30 minutes to establish the network. Subsequently, the cured sample underwent hot-crystallization via stretching at 80°C and cooling to room temperature to induce orientation. The melting temperature was characterized using the thermomechanical analysis (TMA) retraction method at a heating rate of 1 K/min, defined as the trigger temperature.",
      "reasoning_analysis": "Increasing Factors: The hot-crystallization processing history involving stretching at 80°C aligns the cis-1,4-polyisoprene chains, significantly reducing the entropy of fusion and promoting the formation of oriented, thermally stable crystalline domains, which drives the Tm higher. Decreasing Factors: The incorporation of 9 wt% stearic acid acts as a plasticizer that increases free volume and disrupts intermolecular cohesive forces, thermodynamically depressing the Tm. Furthermore, the 0.4 wt% dicumyl peroxide induces crosslinking during the 160°C cure; these network constraints act as defects within the crystal lattice, limiting lamellar thickness and chain folding capability, which further lowers the melting temperature relative to a linear uncrosslinked polymer. Dominant Factor: The mechanical orientation imposed by the strain-induced crystallization process qualitatively dominates the final Tm behavior. Although the additives and crosslinks introduce thermodynamic depressants, the entropic stabilization provided by the chain alignment during stretching allows for the existence of a measurable melting transition at elevated temperatures compared to the quiescent state."
    }
  },
  {
    "doi": null,
    "title": "Stepwise Annealing of Poly(butylene terephthalate)",
    "year": 1999,
    "chemical_composition": {
      "repeat_unit_psmiles": "[*]OCCCCOC(=O)c1ccc(cc1)C(=O)[*]",
      "monomers": [
        {
          "name": "1,4-butanediol",
          "smiles": "OCCCCO",
          "ratio_value": null,
          "ratio_unit": null
        },
        {
          "name": "Terephthalic acid",
          "smiles": "OC(=O)c1ccc(cc1)C(=O)O",
          "ratio_value": null,
          "ratio_unit": null
        }
      ],
      "additives": [],
      "is_homopolymer": true
    },
    "processing_history": "Toray PBT 1401X dried at 180°C for 18 h. Melted at 280°C for 5 min, cooled rapidly to 50°C at 70 K/min. Stepwise annealing in DSC cell under N2. Heating rate between annealing steps was 0.1 K/min. Final annealing step at 235.0°C for 960 min (Accumulated 4,140 min). Tm measured by DSC (Perkin-Elmer PC-DSC7) at 10 K/min heating rate.",
    "hierarchical_structure": "Semicrystalline. Crystallite size and perfection increased with annealing step. Long period increased with annealing temperature (up to ~160 Å by SAXS).",
    "properties": {
      "Tm": {
        "value": [
          238.5
        ],
        "unit": "°C"
      }
    },
    "analysis_with_hierarchical_structure": {
      "descriptive_text": "The sample consists of a semicrystalline poly(butylene terephthalate) (PBT) homopolymer synthesized from 1,4-butanediol and terephthalic acid monomers. Identified as Toray PBT 1401X, the material was initially dried at 180°C for 18 hours and melted at 280°C for 5 minutes before being rapidly cooled to 50°C at a rate of 70 K/min. Subsequently, the sample underwent a rigorous stepwise annealing protocol within a DSC cell under a nitrogen atmosphere, featuring a heating rate of 0.1 K/min between steps and culminating in a final annealing stage at 235.0°C for 960 minutes, resulting in an accumulated annealing time of 4,140 minutes. Structural characterization indicates a semicrystalline morphology where crystallite size and perfection improved with annealing, and the long period increased with annealing temperature to approximately 160 Å as measured by SAXS, with the melting temperature ultimately determined by DSC at a heating rate of 10 K/min.",
      "reasoning_analysis": "Increasing Factors: The rigorous stepwise annealing protocol, particularly the final hold at 235.0°C for 960 minutes, facilitates substantial lamellar thickening and crystal perfection, which thermodynamically stabilizes the crystalline phase and drives the Tm upward according to the Gibbs-Thomson relationship. Additionally, the presence of rigid terephthalate aromatic rings within the backbone provides inherent thermal stability compared to purely aliphatic polyesters. Decreasing Factors: The chemical structure incorporates a flexible aliphatic 1,4-butanediol spacer, which increases chain mobility relative to shorter spacer analogs like poly(ethylene terephthalate), inherently limiting the maximum achievable Tm. Furthermore, the initial processing history involved rapid cooling at 70 K/min, which typically restricts time for crystallization, leading to smaller initial crystallite sizes and lower thermal stability before the annealing process occurs. Dominant Factor: The extensive annealing history qualitatively dominates the final Tm behavior. While the flexible butylene spacer sets a chemical baseline, the prolonged thermal treatment near the melting point allows the system to approach equilibrium crystallinity and lamellar thickness, overriding the initial quench-induced defects and resulting in a significantly elevated Tm compared to the non-annealed state."
    },
    "analysis_without_hierarchical_structure": {
      "descriptive_text": "The sample consists of a poly(butylene terephthalate) homopolymer synthesized from 1,4-butanediol and terephthalic acid monomers. Identified commercially as Toray PBT 1401X, the material was initially dried at 180°C for 18 hours to remove moisture before being melted at 280°C for 5 minutes. Following melting, the polymer was rapidly cooled to 50°C at a rate of 70 K/min to suppress immediate crystallization. The specimen then underwent extensive stepwise annealing within a DSC cell under a nitrogen atmosphere, utilizing a heating rate of 0.1 K/min between steps and concluding with a final annealing stage at 235.0°C for 960 minutes, resulting in a total accumulated annealing time of 4,140 minutes. The melting temperature was subsequently characterized using differential scanning calorimetry at a heating rate of 10 K/min.",
      "reasoning_analysis": "Increasing Factors: The chemical structure incorporates rigid aromatic terephthalate units that enhance chain stiffness and facilitate efficient packing into a stable crystalline lattice. Critically, the processing history features extensive stepwise annealing, particularly the prolonged final hold at 235.0°C, which promotes significant lamellar thickening and crystal perfection, thermodynamically elevating the melting temperature according to the Gibbs-Thomson equation. The initial drying step also preserves molecular weight by preventing hydrolytic degradation, supporting higher crystallinity. Decreasing Factors: The initial rapid cooling rate of 70 K/min from the melt kinetically restricts chain rearrangement, typically favoring the formation of thinner, less perfect lamellae that would inherently lower the observed melting temperature. Additionally, the flexible aliphatic 1,4-butanediol spacer introduces greater conformational entropy compared to shorter-chain analogues, which establishes a lower baseline melting point for the polymer backbone. Dominant Factor: The extensive thermal annealing history is the dominant factor influencing the final Tm behavior. Although the rapid quenching initially limits crystal growth, the accumulated 4,140 minutes of thermal treatment allows for substantial morphological reorganization and lamellar thickening that overrides the initial cooling effects, driving the melting temperature toward the equilibrium value characteristic of the perfected PBT crystal structure."
    }
  },
  {
    "doi": null,
    "title": "Modifed self-consistent phonon calculation of the dependence of DNA melting temperature on guanine-cytosine content",
    "year": 1992,
    "chemical_composition": {
      "repeat_unit_psmiles": null,
      "monomers": [
        {
          "name": "Deoxyadenosine",
          "smiles": "Nc1ncnc2n(cnc12)[C@H]3C[C@H](O)[C@@H](CO)O3",
          "ratio_value": null,
          "ratio_unit": null
        },
        {
          "name": "Deoxyguanosine",
          "smiles": "Nc1nc2n(cnc2c(=O)[nH]1)[C@H]3C[C@H](O)[C@@H](CO)O3",
          "ratio_value": null,
          "ratio_unit": null
        },
        {
          "name": "Deoxycytidine",
          "smiles": "Nc1ccn([C@H]2C[C@H](O)[C@@H](CO)O2)c(=O)n1",
          "ratio_value": null,
          "ratio_unit": null
        },
        {
          "name": "Deoxythymidine",
          "smiles": "Cc1cn([C@H]2C[C@H](O)[C@@H](CO)O2)c(=O)[nH]c1=O",
          "ratio_value": null,
          "ratio_unit": null
        }
      ],
      "additives": [],
      "is_homopolymer": false
    },
    "processing_history": "Calculated using Modified Self-Consistent Phonon Approach (MSPA). B conformation assumed. Melting criterion: average thermal expansion of hydrogen bonds > 1%.",
    "hierarchical_structure": "DNA double helix, B conformation.",
    "properties": {
      "Tm": {
        "value": [
          65.9
        ],
        "unit": "°C"
      }
    },
    "analysis_with_hierarchical_structure": {
      "descriptive_text": "The sample comprises a deoxyribonucleic acid (DNA) heteropolymer consisting of four nucleoside monomers: deoxyadenosine, deoxyguanosine, deoxycytidine, and deoxythymidine. Hierarchically, the material is structured as a DNA double helix adopting the B conformation. The melting temperature was not determined experimentally but was calculated using the Modified Self-Consistent Phonon Approach (MSPA), assuming a melting criterion defined by the average thermal expansion of hydrogen bonds exceeding 1%.",
      "reasoning_analysis": "Increasing Factors: The formation of the double helical structure facilitates extensive inter-base hydrogen bonding and pi-pi stacking interactions, which provide significant thermodynamic stability against thermal dissociation. Specifically, the presence of deoxyguanosine and deoxycytidine monomers allows for the formation of three hydrogen bonds per base pair, inherently driving the Tm higher compared to adenine-thymine rich regions. Additionally, the processing history assumption of the B conformation implies a hydrated, energetically favorable geometry that maximizes these stabilizing intermolecular forces. Decreasing Factors: The heteropolymer nature includes deoxyadenosine and deoxythymidine, which form base pairs secured by only two hydrogen bonds, creating localized regions of lower thermal stability within the chain. Furthermore, the Modified Self-Consistent Phonon Approach explicitly models anharmonic thermal vibrations; as temperature increases, these phonon modes amplify lattice dynamics, driving the thermal expansion of hydrogen bonds toward the instability threshold. Dominant Factor: The integrity of the hydrogen bond network serves as the dominant factor governing the Tm in this specific theoretical framework. While the monomeric composition dictates the intrinsic bond strength, the melting criterion defined in the processing history establishes that the rupture of these intermolecular forces, driven by thermal phonon excitations exceeding the 1% expansion limit, is the primary mechanism determining the transition temperature."
    },
    "analysis_without_hierarchical_structure": {
      "descriptive_text": "The material system is a heteropolymer composed of four distinct nucleoside monomers: deoxyadenosine, deoxyguanosine, deoxycytidine, and deoxythymidine, representing a DNA-like structure without extrinsic additives. The thermal properties were not derived from physical synthesis but were calculated using the Modified Self-Consistent Phonon Approach (MSPA) assuming a standard B-form conformation. The melting transition was defined theoretically based on a criterion where the average thermal expansion of hydrogen bonds surpasses 1%.",
      "reasoning_analysis": "Increasing Factors: The presence of deoxyguanosine and deoxycytidine units facilitates the formation of triple hydrogen-bonded base pairs, which significantly enhances interchain cohesive energy and thermal stability compared to double-bonded pairs. Additionally, the assumption of the B-conformation in the processing history implies an optimized helical stacking geometry that maximizes pi-pi interactions between adjacent bases, inherently driving the Tm upward. Decreasing Factors: The incorporation of deoxyadenosine and deoxythymidine introduces regions stabilized by only two hydrogen bonds, creating thermodynamic weak points that lower the energy barrier for strand separation. The heteropolymeric sequence distribution also reduces the cooperativity of the phase transition relative to a homopolymer, which can broaden the melting range and effectively lower the onset temperature. Dominant Factor: While the specific base sequence composition dictates the intrinsic bond energy landscape, the dominant factor for this specific sample is the computational definition of the melting state itself; the Modified Self-Consistent Phonon Approach ties the Tm directly to the anharmonic thermal expansion of hydrogen bonds, meaning the theoretical threshold chosen overrides bulk entropic considerations in determining the final reported transition temperature."
    }
  },
  {
    "doi": null,
    "title": "Development of High Ductility and Tensile Properties by Two-Stage Draw of Poly(tetrafluoroethylene) Virgin Powder above the Static Melting Temperature",
    "year": 1997,
    "chemical_composition": {
      "repeat_unit_psmiles": "[*]C(F)(F)C(F)(F)[*]",
      "monomers": [
        {
          "name": "Tetrafluoroethylene",
          "smiles": "FC(F)=C(F)F",
          "ratio_value": null,
          "ratio_unit": null
        }
      ],
      "additives": [],
      "is_homopolymer": true
    },
    "processing_history": "As-received UHMW-PTFE powder (Grade 6-J), emulsion polymerization. Tm measured by DSC.",
    "hierarchical_structure": "Nascent reactor powder, highly crystalline, chain-extended conformation, low entanglement state.",
    "properties": {
      "Tm": {
        "value": [
          335
        ],
        "unit": "°C"
      }
    },
    "analysis_with_hierarchical_structure": {
      "descriptive_text": "The sample is an ultra-high molecular weight polytetrafluoroethylene (UHMW-PTFE) homopolymer derived from tetrafluoroethylene monomers via emulsion polymerization. Provided as an as-received Grade 6-J nascent reactor powder, the material exhibits a highly crystalline morphology characterized by a chain-extended conformation and a low entanglement state. The melting temperature was characterized by DSC.",
      "reasoning_analysis": "Increasing Factors: The carbon-fluorine backbone provides exceptional chain stiffness and strong intermolecular interactions, intrinsically establishing a high thermodynamic melting point. Furthermore, the hierarchical structure described as highly crystalline with a chain-extended conformation and low entanglement state allows for the formation of thicker lamellae with fewer defects compared to melt-crystallized counterparts, driving the observed Tm closer to the equilibrium melting temperature. Decreasing Factors: Despite the high crystallinity, the finite thickness of the crystalline lamellae formed during emulsion polymerization inherently depresses the Tm relative to the theoretical equilibrium value according to the Gibbs-Thomson equation. Additionally, the ultra-high molecular weight may impose kinetic limitations on chain rearrangement during the initial crystallization, potentially trapping some non-equilibrium conformations that could slightly lower the thermal stability of the crystalline phase. Dominant Factor: The dominant factor is the unique nascent morphology characterized by chain-extended chains and low entanglements. While the chemical backbone dictates the high baseline thermal stability, this specific structural state minimizes the entropic penalty of melting and maximizes crystal perfection, ensuring the Tm remains at the upper limit characteristic of pristine PTFE, outweighing any minor depressions caused by finite crystal dimensions."
    },
    "analysis_without_hierarchical_structure": {
      "descriptive_text": "The sample consists of a polytetrafluoroethylene (PTFE) homopolymer synthesized from tetrafluoroethylene monomers. Classified as an ultra-high molecular weight (UHMW) grade (Grade 6-J), the material was produced via emulsion polymerization and utilized in its as-received powder form. The melting temperature was subsequently characterized using Differential Scanning Calorimetry (DSC).",
