Repository: hhtrick/HHT-code

# HHT training framework

This directory contains model training, embedding precomputation, inference, article-level baselines and the curated datasets. All commands below assume that the working directory is `train_code/`.

## 3. Datasets and fixed partitions

Each main dataset is a JSON array at `dataset/{property}/{property}.json`. Entries contain source metadata, `chemical_composition`, `processing_history`, `hierarchical_structure`, `properties`, and two generated-analysis objects. Targets are stored as `properties[property]["value"]`; source metadata and target values are not predictive input fields.

| Property | Train | Validation | Test | Total |
|---|---:|---:|---:|---:|

File: train_code/dataset/Tm/Tm.json (part 142 of 200)
[
      "reasoning_analysis": "Increasing Factors: The homopolymer structure ensures high chain regularity and symmetry, facilitating efficient packing into crystalline lamellae. The stiffness of the carbon-fluorine backbone, resulting from the steric bulk of fluorine atoms forcing a helical conformation, significantly restricts chain mobility and raises the energy required for the solid-to-liquid transition. Furthermore, the ultra-high molecular weight minimizes the concentration of chain ends, which act as defects that typically depress the melting point. Decreasing Factors: The emulsion polymerization process may leave trace residual surfactants or ionic species within the powder matrix, which could act as impurities disrupting crystal perfection and lowering the observed Tm. Additionally, the high molecular weight and entanglement density inherent to UHMW-PTFE can kinetically hinder the formation of thick, perfect crystals during the initial polymerization cooling, potentially resulting in thinner lamellae that melt at slightly lower temperatures. Dominant Factor: The intrinsic rigidity and high symmetry of the pure PTFE backbone dominate the thermal behavior. While processing residues or kinetic crystallization limitations might introduce minor depressions, the fundamental chemical architecture establishes an inherently elevated melting temperature baseline characteristic of semi-crystalline fluoropolymers."
    }
  },
  {
    "doi": "10.3390/polym16060836",
    "title": "The Effects of Microcrystalline Cellulose Addition on the Properties of Wood–PLA Filaments for 3D Printing",
    "year": 2024,
    "chemical_composition": {
      "repeat_unit_psmiles": "[*]OC(C)C(=O)[*]",
      "monomers": [
        {
          "name": "Lactic acid",
          "smiles": "CC(O)C(=O)O",
          "ratio_value": null,
          "ratio_unit": null
        }
      ],
      "additives": [
        {
          "name": "Thermally modified beech wood",
          "type": "filler",
          "amount_value": 30,
          "amount_unit": "wt%"
        },
        {
          "name": "Microcrystalline cellulose",
          "type": "filler",
          "amount_value": 1,
          "amount_unit": "wt%"
        }
      ],
      "is_homopolymer": true
    },
    "processing_history": "Filaments prepared by two-step melt blending: compounding in twin-screw extruder (220-200-180-180 °C, 375 rpm) followed by filament extrusion (200-190-190-190 °C). Tm measured by DSC (Mettler-Toledo DSC HP1) at 10 °C/min heating rate from 25 to 230 °C under oxygen atmosphere.",
    "hierarchical_structure": "Semicrystalline. Crystallinity (Xc) 17.76% determined by DSC. SEM shows MCC well distributed with minimal agglomeration.",
    "properties": {
      "Tm": {
        "value": [
          154.21
        ],
        "unit": "°C"
      }
    },
    "analysis_with_hierarchical_structure": {
      "descriptive_text": "The sample consists of a poly(lactic acid) homopolymer matrix reinforced with 30 wt% thermally modified beech wood and 1 wt% microcrystalline cellulose fillers. Filaments were fabricated via a two-step melt blending process involving compounding in a twin-screw extruder with a temperature profile of 220-200-180-180 °C at 375 rpm, followed by filament extrusion at 200-190-190-190 °C. Structural characterization reveals a semicrystalline morphology with a degree of crystallinity of 17.76% as determined by differential scanning calorimetry, while scanning electron microscopy indicates that the microcrystalline cellulose is well distributed throughout the matrix with minimal agglomeration. The melting temperature was subsequently measured by differential scanning calorimetry using a heating rate of 10 °C/min from 25 to 230 °C under an oxygen atmosphere.",
      "reasoning_analysis": "Increasing Factors: The addition of 1 wt% microcrystalline cellulose serves as a heterogeneous nucleating agent, potentially facilitating the growth of more stable crystal forms during the cooling phase of processing. Additionally, the shear forces experienced during twin-screw extrusion at 375 rpm may induce chain orientation, which can contribute to the formation of thicker lamellae that require higher thermal energy to melt. Decreasing Factors: The compounding temperature of 220 °C is aggressive for poly(lactic acid) and likely caused thermal degradation via chain scission, reducing molecular weight and consequently lowering the equilibrium melting point and lamellar thickness. The high loading of 30 wt% wood filler introduces physical impurities and interfacial defects that disrupt the continuity of the crystalline phase. Moreover, conducting the DSC measurement under an oxygen atmosphere rather than an inert gas promotes oxidative degradation during the heating scan, which further depresses the observed melting temperature. Dominant Factor: The thermal and oxidative degradation effects inherent in the high-temperature processing history and the non-inert characterization atmosphere are the dominant factors, as the resulting reduction in molecular weight and chain integrity fundamentally limits the thermodynamic stability of the crystals, overriding the modest stabilizing effects of the nucleating additives."
    },
    "analysis_without_hierarchical_structure": {
      "descriptive_text": "The sample consists of a poly(lactic acid) homopolymer matrix reinforced with 30 wt% thermally modified beech wood and 1 wt% microcrystalline cellulose fillers. Filaments were fabricated via a two-step melt blending process, beginning with compounding in a twin-screw extruder with a temperature profile ranging from 220 to 180 °C at 375 rpm, followed by filament extrusion at temperatures between 200 and 190 °C. The melting temperature was subsequently characterized using differential scanning calorimetry with a heating rate of 10 °C/min from 25 to 230 °C under an oxygen atmosphere.",
      "reasoning_analysis": "Increasing Factors: The incorporation of 30 wt% thermally modified beech wood and 1 wt% microcrystalline cellulose introduces rigid interfaces that restrict polymer chain mobility and act as heterogeneous nucleating agents, potentially promoting the formation of more stable crystal structures. Additionally, the high shear rate during twin-screw extrusion induces molecular orientation, which can lead to the development of thicker lamellae that require higher thermal energy to melt. Decreasing Factors: The compounding temperature profile reaching 220 °C is relatively high for poly(lactic acid), creating a risk of thermal degradation and chain scission which reduces molecular weight and crystal perfection, thereby lowering the melting temperature. Furthermore, the use of an oxygen atmosphere during the DSC measurement may facilitate oxidative degradation during the heating scan, potentially broadening the transition or depressing the observed Tm. Dominant Factor: The physical confinement and nucleating influence of the high loading rigid fillers qualitatively dominate the final Tm behavior, as the restricted segmental motion at the polymer-filler interface stabilizes the crystalline phase against melting more significantly than the potential molecular weight reduction caused by the thermal processing history."
    }
  },
  {
    "doi": "10.3390/polym16060836",
    "title": "The Effects of Microcrystalline Cellulose Addition on the Properties of Wood–PLA Filaments for 3D Printing",
    "year": 2024,
    "chemical_composition": {
      "repeat_unit_psmiles": "[*]OC(C)C(=O)[*]",
      "monomers": [
        {
          "name": "Lactic acid",
          "smiles": "CC(O)C(=O)O",
          "ratio_value": null,
          "ratio_unit": null
        }
      ],
      "additives": [
        {
          "name": "Thermally modified beech wood",
          "type": "filler",
          "amount_value": 30,
          "amount_unit": "wt%"
        },
        {
          "name": "Microcrystalline cellulose",
          "type": "filler",
          "amount_value": 3,
          "amount_unit": "wt%"
        }
      ],
      "is_homopolymer": true
    },
    "processing_history": "Filaments prepared by two-step melt blending: compounding in twin-screw extruder (220-200-180-180 °C, 375 rpm) followed by filament extrusion (200-190-190-190 °C). Tm measured by DSC (Mettler-Toledo DSC HP1) at 10 °C/min heating rate from 25 to 230 °C under oxygen atmosphere.",
    "hierarchical_structure": "Semicrystalline. Crystallinity (Xc) 5.37% determined by DSC. SEM shows MCC agglomeration restricting polymer chain movement.",
    "properties": {
      "Tm": {
        "value": [
          156.78
        ],
        "unit": "°C"
      }
    },
    "analysis_with_hierarchical_structure": {
      "descriptive_text": "The sample comprises a poly(lactic acid) homopolymer matrix reinforced with 30 wt% thermally modified beech wood and 3 wt% microcrystalline cellulose fillers. Filaments were fabricated via a two-step melt blending process involving compounding in a twin-screw extruder with a temperature profile of 220 to 180 °C at 375 rpm, followed by filament extrusion at temperatures ranging from 200 to 190 °C. Structural characterization reveals a semicrystalline morphology with a crystallinity degree of 5.37% as determined by DSC, while SEM analysis indicates microcrystalline cellulose agglomeration that restricts polymer chain movement. The melting behavior was subsequently evaluated using DSC at a heating rate of 10 °C/min under an oxygen atmosphere.",
      "reasoning_analysis": "Increasing Factors: The incorporation of rigid cellulosic fillers, specifically thermally modified beech wood and microcrystalline cellulose, serves as heterogeneous nucleating agents that can initiate crystallization within the poly(lactic acid) matrix. Additionally, the interfacial interactions between the polymer chains and the filler surfaces may impose confinement effects, potentially stabilizing specific crystalline domains and requiring increased thermal energy to disrupt the ordered structure. Decreasing Factors: The elevated processing temperatures during twin-screw extrusion, reaching up to 220 °C, likely induced thermal degradation or hydrolysis of the polymer backbone, reducing molecular weight and limiting the formation of thick, thermally stable lamellae as described by the Thomson-Gibbs equation. Furthermore, the high filler loading of 30 wt% physically disrupts the continuity of the polymer matrix, hindering the growth of large, perfect crystallites, while the observed agglomeration of microcrystalline cellulose creates structural heterogeneities that inhibit uniform crystal development, evidenced by the low overall crystallinity of 5.37%. Dominant Factor: The limiting effects of thermal degradation during high-temperature processing and the physical disruption of crystal growth caused by the high filler loading qualitatively dominate the thermal behavior. These factors constrain lamellar thickness and reduce crystal perfection, likely resulting in a melting temperature lower than that of pristine, high-molecular-weight poly(lactic acid), outweighing the potential nucleating benefits provided by the cellulosic additives."
    },
    "analysis_without_hierarchical_structure": {
      "descriptive_text": "The sample consists of a poly(lactic acid) homopolymer matrix reinforced with a hybrid filler system comprising 30 wt% thermally modified beech wood and 3 wt% microcrystalline cellulose. Filaments were fabricated via a two-step melt blending process, initially involving compounding in a twin-screw extruder with a temperature profile ranging from 220 to 180 °C at 375 rpm, followed by filament extrusion at temperatures between 200 and 190 °C. The melting temperature was subsequently characterized using a Mettler-Toledo DSC HP1 at a heating rate of 10 °C/min from 25 to 230 °C under an oxygen atmosphere.",
      "reasoning_analysis": "Increasing Factors: The incorporation of 30 wt% thermally modified beech wood and 3 wt% microcrystalline cellulose provides abundant heterogeneous nucleation sites within the poly(lactic acid) matrix, which can promote crystallization and potentially stabilize crystal lamellae thickness. Additionally, the high total filler loading imposes physical confinement on the polymer chains at the interface, potentially restricting segmental mobility required for melting. Decreasing Factors: The compounding temperature profile reaching 220 °C approaches or exceeds the thermal degradation threshold of poly(lactic acid), likely inducing chain scission that reduces molecular weight and lowers the equilibrium melting temperature. Furthermore, the hygroscopic nature of the wood and cellulose fillers may introduce residual moisture acting as a plasticizer, and the differential scanning calorimetry measurement conducted under an oxygen atmosphere promotes oxidative degradation during the heating scan, both of which serve to depress the observed Tm. Dominant Factor: The thermal and oxidative degradation mechanisms driven by the high-temperature extrusion history and the oxidative characterization environment qualitatively dominate the final behavior, likely resulting in a net reduction of the melting temperature relative to a pristine sample, outweighing the stabilizing nucleating effects of the cellulosic fillers."
    }
  },
  {
    "doi": null,
    "title": "Quartz Enhanced Conductance Spectroscopy for Polymer Nano-Mechanical Thermal Analysis",
    "year": 2020,
    "chemical_composition": {
      "repeat_unit_psmiles": "[*]CC(C)(C(=O)OC)[*]",
      "monomers": [
        {
          "name": "Methyl methacrylate",
          "smiles": "CC(=C)C(=O)OC",
          "ratio_value": null,
          "ratio_unit": null
        }
      ],
      "additives": [],
      "is_homopolymer": true
    },
    "processing_history": "Polymer microwire (diameter ~5 µm, length 1.2 mm) formed from melt using tungsten microwire, solidified in air, bridged across quartz tuning fork (QTF) prongs. Tm measured by Quartz Enhanced Conductance Spectroscopy (QECS) heating from ~28 °C to >180 °C, determined from inflection point in Loss Modulus (E'') vs Temperature curve. Measurement error estimated at ±1 °C.",
    "hierarchical_structure": "Microwire morphology, diameter ~5 µm, length 1.2 mm.",
    "properties": {
      "Tm": {
        "value": [
          180.5
        ],
        "unit": "°C"
      }
    },
    "analysis_with_hierarchical_structure": {
      "descriptive_text": "The sample comprises a poly(methyl methacrylate) homopolymer structured as a microwire with a diameter of approximately 5 µm and a length of 1.2 mm. Fabricated from the melt using a tungsten microwire, the specimen was solidified in air and bridged across quartz tuning fork prongs for characterization. The melting temperature was assessed via Quartz Enhanced Conductance Spectroscopy during a heating ramp from ~28 °C to >180 °C, identified by the inflection point in the Loss Modulus versus temperature profile.",
      "reasoning_analysis": "Increasing Factors: The presence of α-methyl groups and bulky ester side chains on the polymer backbone introduces significant steric hindrance, restricting segmental rotation and enhancing chain stiffness, which intrinsically elevates the thermal energy required for lattice disruption. Additionally, the melt-drawing process used to form the microwire may induce molecular orientation along the wire axis, potentially facilitating extended chain packing that stabilizes the crystalline phase against melting. Decreasing Factors: The solidification process occurred in air, implying a relatively rapid cooling rate that likely suppresses crystallization kinetics and reduces the degree of crystalline perfection compared to slow-cooled or annealed samples. Furthermore, without explicit control over tacticity, the presence of atactic sequences disrupts regular chain packing, lowering the stability of any crystalline domains and depressing the observed transition temperature. Dominant Factor: While the processing history involving rapid air solidification limits the maximum achievable crystallinity, the inherent rigidity of the poly(methyl methacrylate) backbone driven by steric interactions is the dominant factor establishing the high thermal threshold observed. The measured transition reflects a balance where the intrinsic chain stiffness maintains structural integrity up to higher temperatures, despite the morphological limitations imposed by the quenching effect of air solidification."
    },
    "analysis_without_hierarchical_structure": {
      "descriptive_text": "The sample comprises a poly(methyl methacrylate) homopolymer fabricated into a microwire with a diameter of approximately 5 µm and a length of 1.2 mm. The structure was formed from the melt using a tungsten microwire and solidified in air before being bridged across quartz tuning fork prongs. The melting temperature was characterized via Quartz Enhanced Conductance Spectroscopy by heating from approximately 28 °C to above 180 °C, identifying the transition from the inflection point in the Loss Modulus versus temperature curve with an estimated measurement error of ±1 °C.",
      "reasoning_analysis": "Increasing Factors: The chemical composition features a poly(methyl methacrylate) backbone with bulky alpha-methyl groups and polar ester side chains, which introduce significant steric hindrance and dipole-dipole interactions that increase chain stiffness and theoretically elevate the energy required for lattice disruption. Decreasing Factors: The processing history involves solidification in air following melt formation, which implies a relatively rapid cooling rate that inhibits extensive chain rearrangement and crystallization, while the microwire geometry enhances heat dissipation further suppressing crystalline order. Dominant Factor: The thermal history imposed during processing qualitatively dominates the final Tm behavior, as the rapid solidification limits the degree of crystallinity achievable in this predominantly amorphous system, thereby constraining the melting transition more significantly than the intrinsic chemical stiffness."
    }
  },
  {
    "doi": "10.1021/acsmacrolett.1c00745",
    "title": "Asymmetric Molecular Dynamics and Anisotropic Phase Separation in the Cocrystal of the Crystalline/Crystalline Polymer Blend",
    "year": 2022,
    "chemical_composition": {
      "repeat_unit_psmiles": null,
      "monomers": [
        {
          "name": "Norbornene",
          "smiles": "C1C2CC1C=C2",
          "ratio_value": null,
          "ratio_unit": null
        }
      ],
      "additives": [],
      "is_homopolymer": true
    },
    "processing_history": "Synthesis of syndiotactic hydrogenated polynorbornene (s-hPNB) via stereoselective ring-opening polymerization followed by hydrogenation. Tm measured by DSC at 10 °C/min heating rate.",
    "hierarchical_structure": "Fixed crystals, monoclinic lattices. Crystalline stem dynamics frozen up to Tm.",
    "properties": {
      "Tm": {
        "value": [
          137
        ],
        "unit": "°C"
      }
    },
    "analysis_with_hierarchical_structure": {
      "descriptive_text": "This sample comprises a syndiotactic hydrogenated polynorbornene (s-hPNB) homopolymer synthesized from the norbornene monomer via stereoselective ring-opening polymerization followed by hydrogenation. The material exhibits a hierarchical structure characterized by fixed crystals organized into monoclinic lattices, with crystalline stem dynamics remaining frozen up to the melting point. Thermal characterization was performed using differential scanning calorimetry (DSC) at a heating rate of 10 °C/min to determine the melting temperature.",
      "reasoning_analysis": "Increasing Factors: The incorporation of rigid cyclic structures from the norbornene monomer into the polymer backbone significantly restricts conformational entropy, requiring substantial thermal energy to disrupt the ordered state. Furthermore, the syndiotactic configuration promotes high stereoregularity, enabling efficient chain packing into stable monoclinic lattices which increases the enthalpy of fusion. The processing history involving stereoselective polymerization ensures minimal structural defects, thereby preserving crystal perfection and elevating the Tm. Decreasing Factors: The hydrogenation step saturates the backbone double bonds formed during ring-opening polymerization, which introduces greater rotational freedom around the backbone bonds compared to the unsaturated precursor, potentially increasing the entropy of the melt and lowering the Tm. Additionally, the absence of polar functional groups or specific intermolecular hydrogen bonding limits the cohesive energy density relative to more interactive polymer systems. Dominant Factor: The intrinsic chain stiffness provided by the cyclic monomer units combined with the high stereoregularity of the syndiotactic sequence qualitatively dominates the thermal behavior. These structural features establish a robust crystalline lattice with frozen stem dynamics that necessitates a high thermal input to overcome the lattice energy, overriding the flexibility introduced by hydrogenation."
    },
    "analysis_without_hierarchical_structure": {
      "descriptive_text": "The sample comprises a syndiotactic hydrogenated polynorbornene (s-hPNB) homopolymer synthesized from norbornene monomers. Preparation involved stereoselective ring-opening polymerization followed by hydrogenation to saturate the polymer backbone. Thermal characterization was performed using differential scanning calorimetry (DSC) at a heating rate of 10 °C/min to determine the melting temperature.",
      "reasoning_analysis": "Increasing Factors: The syndiotactic configuration ensures high stereoregularity, facilitating efficient chain packing and the formation of a crystalline lattice necessary for a defined melting transition. Furthermore, the bulky cyclic structures inherent to the norbornene-derived backbone impose significant steric hindrance, restricting segmental rotation and increasing the thermal energy required to disrupt the crystalline order. Decreasing Factors: The hydrogenation process saturates the backbone double bonds, which may introduce increased local chain flexibility compared to the rigid unsaturated precursor, potentially lowering the melting point relative to the unhydrogenated form. Additionally, any structural defects or regioirregularities introduced during the multi-step synthesis of ring-opening polymerization and subsequent hydrogenation could disrupt lattice perfection, depressing the observed Tm. Dominant Factor: The high stereoregularity imposed by the syndiotactic architecture combined with the intrinsic rigidity of the cyclic backbone structures qualitatively dominates the thermal behavior, driving the Tm to higher values characteristic of highly ordered stereoregular polymers despite potential flexibility increases from saturation."
    }
  },
  {
    "doi": null,
    "title": "Modifed self-consistent phonon calculation of the dependence of DNA melting temperature on guanine-cytosine content",
    "year": 1992,
    "chemical_composition": {
      "repeat_unit_psmiles": null,
      "monomers": [
        {
          "name": "Deoxyadenosine",
          "smiles": "Nc1ncnc2n(cnc12)[C@H]3C[C@H](O)[C@@H](CO)O3",
          "ratio_value": null,
          "ratio_unit": null
        },
        {
          "name": "Deoxyguanosine",
          "smiles": "Nc1nc2n(cnc2c(=O)[nH]1)[C@H]3C[C@H](O)[C@@H](CO)O3",
          "ratio_value": null,
          "ratio_unit": null
        },
        {
          "name": "Deoxycytidine",
          "smiles": "Nc1ccn([C@H]2C[C@H](O)[C@@H](CO)O2)c(=O)n1",
          "ratio_value": null,
          "ratio_unit": null
        },
        {
          "name": "Deoxythymidine",
          "smiles": "Cc1cn([C@H]2C[C@H](O)[C@@H](CO)O2)c(=O)[nH]c1=O",
          "ratio_value": null,
          "ratio_unit": null
        }
      ],
      "additives": [],
      "is_homopolymer": false
    },
    "processing_history": "Calculated using Modified Self-Consistent Phonon Approach (MSPA). B conformation assumed. Melting criterion: average thermal expansion of hydrogen bonds > 1%.",
    "hierarchical_structure": "DNA double helix, B conformation.",
    "properties": {
      "Tm": {
        "value": [
          65.9
        ],
        "unit": "°C"
      }
    },
    "analysis_with_hierarchical_structure": {
      "descriptive_text": "The sample consists of a DNA heteropolymer composed of four distinct monomers: deoxyadenosine, deoxyguanosine, deoxycytidine, and deoxythymidine. The hierarchical structure is identified as a DNA double helix in the B conformation. Thermal properties were evaluated computationally using the Modified Self-Consistent Phonon Approach (MSPA), where the melting transition was defined by a criterion of average thermal expansion of hydrogen bonds exceeding 1%.",
      "reasoning_analysis": "Increasing Factors: The establishment of the DNA double helix structure creates a highly ordered, semi-crystalline-like state stabilized by extensive interchain hydrogen bonding between complementary bases and intrachain pi-pi stacking interactions. These non-covalent crosslinks significantly restrict chain mobility and require substantial thermal energy to break, thereby driving the Tm upward. Furthermore, the assumption of the stable B-conformation implies an optimized geometric arrangement that maximizes these stabilizing interactions. Decreasing Factors: The heteropolymeric composition involving four distinct monomers introduces sequence disorder compared to an idealized homopolymer crystal, which can create local structural defects or variations in binding energy that lower the cooperative stability of the helix. Additionally, the computational definition of melting based on hydrogen bond thermal expansion rather than complete macroscopic phase separation may capture the onset of instability at a lower energy threshold than traditional bulk melting measurements. Dominant Factor: The cooperative stability provided by the hydrogen bonding network and base stacking within the double helix qualitatively dominates the thermal behavior. This supramolecular architecture dictates that the Tm is governed primarily by the energy required to disrupt the secondary structure interactions rather than backbone flexibility, making the interchain bonding the decisive factor in determining the melting threshold."
    },
    "analysis_without_hierarchical_structure": {
      "descriptive_text": "The sample comprises a heteropolymeric structure composed of four distinct deoxynucleoside monomers: deoxyadenosine, deoxyguanosine, deoxycytidine, and deoxythymidine. No external additives or fillers were incorporated into the chemical composition. The material properties were evaluated computationally using the Modified Self-Consistent Phonon Approach (MSPA), assuming a standard B-conformation for the helical architecture. The melting transition was defined theoretically based on a specific criterion where the average thermal expansion of hydrogen bonds exceeds 1%.",
      "reasoning_analysis": "Increasing Factors: The chemical composition includes deoxyguanosine and deoxycytidine, which facilitate triple hydrogen bonding between base pairs, inherently driving the Tm higher compared to systems with only double hydrogen bonds. Additionally, the processing history assumption of a B-conformation enforces a stacked helical geometry that maximizes base-stacking interactions, providing significant thermal stability against chain separation. The use of the Modified Self-Consistent Phonon Approach accounts for anharmonic vibrations, which can model the lattice stability more robustly against thermal fluctuations than harmonic approximations. Decreasing Factors: The presence of deoxyadenosine and deoxythymidine introduces regions with only double hydrogen bonds, which are thermally less stable and serve to lower the overall Tm relative to a purely G-C composed system. Furthermore, the defined melting criterion based on hydrogen bond thermal expansion greater than 1% identifies the onset of mechanical instability rather than complete thermodynamic phase separation, potentially yielding a lower threshold temperature. The computational nature of the processing history also implies a lack of explicit solvent or counterion stabilization effects that would typically elevate Tm in experimental conditions. Dominant Factor: The intrinsic chemical composition, specifically the cumulative hydrogen bonding capacity and base-stacking potential of the nucleosides within the assumed B-conformation architecture, qualitatively dominates the Tm behavior. While the computational criterion defines the precise measurement threshold, the fundamental energy required to disrupt the specific intermolecular forces dictated by the monomer identity establishes the primary thermal stability profile."
    }
  },
  {
    "doi": "10.1080/10420150.2018.1490286",
    "title": "Effect of proton irradiation on the physical properties of PC/PBT blends",
    "year": 2018,
    "chemical_composition": {
      "repeat_unit_psmiles": null,
      "monomers": [
        {
          "name": "Bisphenol A",
          "smiles": "CC(C)(c1ccc(O)cc1)c2ccc(O)cc2",
          "ratio_value": null,
          "ratio_unit": null
        },
        {
          "name": "Terephthalic acid",
          "smiles": "OC(=O)c1ccc(C(=O)O)cc1",
          "ratio_value": null,
          "ratio_unit": null
        },
        {
          "name": "1,4-Butanediol",
          "smiles": "OCCCCO",
          "ratio_value": null,
          "ratio_unit": null
        }
      ],
      "additives": [],
      "is_homopolymer": false
    },
    "processing_history": "Bayfol DPF 5023 PC/PBT blend film (average thickness 380 mm) manufactured by Farbenfabriken Bayer A.G. Sample non-irradiated (0 H+/cm² fluence). Tm measured by DSC (Setaram labsys TG-DSC16) at 10 °C/min heating rate under Ar carrier gas (30 cm³/min).",
    "hierarchical_structure": "Partly crystalline polymer with a dominant amorphous phase; semicrystalline nature indicated by XRD halos and small peaks.",
    "properties": {
      "Tm": {
        "value": [
          194
        ],
        "unit": "°C"
      }
    },
    "analysis_with_hierarchical_structure": {
      "descriptive_text": "The sample is identified as a Bayfol DPF 5023 polycarbonate/polybutylene terephthalate (PC/PBT) blend film manufactured by Farbenfabriken Bayer A.G., synthesized from Bisphenol A, Terephthalic acid, and 1,4-Butanediol monomers. Possessing a partly crystalline hierarchical structure with a dominant amorphous phase, the semicrystalline nature is corroborated by XRD halos and small peaks. The material was processed as a non-irradiated film with an average thickness of 380 mm, and its melting behavior was characterized using DSC on a Setaram labsys TG-DSC16 instrument at a heating rate of 10 °C/min under an Argon carrier gas flow of 30 cm³/min.",
      "reasoning_analysis": "Increasing Factors: The presence of rigid aromatic rings within the Terephthalic acid and Bisphenol A units imparts significant backbone stiffness, which inherently supports higher thermal stability and resistance to chain mobility. The confirmed existence of crystalline domains, evidenced by XRD peaks, indicates ordered lamellar structures that require substantial enthalpy to disrupt, establishing a definitive melting transition. Decreasing Factors: The system is a blend with a dominant amorphous phase, meaning the crystallizable polybutylene terephthalate component is diluted by the amorphous polycarbonate matrix, which disrupts crystal perfection and limits lamellar thickness. Furthermore, the thermal history associated with blend film manufacturing may promote transesterification reactions between the polymer chains, introducing random sequences that interrupt lattice regularity and depress the melting point relative to a pure homopolymer. Dominant Factor: The blend morphology characterized by a dominant amorphous phase is the qualitatively dominant factor. While the aromatic chemistry provides a high thermal baseline, the dilution effect of the polycarbonate component on the polybutylene terephthalate crystalline domains, combined with potential sequence irregularities from processing, suppresses the observed melting temperature compared to a pristine, highly crystalline PBT system."
    },
    "analysis_without_hierarchical_structure": {
      "descriptive_text": "The sample comprises a polycarbonate (PC) and poly(butylene terephthalate) (PBT) blend system constituted by polymers synthesized from Bisphenol A, terephthalic acid, and 1,4-butanediol monomers. Manufactured by Farbenfabriken Bayer A.G. as a Bayfol DPF 5023 film with an average thickness of 380 mm, the material was maintained in a non-irradiated state with zero proton fluence. Thermal analysis was conducted using differential scanning calorimetry on a Setaram labsys TG-DSC16 instrument at a heating rate of 10 °C/min under an argon carrier gas flow of 30 cm³/min.",
      "reasoning_analysis": "Increasing Factors: The inclusion of terephthalic acid and 1,4-butanediol facilitates the formation of poly(butylene terephthalate) segments, which possess a semi-crystalline structure capable of sustaining a distinct melting transition. The rigid aromatic rings present in both the polycarbonate and PBT backbones contribute to high chain stiffness and thermal stability. Furthermore, the processing history specifies that the sample is non-irradiated, ensuring that the polymer molecular weight has not been reduced by radiation-induced chain scission, thereby preserving the integrity of the crystalline lamellae. Decreasing Factors: The material is defined as a PC/PBT blend, where the amorphous polycarbonate phase acts as a diluent within the crystallizable PBT matrix. This introduction of a second component disrupts the regularity of the PBT crystal lattice, leading to a depression in the melting temperature relative to a pure PBT homopolymer. Additionally, the melt processing required to manufacture the blend film may induce transesterification reactions between the PC and PBT chains, creating random copolymer sequences that further inhibit crystallization perfection and lower the Tm. Dominant Factor: The morphological and chemical disruption caused by blending amorphous PC with semi-crystalline PBT qualitatively dominates the thermal behavior. While the PBT component provides the fundamental capacity for melting, the dilution effect and potential copolymerization during processing reduce the size and perfection of the crystalline domains, resulting in a Tm that is governed by the depressed crystalline phase of the PBT component within the blend matrix."
    }
  },
  {
    "doi": null,
    "title": "Modifed self-consistent phonon calculation of the dependence of DNA melting temperature on guanine-cytosine content",
    "year": 1992,
    "chemical_composition": {
      "repeat_unit_psmiles": null,
      "monomers": [
        {
          "name": "Deoxyadenosine",
          "smiles": "Nc1ncnc2n(cnc12)[C@H]3C[C@H](O)[C@@H](CO)O3",
          "ratio_value": null,
          "ratio_unit": null
        },
        {
          "name": "Deoxyguanosine",
          "smiles": "Nc1nc2n(cnc2c(=O)[nH]1)[C@H]3C[C@H](O)[C@@H](CO)O3",
          "ratio_value": null,
          "ratio_unit": null
        },
        {
          "name": "Deoxycytidine",
          "smiles": "Nc1ccn([C@H]2C[C@H](O)[C@@H](CO)O2)c(=O)n1",
          "ratio_value": null,
          "ratio_unit": null
        },
        {
          "name": "Deoxythymidine",
          "smiles": "Cc1cn([C@H]2C[C@H](O)[C@@H](CO)O2)c(=O)[nH]c1=O",
          "ratio_value": null,
          "ratio_unit": null
        }
      ],
      "additives": [],
      "is_homopolymer": false
    },
    "processing_history": "Calculated using Modified Self-Consistent Phonon Approach (MSPA). B conformation assumed. Melting criterion: average thermal expansion of hydrogen bonds > 1%.",
    "hierarchical_structure": "DNA double helix, B conformation.",
    "properties": {
      "Tm": {
        "value": [
          71.9
        ],
        "unit": "°C"
      }
    },
    "analysis_with_hierarchical_structure": {
      "descriptive_text": "The sample comprises a DNA double helix maintained in the B conformation, constructed from a heteropolymeric sequence of Deoxyadenosine, Deoxyguanosine, Deoxycytidine, and Deoxythymidine monomers. The system is free of external additives and was analyzed computationally using the Modified Self-Consistent Phonon Approach (MSPA) with the B conformation assumed. The melting transition was characterized based on a criterion where the average thermal expansion of hydrogen bonds exceeds 1%.",
      "reasoning_analysis": "Increasing Factors: The formation of the DNA double helix in the B conformation establishes a highly ordered supramolecular structure stabilized by extensive intermolecular hydrogen bonding between complementary base pairs and pi-pi stacking interactions between adjacent bases, which intrinsically requires significant thermal energy to disrupt. The presence of Deoxyguanosine and Deoxycytidine monomers allows for triple hydrogen bonding, providing greater thermal stability compared to double-bonded pairs and driving the Tm upward. Decreasing Factors: The computational methodology employs the Modified Self-Consistent Phonon Approach, which accounts for anharmonic thermal vibrations that soften the effective potential wells of the hydrogen bonds as temperature rises, facilitating earlier disruption. Furthermore, the specific melting criterion defined as an average thermal expansion of hydrogen bonds greater than 1% identifies the onset of local instability rather than macroscopic phase separation, which may result in a lower determined Tm compared to bulk denaturation thresholds. Dominant Factor: The dominant factor governing the Tm is the stability of the hydrogen bonding network and base stacking interactions inherent to the B-form double helix. While the computational criterion defines the specific onset of melting, the intrinsic chemical composition and the structural integrity of the helix provide the primary energetic barrier that dictates the thermal resistance of the system."
    },
    "analysis_without_hierarchical_structure": {
      "descriptive_text": "The material consists of a heteropolymeric chain composed of deoxyadenosine, deoxyguanosine, deoxycytidine, and deoxythymidine monomeric units. The thermal properties were not determined experimentally but were calculated using the Modified Self-Consistent Phonon Approach (MSPA) assuming a B conformation, with the melting point defined by a criterion where the average thermal expansion of hydrogen bonds exceeds 1%.",
