Repository: hhtrick/HHT-code

# HHT training framework

This directory contains model training, embedding precomputation, inference, article-level baselines and the curated datasets. All commands below assume that the working directory is `train_code/`.

## 3. Datasets and fixed partitions

Each main dataset is a JSON array at `dataset/{property}/{property}.json`. Entries contain source metadata, `chemical_composition`, `processing_history`, `hierarchical_structure`, `properties`, and two generated-analysis objects. Targets are stored as `properties[property]["value"]`; source metadata and target values are not predictive input fields.

| Property | Train | Validation | Test | Total |
|---|---:|---:|---:|---:|

File: train_code/dataset/Tm/Tm.json (part 143 of 200)
[
      "reasoning_analysis": "Increasing Factors: The presence of deoxyguanosine and deoxycytidine units allows for triple hydrogen bonding between base pairs, which inherently enhances interchain cohesion and thermal stability compared to double-bonded pairs. Additionally, the processing history assumption of a B-conformation implies a well-stacked helical structure that maximizes base stacking interactions, further resisting thermal disruption, while the Modified Self-Consistent Phonon Approach accounts for anharmonic lattice vibrations that contribute to stability. Decreasing Factors: The heteropolymeric nature of the chain introduces sequence disorder compared to a perfect crystalline homopolymer, potentially creating local regions of lower stability along the backbone. Furthermore, defining melting via a specific hydrogen bond expansion criterion focuses on local mechanical failure rather than a bulk thermodynamic phase transition, which may establish a lower threshold than calorimetric methods, and the absence of experimental stabilizing additives leaves electrostatic repulsion between backbones less screened. Dominant Factor: The intrinsic hydrogen bonding network density dictated by the nucleobase composition is the dominant factor, as the energy required to disrupt the specific arrangement of hydrogen bonds between the four distinct monomers fundamentally determines the temperature at which the computational expansion criterion is met, overriding the secondary effects of sequence disorder or model-specific definitions."
    }
  },
  {
    "doi": "10.3390/polym14081622",
    "title": "Melting Temperature Depression of Polymer Single Crystals: Application to the Eco-Design of Tie-Layers in Polyolefinic-Based Multilayered Films",
    "year": 2022,
    "chemical_composition": {
      "repeat_unit_psmiles": "[*]CC[*]",
      "monomers": [
        {
          "name": "Ethylene",
          "smiles": "C=C",
          "ratio_value": null,
          "ratio_unit": null
        }
      ],
      "additives": [],
      "is_homopolymer": true
    },
    "processing_history": "Commercial or non-commercial pellets as received. Tm measured by DSC (DSC-7, Perkin Elmer) at 10 °C/min heating rate under N2, 20-160 °C.",
    "hierarchical_structure": "Semicrystalline pellets. Density 0.952 g/cm³.",
    "properties": {
      "Tm": {
        "value": [
          134.2
        ],
        "unit": "°C"
      }
    },
    "analysis_with_hierarchical_structure": {
      "descriptive_text": "The sample comprises semicrystalline polyethylene homopolymer pellets exhibiting a density of 0.952 g/cm³, consistent with high-density polyethylene. Analyzed in its as-received state, the thermal properties were evaluated via differential scanning calorimetry using a Perkin Elmer DSC-7 instrument. The measurement was conducted under a nitrogen atmosphere with a heating rate of 10 °C/min over a temperature range of 20 to 160 °C to capture the melting transition.",
      "reasoning_analysis": "Increasing Factors: The high symmetry and chemical simplicity of the ethylene repeat unit enable efficient chain packing, while the high density of 0.952 g/cm³ signifies a low branching content typical of high-density polyethylene. This structural regularity minimizes lattice defects, stabilizing the crystalline lamellae and qualitatively driving the Tm upward. Decreasing Factors: The melting temperature is inherently suppressed relative to the equilibrium melting point due to the finite thickness of the crystalline lamellae established during the commercial pelletization process. Furthermore, the lack of a specific thermal annealing step in the processing history implies that the crystal perfection may not be maximized, which limits the thermal stability of the crystalline phase. Dominant Factor: The high chain regularity and low branching content inherent to the high-density homopolymer structure are the dominant factors. These features facilitate the formation of robust crystalline domains that define the melting behavior, outweighing the depressant effects of finite crystal size associated with standard commercial processing."
    },
    "analysis_without_hierarchical_structure": {
      "descriptive_text": "The sample comprises a polyethylene homopolymer supplied as pellets in its as-received condition without the incorporation of additives or fillers. The melting temperature was evaluated using differential scanning calorimetry (DSC-7, Perkin Elmer) at a heating rate of 10 °C/min under a nitrogen atmosphere within a temperature range of 20 to 160 °C.",
      "reasoning_analysis": "Increasing Factors: The chemical composition features a linear ethylene backbone with high structural regularity and no comonomers or bulky side groups, which facilitates efficient chain packing and the formation of thick crystalline lamellae, inherently driving the Tm upward. Decreasing Factors: The processing history indicates the sample was utilized as received without specific annealing or controlled cooling protocols; consequently, the thermal history inherited from the initial commercial pelletization may involve rapid cooling rates that limit crystal perfection and lamellar thickness, potentially depressing the observed Tm relative to a slowly crystallized sample. Dominant Factor: The intrinsic high symmetry and chemical regularity of the polyethylene homopolymer structure constitute the dominant factor, establishing a high baseline capacity for crystallinity and Tm that outweighs the secondary variations introduced by the uncontrolled thermal history of the as-received pellets."
    }
  },
  {
    "doi": "10.3390/polym14081622",
    "title": "Melting Temperature Depression of Polymer Single Crystals: Application to the Eco-Design of Tie-Layers in Polyolefinic-Based Multilayered Films",
    "year": 2022,
    "chemical_composition": {
      "repeat_unit_psmiles": "[*]CC[*]",
      "monomers": [
        {
          "name": "Ethylene",
          "smiles": "C=C",
          "ratio_value": null,
          "ratio_unit": null
        }
      ],
      "additives": [],
      "is_homopolymer": true
    },
    "processing_history": "Non-commercial single-site catalysed PE pellets as received. Tm measured by DSC (DSC-7, Perkin Elmer) at 10 °C/min heating rate under N2, 20-160 °C.",
    "hierarchical_structure": "Semicrystalline pellets. Density 0.938 g/cm³.",
    "properties": {
      "Tm": {
        "value": [
          125.9
        ],
        "unit": "°C"
      }
    },
    "analysis_with_hierarchical_structure": {
      "descriptive_text": "The sample consists of a polyethylene homopolymer synthesized using a non-commercial single-site catalyst, supplied as semicrystalline pellets exhibiting a density of 0.938 g/cm³. The material was analyzed as received without the incorporation of additives, with the melting transition measured by differential scanning calorimetry (DSC-7, Perkin Elmer) at a heating rate of 10 °C/min under a nitrogen atmosphere across a range of 20 to 160 °C.",
      "reasoning_analysis": "Increasing Factors: The high density of 0.938 g/cm³ indicates a linear chain architecture with minimal branching, facilitating tight chain packing and high crystallinity which stabilizes the crystal lattice and drives the Tm upward. Furthermore, the single-site catalyst synthesis typically produces a homogeneous molecular structure with uniform crystallizable sequences, promoting the formation of thicker lamellae that require higher thermal energy to melt. Decreasing Factors: The finite molecular weight inherent to the synthesized polymer introduces chain ends that act as defects within the crystalline regions, slightly reducing lattice stability compared to infinite chains. Additionally, the 'as received' processing history suggests prior thermal processing which may have resulted in kinetically trapped, less perfect crystalline morphologies compared to ideally slow-cooled samples, potentially limiting the maximum observed Tm. Dominant Factor: The linear backbone structure evidenced by the high density is the dominant factor, as the ability to form extensive, well-ordered crystalline regions overwhelmingly dictates the melting behavior compared to the subtle influences of molecular weight defects or prior thermal history."
    },
    "analysis_without_hierarchical_structure": {
      "descriptive_text": "The sample consists of a polyethylene homopolymer synthesized via a non-commercial single-site catalyst and supplied as pellets in the as-received state. No additional additives or fillers were incorporated into the matrix. The melting temperature was characterized using differential scanning calorimetry (DSC-7, Perkin Elmer) with a heating rate of 10 °C/min under a nitrogen atmosphere across a temperature range of 20 to 160 °C.",
      "reasoning_analysis": "Increasing Factors: The linear ethylene backbone possesses high structural symmetry and flexibility, facilitating efficient chain packing into thick crystalline lamellae, which intrinsically elevates the Tm. The use of a single-site catalyst typically yields a homogeneous microstructure with narrow molecular weight distribution, promoting uniform crystallization behavior that supports a robust melting transition. Decreasing Factors: The as-received processing state implies the thermal history was determined during initial pelletization rather than controlled annealing; if the initial cooling rate was rapid, it may have resulted in thinner lamellae compared to slow-cooled equivalents, thereby reducing the observed Tm according to the Gibbs-Thomson equation. Additionally, any potential short-chain branching inherent to the specific catalytic mechanism, even in homopolymer synthesis, would introduce lattice defects that depress the melting point. Dominant Factor: The intrinsic chemical regularity of the linear polyethylene backbone dominates the thermal behavior. While the uncontrolled thermal history of the as-received pellets introduces variability in lamellar thickness, the fundamental ability of the linear chains to crystallize heavily dictates a high Tm relative to branched or irregular polymers, making the backbone symmetry the primary determinant of the melting temperature."
    }
  },
  {
    "doi": null,
    "title": "Compatibilizing effect of polyarylate-polyamide-6 block copolymers on polyarylate/polyamide-6 blends: 2",
    "year": 1996,
    "chemical_composition": {
      "repeat_unit_psmiles": null,
      "monomers": [
        {
          "name": "Caprolactam",
          "smiles": "O=C1CCCCCN1",
          "ratio_value": null,
          "ratio_unit": null
        }
      ],
      "additives": [],
      "is_homopolymer": true
    },
    "processing_history": "Polyamide-6 homopolymer. Blend preparation by dissolution/precipitation or melt blending. Tm measured by DSC (Perkin-Elmer DSC-4) at 20 °C/min heating rate under N2 atmosphere. Samples quenched to -20 °C after 5 min at 240 °C.",
    "hierarchical_structure": "Semicrystalline PA-6.",
    "properties": {
      "Tm": {
        "value": [
          223
        ],
        "unit": "°C"
      }
    },
    "analysis_with_hierarchical_structure": {
      "descriptive_text": "The sample comprises a semicrystalline Polyamide-6 homopolymer derived from Caprolactam monomers. Material preparation involved blend fabrication via either dissolution/precipitation or melt blending techniques. Prior to analysis, the specimens underwent a thermal treatment consisting of heating at 240 °C for 5 minutes followed by quenching to -20 °C. The melting temperature was characterized using differential scanning calorimetry (Perkin-Elmer DSC-4) at a heating rate of 20 °C/min under a nitrogen atmosphere.",
      "reasoning_analysis": "Increasing Factors: The presence of regular amide linkages within the Polyamide-6 backbone facilitates strong intermolecular hydrogen bonding, which significantly increases the lattice energy required to disrupt the crystalline phase, thereby driving the Tm upward. Additionally, the homopolymer nature ensures structural regularity that promotes efficient chain packing into crystalline lamellae. Decreasing Factors: The processing history involves quenching the sample from 240 °C to -20 °C, a rapid cooling rate that restricts the time available for crystal growth and reorganization. This typically results in the formation of thinner lamellae and potentially metastable crystal polymorphs, which possess lower thermal stability and melt at lower temperatures according to the Thomson-Gibbs equation. Dominant Factor: While the intrinsic hydrogen bonding network establishes a high baseline melting temperature for the material, the rapid quenching during the processing history is the dominant factor governing the final observed Tm, as it limits crystal perfection and lamellar thickness relative to slowly cooled or annealed samples."
    },
    "analysis_without_hierarchical_structure": {
      "descriptive_text": "The sample is a Polyamide-6 homopolymer derived from Caprolactam monomers. It was prepared using techniques such as dissolution/precipitation or melt blending. The melting temperature was measured by DSC (Perkin-Elmer DSC-4) at 20 °C/min under N2 atmosphere, following a thermal treatment where samples were held at 240 °C for 5 minutes and quenched to -20 °C.",
      "reasoning_analysis": "Increasing Factors: The presence of amide linkages in the Polyamide-6 backbone enables strong intermolecular hydrogen bonding, which increases cohesive energy density and lattice stability, inherently driving the Tm higher. The homopolymer architecture ensures chain regularity, facilitating efficient packing and crystallization necessary for a defined melting transition. Decreasing Factors: The processing history includes a quenching step from 240 °C to -20 °C, which kinetically restricts chain reorganization and limits the development of thick, perfect lamellae. According to the Thomson-Gibbs equation, reduced lamellar thickness and crystalline imperfection qualitatively lower the observed melting temperature. Additionally, if dissolution/precipitation was employed, residual solvent could act as an impurity depressing the Tm. Dominant Factor: While the hydrogen bonding network establishes a high baseline melting regime intrinsic to the polyamide chemistry, the thermal history involving rapid quenching is the dominant morphological factor; this processing step limits crystalline perfection and lamellar thickness, qualitatively resulting in an observed Tm that is lower than the equilibrium melting temperature of a slowly cooled, fully crystallized sample."
    }
  },
  {
    "doi": "10.3390/polym14081622",
    "title": "Melting Temperature Depression of Polymer Single Crystals: Application to the Eco-Design of Tie-Layers in Polyolefinic-Based Multilayered Films",
    "year": 2022,
    "chemical_composition": {
      "repeat_unit_psmiles": "[*]CC[*]",
      "monomers": [
        {
          "name": "Ethylene",
          "smiles": "C=C",
          "ratio_value": null,
          "ratio_unit": null
        }
      ],
      "additives": [],
      "is_homopolymer": true
    },
    "processing_history": "Non-commercial single-site catalysed PE pellets as received. Tm measured by DSC (DSC-7, Perkin Elmer) at 10 °C/min heating rate under N2, 20-160 °C.",
    "hierarchical_structure": "Semicrystalline pellets. Density 0.931 g/cm³.",
    "properties": {
      "Tm": {
        "value": [
          121.4
        ],
        "unit": "°C"
      }
    },
    "analysis_with_hierarchical_structure": {
      "descriptive_text": "The sample comprises a semicrystalline polyethylene homopolymer derived from ethylene monomers using a non-commercial single-site catalyst, provided as pellets with a density of 0.931 g/cm³. Characterized in its as-received state, the thermal properties were evaluated via differential scanning calorimetry using a Perkin Elmer DSC-7 instrument at a heating rate of 10 °C/min under a nitrogen atmosphere within a range of 20 to 160 °C.",
      "reasoning_analysis": "Increasing Factors: The linear chemical architecture of the polyethylene backbone facilitates efficient chain packing into stable lamellar crystals, while the high density of 0.931 g/cm³ indicates a low degree of branching and high crystallinity, both of which significantly stabilize the crystal lattice and drive the Tm upward. Additionally, the use of a single-site catalyst typically results in a homogeneous molecular structure that promotes uniform crystallization behavior. Decreasing Factors: The lack of specific thermal annealing history, as the sample was tested as received, may result in a broader distribution of lamellar thicknesses including thinner, less stable crystals that melt at lower temperatures. Furthermore, any minimal short-chain branching introduced during the single-site catalysis process would act as defects within the crystal lattice, disrupting periodicity and qualitatively lowering the melting point. Dominant Factor: The high density reflecting a predominantly linear chain architecture with substantial crystalline content is the dominant factor, establishing a high baseline Tm characteristic of high-density polyethylene that outweighs the minor qualitative reductions associated with the uncontrolled thermal history."
    },
    "analysis_without_hierarchical_structure": {
      "descriptive_text": "The sample comprises a polyethylene homopolymer synthesized via a non-commercial single-site catalyst, supplied as pellets and utilized in the as-received condition. The melting temperature was determined using differential scanning calorimetry on a Perkin Elmer DSC-7 instrument, applying a heating rate of 10 °C/min under a nitrogen atmosphere within a temperature range of 20 to 160 °C.",
      "reasoning_analysis": "Increasing Factors: The high chemical symmetry of the ethylene repeat unit facilitates efficient chain packing into crystalline lamellae, intrinsically driving the Tm higher. Additionally, the single-site catalysis typically yields a homogeneous chain microstructure with minimal branching defects, promoting the growth of thicker and more thermally stable crystals. Decreasing Factors: The processing history indicates the sample was analyzed as received without specific thermal annealing, meaning the lamellar thickness distribution is dictated by the cooling rate during initial pelletization; if this cooling was rapid, it could kinetically trap thinner lamellae and depress the observed Tm relative to an annealed state. Dominant Factor: The intrinsic structural regularity and linearity of the polyethylene backbone established by the single-site catalyst dominate the thermal behavior, as the high symmetry fundamentally determines the thermodynamic stability of the crystal phase, outweighing the secondary kinetic effects associated with the lack of post-synthesis thermal treatment."
    }
  },
  {
    "doi": null,
    "title": "Development of High Ductility and Tensile Properties by Two-Stage Draw of Poly(tetrafluoroethylene) Virgin Powder above the Static Melting Temperature",
    "year": 1997,
    "chemical_composition": {
      "repeat_unit_psmiles": "[*]C(F)(F)C(F)(F)[*]",
      "monomers": [
        {
          "name": "Tetrafluoroethylene",
          "smiles": "FC(F)=C(F)F",
          "ratio_value": null,
          "ratio_unit": null
        }
      ],
      "additives": [],
      "is_homopolymer": true
    },
    "processing_history": "PTFE powder (Grade 6-J) compression molded at 325 °C, solid-state coextrusion (EDR=6), second-stage pin draw at 340–350 °C to total draw ratio (DRt) of 140. Tm measured by DSC.",
    "hierarchical_structure": "Highly drawn film, crystalline chain orientation function fc = 0.997.",
    "properties": {
      "Tm": {
        "value": [
          342
        ],
        "unit": "°C"
      }
    },
    "analysis_with_hierarchical_structure": {
      "descriptive_text": "The sample consists of a polytetrafluoroethylene (PTFE) homopolymer derived from tetrafluoroethylene monomers, processed from Grade 6-J powder. The material underwent compression molding at 325 °C, followed by solid-state coextrusion with an extrusion draw ratio of 6, and a subsequent second-stage pin draw at 340–350 °C to achieve a total draw ratio of 140. This extensive thermomechanical treatment resulted in a highly drawn film exhibiting a crystalline chain orientation function (fc) of 0.997, with the melting temperature characterized via differential scanning calorimetry (DSC).",
      "reasoning_analysis": "Increasing Factors: The intrinsic stiffness of the carbon-fluorine backbone and the high symmetry of the tetrafluoroethylene repeat unit promote tight packing and high thermal stability. Crucially, the processing history involving solid-state coextrusion and high-temperature pin drawing at 340–350 °C induced a highly oriented structure (fc = 0.997), favoring the formation of extended-chain crystals with increased lamellar thickness, which thermodynamically elevates the melting point according to the Thomson-Gibbs equation. Decreasing Factors: Despite the high orientation, the finite molecular weight of the polymer chains introduces chain ends that act as defects within the crystal lattice, inherently limiting the melting temperature below that of an infinite perfect crystal. Additionally, the extreme total draw ratio of 140 may introduce residual internal stresses or micro-structural discontinuities that could slightly destabilize the crystalline regions relative to a stress-free annealed bulk sample. Dominant Factor: The morphological transformation driven by the high-temperature drawing process is the dominant factor; the formation of extended-chain crystals and the near-perfect chain alignment qualitatively override the depressing effects of chain ends, resulting in a significantly stabilized crystalline phase compared to standard compression-molded PTFE."
    },
    "analysis_without_hierarchical_structure": {
      "descriptive_text": "The sample is a poly(tetrafluoroethylene) homopolymer synthesized from tetrafluoroethylene monomers. The material, identified as PTFE powder Grade 6-J, was compression molded at 325 °C followed by solid-state coextrusion with an extrusion draw ratio of 6. A second-stage pin draw was subsequently performed at 340–350 °C to achieve a total draw ratio of 140, and the melting temperature was measured by DSC.",
      "reasoning_analysis": "Increasing Factors: The intrinsic chemical structure of poly(tetrafluoroethylene), characterized by a stiff helical backbone shielded by fluorine atoms, promotes high crystallinity and thermal stability. Furthermore, the processing history involving an ultra-high total draw ratio facilitates the formation of extended-chain crystals rather than folded-chain lamellae, which reduces the surface free energy penalty associated with crystal ends and drives the melting temperature toward the equilibrium value. Decreasing Factors: The severe mechanical deformation during solid-state coextrusion and pin drawing carries a risk of mechanical chain scission, which could reduce the average molecular weight and introduce structural defects that slightly depress the melting temperature relative to a pristine, undegraded sample. Dominant Factor: The morphological transformation induced by the extreme draw ratio is the dominant factor, as the formation of extended-chain crystallites significantly enhances thermal stability and qualitatively elevates the melting temperature compared to conventional compression-molded poly(tetrafluoroethylene) with folded-chain morphology."
    }
  },
  {
    "doi": null,
    "title": "Quartz Enhanced Conductance Spectroscopy for Polymer Nano-Mechanical Thermal Analysis",
    "year": 2020,
    "chemical_composition": {
      "repeat_unit_psmiles": null,
      "monomers": [
        {
          "name": "Disproportionated rosin",
          "smiles": null,
          "ratio_value": null,
          "ratio_unit": null
        }
      ],
      "additives": [],
      "is_homopolymer": false
    },
    "processing_history": "Polymer microwire (diameter ~5 µm, length 1.2 mm) formed from melt using tungsten microwire, solidified in air, bridged across quartz tuning fork (QTF) prongs. Tm measured by Quartz Enhanced Conductance Spectroscopy (QECS) heating from ~28 °C to >180 °C, determined from inflection point in Loss Modulus (E'') vs Temperature curve. Measurement error estimated at ±1 °C.",
    "hierarchical_structure": "Microwire morphology, diameter ~5 µm, length 1.2 mm.",
    "properties": {
      "Tm": {
        "value": [
          112.5
        ],
        "unit": "°C"
      }
    },
    "analysis_with_hierarchical_structure": {
      "descriptive_text": "The sample consists of a polymer system derived from disproportionated rosin, characterized as a non-homopolymeric composition. It was fabricated into a microwire morphology with a diameter of approximately 5 µm and a length of 1.2 mm by forming the material from the melt using a tungsten microwire and subsequently solidifying it in air. The resulting microwire was bridged across the prongs of a quartz tuning fork for characterization. The melting temperature was determined using Quartz Enhanced Conductance Spectroscopy (QECS) during a heating cycle from approximately 28 °C to above 180 °C, specifically identified from the inflection point in the Loss Modulus (E'') versus temperature curve with an estimated measurement error of ±1 °C.",
      "reasoning_analysis": "Increasing Factors: The chemical structure based on disproportionated rosin contains bulky, fused ring systems that impose significant steric hindrance and restrict chain flexibility, increasing the enthalpy of fusion required to disrupt the crystalline lattice. Additionally, the processing history involving melt-drawing into a microwire and bridging across tuning fork prongs may induce molecular orientation along the fiber axis, which reduces the entropy of fusion and thereby elevates the melting temperature. Decreasing Factors: The designation as a non-homopolymer indicates compositional heterogeneity among the resin acid derivatives, which introduces defects into the crystal lattice and disrupts packing efficiency, thermodynamically depressing the equilibrium melting point. Furthermore, solidification in air represents a relatively rapid cooling regime compared to controlled annealing, likely resulting in thinner lamellae or less perfect crystallites that melt at lower temperatures according to the Gibbs-Thomson effect. Dominant Factor: While the rigid backbone provides a high thermal baseline through strong cohesive interactions, the structural irregularity arising from the non-homopolymeric composition qualitatively dominates the final Tm behavior by fundamentally limiting the degree of crystallinity and lattice perfection achievable during the air-solidification process."
    },
    "analysis_without_hierarchical_structure": {
      "descriptive_text": "The polymer sample features disproportionated rosin as a constituent monomer within a non-homopolymer architecture. The material was fabricated into a microwire with a diameter of approximately 5 µm and a length of 1.2 mm by forming from the melt using a tungsten microwire, followed by solidification in ambient air and bridging across quartz tuning fork prongs. The melting temperature was characterized using Quartz Enhanced Conductance Spectroscopy (QECS) during heating from approximately 28 °C to above 180 °C, with the transition identified from the inflection point in the Loss Modulus (E'') versus temperature curve and an estimated measurement error of ±1 °C.",
      "reasoning_analysis": "Increasing Factors: The presence of disproportionated rosin introduces bulky, rigid cyclic phenanthrene structures into the polymer chain, which increase backbone stiffness and intermolecular cohesive forces, inherently driving the melting temperature higher by requiring more thermal energy to disrupt the crystalline lattice. Decreasing Factors: The non-homopolymer classification implies structural irregularity or copolymerization that disrupts chain packing efficiency and reduces crystallinity, thereby depressing the Tm. Additionally, the rapid solidification in air during microwire formation kinetically limits crystal growth and perfection, resulting in less stable crystallites that melt at lower temperatures. Dominant Factor: While the rigid rosin motifs provide intrinsic thermal stability, the dominant factor influencing the observed Tm is the reduction in crystalline perfection caused by the structural irregularity of the non-homopolymer architecture and the rapid cooling rate, as these morphological constraints qualitatively lower the melting point relative to a perfectly ordered, slowly cooled analog."
    }
  },
  {
    "doi": "10.1002/app.53146",
    "title": "On the influence of the amorphous phase on the stability of crystals in poly(cis-1,4-isoprene) networks",
    "year": 2022,
    "chemical_composition": {
      "repeat_unit_psmiles": "C\\C(=C/C)C",
      "monomers": [
        {
          "name": "Isoprene",
          "smiles": "CC(=C)C=C",
          "ratio_value": null,
          "ratio_unit": null
        }
      ],
      "additives": [
        {
          "name": "Stearic acid",
          "type": "additive",
          "amount_value": 9,
          "amount_unit": "wt%"
        },
        {
          "name": "Dicumyl peroxide",
          "type": "crosslinker",
          "amount_value": 0.2,
          "amount_unit": "wt%"
        }
      ],
      "is_homopolymer": true
    },
    "processing_history": "Synthetic Rubber (Natsyn 2200) mixed with StA and DCP at 80°C for 10-15 min, molded, cured at 160°C for 30 min. Hot-crystallized by stretching at 80°C and subsequent cooling to room temperature. Tm measured by TMA retraction method at 1 K/min heating rate, equated to trigger temperature Ttrig.",
    "hierarchical_structure": "Strain-induced crystallized poly(cis-1,4-isoprene) crystals. Lamellar morphology.",
    "properties": {
      "Tm": {
        "value": [
          25.6
        ],
        "unit": "°C"
      }
    },
    "analysis_with_hierarchical_structure": {
      "descriptive_text": "The sample consists of a synthetic cis-1,4-polyisoprene homopolymer (Natsyn 2200) compounded with 9 wt% stearic acid and 0.2 wt% dicumyl peroxide as a crosslinking agent. The mixture was processed at 80°C for 10–15 minutes, molded, and subsequently cured at 160°C for 30 minutes to establish a crosslinked network. Following curing, the material underwent hot-crystallization via stretching at 80°C followed by cooling to room temperature, resulting in a hierarchical structure characterized by strain-induced crystallized poly(cis-1,4-isoprene) crystals with lamellar morphology. The melting temperature was determined using the thermomechanical analysis (TMA) retraction method at a heating rate of 1 K/min, where the melting point was equated to the trigger temperature (Ttrig).",
      "reasoning_analysis": "Increasing Factors: The processing history involving hot-crystallization by stretching at 80°C aligns the polymer chains, significantly reducing the entropy of the crystalline state relative to the melt. According to the thermodynamic relationship Tm = ΔH/ΔS, this reduction in the entropy of fusion drives the melting temperature higher compared to an unstretched, quiescent sample. Additionally, the formation of lamellar morphology indicates organized crystalline regions which stabilize the solid phase. Decreasing Factors: The inclusion of 9 wt% stearic acid acts as a substantial plasticizer, increasing free volume and reducing intermolecular cohesive forces between polymer chains, which inherently depresses the melting temperature. Furthermore, the 0.2 wt% dicumyl peroxide introduces crosslinks that impose topological constraints on the chains, limiting the ability to form large, perfect crystals and introducing defects that lower the thermodynamic stability of the crystalline phase. The flexible cis-1,4 backbone also contributes to an inherently low baseline melting enthalpy. Dominant Factor: The strain-induced orientation generated during the processing history is the dominant factor governing the observed Tm behavior. While the plasticizing effect of stearic acid and crosslinking defects act to suppress the melting point, the alignment of chains is the prerequisite for crystallization in this elastomeric system at these temperatures; thus, the entropy reduction from stretching qualitatively overrides the depressive effects of the additives to establish a measurable melting transition via the TMA retraction method."
    },
    "analysis_without_hierarchical_structure": {
      "descriptive_text": "The sample comprises a polyisoprene homopolymer (Natsyn 2200) compounded with 9 wt% stearic acid and 0.2 wt% dicumyl peroxide. The components were mixed at 80°C for 10–15 minutes, molded, and cured at 160°C for 30 minutes to establish a crosslinked network. The cured specimen underwent hot-crystallization via stretching at 80°C followed by cooling to room temperature. The melting temperature was characterized using the thermomechanical analysis (TMA) retraction method at a heating rate of 1 K/min, defined as the trigger temperature.",
      "reasoning_analysis": "Increasing Factors: The processing history involving hot-crystallization by stretching aligns the polymer chains, reducing the entropy of the melt state relative to the crystalline phase and thereby thermodynamically stabilizing the crystals, which drives the Tm higher compared to the unstressed state. Decreasing Factors: The presence of 9 wt% stearic acid acts as a diluent and plasticizer, disrupting crystal lattice perfection and lowering the Tm through freezing point depression. Additionally, the dicumyl peroxide induces crosslinking during curing, which imposes topological constraints that reduce the entropy of fusion, theoretically depressing the equilibrium Tm according to network theory. Dominant Factor: The strain-induced orientation generated during the stretching process is the dominant factor, as the polyisoprene backbone is inherently amorphous in the relaxed state; this processing step is the prerequisite for crystallization to occur at all, fundamentally establishing the observable Tm behavior despite the depressive influences of the additives and crosslinks."
    }
  },
  {
    "doi": "10.3390/polym16060836",
    "title": "The Effects of Microcrystalline Cellulose Addition on the Properties of Wood–PLA Filaments for 3D Printing",
    "year": 2024,
    "chemical_composition": {
      "repeat_unit_psmiles": "[*]OC(C)C(=O)[*]",
      "monomers": [
        {
          "name": "Lactic acid",
          "smiles": "CC(O)C(=O)O",
          "ratio_value": null,
          "ratio_unit": null
        }
      ],
      "additives": [
        {
          "name": "Thermally modified beech wood",
          "type": "filler",
          "amount_value": 30,
          "amount_unit": "wt%"
        },
        {
          "name": "Microcrystalline cellulose",
          "type": "filler",
          "amount_value": 5,
          "amount_unit": "wt%"
        }
      ],
      "is_homopolymer": true
    },
    "processing_history": "Filaments prepared by two-step melt blending: compounding in twin-screw extruder (220-200-180-180 °C, 375 rpm) followed by filament extrusion (200-190-190-190 °C). Tm measured by DSC (Mettler-Toledo DSC HP1) at 10 °C/min heating rate from 25 to 230 °C under oxygen atmosphere.",
    "hierarchical_structure": "Semicrystalline. Crystallinity (Xc) 12.52% determined by DSC. SEM shows MCC agglomeration occurring at higher levels.",
    "properties": {
      "Tm": {
        "value": [
          150.57
        ],
        "unit": "°C"
      }
    },
    "analysis_with_hierarchical_structure": {
      "descriptive_text": "The sample comprises a poly(lactic acid) homopolymer matrix composite reinforced with 30 wt% thermally modified beech wood and 5 wt% microcrystalline cellulose fillers. Filaments were manufactured through a two-step melt blending process involving compounding in a twin-screw extruder with a temperature gradient from 220 to 180 °C at 375 rpm, followed by filament extrusion at temperatures between 200 and 190 °C. Morphological analysis indicates a semicrystalline structure with a crystallinity degree of 12.52% determined by DSC, while scanning electron microscopy reveals agglomeration of the microcrystalline cellulose at higher loading levels. The thermal properties were characterized using differential scanning calorimetry at a heating rate of 10 °C/min from 25 to 230 °C under an oxygen atmosphere.",
      "reasoning_analysis": "Increasing Factors: The inclusion of microcrystalline cellulose and thermally modified beech wood provides heterogeneous nucleation sites within the poly(lactic acid) matrix, which can facilitate crystal growth during cooling and potentially stabilize the crystalline phase against melting. Decreasing Factors: The high processing temperatures encountered during twin-screw extrusion (up to 220 °C) increase the likelihood of thermal degradation and molecular weight reduction, which restricts chain folding and limits lamellar thickness according to the Thomson-Gibbs equation. Furthermore, the relatively low degree of crystallinity (12.52%) and the observed agglomeration of microcrystalline cellulose indicate imperfect crystal formation and reduced nucleation efficiency, resulting in a population of thinner, less stable lamellae. Dominant Factor: The structural imperfections and limited lamellar thickness arising from the high-temperature processing history and potential degradation qualitatively dominate the melting behavior, likely suppressing the Tm relative to a well-annealed, pristine counterpart despite the presence of nucleating fillers."
    },
    "analysis_without_hierarchical_structure": {
      "descriptive_text": "The sample comprises a poly(lactic acid) homopolymer matrix compounded with 30 wt% thermally modified beech wood and 5 wt% microcrystalline cellulose as fillers. Filaments were manufactured through a two-step melt blending process, initially involving compounding in a twin-screw extruder at 375 rpm with a temperature profile of 220-200-180-180 °C, followed by filament extrusion with a temperature gradient of 200-190-190-190 °C. The melting temperature was characterized using differential scanning calorimetry on a Mettler-Toledo DSC HP1 instrument, applying a heating rate of 10 °C/min from 25 to 230 °C under an oxygen atmosphere.",
