Repository: hhtrick/HHT-code

# HHT training framework

This directory contains model training, embedding precomputation, inference, article-level baselines and the curated datasets. All commands below assume that the working directory is `train_code/`.

## 3. Datasets and fixed partitions

Each main dataset is a JSON array at `dataset/{property}/{property}.json`. Entries contain source metadata, `chemical_composition`, `processing_history`, `hierarchical_structure`, `properties`, and two generated-analysis objects. Targets are stored as `properties[property]["value"]`; source metadata and target values are not predictive input fields.

| Property | Train | Validation | Test | Total |
|---|---:|---:|---:|---:|

File: train_code/dataset/Tm/Tm.json (part 144 of 200)
[
      "reasoning_analysis": "Increasing Factors: The incorporation of microcrystalline cellulose and thermally modified beech wood introduces heterogeneous nucleating sites within the poly(lactic acid) matrix, which can promote crystallization and potentially stabilize the crystalline phase during the cooling stage of processing. Decreasing Factors: The processing temperatures reaching 220 °C exceed the optimal thermal stability range for poly(lactic acid), likely inducing thermal degradation and chain scission that reduce molecular weight and crystal perfection, thereby depressing the melting point. Additionally, the high total filler loading of 35 wt% restricts polymer chain mobility during crystallization, limiting lamellar thickness according to the Thomson-Gibbs equation, while the use of an oxygen atmosphere during DSC measurement introduces the risk of oxidative degradation during the thermal scan. Dominant Factor: The thermal degradation resulting from the high extrusion temperatures combined with the physical confinement imposed by the substantial filler content qualitatively dominates the behavior, driving the observed Tm lower relative to a pristine, non-degraded polymer sample, outweighing the potential stabilizing effects of heterogeneous nucleation."
    }
  },
  {
    "doi": null,
    "title": "Modifed self-consistent phonon calculation of the dependence of DNA melting temperature on guanine-cytosine content",
    "year": 1992,
    "chemical_composition": {
      "repeat_unit_psmiles": null,
      "monomers": [
        {
          "name": "Deoxyadenosine",
          "smiles": "Nc1ncnc2n(cnc12)[C@H]3C[C@H](O)[C@@H](CO)O3",
          "ratio_value": null,
          "ratio_unit": null
        },
        {
          "name": "Deoxyguanosine",
          "smiles": "Nc1nc2n(cnc2c(=O)[nH]1)[C@H]3C[C@H](O)[C@@H](CO)O3",
          "ratio_value": null,
          "ratio_unit": null
        },
        {
          "name": "Deoxycytidine",
          "smiles": "Nc1ccn([C@H]2C[C@H](O)[C@@H](CO)O2)c(=O)n1",
          "ratio_value": null,
          "ratio_unit": null
        },
        {
          "name": "Deoxythymidine",
          "smiles": "Cc1cn([C@H]2C[C@H](O)[C@@H](CO)O2)c(=O)[nH]c1=O",
          "ratio_value": null,
          "ratio_unit": null
        }
      ],
      "additives": [],
      "is_homopolymer": false
    },
    "processing_history": "Calculated using Modified Self-Consistent Phonon Approach (MSPA). B conformation assumed. Melting criterion: average thermal expansion of hydrogen bonds > 1%.",
    "hierarchical_structure": "DNA double helix, B conformation.",
    "properties": {
      "Tm": {
        "value": [
          65.9
        ],
        "unit": "°C"
      }
    },
    "analysis_with_hierarchical_structure": {
      "descriptive_text": "The sample comprises a deoxyribonucleic acid heteropolymer consisting of deoxyadenosine, deoxyguanosine, deoxycytidine, and deoxythymidine monomeric units organized into a DNA double helix with B conformation. The thermal properties were not determined experimentally but were calculated using the Modified Self-Consistent Phonon Approach (MSPA), assuming the standard B conformation and defining the melting transition based on a criterion where the average thermal expansion of hydrogen bonds exceeds 1%.",
      "reasoning_analysis": "Increasing Factors: The structural integrity of the DNA double helix in the B conformation is stabilized by extensive inter-base hydrogen bonding and pi-pi stacking interactions between the nucleobases, which require significant thermal energy to disrupt, thereby driving the Tm higher. Additionally, the processing history involving the assumption of the B conformation during the MSPA calculation ensures a highly ordered baseline structure that maximizes hydrogen bonding efficiency, while the method's account of covalent backbone stiffness resists thermal fluctuations. Decreasing Factors: The heteropolymeric composition introduces sequence dependence, where regions rich in deoxyadenosine and deoxythymidine pairs possess only two hydrogen bonds compared to three in guanosine-cytidine pairs, locally reducing stability and lowering the overall Tm. Furthermore, the defined melting criterion relies on thermal expansion; as temperature increases, anharmonic vibrations elongate the hydrogen bonds, and the entropy gain associated with the transition to a disordered coil state thermodynamically favors melting once the 1% expansion threshold is reached. Dominant Factor: The cooperative stability of the hydrogen bonding network and base stacking interactions inherent to the B-form double helix qualitatively dominates the Tm behavior. While the specific monomer sequence modulates the exact stability, the fundamental energy required to overcome the inter-strand hydrogen bonds and expand them beyond the 1% threshold defined by the MSPA model is the primary determinant of the melting transition."
    },
    "analysis_without_hierarchical_structure": {
      "descriptive_text": "The sample comprises a heteropolymeric assembly consisting of deoxyadenosine, deoxyguanosine, deoxycytidine, and deoxythymidine monomers. The thermodynamic properties were determined computationally using the Modified Self-Consistent Phonon Approach (MSPA) assuming a standard B conformation, with the melting point defined by a criterion where the average thermal expansion of hydrogen bonds exceeds 1%.",
      "reasoning_analysis": "Increasing Factors: The chemical composition includes guanosine and cytidine monomers capable of forming triple hydrogen bonds and extensive base stacking interactions, which significantly stabilize the helical structure and drive the Tm upward. Additionally, the processing history involves assuming a B conformation within the MSPA model, imposing a highly ordered geometric framework that resists thermal disordering. Decreasing Factors: The presence of adenosine and thymidine introduces base pairs secured by only double hydrogen bonds, creating regions of comparatively lower thermal stability within the heteropolymeric sequence. Furthermore, the specific melting criterion based on hydrogen bond expansion rather than complete strand separation may identify the onset of instability at a lower thermal threshold than macroscopic melting events. Dominant Factor: The cumulative strength of the hydrogen bonding network and base stacking interactions inherent to the nucleoside composition within the rigid B-conformation assumption qualitatively dominates the thermal behavior, as the MSPA calculation fundamentally derives the melting point from the anharmonic vibrations of these specific intermolecular forces."
    }
  },
  {
    "doi": null,
    "title": "SYNTHESES AND PROPERTIES OF NOVEL DNA ANALOG PEPTIDES",
    "year": 1997,
    "chemical_composition": {
      "repeat_unit_psmiles": null,
      "monomers": [
        {
          "name": "Glycine",
          "smiles": "NCC(=O)O",
          "ratio_value": 50,
          "ratio_unit": "mol%"
        },
        {
          "name": "N-(thymin-1-ylacetyl)-L-beta-amino-alanine",
          "smiles": "N[C@@H](C(=O)O)CNC(=O)CN1C=C(C)C(=O)NC1=O",
          "ratio_value": 50,
          "ratio_unit": "mol%"
        }
      ],
      "additives": [],
      "is_homopolymer": false
    },
    "processing_history": "Solid phase peptide synthesis using standard Boc-chemistry on MBHA resin. Cleavage with TFMSA-TFA-DMS-m-cresol. Purification by RP-HPLC. Hybridization melting temperature (Tm) measured with complementary oligo DNA dA10 in buffer containing 50 mM Tris, pH 7.0, 20 mM MgCl2, 100 mM NaCl. [Strand] = [Target] = 0.5 mM.",
    "hierarchical_structure": "Forms hybrid duplex with complementary oligo DNA dA10. Electrostatically neutral backbone.",
    "properties": {
      "Tm": {
        "value": [
          36.5
        ],
        "unit": "°C"
      }
    },
    "analysis_with_hierarchical_structure": {
      "descriptive_text": "This material is a copolymer composed of Glycine and N-(thymin-1-ylacetyl)-L-beta-amino-alanine monomers in an equimolar 50 mol% ratio. It was synthesized via solid phase peptide synthesis using standard Boc-chemistry on MBHA resin, followed by cleavage with TFMSA-TFA-DMS-m-cresol and purification by RP-HPLC. The resulting structure features an electrostatically neutral backbone capable of forming a hybrid duplex with complementary oligo DNA dA10. The hybridization melting temperature was characterized in a buffer solution containing 50 mM Tris (pH 7.0), 20 mM MgCl2, and 100 mM NaCl at equimolar strand concentrations of 0.5 mM.",
      "reasoning_analysis": "Increasing Factors: The electrostatically neutral backbone eliminates inter-strand phosphate repulsion typically found in nucleic acid duplexes, significantly stabilizing the hybrid structure and driving the Tm upward. Additionally, the measurement buffer contains divalent magnesium ions and monovalent sodium ions which effectively screen the negative charges on the complementary DNA strand, further enhancing duplex stability. The purification via RP-HPLC ensures high sequence fidelity, removing shorter failure sequences that would otherwise depress the observed melting transition. Decreasing Factors: The specific base pairing involves Thymine-Adenine interactions, which utilize only two hydrogen bonds per base pair compared to the three found in Guanine-Cytosine pairs, inherently providing lower thermal stability. Furthermore, the glycine-based backbone possesses higher conformational flexibility compared to the rigid ribose-phosphate backbone of DNA, which may incur a higher entropic penalty upon hybridization. Dominant Factor: The absence of electrostatic repulsion due to the neutral peptide-like backbone is the dominant factor. While the A-T base composition inherently lowers stability relative to G-C rich sequences, the removal of charge repulsion typically results in a net increase in thermal stability for this hybrid system, making the backbone chemistry the primary determinant of the Tm behavior."
    },
    "analysis_without_hierarchical_structure": {
      "descriptive_text": "The sample comprises a copolymer synthesized from Glycine and N-(thymin-1-ylacetyl)-L-beta-amino-alanine monomers in a 50 mol% equimolar ratio. Material preparation involved solid phase peptide synthesis using standard Boc-chemistry on MBHA resin, followed by cleavage with TFMSA-TFA-DMS-m-cresol and purification via RP-HPLC. The hybridization melting temperature was characterized using complementary oligo DNA dA10 in a buffer system consisting of 50 mM Tris at pH 7.0, 20 mM MgCl2, and 100 mM NaCl at a concentration of 0.5 mM.",
      "reasoning_analysis": "Increasing Factors: The incorporation of thymine-functionalized monomers facilitates specific Watson-Crick hydrogen bonding and base-stacking interactions with the complementary DNA strand, providing significant enthalpic stabilization that drives the Tm upward. Furthermore, the processing history specifies a measurement buffer containing 20 mM MgCl2 and 100 mM NaCl; these divalent and monovalent cations effectively screen the electrostatic repulsion of the DNA phosphate backbone, thereby thermodynamically stabilizing the duplex and increasing the Tm. Decreasing Factors: The presence of 50 mol% Glycine introduces flexible, non-binding spacers into the polymer backbone. These flexible segments increase the conformational entropy of the single-stranded state relative to the ordered duplex, creating an entropic penalty upon hybridization that acts to decrease the Tm. Additionally, the dilution of nucleobase-containing monomers reduces the linear density of intermolecular binding sites compared to a homopolymer, further limiting the maximum thermal stability. Dominant Factor: The dominant factor governing the Tm behavior is the specific molecular recognition provided by the thymine monomers coupled with the ionic strength of the buffer. While the glycine spacers introduce an entropic penalty that lowers the Tm relative to a fully functionalized backbone, the strong enthalpic contribution from base-pairing and the electrostatic shielding provided by the magnesium and sodium ions are the primary determinants that establish the thermal stability window of the hybrid complex."
    }
  },
  {
    "doi": "10.1021/acsmacrolett.1c00745",
    "title": "Asymmetric Molecular Dynamics and Anisotropic Phase Separation in the Cocrystal of the Crystalline/Crystalline Polymer Blend",
    "year": 2022,
    "chemical_composition": {
      "repeat_unit_psmiles": null,
      "monomers": [
        {
          "name": "Norbornene",
          "smiles": "C1C2CC1C=C2",
          "ratio_value": null,
          "ratio_unit": null
        }
      ],
      "additives": [],
      "is_homopolymer": false
    },
    "processing_history": "Solution blending of atactic and syndiotactic hydrogenated polynorbornene (a-hPNB/s-hPNB) with a mixing ratio of 3:1. Tm measured by DSC at 10 °C/min heating rate.",
    "hierarchical_structure": "Cocrystal of mobile and fixed polymer crystals. Nanosegregations into mobile- and fixed-rich domains. Two-dimensional phase separation.",
    "properties": {
      "Tm": {
        "value": [
          145
        ],
        "unit": "°C"
      }
    },
    "analysis_with_hierarchical_structure": {
      "descriptive_text": "The sample consists of a solution-blended mixture of atactic and syndiotactic hydrogenated polynorbornene (a-hPNB/s-hPNB) prepared at a mixing ratio of 3:1. This stereocomplex blend exhibits a hierarchical structure characterized by the formation of cocrystals comprising both mobile and fixed polymer crystals, alongside nanosegregations into mobile- and fixed-rich domains indicative of two-dimensional phase separation. The melting behavior was subsequently characterized using differential scanning calorimetry (DSC) with a heating rate of 10 °C/min.",
      "reasoning_analysis": "Increasing Factors: The formation of stereocomplex cocrystals between the atactic and syndiotactic chains introduces strong intermolecular interactions and enhanced lattice stability compared to individual homocrystals, intrinsically driving the Tm upward. Additionally, the solution blending processing history facilitates molecular-level mixing, promoting the formation of these stable cocrystalline domains, while the hydrogenation of the polynorbornene backbone increases chemical stability and packing efficiency. Decreasing Factors: The significant excess of atactic polymer relative to syndiotactic polymer (3:1 ratio) introduces stereochemical defects and acts as an amorphous diluent within the crystalline matrix, which depresses the Tm through entropy of mixing effects. Furthermore, the observed nanosegregation into mobile-rich domains indicates structural heterogeneity and regions of lower order, which reduces the overall thermal stability of the crystalline phase. Dominant Factor: While the stereocomplex cocrystallization establishes the fundamental melting transition, the compositional imbalance and resulting nanosegregation dominate the final Tm behavior by limiting the perfection and size of the crystalline domains, thereby qualitatively suppressing the Tm relative to an ideal, stoichiometric stereocomplex structure."
    },
    "analysis_without_hierarchical_structure": {
      "descriptive_text": "The material system consists of hydrogenated polynorbornene stereoisomers prepared via solution blending. Specifically, the sample comprises a mixture of atactic and syndiotactic hydrogenated polynorbornene (a-hPNB/s-hPNB) combined at a ratio of 3:1. Thermal characterization was performed using differential scanning calorimetry (DSC) with a heating rate of 10 °C/min to evaluate the melting behavior.",
      "reasoning_analysis": "Increasing Factors: The presence of syndiotactic sequences within the hydrogenated polynorbornene blend provides the stereoregularity necessary for chain packing and lamellar crystallization, which is the fundamental prerequisite for observing a melting transition. Additionally, the rigid cyclic structure of the norbornene backbone inherently restricts chain mobility, contributing to a higher thermal stability compared to flexible linear aliphatic polymers. Decreasing Factors: The blending process introduces a majority fraction of atactic hydrogenated polynorbornene (3:1 ratio), which acts as a non-crystallizable diluent within the syndiotactic matrix. This structural irregularity thermodynamically depresses the melting point by reducing the chemical potential of the crystallizable component and physically impedes the formation of thick, perfect crystallites during cooling. Dominant Factor: The dilution effect imposed by the high proportion of atactic material qualitatively dominates the thermal behavior. While the syndiotactic fraction enables crystallinity, the overwhelming presence of the amorphous atactic component severely limits crystal perfection and size, driving the observed Tm lower than that of a pure syndiotactic homopolymer."
    }
  },
  {
    "doi": null,
    "title": "Compatibilizing effect of polyarylate-polyamide-6 block copolymers on polyarylate/polyamide-6 blends: 2",
    "year": 1996,
    "chemical_composition": {
      "repeat_unit_psmiles": null,
      "monomers": [
        {
          "name": "Bisphenol A",
          "smiles": "CC(C)(c1ccc(O)cc1)c2ccc(O)cc2",
          "ratio_value": null,
          "ratio_unit": null
        },
        {
          "name": "Isophthalic acid",
          "smiles": "OC(=O)c1cccc(C(=O)O)c1",
          "ratio_value": null,
          "ratio_unit": null
        },
        {
          "name": "Terephthalic acid",
          "smiles": "OC(=O)c1ccc(C(=O)O)cc1",
          "ratio_value": null,
          "ratio_unit": null
        },
        {
          "name": "Caprolactam",
          "smiles": "O=C1CCCCCN1",
          "ratio_value": null,
          "ratio_unit": null
        }
      ],
      "additives": [],
      "is_homopolymer": false
    },
    "processing_history": "PAr/PA-6 blend (30/70 wt%). Preparation by dissolution/precipitation or melt blending. Tm measured by DSC (Perkin-Elmer DSC-4) at 20 °C/min heating rate under N2 atmosphere. Samples quenched to -20 °C after 5 min at 240 °C.",
    "hierarchical_structure": "Semicrystalline PA-6 phase in amorphous PAr matrix. Phase separation with domain sizes 1-3 μm.",
    "properties": {
      "Tm": {
        "value": [
          222
        ],
        "unit": "°C"
      }
    },
    "analysis_with_hierarchical_structure": {
      "descriptive_text": "The sample comprises a polyarylate (PAr) and polyamide-6 (PA-6) blend with a 30/70 wt% composition ratio, where the PAr component is derived from Bisphenol A, isophthalic acid, and terephthalic acid, and the PA-6 component is synthesized from caprolactam. Prepared via dissolution/precipitation or melt blending, the material exhibits a hierarchical structure consisting of a semicrystalline PA-6 phase dispersed within an amorphous PAr matrix, characterized by phase separation with domain sizes between 1 and 3 μm. The thermal history involved heating to 240 °C for 5 minutes followed by quenching to -20 °C, and the melting temperature was characterized by differential scanning calorimetry at a heating rate of 20 °C/min under a nitrogen atmosphere.",
      "reasoning_analysis": "Increasing Factors: The strong intermolecular hydrogen bonding network inherent to the polyamide-6 repeating units promotes the formation of a stable crystalline lattice, intrinsically driving the Tm higher. Additionally, the phase-separated morphology with micron-scale domains indicates immiscibility between the blend components, which prevents significant thermodynamic melting point depression that typically occurs when amorphous diluents are miscible within the crystalline phase. Decreasing Factors: The specific processing history involving quenching from 240 °C to -20 °C restricts the time available for crystal growth and perfection during cooling, likely resulting in thinner lamellae and defective crystallites that melt at lower temperatures. Furthermore, the confinement of the PA-6 phase within the amorphous PAr matrix may impose interfacial constraints that slightly hinder complete crystal organization. Dominant Factor: The intrinsic hydrogen bonding of the PA-6 component establishes the baseline high Tm; however, the thermal history involving rapid quenching dominates the specific sample behavior by reducing crystal perfection relative to slow-cooled standards, while the phase-separated structure serves to mitigate blending-induced depression."
    },
    "analysis_without_hierarchical_structure": {
      "descriptive_text": "The sample consists of a binary blend composed of 30 wt% polyarylate, derived from Bisphenol A, Isophthalic acid, and Terephthalic acid, and 70 wt% polyamide-6 synthesized from Caprolactam. Preparation was achieved through either dissolution/precipitation or melt blending methods. Thermal characterization was performed using differential scanning calorimetry (Perkin-Elmer DSC-4) at a heating rate of 20 °C/min under a nitrogen atmosphere, following a thermal history where samples were maintained at 240 °C for 5 minutes and subsequently quenched to -20 °C.",
      "reasoning_analysis": "Increasing Factors: The polyamide-6 component possesses strong intermolecular hydrogen bonding between amide groups, which stabilizes the crystalline lattice and inherently elevates the melting temperature. Additionally, the relatively high DSC heating rate of 20 °C/min introduces thermal lag, kinetically shifting the observed endotherm to higher temperatures. Decreasing Factors: The presence of the amorphous polyarylate component acts as a diluent within the blend, thermodynamically depressing the equilibrium melting temperature of the polyamide-6 crystals according to solution theory. Furthermore, the processing history involving quenching from 240 °C to -20 °C restricts the time available for crystal growth, resulting in smaller and less perfect crystallites that melt at lower temperatures. Dominant Factor: The thermodynamic melting point depression induced by the miscibility and dilution effect of the amorphous polyarylate phase on the crystalline polyamide-6 component qualitatively dominates the final Tm behavior, establishing a lower equilibrium melting point relative to neat polyamide-6 despite the kinetic elevation from the heating rate."
    }
  },
  {
    "doi": null,
    "title": "Compatibilizing effect of polyarylate-polyamide-6 block copolymers on polyarylate/polyamide-6 blends: 2",
    "year": 1996,
    "chemical_composition": {
      "repeat_unit_psmiles": null,
      "monomers": [
        {
          "name": "Bisphenol A",
          "smiles": "CC(C)(c1ccc(O)cc1)c2ccc(O)cc2",
          "ratio_value": null,
          "ratio_unit": null
        },
        {
          "name": "Isophthalic acid",
          "smiles": "OC(=O)c1cccc(C(=O)O)c1",
          "ratio_value": null,
          "ratio_unit": null
        },
        {
          "name": "Terephthalic acid",
          "smiles": "OC(=O)c1ccc(C(=O)O)cc1",
          "ratio_value": null,
          "ratio_unit": null
        },
        {
          "name": "Caprolactam",
          "smiles": "O=C1CCCCCN1",
          "ratio_value": null,
          "ratio_unit": null
        }
      ],
      "additives": [],
      "is_homopolymer": false
    },
    "processing_history": "PAr/PA-6 blend (10/90 wt%). Preparation by dissolution/precipitation or melt blending. Tm measured by DSC (Perkin-Elmer DSC-4) at 20 °C/min heating rate under N2 atmosphere. Samples quenched to -20 °C after 5 min at 240 °C.",
    "hierarchical_structure": "Semicrystalline PA-6 phase in amorphous PAr matrix. Phase separation with domain sizes 1-3 μm.",
    "properties": {
      "Tm": {
        "value": [
          222
        ],
        "unit": "°C"
      }
    },
    "analysis_with_hierarchical_structure": {
      "descriptive_text": "The sample comprises a polyarylate (PAr) and polyamide 6 (PA-6) blend with a 10/90 wt% composition, synthesized from Bisphenol A, Isophthalic acid, and Terephthalic acid for the PAr component and Caprolactam for the PA-6 component. Prepared via dissolution/precipitation or melt blending, the material displays a hierarchical structure consisting of a semicrystalline PA-6 phase dispersed within an amorphous PAr matrix, exhibiting phase separation with domain sizes between 1 and 3 μm. Thermal analysis was conducted using DSC at a heating rate of 20 °C/min under nitrogen, following a thermal treatment where samples were held at 240 °C for 5 minutes and quenched to -20 °C.",
      "reasoning_analysis": "Increasing Factors: The dense network of intermolecular hydrogen bonds within the polyamide 6 chains significantly increases the cohesive energy density and stabilizes the crystalline lattice, intrinsically driving the Tm to higher temperatures. Additionally, the high weight fraction of PA-6 (90%) ensures that the bulk thermal response is governed by the polyamide phase, allowing for substantial crystalline content despite the presence of the amorphous blend partner. Decreasing Factors: The rapid quenching from 240 °C to -20 °C restricts the time available for crystal growth and lamellar thickening, resulting in less perfect crystallites with thinner lamellae that melt at lower temperatures according to the Gibbs-Thomson effect. Furthermore, the presence of the amorphous PAr phase may impose interfacial constraints or act as a diluent at the phase boundaries, potentially disrupting the regularity of PA-6 chain packing and depressing the melting point relative to pure PA-6. Dominant Factor: While the strong hydrogen bonding of the PA-6 chemistry establishes the fundamental existence of a high-temperature melting transition, the thermal history involving rapid quenching is the dominant factor qualitatively determining the observed Tm, as it directly limits crystalline perfection and lamellar thickness, causing a significant reduction in Tm compared to equilibrium or slowly cooled conditions."
    },
    "analysis_without_hierarchical_structure": {
      "descriptive_text": "The sample consists of a binary blend comprising polyarylate, synthesized from Bisphenol A, Isophthalic acid, and Terephthalic acid, and polyamide-6, derived from Caprolactam, in a 10/90 weight percent ratio. The material was prepared via either dissolution/precipitation or melt blending techniques. Prior to characterization, the samples were subjected to a thermal treatment involving heating at 240 °C for 5 minutes followed by quenching to -20 °C. The melting temperature was subsequently measured using differential scanning calorimetry with a Perkin-Elmer DSC-4 instrument at a heating rate of 20 °C/min under a nitrogen atmosphere.",
      "reasoning_analysis": "Increasing Factors: The polyamide-6 component possesses strong intermolecular hydrogen bonding between amide groups, which inherently stabilizes the crystalline lattice and drives the melting temperature higher. Additionally, the rigid aromatic structures within the polyarylate component contribute to the overall thermal stability of the blend matrix. Decreasing Factors: The incorporation of the amorphous polyarylate phase into the semi-crystalline polyamide-6 matrix acts as a diluent, disrupting the regularity of the crystal lattice and causing melting point depression. Furthermore, the processing history involves quenching from 240 °C to -20 °C, which suppresses the formation of large, perfect crystallites during cooling, resulting in a population of less thermally stable crystals that melt at lower temperatures. Dominant Factor: The reduction in crystal perfection and lattice stability induced by the rapid quenching thermal history, combined with the diluent effect of the polyarylate phase disrupting the polyamide-6 crystallinity, qualitatively dominates the final melting behavior, leading to a depressed Tm relative to a slowly cooled neat polyamide-6 sample."
    }
  },
  {
    "doi": null,
    "title": "SYNTHESES AND PROPERTIES OF NOVEL DNA ANALOG PEPTIDES",
    "year": 1997,
    "chemical_composition": {
      "repeat_unit_psmiles": null,
      "monomers": [
        {
          "name": "Glycine",
          "smiles": "NCC(=O)O",
          "ratio_value": 50,
          "ratio_unit": "mol%"
        },
        {
          "name": "N-(thymin-1-ylacetyl)-L-beta-amino-alanine",
          "smiles": "N[C@@H](C(=O)O)CNC(=O)CN1C=C(C)C(=O)NC1=O",
          "ratio_value": 50,
          "ratio_unit": "mol%"
        }
      ],
      "additives": [],
      "is_homopolymer": false
    },
    "processing_history": "Solid phase peptide synthesis using standard Boc-chemistry on MBHA resin. Cleavage with TFMSA-TFA-DMS-m-cresol. Purification by RP-HPLC. Hybridization melting temperature (Tm) measured with complementary oligo DNA dA10 in buffer containing 50 mM Tris, pH 7.0, 20 mM MgCl2, 1.0 M NaCl. [Strand] = [Target] = 0.5 mM.",
    "hierarchical_structure": "Forms hybrid duplex with complementary oligo DNA dA10. Electrostatically neutral backbone.",
    "properties": {
      "Tm": {
        "value": [
          36.2
        ],
        "unit": "°C"
      }
    },
    "analysis_with_hierarchical_structure": {
      "descriptive_text": "The sample consists of a copolymer composed of Glycine and N-(thymin-1-ylacetyl)-L-beta-amino-alanine monomers in an equimolar 50:50 ratio. It was synthesized via solid phase peptide synthesis using standard Boc-chemistry on MBHA resin, followed by cleavage with a TFMSA-TFA-DMS-m-cresol cocktail and purification by RP-HPLC. The resulting material features an electrostatically neutral backbone capable of forming a hybrid duplex with complementary oligo DNA dA10. The hybridization melting temperature was determined in a buffer system containing 50 mM Tris (pH 7.0), 20 mM MgCl2, and 1.0 M NaCl at a strand concentration of 0.5 mM.",
      "reasoning_analysis": "Increasing Factors: The electrostatically neutral backbone structure eliminates inter-strand electrostatic repulsion typically found in polyelectrolyte duplexes, significantly stabilizing the hybrid interface. Additionally, the processing history specifies measurement in a high ionic strength buffer (1.0 M NaCl, 20 mM MgCl2), which screens charges on the complementary DNA strand and enhances base-stacking interactions. The specific composition including thymine-functionalized monomers enables canonical hydrogen bonding with the complementary dA10 strand, contributing enthalpic stability, while RP-HPLC purification ensures high sequence fidelity that prevents Tm depression from impurities. Decreasing Factors: The hierarchical structure indicates interaction with a short oligonucleotide (dA10), limiting the duplex length; shorter chains reduce the total number of stacking interactions and increase the relative contribution of end-fraying effects, lowering the Tm compared to high molecular weight polymers. Furthermore, the inclusion of Glycine monomers introduces significant backbone flexibility, which increases the entropic penalty associated with organizing the chain into the ordered duplex state relative to more rigid backbone analogs. Dominant Factor: The architectural advantage of the electrostatically neutral backbone, synergized with the high ionic strength environment defined in the processing history, qualitatively dominates the thermal stability. While the short oligomer length and backbone flexibility impose entropic costs, the removal of electrostatic repulsion barriers typically results in a substantially higher Tm for this hybrid system compared to natural polyelectrolyte duplexes of equivalent length."
    },
    "analysis_without_hierarchical_structure": {
      "descriptive_text": "The sample consists of a copolymer synthesized from equimolar amounts of Glycine and N-(thymin-1-ylacetyl)-L-beta-amino-alanine monomers. It was prepared via solid phase peptide synthesis using standard Boc-chemistry on an MBHA resin, followed by cleavage with a TFMSA-TFA-DMS-m-cresol cocktail and purification by RP-HPLC. The hybridization melting temperature was measured using complementary oligo DNA dA10 in a buffer solution containing 50 mM Tris at pH 7.0, 20 mM MgCl2, and 1.0 M NaCl, with both strand and target concentrations maintained at 0.5 mM.",
      "reasoning_analysis": "Increasing Factors: The chemical composition features a peptide-based backbone incorporating nucleobase-functionalized monomers, which eliminates the negatively charged phosphate groups typical of natural DNA, thereby removing inter-strand electrostatic repulsion and significantly stabilizing the duplex. Additionally, the processing history dictates a high ionic strength measurement environment (1.0 M NaCl and 20 mM MgCl2), which screens electrostatic interactions and further promotes duplex stability, driving the Tm higher. Decreasing Factors: The inclusion of Glycine monomers introduces considerable conformational flexibility to the polymer backbone. This increased flexibility reduces the pre-organization of the nucleobases compared to a rigid backbone, imposing an entropic penalty during hybridization that can lower the Tm. Furthermore, the harsh acidic cleavage conditions during synthesis pose a risk of minor structural imperfections that could disrupt base stacking efficiency. Dominant Factor: The neutral architecture of the peptide backbone is the dominant factor influencing the Tm. The removal of electrostatic repulsion fundamentally enhances binding affinity compared to polyelectrolyte analogs, qualitatively overriding the entropic penalties associated with backbone flexibility and establishing a higher thermal stability for the hybridized complex."
    }
  },
  {
    "doi": null,
    "title": "SYNTHESES AND PROPERTIES OF NOVEL DNA ANALOG PEPTIDES",
    "year": 1997,
    "chemical_composition": {
      "repeat_unit_psmiles": null,
      "monomers": [
        {
          "name": "Glycine",
          "smiles": "NCC(=O)O",
          "ratio_value": 50,
          "ratio_unit": "mol%"
        },
        {
          "name": "N-(thymin-1-ylacetyl)-L-beta-amino-alanine",
          "smiles": "N[C@@H](C(=O)O)CNC(=O)CN1C=C(C)C(=O)NC1=O",
          "ratio_value": 50,
          "ratio_unit": "mol%"
        }
      ],
      "additives": [],
      "is_homopolymer": false
    },
    "processing_history": "Solid phase peptide synthesis using standard Boc-chemistry on MBHA resin. Cleavage with TFMSA-TFA-DMS-m-cresol. Purification by RP-HPLC. Hybridization melting temperature (Tm) measured with complementary oligo DNA dA10 in buffer containing 50 mM Tris, pH 7.0, 0 M MgCl2, 0 M NaCl. [Strand] = [Target] = 0.5 mM.",
    "hierarchical_structure": "Forms hybrid duplex with complementary oligo DNA dA10. Electrostatically neutral backbone.",
    "properties": {
      "Tm": {
        "value": [
          36.4
        ],
        "unit": "°C"
      }
    },
    "analysis_with_hierarchical_structure": {
      "descriptive_text": "The sample consists of a copolymer composed of Glycine and N-(thymin-1-ylacetyl)-L-beta-amino-alanine monomers in an equimolar 50:50 ratio. It was synthesized via solid phase peptide synthesis using standard Boc-chemistry on MBHA resin, followed by cleavage with TFMSA-TFA-DMS-m-cresol and purification by RP-HPLC. Structurally, the material features an electrostatically neutral backbone capable of forming a hybrid duplex with complementary oligo DNA dA10. The hybridization melting temperature was determined in a buffer containing 50 mM Tris at pH 7.0 without added MgCl2 or NaCl, using equimolar strand concentrations of 0.5 mM.",
      "reasoning_analysis": "Increasing Factors: The electrostatically neutral backbone eliminates inter-strand electrostatic repulsion between the synthetic polymer and the negatively charged complementary DNA, significantly stabilizing the duplex and driving the Tm higher. Additionally, the specific hydrogen bonding between the thymine side groups and the adenine bases of the dA10 complement provides enthalpic stabilization, while the relatively high strand concentration (0.5 mM) shifts the equilibrium toward the associated state, further increasing the observed Tm. Decreasing Factors: The use of a short complementary oligomer (dA10) limits the total number of stacking interactions and hydrogen bonds available to stabilize the duplex, inherently lowering the Tm compared to high molecular weight systems. Furthermore, the inclusion of flexible Glycine monomers may increase the conformational entropy of the single strand, imposing a larger entropic penalty upon hybridization. The absence of stabilizing cations (0 M NaCl, 0 M MgCl2) in the buffer also fails to shield the negative charges on the DNA complement, which can destabilize the complex relative to high-salt conditions. Dominant Factor: The electrostatically neutral backbone is the dominant factor governing the thermal stability; the removal of phosphate-phosphate repulsion typically provides a substantial increase in binding affinity that qualitatively outweighs the destabilizing effects of the short oligomer length and low ionic strength buffer conditions."
    },
    "analysis_without_hierarchical_structure": {
      "descriptive_text": "The sample consists of a copolymer composed of Glycine and N-(thymin-1-ylacetyl)-L-beta-amino-alanine monomers in an equimolar ratio of 50 mol% each. It was synthesized via solid phase peptide synthesis using standard Boc-chemistry on MBHA resin, followed by cleavage using a TFMSA-TFA-DMS-m-cresol mixture and purification by RP-HPLC. The hybridization melting temperature was determined by measuring the interaction with complementary oligo DNA dA10 in a buffer containing 50 mM Tris at pH 7.0, with both strand and target concentrations maintained at 0.5 mM.",
      "reasoning_analysis": "Increasing Factors: The incorporation of N-(thymin-1-ylacetyl)-L-beta-amino-alanine introduces thymine nucleobases capable of specific Watson-Crick hydrogen bonding and base stacking interactions with the complementary DNA strand, which enthalpically stabilizes the duplex and drives the Tm upward. Additionally, the purification by RP-HPLC ensures high chemical homogeneity, removing synthesis byproducts that could disrupt intermolecular ordering. Decreasing Factors: The presence of Glycine monomers, which lack side chains, increases the conformational flexibility and entropy of the single-stranded polymer backbone, creating a larger entropic penalty upon hybridization that tends to lower the Tm. Furthermore, the measurement buffer conditions specified in the processing history lack added salts (0 M NaCl, 0 M MgCl2), which reduces electrostatic screening of the charged DNA backbone, thereby destabilizing the duplex relative to high-ionic-strength conditions. Dominant Factor: The specific enthalpic gain from the hydrogen bonding and stacking interactions of the thymine moieties qualitatively dominates the thermal behavior, as these specific intermolecular forces are the primary requisite for duplex formation, overcoming the entropic flexibility introduced by the glycine segments and establishing the fundamental basis for the observed melting transition."
    }
  },
  {
    "doi": "10.3390/polym14081622",
    "title": "Melting Temperature Depression of Polymer Single Crystals: Application to the Eco-Design of Tie-Layers in Polyolefinic-Based Multilayered Films",
    "year": 2022,
    "chemical_composition": {
      "repeat_unit_psmiles": "[*]CC[*]",
      "monomers": [
        {
          "name": "Ethylene",
          "smiles": "C=C",
          "ratio_value": null,
          "ratio_unit": null
        }
      ],
      "additives": [],
      "is_homopolymer": true
    },
