Repository: hhtrick/HHT-code

# HHT training framework

This directory contains model training, embedding precomputation, inference, article-level baselines and the curated datasets. All commands below assume that the working directory is `train_code/`.

## 3. Datasets and fixed partitions

Each main dataset is a JSON array at `dataset/{property}/{property}.json`. Entries contain source metadata, `chemical_composition`, `processing_history`, `hierarchical_structure`, `properties`, and two generated-analysis objects. Targets are stored as `properties[property]["value"]`; source metadata and target values are not predictive input fields.

| Property | Train | Validation | Test | Total |
|---|---:|---:|---:|---:|

File: train_code/dataset/Tm/Tm.json (part 145 of 200)
[
    "processing_history": "Commercial Ziegler-Natta LLDPE pellets as received (Sigma Aldrich/Merck). Tm measured by DSC (DSC-7, Perkin Elmer) at 10 °C/min heating rate under N2, 20-160 °C.",
    "hierarchical_structure": "Semicrystalline pellets. Density 0.918 g/cm³.",
    "properties": {
      "Tm": {
        "value": [
          121.0
        ],
        "unit": "°C"
      }
    },
    "analysis_with_hierarchical_structure": {
      "descriptive_text": "The sample consists of commercial linear low-density polyethylene (LLDPE) synthesized via a Ziegler-Natta catalyst, characterized by an ethylene-based backbone and a semicrystalline morphology with a density of 0.918 g/cm³. Received as pellets from Sigma Aldrich/Merck, the material was analyzed in its as-received state without further thermal treatment. The melting temperature was determined using differential scanning calorimetry on a Perkin Elmer DSC-7 instrument, employing a heating rate of 10 °C/min under a nitrogen atmosphere across a temperature range of 20 to 160 °C.",
      "reasoning_analysis": "Increasing Factors: The regular ethylene backbone facilitates efficient chain packing and crystallization, which is a fundamental prerequisite for observing a distinct melting transition. The utilization of a Ziegler-Natta catalyst typically promotes a linear chain topology with controlled architecture, enhancing the stability of the formed lamellar crystals and supporting a higher baseline Tm compared to highly branched alternatives. Decreasing Factors: The classification as LLDPE combined with a density of 0.918 g/cm³ indicates the presence of short-chain branching or reduced overall crystallinity relative to high-density polyethylene. These structural irregularities disrupt the crystal lattice perfection and limit the thickness of the lamellae, thereby depressing the Tm according to the Thomson-Gibbs equation. Furthermore, the commercial as-received processing history suggests an uncontrolled cooling rate during initial pelletization, which may result in a broader distribution of crystal sizes rather than optimized thick lamellae. Dominant Factor: The degree of crystallinity and lamellar thickness governed by the branching content inherent to the LLDPE designation is the dominant factor. While the ethylene backbone enables the formation of a crystalline phase, the density-driven reduction in crystal perfection qualitatively sets the Tm lower than that of linear high-density counterparts, establishing the thermal stability limit for the crystalline domains in this specific sample."
    },
    "analysis_without_hierarchical_structure": {
      "descriptive_text": "The sample comprises an ethylene-based polymer, specified as a commercial Ziegler-Natta linear low-density polyethylene (LLDPE) supplied as pellets without additional additives. The material was utilized in the form of as-received pellets sourced from Sigma Aldrich/Merck. Thermal characterization was performed using differential scanning calorimetry (DSC) on a Perkin Elmer DSC-7 instrument, employing a heating rate of 10 °C/min under a nitrogen atmosphere across a temperature range of 20 to 160 °C to determine the melting behavior.",
      "reasoning_analysis": "Increasing Factors: The high chemical regularity and symmetry of the ethylene backbone facilitate efficient chain packing into crystalline lamellae, which intrinsically supports a stable melting transition. Furthermore, the absence of external plasticizers or low-molecular-weight additives prevents the expansion of free volume within the amorphous regions, thereby maintaining the thermal stability of the crystalline phases. Decreasing Factors: The classification as linear low-density polyethylene (LLDPE) implies the presence of short-chain branching along the backbone, which acts as structural defects that disrupt crystal lattice perfection and limit lamellar thickness during crystallization. Additionally, the processing history indicates the sample was tested as received without specific annealing protocols, meaning the crystal size distribution may reflect the commercial cooling history rather than an equilibrium state, potentially broadening or lowering the observed melting onset. Dominant Factor: The structural architecture defined by the short-chain branching density inherent to the LLDPE designation is the dominant factor governing the Tm. While the ethylene segments drive crystallization, the frequency of branches dictates the maximum achievable lamellar thickness, qualitatively establishing a melting temperature lower than that of linear high-density polyethylene counterparts."
    }
  },
  {
    "doi": "10.3390/polym14081622",
    "title": "Melting Temperature Depression of Polymer Single Crystals: Application to the Eco-Design of Tie-Layers in Polyolefinic-Based Multilayered Films",
    "year": 2022,
    "chemical_composition": {
      "repeat_unit_psmiles": "[*]C(=O)OCCCCC[*]",
      "monomers": [
        {
          "name": "ε-Caprolactone",
          "smiles": "O=C1CCCCCO1",
          "ratio_value": null,
          "ratio_unit": null
        }
      ],
      "additives": [],
      "is_homopolymer": true
    },
    "processing_history": "PCL homopolymer pellets as received (Sigma Aldrich/Merck). Tm measured by DSC (DSC-7, Perkin Elmer) at 10 °C/min heating rate under N2, 20-160 °C.",
    "hierarchical_structure": "Semicrystalline. Crystallinity α = 0.50.",
    "properties": {
      "Tm": {
        "value": [
          58.0
        ],
        "unit": "°C"
      }
    },
    "analysis_with_hierarchical_structure": {
      "descriptive_text": "The investigated sample is a semicrystalline poly(ε-caprolactone) (PCL) homopolymer obtained as pellets from Sigma Aldrich/Merck. Structural analysis indicates a degree of crystallinity (α) of 0.50. The melting temperature was characterized via differential scanning calorimetry using a Perkin Elmer DSC-7 instrument, employing a heating rate of 10 °C/min under a nitrogen atmosphere within a temperature range of 20 to 160 °C.",
      "reasoning_analysis": "Increasing Factors: The homopolymer nature ensures high structural regularity, facilitating efficient chain packing into a crystal lattice. The reported crystallinity of 0.50 suggests a substantial fraction of ordered lamellae, where thicker crystalline domains formed during the initial pelletization would contribute to a higher observed melting endotherm. The absence of additives or plasticizers prevents lattice disruption. Decreasing Factors: The chemical composition features a flexible aliphatic backbone with five methylene units between ester groups, which reduces the stiffness of the chain and lowers the energy required for lattice disruption compared to rigid aromatic polyesters. Additionally, the as received processing history implies an undefined thermal cooling rate during pellet manufacture; if cooled rapidly, this would result in thinner lamellae and lower thermal stability. Dominant Factor: The intrinsic flexibility of the polycaprolactone backbone is the dominant factor, establishing a fundamentally lower equilibrium melting temperature relative to rigid-chain polymers, while the semicrystalline morphology and processing history primarily modulate the measured value within this chemically defined range."
    },
    "analysis_without_hierarchical_structure": {
      "descriptive_text": "The investigated material is a poly(ε-caprolactone) homopolymer supplied commercially as pellets by Sigma Aldrich/Merck and utilized in its as-received state without further modification. The melting temperature was characterized using differential scanning calorimetry on a Perkin Elmer DSC-7 instrument, where samples were heated from 20 to 160 °C at a rate of 10 °C/min under a nitrogen purge.",
      "reasoning_analysis": "Increasing Factors: The homopolymer composition ensures a high degree of structural regularity, facilitating efficient chain packing into crystalline lamellae. Additionally, the polar ester linkages within the backbone provide dipole-dipole interactions that stabilize the crystal lattice, contributing to a distinct melting transition. Decreasing Factors: The chemical structure contains a long aliphatic methylene sequence which imparts significant chain flexibility, reducing the cohesive energy density and inherently lowering the Tm compared to rigid aromatic polyesters. Furthermore, the processing history indicates the sample was used \"as received\" without subsequent annealing, implying the crystalline morphology is limited by the initial commercial cooling conditions rather than optimized for maximum crystal thickness. Dominant Factor: The intrinsic flexibility of the aliphatic backbone establishes a fundamental upper limit on the thermal stability; however, the processing history involving the use of the material \"as received\" without annealing is the dominant factor determining the specific observed Tm, as the lack of thermal treatment prevents the maximization of crystal perfection that would otherwise shift the melting point toward the equilibrium value."
    }
  },
  {
    "doi": null,
    "title": "Compatibilizing effect of polyarylate-polyamide-6 block copolymers on polyarylate/polyamide-6 blends: 2",
    "year": 1996,
    "chemical_composition": {
      "repeat_unit_psmiles": null,
      "monomers": [
        {
          "name": "Bisphenol A",
          "smiles": "CC(C)(c1ccc(O)cc1)c2ccc(O)cc2",
          "ratio_value": null,
          "ratio_unit": null
        },
        {
          "name": "Isophthalic acid",
          "smiles": "OC(=O)c1cccc(C(=O)O)c1",
          "ratio_value": null,
          "ratio_unit": null
        },
        {
          "name": "Terephthalic acid",
          "smiles": "OC(=O)c1ccc(C(=O)O)cc1",
          "ratio_value": null,
          "ratio_unit": null
        },
        {
          "name": "Caprolactam",
          "smiles": "O=C1CCCCCN1",
          "ratio_value": null,
          "ratio_unit": null
        }
      ],
      "additives": [],
      "is_homopolymer": false
    },
    "processing_history": "PAr/PA-6 blend (50/50 wt%). Preparation by dissolution/precipitation or melt blending. Tm measured by DSC (Perkin-Elmer DSC-4) at 20 °C/min heating rate under N2 atmosphere. Samples quenched to -20 °C after 5 min at 240 °C.",
    "hierarchical_structure": "Semicrystalline PA-6 phase in amorphous PAr matrix. Phase separation with domain sizes 1-3 μm.",
    "properties": {
      "Tm": {
        "value": [
          221
        ],
        "unit": "°C"
      }
    },
    "analysis_with_hierarchical_structure": {
      "descriptive_text": "The sample consists of a 50/50 wt% blend of Polyarylate (PAr) and Polyamide-6 (PA-6), derived from Bisphenol A, Isophthalic acid, and Terephthalic acid for the PAr component and Caprolactam for the PA-6 component. Prepared via dissolution/precipitation or melt blending, the material features a semicrystalline PA-6 phase dispersed within an amorphous PAr matrix with phase separation domain sizes of 1-3 μm. Thermal analysis was conducted using a Perkin-Elmer DSC-4 at 20 °C/min under nitrogen, following a thermal treatment where samples were held at 240 °C for 5 minutes and quenched to -20 °C.",
      "reasoning_analysis": "Increasing Factors: The incorporation of Caprolactam-derived Polyamide-6 introduces robust intermolecular hydrogen bonding within the crystalline domains, inherently stabilizing the lattice and driving the melting temperature upward. Additionally, the hierarchical structure exhibits phase separation with domain sizes of 1-3 μm, allowing the PA-6 component to form distinct crystalline regions rather than being suppressed by molecular mixing with the amorphous PAr. Decreasing Factors: The 50/50 wt% blending ratio introduces a significant dilution effect where the amorphous PAr matrix lowers the chemical potential of the PA-6 melt, leading to melting point depression. Furthermore, the processing history involving quenching from 240 °C to -20 °C limits crystal perfection and lamellar thickness, which qualitatively reduces the Tm based on the Gibbs-Thomson effect. Dominant Factor: Although the strong hydrogen bonding of the polyamide provides a high intrinsic melting potential, the combined effects of dilution by the amorphous PAr phase and the rapid quenching history preventing equilibrium crystallization are the dominant factors, resulting in a qualitatively depressed Tm relative to pure, slowly cooled Polyamide-6."
    },
    "analysis_without_hierarchical_structure": {
      "descriptive_text": "The sample consists of a 50/50 weight percent blend of Polyarylate and Polyamide 6, derived from the polymerization of Bisphenol A, Isophthalic acid, Terephthalic acid, and Caprolactam monomers. The blend was fabricated via either dissolution/precipitation or melt blending techniques. Thermal characterization was performed using a Perkin-Elmer DSC-4 at a heating rate of 20 °C/min under a nitrogen atmosphere, utilizing specimens that were previously held at 240 °C for 5 minutes and subsequently quenched to -20 °C.",
      "reasoning_analysis": "Increasing Factors: The intrinsic chemical structure of the Polyamide 6 component, characterized by strong intermolecular hydrogen bonding between amide groups, establishes a high baseline thermal stability and drives the melting temperature upward relative to non-polar polymers. If the blend morphology results in significant phase separation, the Polyamide 6 domains may preserve crystalline integrity similar to the homopolymer, maintaining a higher Tm. Decreasing Factors: The incorporation of the amorphous Polyarylate component acts as a diluent, thermodynamically depressing the melting point of the crystallizable Polyamide 6 phase according to polymer solution theory. Additionally, the processing history involving rapid quenching from 240 °C to -20 °C kinetically suppresses the formation of thick, perfect lamellae, resulting in thinner crystals that melt at lower temperatures, while specific intermolecular interactions between the blend components may further disrupt crystal lattice formation. Dominant Factor: The thermodynamic dilution effect exerted by the amorphous Polyarylate matrix combined with the kinetic limitations on crystal perfection imposed by the rapid quenching history qualitatively dominates the system, leading to a depression of the observed melting temperature relative to pure, slowly cooled Polyamide 6."
    }
  },
  {
    "doi": null,
    "title": "Compatibilizing effect of polyarylate-polyamide-6 block copolymers on polyarylate/polyamide-6 blends: 2",
    "year": 1996,
    "chemical_composition": {
      "repeat_unit_psmiles": null,
      "monomers": [
        {
          "name": "Bisphenol A",
          "smiles": "CC(C)(c1ccc(O)cc1)c2ccc(O)cc2",
          "ratio_value": null,
          "ratio_unit": null
        },
        {
          "name": "Isophthalic acid",
          "smiles": "OC(=O)c1cccc(C(=O)O)c1",
          "ratio_value": null,
          "ratio_unit": null
        },
        {
          "name": "Terephthalic acid",
          "smiles": "OC(=O)c1ccc(C(=O)O)cc1",
          "ratio_value": null,
          "ratio_unit": null
        },
        {
          "name": "Caprolactam",
          "smiles": "O=C1CCCCCN1",
          "ratio_value": null,
          "ratio_unit": null
        }
      ],
      "additives": [],
      "is_homopolymer": false
    },
    "processing_history": "PAr/PA-6 blend (70/30 wt%). Preparation by dissolution/precipitation or melt blending. Tm measured by DSC (Perkin-Elmer DSC-4) at 20 °C/min heating rate under N2 atmosphere. Samples quenched to -20 °C after 5 min at 240 °C.",
    "hierarchical_structure": "Semicrystalline PA-6 phase in amorphous PAr matrix. Phase separation with domain sizes 1-3 μm.",
    "properties": {
      "Tm": {
        "value": [
          221
        ],
        "unit": "°C"
      }
    },
    "analysis_with_hierarchical_structure": {
      "descriptive_text": "The material is a heterogeneous blend composed of 70 wt% polyarylate (PAr), synthesized from Bisphenol A, isophthalic acid, and terephthalic acid, and 30 wt% polyamide 6 (PA-6) derived from caprolactam. Prepared via dissolution/precipitation or melt blending, the system exhibits a phase-separated morphology featuring a semicrystalline PA-6 phase dispersed within an amorphous PAr matrix, with domain sizes ranging between 1 and 3 μm. Thermal analysis was conducted using differential scanning calorimetry at a heating rate of 20 °C/min under nitrogen, following a thermal treatment where samples were held at 240 °C for 5 minutes and subsequently quenched to -20 °C.",
      "reasoning_analysis": "Increasing Factors: The presence of amide linkages in the PA-6 component facilitates strong intermolecular hydrogen bonding within the crystalline domains, which significantly increases the cohesive energy density and drives the Tm upward. Additionally, the rigid aromatic backbone of the continuous PAr matrix may impose physical constraints at the phase interface that restrict chain mobility. Decreasing Factors: The thermal history involving quenching from 240 °C to -20 °C promotes rapid solidification, leading to the formation of smaller crystallites with lower structural perfection compared to slow-cooled samples, thereby depressing the observed Tm via the Gibbs-Thomson effect. Furthermore, the presence of the amorphous PAr phase acts as a diluent where any interfacial mixing or constraints imposed by the rigid matrix on the PA-6 spherulites can hinder crystal growth and reduce thermal stability. Dominant Factor: While the strong hydrogen bonding of the PA-6 component establishes a high baseline melting temperature inherent to the polyamide chemistry, the processing history involving rapid quenching within a heterogeneous blend environment is the dominant factor qualitatively governing the final Tm behavior, likely resulting in a depressed melting point relative to pristine, annealed PA-6 due to reduced crystalline perfection and size."
    },
    "analysis_without_hierarchical_structure": {
      "descriptive_text": "The sample consists of a binary polymer blend composed of polyarylate (PAr) and polyamide 6 (PA-6) in a 70/30 weight ratio, where the polyarylate component is synthesized from Bisphenol A, isophthalic acid, and terephthalic acid, and the polyamide component is derived from caprolactam. The blend was prepared via either dissolution/precipitation or melt blending techniques. Prior to characterization, the samples were subjected to a thermal treatment involving heating at 240 °C for 5 minutes followed by quenching to -20 °C. The melting temperature was subsequently measured using differential scanning calorimetry (Perkin-Elmer DSC-4) at a heating rate of 20 °C/min under a nitrogen atmosphere.",
      "reasoning_analysis": "Increasing Factors: The inclusion of the polyamide 6 component derived from caprolactam provides strong interchain hydrogen bonding sites that promote chain packing and crystallization, establishing the fundamental capacity for a melting transition within the blend system. The thermal erasure at 240 °C ensures that the measurement reflects the crystallization potential from a unified melt state. Decreasing Factors: The high concentration of the polyarylate matrix, particularly due to the kinked structure introduced by isophthalic acid, acts as an amorphous diluent that disrupts the crystallizable PA-6 domains. Additionally, the specific processing history involving quenching to -20 °C kinetically hinders the formation of thick, thermodynamically stable lamellae, resulting in less perfect crystals that melt at lower temperatures. Dominant Factor: The dominant factor qualitatively governing the Tm behavior is the kinetic suppression of crystal perfection caused by the rapid quenching process combined with the dilution effect of the amorphous polyarylate phase. These factors override the inherent crystallinity of the PA-6 component, leading to a melting temperature that is qualitatively depressed relative to a neat, slowly cooled polyamide 6 reference."
    }
  },
  {
    "doi": null,
    "title": "Compatibilizing effect of polyarylate-polyamide-6 block copolymers on polyarylate/polyamide-6 blends: 2",
    "year": 1996,
    "chemical_composition": {
      "repeat_unit_psmiles": null,
      "monomers": [
        {
          "name": "Bisphenol A",
          "smiles": "CC(C)(c1ccc(O)cc1)c2ccc(O)cc2",
          "ratio_value": null,
          "ratio_unit": null
        },
        {
          "name": "Isophthalic acid",
          "smiles": "OC(=O)c1cccc(C(=O)O)c1",
          "ratio_value": null,
          "ratio_unit": null
        },
        {
          "name": "Terephthalic acid",
          "smiles": "OC(=O)c1ccc(C(=O)O)cc1",
          "ratio_value": null,
          "ratio_unit": null
        },
        {
          "name": "Caprolactam",
          "smiles": "O=C1CCCCCN1",
          "ratio_value": null,
          "ratio_unit": null
        }
      ],
      "additives": [],
      "is_homopolymer": false
    },
    "processing_history": "PAr/PA-6 blend (90/10 wt%). Preparation by dissolution/precipitation or melt blending. Tm measured by DSC (Perkin-Elmer DSC-4) at 20 °C/min heating rate under N2 atmosphere. Samples quenched to -20 °C after 5 min at 240 °C.",
    "hierarchical_structure": "Semicrystalline PA-6 phase in amorphous PAr matrix. Phase separation with domain sizes 1-3 μm.",
    "properties": {
      "Tm": {
        "value": [
          220
        ],
        "unit": "°C"
      }
    },
    "analysis_with_hierarchical_structure": {
      "descriptive_text": "The sample comprises a polyarylate (PAr) and polyamide-6 (PA-6) blend with a 90/10 wt% composition, synthesized from Bisphenol A, isophthalic acid, and terephthalic acid for the PAr component and caprolactam for the PA-6 component. Prepared via dissolution/precipitation or melt blending, the material displays a hierarchical structure consisting of a semicrystalline PA-6 phase dispersed within an amorphous PAr matrix, exhibiting phase separation with domain sizes between 1 and 3 μm. Thermal treatment involved heating to 240 °C for 5 minutes followed by quenching to -20 °C, and the melting temperature was characterized by DSC at a heating rate of 20 °C/min under a nitrogen atmosphere.",
      "reasoning_analysis": "Increasing Factors: The incorporation of caprolactam-derived polyamide-6 segments establishes a crystalline phase stabilized by strong intermolecular hydrogen bonding, which inherently increases the energy required to disrupt the lattice and drives the Tm upward relative to non-polar polymers. Additionally, the rigid polyarylate matrix may provide physical confinement to the PA-6 domains, potentially offering minor thermal stabilization. Decreasing Factors: The high weight fraction of amorphous polyarylate acts as a diluent to the crystalline polyamide-6 phase, thermodynamically depressing the equilibrium melting point. More critically, the processing history involving rapid quenching from 240 °C to -20 °C kinetically limits crystal growth and perfection, resulting in thinner lamellae and defective crystallites that melt at lower temperatures. Dominant Factor: The thermal history associated with the rapid quenching process is the dominant factor, as the kinetic suppression of crystal perfection and lamellar thickness qualitatively lowers the observed Tm more significantly than the intrinsic hydrogen bonding elevates it, resulting in a melting behavior depressed relative to slowly cooled, pristine polyamide-6."
    },
    "analysis_without_hierarchical_structure": {
      "descriptive_text": "The sample consists of a polyarylate (PAr) and polyamide-6 (PA-6) blend with a composition of 90/10 wt%. The polyarylate component is synthesized from Bisphenol A, Isophthalic acid, and Terephthalic acid, while the polyamide-6 is derived from Caprolactam. The material was prepared via dissolution/precipitation or melt blending techniques. Thermal analysis was conducted using differential scanning calorimetry at a heating rate of 20 °C/min under a nitrogen atmosphere, following a thermal treatment where samples were held at 240 °C for 5 minutes and subsequently quenched to -20 °C.",
      "reasoning_analysis": "Increasing Factors: The presence of the PA-6 component introduces strong intermolecular hydrogen bonding between amide groups, which stabilizes the crystalline lattice and inherently drives the melting temperature higher. Additionally, the rigid aromatic backbone of the PAr matrix, contributed by Bisphenol A and terephthalic acid units, provides a high-modulus environment that may restrict chain mobility and stabilize crystal interfaces. Decreasing Factors: The blending of semi-crystalline PA-6 with amorphous PAr acts as a diluent, potentially disrupting the regularity of PA-6 chain packing and leading to melting point depression if specific interactions occur. Furthermore, the processing history involves quenching from the melt to -20 °C, a rapid cooling rate that kinetically limits crystal growth and perfection, resulting in smaller or less stable crystallites that melt at lower temperatures. Dominant Factor: While the intrinsic hydrogen bonding of PA-6 establishes the existence of a melting transition, the dominant factor governing the specific Tm behavior of this sample is the thermal history combined with the blend morphology. The rapid quenching prevents the formation of thermodynamically stable crystals, and the confinement within the amorphous PAr matrix restricts reorganization, qualitatively leading to a lower or broader melting transition compared to pure, slowly cooled PA-6."
    }
  },
  {
    "doi": "10.1039/c1jm12496j",
    "title": "A versatile approach to achieve quintuple-shape memory effect by semi-interpenetrating polymer networks containing broadened glass transition and crystalline segments†",
    "year": 2011,
    "chemical_composition": {
      "repeat_unit_psmiles": "[*]CC(C)(C(=O)OC)[*]",
      "monomers": [
        {
          "name": "Methyl methacrylate",
          "smiles": "C=C(C)C(=O)OC",
          "ratio_value": null,
          "ratio_unit": null
        }
      ],
      "additives": [
        {
          "name": "Poly(ethylene glycol)",
          "type": "polymer",
          "amount_value": 35,
          "amount_unit": "wt%"
        },
        {
          "name": "Ethylene glycol dimethacrylate",
          "type": "crosslinker",
          "amount_value": 3,
          "amount_unit": "wt%"
        },
        {
          "name": "2,2'-azobisisobutyronitrile",
          "type": "initiator",
          "amount_value": null,
          "amount_unit": null
        }
      ],
      "is_homopolymer": false
    },
    "processing_history": "Prepared by in situ homopolymerization and crosslinking of MMA in the presence of linear PEG (Mn=1000 g/mol). Tm measured by DSC (second heating thermograms).",
    "hierarchical_structure": "Semi-interpenetrating polymer network (semi-IPN) with two phases separation: crystalline PEG phase and broadened glass transition phase of semi-IPN.",
    "properties": {
      "Tm": {
        "value": [
          30
        ],
        "unit": "°C"
      }
    },
    "analysis_with_hierarchical_structure": {
      "descriptive_text": "The sample comprises a semi-interpenetrating polymer network (semi-IPN) synthesized via in situ homopolymerization and crosslinking of methyl methacrylate in the presence of linear poly(ethylene glycol) with a number-average molecular weight of 1,000 g/mol. The formulation incorporates 35 wt% poly(ethylene glycol) and 3 wt% ethylene glycol dimethacrylate as a crosslinker, initiated by 2,2'-azobisisobutyronitrile. Hierarchical characterization indicates a two-phase separation morphology consisting of a crystalline poly(ethylene glycol) phase dispersed within a PMMA-based network phase that exhibits a broadened glass transition. The melting behavior was evaluated using differential scanning calorimetry with data collected from second heating thermograms to normalize thermal history.",
      "reasoning_analysis": "Increasing Factors: The development of a semi-IPN morphology promotes microphase separation, enabling the poly(ethylene glycol) component to segregate into distinct domains capable of forming crystalline lamellae, which is essential for the observation of a melting transition. Additionally, the use of second heating thermograms in the processing history ensures a standardized thermal protocol that maximizes the crystallinity achievable within the constraints of the network structure. Decreasing Factors: The confinement of the linear poly(ethylene glycol) chains within the crosslinked PMMA network restricts chain mobility and lamellar thickening, leading to a depression in Tm via the Gibbs-Thomson effect. Furthermore, the relatively low molecular weight of the poly(ethylene glycol) (Mn=1000 g/mol) introduces a higher concentration of chain ends within the crystal lattice, which destabilizes the crystalline phase and lowers the melting temperature. Potential intermolecular interactions between the ester groups of the PMMA network and the ether oxygens of the poly(ethylene glycol) may also disrupt crystal packing perfection. Dominant Factor: The dominant factor influencing the Tm is the confinement effect imposed by the crosslinked PMMA network on the low-molecular-weight poly(ethylene glycol) domains. While the phase separation allows crystallization to occur, the physical restrictions on crystal growth and the inherent chain end effects of the low-molecular-weight modifier qualitatively dictate a suppressed melting temperature relative to bulk, high-molecular-weight poly(ethylene glycol)."
    },
    "analysis_without_hierarchical_structure": {
      "descriptive_text": "The sample comprises a poly(methyl methacrylate) network synthesized via in situ homopolymerization of methyl methacrylate monomers initiated by 2,2'-azobisisobutyronitrile. This polymerization was conducted in the presence of 35 wt% linear poly(ethylene glycol) with a number-average molecular weight of 1000 g/mol and incorporated 3 wt% ethylene glycol dimethacrylate as a crosslinking agent to form a crosslinked blend system. The melting temperature was subsequently characterized using differential scanning calorimetry, specifically analyzing the second heating thermograms to assess the thermal properties of the composite material.",
      "reasoning_analysis": "Increasing Factors: The inclusion of 35 wt% linear poly(ethylene glycol) introduces semi-crystalline domains into the system, providing the fundamental structural basis for any observed melting transition since the poly(methyl methacrylate) matrix is inherently amorphous. Decreasing Factors: The in situ polymerization creates a crosslinked network via ethylene glycol dimethacrylate that imposes topological constraints on the PEG chains, limiting their ability to reorganize into thick, perfect lamellae during cooling. Furthermore, specific intermolecular interactions between the PMMA carbonyl groups and PEG ether oxygens disrupt chain packing, and the relatively low molecular weight of the PEG enhances end-group effects that inherently lower the equilibrium melting temperature. Dominant Factor: The topological confinement and specific intermolecular interactions imposed by the crosslinked PMMA network qualitatively dominate the thermal behavior, resulting in a depression of the PEG melting temperature relative to its neat state due to reduced crystalline perfection and restricted chain mobility."
    }
  },
  {
    "doi": null,
    "title": "Electron induced modi\u001fcation in polypropylene",
    "year": 2001,
    "chemical_composition": {
      "repeat_unit_psmiles": "[*]CC(C)[*]",
      "monomers": [
        {
          "name": "Propylene",
          "smiles": "CC=C",
          "ratio_value": null,
          "ratio_unit": null
        }
      ],
      "additives": [],
      "is_homopolymer": true
    },
    "processing_history": "Cut from commercially available sheets (2x2 cm2), washed with soap solution and deionised water, dried in vacuum desiccator. Tm measured by DSC (Perkin Elmer Delta series) at 20 °C/min heating rate under N2 flushing gas, temperature range 50-520 °C.",
    "hierarchical_structure": "Isotactic nature, 3/1 helix structure. XRD main peak at 2θ = 18.0°. Semicrystalline.",
    "properties": {
      "Tm": {
        "value": [
          212
        ],
        "unit": "°C"
      }
    },
    "analysis_with_hierarchical_structure": {
      "descriptive_text": "The sample is an isotactic polypropylene homopolymer exhibiting a semicrystalline morphology with a characteristic 3/1 helix conformation, confirmed by an XRD main peak at 2θ = 18.0°. Sourced from commercially available sheets cut into 2x2 cm2 specimens, the material was washed with a soap solution and deionized water followed by drying in a vacuum desiccator prior to analysis. The melting temperature was characterized using differential scanning calorimetry on a Perkin Elmer Delta series instrument at a heating rate of 20 °C/min under a nitrogen flushing gas atmosphere across a temperature range of 50 to 520 °C.",
      "reasoning_analysis": "Increasing Factors: The highly regular isotactic configuration enables efficient chain packing into a stable crystalline lattice, specifically adopting the 3/1 helical conformation which maximizes intermolecular interactions and requires significant thermal energy to disrupt. Additionally, the relatively fast heating rate of 20 °C/min during DSC characterization may induce thermal lag, qualitatively shifting the observed onset of melting to higher temperatures compared to slower scanning rates. Decreasing Factors: The origin of the sample as commercially available sheets implies a prior thermal history that may have resulted in a distribution of lamellar thicknesses; thinner lamellae formed during rapid cooling in the original sheet production would melt at lower temperatures according to the Gibbs-Thomson effect. Furthermore, any minor stereochemical defects inherent in commercial-grade monomers could introduce lattice imperfections that reduce crystal stability. Dominant Factor: The stereoregularity of the isotactic backbone is the dominant factor governing the thermal behavior, as it dictates the fundamental ability of the polypropylene chains to crystallize into the 3/1 helix structure. This intrinsic structural order establishes a robust melting transition that overrides the minor variations introduced by the commercial processing history or characterization conditions."
    },
    "analysis_without_hierarchical_structure": {
      "descriptive_text": "The sample consists of a polypropylene homopolymer sourced from commercially available sheets. Specimens measuring 2x2 cm² were cut from the sheets, washed with a soap solution and deionized water, and subsequently dried in a vacuum desiccator. The melting temperature was characterized using differential scanning calorimetry on a Perkin Elmer Delta series instrument, employing a heating rate of 20 °C/min under a nitrogen flushing gas atmosphere across a temperature range of 50 to 520 °C.",
      "reasoning_analysis": "Increasing Factors: The homopolymer nature of the polypropylene ensures chemical regularity along the backbone, facilitating efficient chain packing and crystallization which intrinsically supports a defined melting transition. Additionally, the vacuum desiccator drying step removes absorbed moisture or volatiles that could otherwise act as impurities, while the DSC heating rate of 20 °C/min may induce thermal lag, shifting the observed endothermic peak to a slightly higher temperature. Decreasing Factors: The presence of methyl side groups on the polymer backbone introduces steric hindrance compared to linear polyethylene, which reduces packing density and lowers the theoretical maximum melting temperature. Furthermore, any residual soap from the washing process could act as a surface impurity, potentially disrupting crystal perfection at the boundaries and depressing the melting point. Dominant Factor: The intrinsic stereoregularity and chemical structure of the polypropylene backbone fundamentally determine the lattice energy and crystalline stability, serving as the primary driver for the Tm magnitude, whereas the cleaning procedures and measurement kinetics serve only as secondary modulating factors."
    }
  },
  {
    "doi": null,
    "title": "Thermo-Mechanical Characterization of a Thermoplastic Copolyetherester l Characterization of a Thermoplas",
    "year": 2018,
    "chemical_composition": {
      "repeat_unit_psmiles": null,
      "monomers": [
        {
          "name": "Terephthalic acid",
          "smiles": "OC(=O)c1ccc(C(=O)O)cc1",
          "ratio_value": null,
          "ratio_unit": null
        },
        {
          "name": "1,4-butanediol",
          "smiles": "OCCCCO",
          "ratio_value": null,
          "ratio_unit": null
        },
        {
          "name": "Poly(tetramethylene oxide)",
          "smiles": "*OCCCC*",
          "ratio_value": 50,
          "ratio_unit": "wt%"
        }
      ],
      "additives": [],
      "is_homopolymer": false
    },
    "processing_history": "Polycondensation of terephthalic acid and 1,4-butanediol mixed with PTMO. Dried at 120 °C for 6 h. Unaged sample (t0). Tm measured by DSC (Pyris-Diamond DSC-8000) at 20 °C/min heating rate under N2, 2nd heating scan.",
    "hierarchical_structure": "Semicrystalline two-phase structure (hard crystalline PBT, soft amorphous PTMO). Crystallinity 23%.",
    "properties": {
      "Tm": {
        "value": [
          193
        ],
        "unit": "°C"
      }
    },
    "analysis_with_hierarchical_structure": {
      "descriptive_text": "The sample is a semicrystalline segmented copolymer comprising hard segments synthesized from the polycondensation of terephthalic acid and 1,4-butanediol, coupled with soft poly(tetramethylene oxide) (PTMO) segments constituting 50 wt% of the composition. The material exhibits a two-phase hierarchical structure characterized by hard crystalline PBT domains and soft amorphous PTMO regions, with an overall crystallinity of 23%. Preparation involved polycondensation of the monomers mixed with PTMO, followed by drying at 120 °C for 6 hours to yield an unaged sample. Thermal characterization was performed using DSC at a heating rate of 20 °C/min under a nitrogen atmosphere, specifically analyzing the second heating scan to determine the melting behavior.",
