Repository: hhtrick/HHT-code

# HHT training framework

This directory contains model training, embedding precomputation, inference, article-level baselines and the curated datasets. All commands below assume that the working directory is `train_code/`.

## 3. Datasets and fixed partitions

Each main dataset is a JSON array at `dataset/{property}/{property}.json`. Entries contain source metadata, `chemical_composition`, `processing_history`, `hierarchical_structure`, `properties`, and two generated-analysis objects. Targets are stored as `properties[property]["value"]`; source metadata and target values are not predictive input fields.

| Property | Train | Validation | Test | Total |
|---|---:|---:|---:|---:|

File: train_code/dataset/Tm/Tm.json (part 146 of 200)
[
      "reasoning_analysis": "Increasing Factors: The aromatic terephthalic acid units within the hard segments provide structural rigidity and facilitate pi-pi stacking, promoting the formation of stable crystalline lamellae which inherently elevates the Tm. The semicrystalline nature of the PBT hard domains establishes a distinct melting transition driven by the energy required to disrupt these ordered regions. Decreasing Factors: The incorporation of 50 wt% flexible poly(tetramethylene oxide) soft segments disrupts the continuity of the crystalline phase, acting as a diluent that limits the size and perfection of the PBT crystallites. Additionally, the moderate overall crystallinity of 23% suggests restricted hard segment mobility during crystallization, likely resulting in smaller or less perfect crystals that melt at lower temperatures compared to high-crystallinity homopolymers. The use of the 2nd heating scan in the processing history eliminates thermal history effects that might have otherwise enhanced crystallinity during initial cooling. Dominant Factor: The chemical identity of the hard segment (PBT) dictates the fundamental temperature range of the melting transition; however, the segmented copolymer architecture containing a high proportion of soft PTMO domains is the dominant factor qualitatively reducing the Tm relative to pure PBT homopolymer due to the confinement of crystallizable sequences and reduced crystal perfection."
    },
    "analysis_without_hierarchical_structure": {
      "descriptive_text": "The polymer sample is a copolymer synthesized via the polycondensation of terephthalic acid and 1,4-butanediol, incorporated with 50 wt% Poly(tetramethylene oxide) (PTMO). Post-synthesis, the material underwent drying at 120 °C for 6 hours to ensure moisture removal prior to characterization. As an unaged sample, its thermal properties were evaluated via differential scanning calorimetry (DSC) using a Pyris-Diamond DSC-8000, specifically measuring the melting temperature during the second heating scan at a rate of 20 °C/min under a nitrogen atmosphere.",
      "reasoning_analysis": "Increasing Factors: The chemical composition includes terephthalic acid and 1,4-butanediol, which form poly(butylene terephthalate) (PBT) hard segments characterized by rigid aromatic rings and regular backbone structures that facilitate strong intermolecular packing and stable crystal lattice formation. Additionally, the processing history involves drying at 120 °C, which removes residual moisture and condensation byproducts that could otherwise act as plasticizers or cause hydrolytic degradation, thereby preserving the integrity of the crystalline domains. Decreasing Factors: The incorporation of 50 wt% Poly(tetramethylene oxide) (PTMO) introduces flexible ether linkages and amorphous soft segments that disrupt the continuity of the crystallizable PBT sequences. This copolymer architecture reduces the effective length of the crystallizable blocks and dilutes the crystalline phase, which thermodynamically depresses the melting temperature relative to the pure hard segment homopolymer. Dominant Factor: The copolymer composition, specifically the high weight fraction of the PTMO soft segments, is the dominant factor influencing the Tm. While the PBT chemistry provides the crystallizable units, the significant presence of the non-crystallizable soft phase limits the size and perfection of the crystallites, qualitatively driving the Tm lower than that of a pure PBT system."
    }
  },
  {
    "doi": null,
    "title": "Thermal, mechanical and dielectric behaviour of poly(aryl ether ketone) with low melting temperature",
    "year": 2018,
    "chemical_composition": {
      "repeat_unit_psmiles": null,
      "monomers": [
        {
          "name": "PAEK LM (VICTREX AE 250)",
          "smiles": null,
          "ratio_value": null,
          "ratio_unit": null
        }
      ],
      "additives": [],
      "is_homopolymer": false
    },
    "processing_history": "Supplied by Victrex as ultra-fine powder (VICTREX AE 250). Processed from powder for 15 min at 360 °C. Slowly cooled, then annealed for 2 h at 180-250 °C. Tm measured by DSC (PerkinElmer DSC7) at 10 °C/min from 50 to 360 °C.",
    "hierarchical_structure": "Semicrystalline. Crystallinity ratio ~27%. RAF content not different from non-annealed samples.",
    "properties": {
      "Tm": {
        "value": [
          307
        ],
        "unit": "°C"
      }
    },
    "analysis_with_hierarchical_structure": {
      "descriptive_text": "This sample comprises a semicrystalline PAEK LM (VICTREX AE 250) material, classified as a non-homopolymer system, supplied initially as an ultra-fine powder. The material underwent thermal processing at 360 °C for 15 minutes, followed by slow cooling and a subsequent annealing treatment for 2 hours within the 180-250 °C range. Structural characterization indicates a crystallinity ratio of approximately 27%, with the rigid amorphous fraction content remaining comparable to non-annealed counterparts. The melting behavior was evaluated using differential scanning calorimetry (PerkinElmer DSC7) at a heating rate of 10 °C/min over a temperature range of 50 to 360 °C.",
      "reasoning_analysis": "Increasing Factors: The aromatic backbone inherent to the PAEK chemistry provides significant chain stiffness and strong intermolecular interactions, establishing a high baseline melting temperature. Furthermore, the processing history involving slow cooling and extended annealing at 180-250 °C facilitates lamellar thickening and crystal perfection, which thermodynamically elevates the observed Tm according to the Gibbs-Thomson equation. Decreasing Factors: The classification as a non-homopolymer suggests the presence of comonomers or structural irregularities that disrupt the regularity of the crystal lattice compared to a pristine homopolymer, inherently lowering the equilibrium melting temperature. Additionally, the annealing temperature range is significantly below the typical melting point of high-performance PAEKs, which may limit the extent of recrystallization into higher-melting polymorphs. Dominant Factor: The thermal history, specifically the slow cooling and prolonged annealing treatment, qualitatively dominates the final Tm behavior. While the copolymeric nature sets a lower intrinsic equilibrium Tm, the processing-induced enhancement of crystal thickness and perfection will shift the observed melting endotherm to higher temperatures relative to a rapidly quenched sample of the same composition."
    },
    "analysis_without_hierarchical_structure": {
      "descriptive_text": "The sample comprises a poly(aryl ether ketone) low-melt grade commercial polymer, identified as VICTREX AE 250, supplied as an ultra-fine powder. The material processing involved heating the powder for 15 minutes at 360 °C, followed by slow cooling and a subsequent annealing treatment for 2 hours between 180 and 250 °C. The melting temperature was characterized using differential scanning calorimetry (PerkinElmer DSC7) at a heating rate of 10 °C/min over a range of 50 to 360 °C.",
      "reasoning_analysis": "Increasing Factors: The poly(aryl ether ketone) backbone features rigid aromatic rings and ketone linkages that enhance chain stiffness and intermolecular interactions, intrinsically supporting a high melting temperature. Additionally, the processing history involving slow cooling and prolonged annealing promotes significant lamellar thickening and crystal perfection, which thermodynamically stabilizes the crystalline phase and drives the observed Tm upward. Decreasing Factors: The chemical composition is designated as a low-melt grade with a non-homopolymer structure, implying the presence of comonomers or structural irregularities that disrupt chain packing efficiency compared to standard homopolymer variants, thereby inherently lowering the equilibrium melting point. Dominant Factor: The thermal history, specifically the extended annealing treatment, qualitatively dominates the final Tm behavior by maximizing the crystalline lamellar thickness; while the copolymer composition sets a lower baseline than standard PAEK, the processing ensures the observed Tm reflects the most thermally stable crystal population achievable for this specific grade."
    }
  },
  {
    "doi": "10.1039/c1jm12496j",
    "title": "A versatile approach to achieve quintuple-shape memory effect by semi-interpenetrating polymer networks containing broadened glass transition and crystalline segments†",
    "year": 2011,
    "chemical_composition": {
      "repeat_unit_psmiles": "[*]CC(C)(C(=O)OC)[*]",
      "monomers": [
        {
          "name": "Methyl methacrylate",
          "smiles": "C=C(C)C(=O)OC",
          "ratio_value": null,
          "ratio_unit": null
        }
      ],
      "additives": [
        {
          "name": "Poly(ethylene glycol)",
          "type": "polymer",
          "amount_value": 35,
          "amount_unit": "wt%"
        },
        {
          "name": "Ethylene glycol dimethacrylate",
          "type": "crosslinker",
          "amount_value": 3,
          "amount_unit": "wt%"
        },
        {
          "name": "2,2'-azobisisobutyronitrile",
          "type": "initiator",
          "amount_value": null,
          "amount_unit": null
        }
      ],
      "is_homopolymer": false
    },
    "processing_history": "Prepared by in situ homopolymerization and crosslinking of MMA in the presence of linear PEG (Mn=1000 g/mol). Tm value used as transition temperature for quintuple-shape memory effect cycle.",
    "hierarchical_structure": "Semi-interpenetrating polymer network (semi-IPN) with two phases separation: crystalline PEG phase and broadened glass transition phase of semi-IPN.",
    "properties": {
      "Tm": {
        "value": [
          35
        ],
        "unit": "°C"
      }
    },
    "analysis_with_hierarchical_structure": {
      "descriptive_text": "The sample comprises a semi-interpenetrating polymer network (semi-IPN) synthesized via in situ homopolymerization and crosslinking of methyl methacrylate using 2,2'-azobisisobutyronitrile as an initiator and ethylene glycol dimethacrylate (3 wt%) as a crosslinker. This poly(methyl methacrylate) matrix incorporates 35 wt% of linear poly(ethylene glycol) with a number-average molecular weight of 1,000 g/mol. The resulting hierarchical structure displays microphase separation featuring a crystalline PEG phase embedded within a broadened glass transition phase of the semi-IPN, designed to leverage the melting temperature as the switching transition for a quintuple-shape memory effect cycle.",
      "reasoning_analysis": "Increasing Factors: The development of a distinct crystalline PEG phase via microphase separation is the fundamental driver for the existence of a melting transition, as the crosslinked PMMA matrix remains amorphous. The semi-IPN architecture stabilizes this phase separation, allowing the PEG domains to form crystalline lamellae necessary for a defined Tm. Decreasing Factors: The low molecular weight of the linear PEG (Mn = 1,000 g/mol) increases the free volume and chain end concentration, which thermodynamically destabilizes the crystal lattice and depresses the melting point relative to high-molecular-weight PEG. Additionally, the physical confinement of PEG chains within the rigid, crosslinked PMMA network restricts chain mobility and crystal perfection, while potential hydrogen bonding interactions between PEG ether oxygens and PMMA ester groups may disrupt crystalline ordering, further lowering the Tm. Dominant Factor: Although phase separation enables the melting transition, the low molecular weight of the PEG switching component and the topological constraints imposed by the semi-IPN network are the dominant factors that qualitatively suppress the Tm relative to bulk PEG, tuning the thermal transition to the specific range required for the shape memory application."
    },
    "analysis_without_hierarchical_structure": {
      "descriptive_text": "The sample consists of a poly(methyl methacrylate) network synthesized via the in situ polymerization of methyl methacrylate monomers using 2,2'-azobisisobutyronitrile as the initiator. The architecture is modified by the inclusion of 3 wt% ethylene glycol dimethacrylate acting as a crosslinker, creating a covalently bonded network structure. Additionally, the matrix incorporates 35 wt% linear poly(ethylene glycol) with a number-average molecular weight of 1000 g/mol. This composite material was processed to serve as the transition temperature basis for a quintuple-shape memory effect cycle.",
      "reasoning_analysis": "Increasing Factors: The formation of a covalently crosslinked network via ethylene glycol dimethacrylate provides structural integrity that prevents viscous flow during the transition, ensuring the thermal energy is primarily utilized for disrupting the crystalline lattice of the PEG phase. Additionally, specific dipole-dipole interactions between the carbonyl groups of the PMMA backbone and the ether linkages of the PEG chains may stabilize the crystalline interface, potentially resisting thermal disruption. Decreasing Factors: The relatively low number-average molecular weight (Mn=1000 g/mol) of the linear PEG introduces a high concentration of chain ends, which disrupts crystalline perfection and significantly depresses the melting temperature according to thermodynamic principles. Furthermore, the presence of the amorphous PMMA matrix acts as a diluent, restricting the growth of PEG lamellae during the in situ polymerization, while the crosslinking density imposes topological constraints that hinder chain folding and reorganization into stable crystals. Dominant Factor: The depression caused by the low molecular weight of the PEG switching phase and the dilution effect within the rigid PMMA network qualitatively dominates the thermal behavior. While the crosslinked network ensures the material maintains shape integrity during the transition, the thermodynamic penalty imposed by the short PEG chain lengths and constrained crystallization environment will result in a Tm lower than that of bulk, high-molecular-weight PEG."
    }
  },
  {
    "doi": "10.3390/polym14081622",
    "title": "Melting Temperature Depression of Polymer Single Crystals: Application to the Eco-Design of Tie-Layers in Polyolefinic-Based Multilayered Films",
    "year": 2022,
    "chemical_composition": {
      "repeat_unit_psmiles": null,
      "monomers": [
        {
          "name": "Ethylene",
          "smiles": "C=C",
          "ratio_value": 94.5,
          "ratio_unit": "mol%"
        },
        {
          "name": "Vinyl Acetate",
          "smiles": "CC(=O)OC=C",
          "ratio_value": 5.5,
          "ratio_unit": "mol%"
        }
      ],
      "additives": [],
      "is_homopolymer": false
    },
    "processing_history": "EVA copolymer pellets as received (Sigma Aldrich/Merck). Tm measured by DSC (DSC-7, Perkin Elmer) at 10 °C/min heating rate under N2, 20-160 °C.",
    "hierarchical_structure": "Semicrystalline. Crystallinity α = 0.25.",
    "properties": {
      "Tm": {
        "value": [
          52.6
        ],
        "unit": "°C"
      }
    },
    "analysis_with_hierarchical_structure": {
      "descriptive_text": "The investigated sample is a semicrystalline ethylene-vinyl acetate (EVA) copolymer comprising 94.5 mol% ethylene and 5.5 mol% vinyl acetate repeat units. Obtained commercially as pellets from Sigma Aldrich/Merck, the material displays a crystallinity degree (α) of 0.25. Thermal characterization was performed via differential scanning calorimetry using a Perkin Elmer DSC-7 instrument at a heating rate of 10 °C/min under a nitrogen atmosphere within a range of 20 to 160 °C.",
      "reasoning_analysis": "Increasing Factors: The high molar fraction of ethylene (94.5%) preserves a linear hydrocarbon backbone capable of forming crystalline lamellae, establishing a baseline thermal stability associated with polyethylene structures. The semicrystalline morphology confirms the existence of ordered regions that require significant thermal energy to transition to the melt state. Decreasing Factors: The incorporation of 5.5 mol% vinyl acetate introduces bulky acetate side groups that act as defects within the crystal lattice, disrupting chain packing and symmetry, which thermodynamically depresses the melting temperature relative to homopolymer polyethylene. Additionally, the moderate degree of crystallinity (α = 0.25) indicates limited structural order, likely corresponding to thinner lamellar thicknesses which melt at lower temperatures according to the Gibbs-Thomson equation. The lack of specific thermal annealing in the processing history (as received) may also result in less perfect crystals compared to slowly cooled samples. Dominant Factor: The copolymer composition serves as the dominant factor governing the Tm behavior. While the semicrystalline structure enables a defined melting transition, the presence of vinyl acetate comonomers fundamentally alters the crystal lattice energy and chain regularity, causing a qualitative reduction in Tm compared to high-density polyethylene that outweighs the influences of the specific crystallinity degree or standard processing history."
    },
    "analysis_without_hierarchical_structure": {
      "descriptive_text": "The material investigated is an ethylene-vinyl acetate (EVA) copolymer comprising 94.5 mol% ethylene and 5.5 mol% vinyl acetate monomers. Commercial pellets were sourced from Sigma Aldrich/Merck and utilized as received without further purification or modification. The melting temperature was characterized using differential scanning calorimetry (DSC) on a Perkin Elmer DSC-7 instrument, employing a heating rate of 10 °C/min under a nitrogen atmosphere across a temperature range of 20 to 160 °C.",
      "reasoning_analysis": "Increasing Factors: The predominance of ethylene units in the copolymer backbone allows for the formation of long crystallizable methylene sequences. These linear segments facilitate efficient chain packing into lamellar crystals, establishing a baseline melting transition driven by the crystallization capability of the polyethylene-like segments. Decreasing Factors: The inclusion of vinyl acetate comonomers introduces bulky acetate side groups that function as structural defects within the polymer chain. These groups disrupt the regularity required for lattice inclusion, reducing the thickness and perfection of the crystalline lamellae compared to a polyethylene homopolymer, which qualitatively lowers the melting temperature. Furthermore, the processing history specifies the use of pellets as received without subsequent thermal annealing, implying that the crystal morphology is determined by standard commercial cooling rates rather than thermal treatments that could otherwise increase crystal stability. Dominant Factor: The comonomer-induced disruption of chain regularity is the dominant factor governing the Tm behavior. Although the high ethylene content supports semi-crystallinity, the exclusion of vinyl acetate units from the crystal lattice fundamentally limits the maximum achievable lamellar thickness, ensuring the Tm remains depressed relative to pure polyethylene regardless of the standard processing history."
    }
  },
  {
    "doi": null,
    "title": "Compatibilizing effect of polyarylate-polyamide-6 block copolymers on polyarylate/polyamide-6 blends: 2",
    "year": 1996,
    "chemical_composition": {
      "repeat_unit_psmiles": null,
      "monomers": [
        {
          "name": "Bisphenol A",
          "smiles": "CC(C)(c1ccc(O)cc1)c2ccc(O)cc2",
          "ratio_value": null,
          "ratio_unit": null
        },
        {
          "name": "Isophthalic acid",
          "smiles": "OC(=O)c1cccc(C(=O)O)c1",
          "ratio_value": null,
          "ratio_unit": null
        },
        {
          "name": "Terephthalic acid",
          "smiles": "OC(=O)c1ccc(C(=O)O)cc1",
          "ratio_value": null,
          "ratio_unit": null
        },
        {
          "name": "Caprolactam",
          "smiles": "O=C1CCCCCN1",
          "ratio_value": null,
          "ratio_unit": null
        }
      ],
      "additives": [
        {
          "name": "ARNY 1-2",
          "type": "compatibilizer",
          "amount_value": 2,
          "amount_unit": "phr"
        }
      ],
      "is_homopolymer": false
    },
    "processing_history": "PAr/PA-6 blend (70/30 wt%) with 2 phr ARNY 1-2 block copolymer. Preparation by dissolution/precipitation or melt blending. Tm measured by DSC (Perkin-Elmer DSC-4) at 20 °C/min heating rate under N2 atmosphere. Samples quenched to -20 °C after 5 min at 240 °C.",
    "hierarchical_structure": "Semicrystalline PA-6 phase. Domain sizes reduced below 1 μm.",
    "properties": {
      "Tm": {
        "value": [
          215
        ],
        "unit": "°C"
      }
    },
    "analysis_with_hierarchical_structure": {
      "descriptive_text": "The sample comprises a binary blend of 70 wt% polyarylate (PAr), synthesized from Bisphenol A, Isophthalic acid, and Terephthalic acid, and 30 wt% polyamide-6 (PA-6) derived from Caprolactam. To enhance interfacial adhesion, 2 phr of ARNY 1-2 block copolymer was incorporated as a compatibilizer. The material was prepared via dissolution/precipitation or melt blending, resulting in a morphology characterized by a semicrystalline PA-6 phase with domain sizes reduced below 1 μm. Thermal characterization was performed using differential scanning calorimetry at a heating rate of 20 °C/min under a nitrogen atmosphere, following a thermal history where samples were held at 240 °C for 5 minutes and subsequently quenched to -20 °C.",
      "reasoning_analysis": "Increasing Factors: The inherent chemical structure of the PA-6 phase, characterized by strong intermolecular hydrogen bonding between amide groups, provides a high intrinsic thermal stability and drives the Tm upward. Additionally, the presence of the rigid polyarylate matrix may impose physical constraints on the PA-6 chains, potentially stabilizing certain crystal forms if transcrystallinity occurs. Decreasing Factors: The blending of PA-6 with PAr introduces impurities into the crystalline lattice or confines the PA-6 chains within sub-micron domains, leading to melting point depression due to reduced crystal size and perfection. The specific processing history involving quenching from 240 °C to -20 °C limits the time available for crystal growth and annealing, resulting in thinner lamellae and less perfect crystallites, which significantly lowers the observed Tm compared to slow-cooled counterparts. Dominant Factor: The dominant factor is likely the thermal history and morphological confinement. The rapid quenching prevents the formation of thick, stable lamellae, while the sub-micron domain size restricts the overall degree of crystallinity and crystal perfection within the PA-6 phase. Consequently, despite the strong hydrogen bonding of PA-6, the observed Tm is qualitatively depressed relative to neat, slowly cooled PA-6 due to these morphological and thermal constraints."
    },
    "analysis_without_hierarchical_structure": {
      "descriptive_text": "The sample consists of a binary blend comprising 70 wt% polyarylate, synthesized from Bisphenol A, Isophthalic acid, and Terephthalic acid, and 30 wt% Polyamide 6 derived from Caprolactam. To enhance interfacial adhesion, 2 phr of ARNY 1-2 block copolymer was incorporated as a compatibilizer. The material was prepared via either dissolution/precipitation or melt blending techniques. Thermal analysis was conducted using a Perkin-Elmer DSC-4 at a heating rate of 20 °C/min under a nitrogen atmosphere, following a thermal history where samples were held at 240 °C for 5 minutes and subsequently quenched to -20 °C.",
      "reasoning_analysis": "Increasing Factors: The intrinsic strong intermolecular hydrogen bonding within the Polyamide 6 domains establishes a high baseline thermal stability for the crystalline phase, driving the melting temperature significantly higher than amorphous regions. Additionally, the rigid polyarylate matrix may impose topological constraints on the PA-6 chains, potentially requiring additional energy to initiate melting if strong interfacial adhesion is achieved via the ARNY 1-2 compatibilizer. Decreasing Factors: The blending of semi-crystalline PA-6 with amorphous polyarylate introduces a dilution effect that thermodynamically depresses the melting point according to Flory-Huggins theory. Furthermore, the specific processing history involving quenching from 240 °C to -20 °C kinetically restricts crystal growth and perfection, resulting in smaller lamellae with lower thermal stability, while the compatibilizer may interfere with the regular packing of PA-6 chains at the interface. Dominant Factor: The thermodynamic dilution effect arising from the 70/30 blend composition is the dominant factor qualitatively defining the Tm behavior, as the amorphous polyarylate matrix significantly reduces the chemical potential of the crystalline PA-6 phase, overriding the intrinsic stability of the neat polyamide and leading to a depressed melting temperature relative to pure PA-6."
    }
  },
  {
    "doi": "10.3390/polym14081622",
    "title": "Melting Temperature Depression of Polymer Single Crystals: Application to the Eco-Design of Tie-Layers in Polyolefinic-Based Multilayered Films",
    "year": 2022,
    "chemical_composition": {
      "repeat_unit_psmiles": null,
      "monomers": [
        {
          "name": "Ethylene",
          "smiles": "C=C",
          "ratio_value": 95.0,
          "ratio_unit": "mol%"
        },
        {
          "name": "Ethyl Acrylate",
          "smiles": "C=CC(=O)OCC",
          "ratio_value": 5.0,
          "ratio_unit": "mol%"
        }
      ],
      "additives": [],
      "is_homopolymer": false
    },
    "processing_history": "EEA copolymer pellets as received (Sigma Aldrich/Merck). Tm measured by DSC (DSC-7, Perkin Elmer) at 10 °C/min heating rate under N2, 20-160 °C.",
    "hierarchical_structure": "Semicrystalline. Crystallinity α = 0.23.",
    "properties": {
      "Tm": {
        "value": [
          54.5
        ],
        "unit": "°C"
      }
    },
    "analysis_with_hierarchical_structure": {
      "descriptive_text": "The sample comprises a semicrystalline ethylene-ethyl acrylate copolymer consisting of 95.0 mol% ethylene and 5.0 mol% ethyl acrylate monomers. Provided commercially as pellets from Sigma Aldrich/Merck, the material exhibits a degree of crystallinity (α) of 0.23. Thermal characterization was performed using differential scanning calorimetry (DSC-7, Perkin Elmer) at a heating rate of 10 °C/min under a nitrogen atmosphere within a temperature range of 20 to 160 °C.",
      "reasoning_analysis": "Increasing Factors: The high molar fraction of ethylene (95.0 mol%) preserves a predominantly polyethylene-like backbone with high structural symmetry and regularity, which facilitates chain packing into crystalline lamellae and establishes a baseline melting temperature significantly higher than amorphous polymers. The semicrystalline nature confirms the existence of ordered regions that require substantial thermal energy to disrupt. Decreasing Factors: The incorporation of 5.0 mol% ethyl acrylate introduces bulky ester side groups that act as defects within the crystal lattice, disrupting chain regularity and reducing the length of crystallizable ethylene sequences, which depresses the melting temperature relative to linear homopolymer polyethylene. Furthermore, the relatively low degree of crystallinity (α = 0.23) suggests the formation of thinner lamellae with lower thermal stability according to the Gibbs-Thomson effect, and the as-received pellet processing history implies a standard cooling rate that may not have optimized lamellar thickness compared to slow-cooled or annealed samples. Dominant Factor: The comonomer effect qualitatively dominates the thermal behavior; while the high ethylene content supports crystallization, the specific inclusion of ethyl acrylate units fundamentally disrupts the lattice energy and limits crystal perfection, making the copolymer composition the primary driver that lowers the Tm relative to high-density polyethylene despite the inherent crystallizability of the ethylene segments."
    },
    "analysis_without_hierarchical_structure": {
      "descriptive_text": "The sample consists of an ethylene-ethyl acrylate copolymer composed of 95 mol% ethylene and 5 mol% ethyl acrylate repeat units. No additional additives were incorporated into the matrix. The material was utilized in the form of commercially sourced pellets as received from Sigma Aldrich/Merck without further modification. Thermal analysis was conducted using differential scanning calorimetry with a Perkin Elmer DSC-7 instrument, employing a heating rate of 10 °C/min under a nitrogen atmosphere across a temperature range of 20 to 160 °C to determine the melting behavior.",
      "reasoning_analysis": "Increasing Factors: The high molar fraction of ethylene (95 mol%) facilitates the formation of crystallizable sequences within the polymer backbone, allowing for chain packing and lamellar stacking that necessitates thermal energy to melt. Decreasing Factors: The incorporation of ethyl acrylate comonomer units introduces structural irregularities and steric hindrance via the ester side groups, which disrupt the crystalline lattice and reduce the effective lamellar thickness compared to linear polyethylene homopolymers. Dominant Factor: The comonomer-induced disruption of crystal lattice regularity is the dominant factor; while the high ethylene content ensures semi-crystallinity, the presence of ethyl acrylate units inherently limits the maximum crystal perfection and lamellar thickness, qualitatively defining the Tm as lower than that of a comparable high-density polyethylene homopolymer."
    }
  },
  {
    "doi": null,
    "title": "Early structural development in melt-quenched polymer PTT from atomistic molecular dynamic simulations",
    "year": 2009,
    "chemical_composition": {
      "repeat_unit_psmiles": "[*]OC(=O)c1ccc(cc1)C(=O)OCCC[*]",
      "monomers": [
        {
          "name": "Terephthalic acid",
          "smiles": "OC(=O)c1ccc(cc1)C(=O)O",
          "ratio_value": null,
          "ratio_unit": null
        },
        {
          "name": "1,3-Propanediol",
          "smiles": "OCCCO",
          "ratio_value": null,
          "ratio_unit": null
        }
      ],
      "additives": [],
      "is_homopolymer": false
    },
    "processing_history": "Atomistic molecular dynamics simulation using Dreiding force field. Semi-crystalline sample (18% crystallinity) prepared and heated from 300 to 800 K at an effective rate of 1 K/ps. Tm determined from density variation (nonlinear change between 550 and 750 K) using NPT ensemble.",
    "hierarchical_structure": "Semi-crystalline (18% crystallinity).",
    "properties": {
      "Tm": {
        "value": [
          276.9
        ],
        "unit": "°C"
      }
    },
    "analysis_with_hierarchical_structure": {
      "descriptive_text": "The sample comprises a poly(trimethylene terephthalate) chain synthesized from terephthalic acid and 1,3-propanediol monomers without additional additives. Hierarchically, the material is defined as semi-crystalline with an 18% degree of crystallinity. The thermal properties were evaluated through atomistic molecular dynamics simulations utilizing the Dreiding force field, wherein the semi-crystalline system was heated from 300 to 800 K at an effective rate of 1 K/ps within an NPT ensemble, with the melting temperature identified via nonlinear density variations occurring between 550 and 750 K.",
      "reasoning_analysis": "Increasing Factors: The presence of rigid aromatic terephthalate units in the backbone significantly restricts chain mobility and enhances intermolecular pi-pi stacking interactions, thermodynamically stabilizing the crystalline phase and driving the Tm upward. Additionally, the processing history involves an extremely high heating rate (1 K/ps) inherent to molecular dynamics simulations, which typically induces superheating effects that artificially elevate the observed melting temperature relative to equilibrium conditions. Decreasing Factors: The inclusion of the flexible aliphatic 1,3-propanediol spacer introduces conformational freedom compared to wholly aromatic polyesters, which lowers the energy barrier for melting. Furthermore, the relatively low degree of crystallinity (18%) suggests the presence of smaller or less perfect crystalline domains, where surface energy effects (Gibbs-Thomson effect) can depress the melting point compared to bulk perfect crystals. Dominant Factor: The intrinsic chain stiffness provided by the aromatic chemical composition qualitatively dominates the final Tm behavior by establishing a high thermal stability baseline, although the observed value is significantly modulated by the superheating artifacts resulting from the ultra-fast computational heating rate."
    },
    "analysis_without_hierarchical_structure": {
      "descriptive_text": "The sample consists of a polyester derived from terephthalic acid and 1,3-propanediol monomers without any added additives. The material behavior was investigated via atomistic molecular dynamics simulations utilizing the Dreiding force field. A semi-crystalline sample with 18% crystallinity was prepared and subjected to a heating protocol from 300 to 800 K at an effective rate of 1 K/ps within an NPT ensemble. The melting temperature was subsequently determined by analyzing the nonlinear variation in density observed between 550 and 750 K.",
      "reasoning_analysis": "Increasing Factors: The incorporation of rigid aromatic terephthalate units within the polymer backbone enhances chain stiffness and promotes strong intermolecular pi-stacking interactions, which inherently drives the thermodynamic melting temperature higher. Additionally, the processing history involves an extremely rapid heating rate of 1 K/ps during the molecular dynamics simulation, which typically induces kinetic superheating, delaying the phase transition and artificially elevating the observed Tm. Decreasing Factors: The inclusion of the 1,3-propanediol aliphatic spacer introduces greater conformational flexibility compared to shorter diol analogs, potentially reducing the overall lattice energy and lowering the Tm. Furthermore, the sample possesses a relatively low crystallinity of 18%, indicating smaller or less perfect crystallites that are subject to melting point depression via the Gibbs-Thomson effect relative to a fully equilibrium crystal. Dominant Factor: Despite the thermodynamic lowering effects of the flexible spacer and low crystallinity, the kinetic superheating resulting from the ultra-fast heating rate inherent to the atomistic simulation protocol is the dominant factor, qualitatively shifting the observed melting behavior to higher temperatures compared to standard experimental conditions."
    }
  },
  {
    "doi": null,
    "title": "Synthesis and Characterization of Semicrystalline Polyimides Containing Bridged Linkages",
    "year": 2018,
    "chemical_composition": {
      "repeat_unit_psmiles": null,
      "monomers": [
        {
          "name": "Benzophenonetetracarboxylic dianhydride",
          "smiles": "O=C1OC(=O)c2cc3c(cc21)C(=O)c1cc2c(cc13)C(=O)OC2=O",
          "ratio_value": 1.02,
          "ratio_unit": "mol"
        },
        {
          "name": "1,3-Bis(4-aminophenoxy)benzene",
          "smiles": "Nc1ccc(Oc2cccc(Oc3ccc(N)cc3)c2)cc1",
          "ratio_value": 1,
          "ratio_unit": "mol"
        }
      ],
      "additives": [],
      "is_homopolymer": false
    },
    "processing_history": "Synthesized via three-step technique: PAA formation in DMAc (15% solid), solution imidization with xylene at 140°C for 4h, solid-phase thermal imidization at 100, 200, 300°C for 1h each. Tm measured by DSC (TA Q1000) under N2, heating to 450°C at 10°C/min. Second melting peak after recrystallization.",
    "hierarchical_structure": "Semicrystalline. XRD peaks at 2θ: 6.631, 15.347, 18.649, 22.143, 26.964, 27.619, 36.992°. SEM: disorderly folds formed from thick-flake crystal structure.",
    "properties": {
      "Tm": {
        "value": [
          424
        ],
        "unit": "°C"
      }
    },
    "analysis_with_hierarchical_structure": {
      "descriptive_text": "The sample consists of a semicrystalline polyimide derived from Benzophenonetetracarboxylic dianhydride and 1,3-Bis(4-aminophenoxy)benzene, synthesized with a slight molar excess of the dianhydride component. The material was prepared using a three-step technique involving polyamic acid formation in DMAc, followed by solution imidization with xylene at 140°C and solid-phase thermal imidization at sequential temperatures of 100, 200, and 300°C. Structural analysis indicates a semicrystalline hierarchy characterized by specific XRD peaks and SEM imaging showing thick-flake crystal structures with disorderly folds. The melting behavior was assessed by DSC under nitrogen atmosphere at a heating rate of 10°C/min up to 450°C, noting a second melting peak after recrystallization.",
      "reasoning_analysis": "Increasing Factors: The incorporation of rigid Benzophenonetetracarboxylic dianhydride units and aromatic imide rings severely restricts backbone mobility and facilitates strong intermolecular interactions, inherently driving the Tm upward. Furthermore, the processing history involving high-temperature solid-phase thermal imidization up to 300°C enhances chain ordering and crystal perfection, as evidenced by the distinct XRD peaks, which increases the thermal energy required for melting. Decreasing Factors: The ether linkages within the 1,3-Bis(4-aminophenoxy)benzene diamine introduce localized flexibility compared to all-carbon aromatic systems, potentially lowering the Tm. Additionally, the meta-substitution on the central benzene ring of the diamine reduces chain linearity and packing efficiency relative to para-linked analogs, while the disorderly folds observed in SEM suggest lamellar imperfections that can depress the melting temperature. Dominant Factor: The intrinsic rigidity of the fully imidized aromatic backbone combined with the extensive thermal annealing during processing qualitatively dominates the thermal behavior, establishing a stable crystalline lattice that dictates the Tm despite the flexibility introduced by the ether linkages and meta-substitution."
    },
    "analysis_without_hierarchical_structure": {
      "descriptive_text": "The polymer sample is a polyimide copolymer synthesized from Benzophenonetetracarboxylic dianhydride and 1,3-Bis(4-aminophenoxy)benzene with a slight molar excess of the dianhydride (1.02:1). The material was prepared via a three-step technique involving poly(amic acid) formation in DMAc at 15% solids, followed by solution imidization using xylene at 140°C for 4 hours, and concluded with solid-phase thermal imidization at 100, 200, and 300°C for one hour at each temperature. The melting temperature was characterized using differential scanning calorimetry on a TA Q1000 instrument under a nitrogen atmosphere, heating to 450°C at 10°C/min, with the reported value corresponding to the second melting peak observed after recrystallization.",
