Repository: hhtrick/HHT-code

# HHT training framework

This directory contains model training, embedding precomputation, inference, article-level baselines and the curated datasets. All commands below assume that the working directory is `train_code/`.

## 3. Datasets and fixed partitions

Each main dataset is a JSON array at `dataset/{property}/{property}.json`. Entries contain source metadata, `chemical_composition`, `processing_history`, `hierarchical_structure`, `properties`, and two generated-analysis objects. Targets are stored as `properties[property]["value"]`; source metadata and target values are not predictive input fields.

| Property | Train | Validation | Test | Total |
|---|---:|---:|---:|---:|

File: train_code/dataset/Tm/Tm.json (part 147 of 200)
[
      "reasoning_analysis": "Increasing Factors: The incorporation of Benzophenonetetracarboxylic dianhydride introduces bulky benzophenone groups and rigid imide rings into the backbone, which significantly restricts chain rotation and enhances intermolecular interactions, thereby driving the Tm upward. Furthermore, the solid-phase thermal imidization up to 300°C ensures a high degree of cyclization and structural regularity, promoting better chain packing and crystallinity which elevates the melting temperature. Decreasing Factors: The use of 1,3-Bis(4-aminophenoxy)benzene introduces flexible ether linkages and meta-substitutions on the central benzene ring, creating kinks in the polymer chain that disrupt linearity and reduce the efficiency of crystal lattice formation, consequently depressing the Tm. Additionally, the slight stoichiometric imbalance (1.02:1) may limit the ultimate molecular weight, potentially reducing the perfection of crystalline domains. Dominant Factor: The inherent structural rigidity provided by the aromatic imide backbone and the completeness of imidization achieved through the high-temperature thermal treatment qualitatively dominate the thermal behavior, establishing a robust crystalline lattice that defines the Tm, despite the flexibility and geometric disruptions introduced by the ether-containing diamine."
    }
  },
  {
    "doi": null,
    "title": "Synthesis and Characterization of Semicrystalline Polyimides Containing Bridged Linkages",
    "year": 2018,
    "chemical_composition": {
      "repeat_unit_psmiles": null,
      "monomers": [
        {
          "name": "Benzophenonetetracarboxylic dianhydride",
          "smiles": "O=C1OC(=O)c2cc3c(cc21)C(=O)c1cc2c(cc13)C(=O)OC2=O",
          "ratio_value": 1.02,
          "ratio_unit": "mol"
        },
        {
          "name": "1,3-Bis(4-aminophenoxy)benzene",
          "smiles": "Nc1ccc(Oc2cccc(Oc3ccc(N)cc3)c2)cc1",
          "ratio_value": 1,
          "ratio_unit": "mol"
        }
      ],
      "additives": [],
      "is_homopolymer": false
    },
    "processing_history": "Synthesized via three-step technique: PAA formation in DMAc (15% solid), solution imidization with xylene at 140°C for 4h, solid-phase thermal imidization at 100, 200, 300°C for 1h each. Tm measured by DSC (TA Q1000) under N2, heating to 450°C at 10°C/min. First melting peak.",
    "hierarchical_structure": "Semicrystalline. XRD peaks at 2θ: 6.631, 15.347, 18.649, 22.143, 26.964, 27.619, 36.992°. SEM: disorderly folds formed from thick-flake crystal structure.",
    "properties": {
      "Tm": {
        "value": [
          370
        ],
        "unit": "°C"
      }
    },
    "analysis_with_hierarchical_structure": {
      "descriptive_text": "The sample is a semicrystalline polyimide copolymer synthesized from Benzophenonetetracarboxylic dianhydride and 1,3-Bis(4-aminophenoxy)benzene with a slight molar excess of the dianhydride component. The material was prepared via a three-step technique involving polyamic acid formation in DMAc at 15% solids, followed by solution imidization with xylene at 140°C for 4 hours, and concluded with solid-phase thermal imidization staged at 100, 200, and 300°C for 1 hour each. Structural characterization reveals distinct crystallinity evidenced by XRD peaks at multiple 2θ angles, while SEM imaging displays disorderly folds originating from a thick-flake crystal structure. The melting behavior was assessed using DSC under a nitrogen atmosphere with a heating rate of 10°C/min up to 450°C, focusing on the first melting peak.",
      "reasoning_analysis": "Increasing Factors: The polymer backbone consists of rigid aromatic imide rings and benzophenone groups derived from the dianhydride, which impose significant chain stiffness and strong intermolecular interactions, inherently driving the Tm upward. Furthermore, the processing history includes a rigorous solid-phase thermal imidization up to 300°C, which facilitates high degrees of crystallinity and promotes the formation of thick-flake crystal structures observed in SEM; according to the Thomson-Gibbs equation, thicker lamellae correlate with higher melting temperatures. Decreasing Factors: The incorporation of 1,3-Bis(4-aminophenoxy)benzene introduces flexible ether linkages and a meta-substituted central benzene ring into the backbone, which increase chain flexibility and disrupt linear packing efficiency compared to fully para-linked analogs, thereby lowering the energy required for melting. Additionally, the slight molar excess of the dianhydride could potentially limit molecular weight growth if not end-capped, where lower molecular weight chains generally exhibit depressed melting points due to end-group effects. Dominant Factor: The intrinsic rigidity of the aromatic polyimide backbone combined with the high-temperature thermal treatment that fosters the development of thick, semicrystalline lamellae qualitatively dominates the thermal behavior, establishing a high Tm baseline that outweighs the flexibility introduced by the ether linkages and meta-substitutions."
    },
    "analysis_without_hierarchical_structure": {
      "descriptive_text": "The sample is a polyimide copolymer derived from Benzophenonetetracarboxylic dianhydride and 1,3-Bis(4-aminophenoxy)benzene monomers with a near-stoichiometric molar ratio. The material was synthesized via a three-step technique involving poly(amic acid) formation in DMAc at 15% solids, followed by solution imidization with xylene at 140°C for 4 hours, and concluding with solid-phase thermal imidization at 100, 200, and 300°C for 1 hour each. The melting temperature was characterized by DSC using a TA Q1000 instrument under a nitrogen atmosphere, heating to 450°C at a rate of 10°C/min, where the first melting peak was recorded.",
      "reasoning_analysis": "Increasing Factors: The rigid aromatic backbone formed by the benzophenone dianhydride and aromatic diamine creates high chain stiffness, while the polar imide groups and benzophenone carbonyls facilitate strong intermolecular dipole interactions that stabilize the crystal lattice. Additionally, the solid-phase thermal imidization up to 300°C promotes chain ordering and crystallinity, which is essential for establishing a distinct melting transition. Decreasing Factors: The presence of ether linkages within the diamine monomer introduces segmental flexibility compared to all-carbon aromatic bonds, and the meta-substitution pattern on the central benzene ring of the diamine disrupts chain linearity and packing efficiency relative to para-substituted analogs, potentially lowering the lattice energy. Dominant Factor: The high rigidity of the aromatic imide backbone combined with the extensive thermal treatment driving crystallization dominates the behavior, ensuring a high Tm is observed, although the meta-ether linkages prevent the Tm from exceeding the decomposition temperature, allowing the melting transition to be detectable by DSC."
    }
  },
  {
    "doi": "10.3390/polym14081622",
    "title": "Melting Temperature Depression of Polymer Single Crystals: Application to the Eco-Design of Tie-Layers in Polyolefinic-Based Multilayered Films",
    "year": 2022,
    "chemical_composition": {
      "repeat_unit_psmiles": "[*]CC[*]",
      "monomers": [
        {
          "name": "Ethylene",
          "smiles": "C=C",
          "ratio_value": null,
          "ratio_unit": null
        }
      ],
      "additives": [],
      "is_homopolymer": true
    },
    "processing_history": "PE0.3 single crystals prepared by self-seeding from p-xylene solution (2.5 mg/mL). Crystallized at 77 °C. Tm measured by DSC (DSC-7, Perkin Elmer) at 10 °C/min heating rate under N2, 20-160 °C.",
    "hierarchical_structure": "Single crystals, truncated lozenge shape with curved edges. Crystallinity α = 0.73.",
    "properties": {
      "Tm": {
        "value": [
          123.7
        ],
        "unit": "°C"
      }
    },
    "analysis_with_hierarchical_structure": {
      "descriptive_text": "The sample comprises polyethylene homopolymer single crystals characterized by a truncated lozenge shape with curved edges and a crystallinity (α) of 0.73. These structures were fabricated using a self-seeding technique from a 2.5 mg/mL p-xylene solution, followed by isothermal crystallization at 77 °C. Thermal analysis was conducted via differential scanning calorimetry at a heating rate of 10 °C/min under a nitrogen atmosphere within a range of 20 to 160 °C.",
      "reasoning_analysis": "Increasing Factors: The homopolymer chemical composition eliminates comonomer-induced lattice defects, facilitating efficient chain packing and maximizing intrinsic crystal stability. Furthermore, the self-seeding processing history combined with a relatively high crystallization temperature of 77 °C promotes the growth of thicker lamellae, which thermodynamically stabilizes the crystal phase and elevates the Tm according to the Thomson-Gibbs relationship. Decreasing Factors: The finite lamellar thickness inherent to solution-grown single crystals introduces a significant surface free energy penalty at the fold surfaces, depressing the Tm below the equilibrium melting temperature of extended chain crystals. Additionally, the truncated lozenge morphology with curved edges indicates specific chain folding configurations that may limit perfect structural coherence compared to bulk extended chains. Dominant Factor: The processing history, specifically the isothermal crystallization at 77 °C via self-seeding, qualitatively dominates the thermal behavior. This method maximizes lamellar thickness within the constraints of solution crystallization, thereby mitigating the melting point depression associated with thin folds and establishing a Tm primarily governed by the thermal history-induced crystal thickness rather than chemical composition variations."
    },
    "analysis_without_hierarchical_structure": {
      "descriptive_text": "The sample comprises a polyethylene homopolymer, designated PE0.3, characterized by a linear ethylene repeat unit structure without additional additives. Single crystals were prepared via a self-seeding technique from a p-xylene solution at a concentration of 2.5 mg/mL, followed by crystallization at 77 °C. The melting temperature was evaluated using differential scanning calorimetry at a heating rate of 10 °C/min under a nitrogen atmosphere across a temperature range of 20 to 160 °C.",
      "reasoning_analysis": "Increasing Factors: The chemical composition features a linear polyethylene backbone with high structural symmetry and an absence of bulky side groups, enabling efficient chain packing and strong intermolecular interactions within the crystalline lattice, which intrinsically elevates the thermal stability. Additionally, the self-seeding processing history fosters the growth of highly ordered single crystals, reducing structural defects that might otherwise lower the melting point. Decreasing Factors: The solution crystallization performed at 77 °C typically yields chain-folded lamellae with finite thickness rather than extended chain crystals; according to the Gibbs-Thomson effect, this limited lamellar thickness creates surface free energy penalties that depress the melting temperature below the equilibrium value. Dominant Factor: The morphological constraints imposed by the solution crystallization history dominate the final melting behavior, as the specific lamellar thickness generated at 77 °C dictates the degree of melting point depression relative to the theoretical equilibrium melting point established by the chemical composition."
    }
  },
  {
    "doi": "10.3390/polym14081622",
    "title": "Melting Temperature Depression of Polymer Single Crystals: Application to the Eco-Design of Tie-Layers in Polyolefinic-Based Multilayered Films",
    "year": 2022,
    "chemical_composition": {
      "repeat_unit_psmiles": "[*]CC[*]",
      "monomers": [
        {
          "name": "Ethylene",
          "smiles": "C=C",
          "ratio_value": null,
          "ratio_unit": null
        }
      ],
      "additives": [],
      "is_homopolymer": true
    },
    "processing_history": "PE0.0 single crystals prepared by self-seeding from p-xylene solution (5 mg/mL). Crystallized at 80 °C. Tm measured by DSC (DSC-7, Perkin Elmer) at 10 °C/min heating rate under N2, 20-160 °C.",
    "hierarchical_structure": "Single crystals, lamellar, multilayer spiral growth. Crystallinity α = 0.80.",
    "properties": {
      "Tm": {
        "value": [
          127.6
        ],
        "unit": "°C"
      }
    },
    "analysis_with_hierarchical_structure": {
      "descriptive_text": "The sample comprises a polyethylene homopolymer characterized by a simple ethylene repeat unit and devoid of additives. It was processed into single crystals via a self-seeding technique from a 5 mg/mL p-xylene solution, followed by crystallization at 80 °C. The resulting hierarchical structure exhibits lamellar morphology with multilayer spiral growth and a high degree of crystallinity (α = 0.80). Thermal analysis was conducted using differential scanning calorimetry at a heating rate of 10 °C/min under a nitrogen atmosphere across a temperature range of 20 to 160 °C to determine the melting temperature.",
      "reasoning_analysis": "Increasing Factors: The chemical identity as a linear polyethylene homopolymer ensures high structural regularity and packing efficiency, lacking comonomer defects that typically disrupt the crystal lattice and depress melting temperature. The processing history involving self-seeding from solution at a relatively high crystallization temperature of 80 °C promotes the formation of thicker lamellae, which directly elevates the observed Tm according to the Gibbs-Thomson relationship. Additionally, the high degree of crystallinity (α = 0.80) indicates a substantial volume fraction of ordered regions, supporting a distinct and robust thermal transition. Decreasing Factors: Despite the high order, the finite thickness of the lamellar crystals introduces surface free energy effects that inherently depress the Tm below the equilibrium melting point of an infinite crystal. Furthermore, the intrinsic flexibility of the aliphatic carbon backbone lacks the rigid backbone stiffness found in higher-Tm polymers, setting a fundamental baseline for the thermal stability. Dominant Factor: The dominant factor governing the Tm for this specific sample is the lamellar thickness established by the processing history, specifically the self-seeding technique and the 80 °C crystallization temperature. While the homopolymer composition provides the potential for high thermal stability, the actual observed Tm is qualitatively determined by the morphological perfection and crystal thickness achieved during the solution crystallization process."
    },
    "analysis_without_hierarchical_structure": {
      "descriptive_text": "The sample comprises a linear polyethylene homopolymer, identified as PE0.0. Single crystals were prepared via a self-seeding technique from a p-xylene solution at a concentration of 5 mg/mL, followed by crystallization at 80 °C. Thermal characterization was performed using differential scanning calorimetry at a heating rate of 10 °C/min under a nitrogen atmosphere across a temperature range of 20 to 160 °C.",
      "reasoning_analysis": "Increasing Factors: The chemical composition consists of a linear polyethylene backbone without branching, which facilitates efficient chain packing and high crystallinity, intrinsically supporting a high melting temperature. Furthermore, the processing history involves crystallization at a relatively high temperature of 80 °C using a self-seeding method, which promotes the formation of thicker lamellae and reduces structural defects, thereby elevating the observed Tm closer to the equilibrium value. Decreasing Factors: The solution crystallization process typically yields chain-folded lamellae rather than extended chain crystals; the presence of fold surfaces introduces surface free energy penalties that thermodynamically depress the Tm below the equilibrium melting point according to the Gibbs-Thomson equation. Additionally, any potential residual solvent from the p-xylene solution, if not fully removed, could act as an impurity lowering the chemical potential of the melt. Dominant Factor: The crystallization temperature of 80 °C during the solution growth process is the dominant factor governing the final Tm behavior, as it directly dictates the lamellar thickness which quantitatively determines the magnitude of the melting point depression relative to the infinite crystal limit established by the linear chemistry."
    }
  },
  {
    "doi": null,
    "title": "Electron induced modi\u001fcation in polypropylene",
    "year": 2001,
    "chemical_composition": {
      "repeat_unit_psmiles": "[*]CC(C)[*]",
      "monomers": [
        {
          "name": "Propylene",
          "smiles": "CC=C",
          "ratio_value": null,
          "ratio_unit": null
        }
      ],
      "additives": [],
      "is_homopolymer": true
    },
    "processing_history": "Cut from commercially available sheets (2x2 cm2), washed with soap solution and deionised water, dried in vacuum desiccator. Irradiated with 2 MeV electron beam at 23 kGy dose. Tm measured by DSC (Perkin Elmer Delta series) at 20 °C/min heating rate under N2 flushing gas, temperature range 50-520 °C.",
    "hierarchical_structure": "Isotactic nature unaffected. Increase in crystallinity observed. XRD main peak shifted to 2θ = 16.9°, new peak emerged at 2θ = 9.5°.",
    "properties": {
      "Tm": {
        "value": [
          221
        ],
        "unit": "°C"
      }
    },
    "analysis_with_hierarchical_structure": {
      "descriptive_text": "The sample consists of an isotactic polypropylene homopolymer derived from commercially available sheets cut into 2x2 cm² specimens. Prior to treatment, the specimens were washed with a soap solution and deionized water, followed by drying in a vacuum desiccator. The material was subsequently irradiated using a 2 MeV electron beam at a dose of 23 kGy. Structural characterization indicates that while the isotactic nature remained unaffected, an increase in crystallinity was observed, evidenced by an XRD main peak shift to 2θ = 16.9° and the emergence of a new peak at 2θ = 9.5°. The melting temperature was determined via differential scanning calorimetry using a Perkin Elmer Delta series instrument at a heating rate of 20 °C/min under nitrogen flushing gas across a temperature range of 50-520 °C.",
      "reasoning_analysis": "Increasing Factors: The observed increase in crystallinity suggests radiation-induced chemocrystallization, where chain segments reorganize into more perfect crystalline domains, potentially increasing lamellar thickness which intrinsically elevates the Tm. The retention of isotacticity ensures the fundamental stereoregularity required for crystal formation remains intact. Decreasing Factors: The 2 MeV electron beam irradiation typically induces chain scission in polypropylene, reducing molecular weight and limiting the maximum achievable lamellar thickness, thereby depressing the Tm. Furthermore, the emergence of a new XRD peak at 2θ = 9.5° indicates the formation of the gamma crystalline phase, which possesses a thermodynamically lower melting temperature compared to the standard alpha phase of isotactic polypropylene. Dominant Factor: The irradiation-induced morphological and molecular changes dominate the thermal behavior. Although the degree of crystallinity increased, the concomitant chain scission and the potential polymorphic transition to the less stable gamma phase are qualitatively expected to lower the overall Tm relative to a pristine, non-irradiated alpha-phase polypropylene sample."
    },
    "analysis_without_hierarchical_structure": {
      "descriptive_text": "The sample consists of a polypropylene homopolymer sourced from commercially available sheets. Specimens measuring 2x2 cm² were cut from the sheets, washed with a soap solution and deionized water, and subsequently dried in a vacuum desiccator. Following preparation, the samples were irradiated with a 2 MeV electron beam at a dose of 23 kGy. The melting temperature was determined using differential scanning calorimetry on a Perkin Elmer Delta series instrument at a heating rate of 20 °C/min under a nitrogen flushing gas atmosphere within a temperature range of 50 to 520 °C.",
      "reasoning_analysis": "Increasing Factors: The identification of the material as a polypropylene homopolymer suggests a regular chain architecture, typically isotactic in commercial grades, which promotes efficient chain packing and high crystallinity, inherently supporting a higher melting temperature. Additionally, the processing history includes washing with soap and deionized water followed by vacuum drying, which removes surface contaminants and volatile impurities that could otherwise act as defects or plasticizers within the amorphous regions, thereby preserving the thermal stability of the crystalline phase. Decreasing Factors: The irradiation with a 2 MeV electron beam at a 23 kGy dose is a high-energy treatment known to induce chain scission in polypropylene rather than crosslinking. This degradation reduces molecular weight and introduces structural defects and disorder into the crystalline lamellae. According to polymer physics principles, reduced lamellar thickness and lower crystal perfection resulting from radiation damage thermodynamically destabilize the crystal lattice, driving the melting temperature downward. Dominant Factor: While the cleaning protocol ensures chemical purity, the electron beam irradiation fundamentally alters the molecular architecture through chain scission. This radiation-induced degradation qualitatively dominates the thermal behavior, as the disruption of crystalline order and reduction in lamellar stability outweigh the benefits of impurity removal, leading to a net qualitative depression of the Tm relative to the unirradiated commercial material."
    }
  },
  {
    "doi": null,
    "title": "Thermo-Mechanical Characterization of a Thermoplastic Copolyetherester l Characterization of a Thermoplas",
    "year": 2018,
    "chemical_composition": {
      "repeat_unit_psmiles": null,
      "monomers": [
        {
          "name": "Terephthalic acid",
          "smiles": "OC(=O)c1ccc(C(=O)O)cc1",
          "ratio_value": null,
          "ratio_unit": null
        },
        {
          "name": "1,4-butanediol",
          "smiles": "OCCCCO",
          "ratio_value": null,
          "ratio_unit": null
        },
        {
          "name": "Poly(tetramethylene oxide)",
          "smiles": "*OCCCC*",
          "ratio_value": 50,
          "ratio_unit": "wt%"
        }
      ],
      "additives": [],
      "is_homopolymer": false
    },
    "processing_history": "Polycondensation of terephthalic acid and 1,4-butanediol mixed with PTMO. Dried at 120 °C for 6 h. Aged at 48 °C for 48 h. Tm measured by DSC (Pyris-Diamond DSC-8000) at 20 °C/min heating rate under N2, 2nd heating scan.",
    "hierarchical_structure": "Semicrystalline two-phase structure (hard crystalline PBT, soft amorphous PTMO). Crystallinity 17%.",
    "properties": {
      "Tm": {
        "value": [
          195
        ],
        "unit": "°C"
      }
    },
    "analysis_with_hierarchical_structure": {
      "descriptive_text": "The sample comprises a semicrystalline segmented block copolymer synthesized via polycondensation of terephthalic acid and 1,4-butanediol in the presence of 50 wt% poly(tetramethylene oxide) (PTMO). The material is characterized by a two-phase hierarchical structure consisting of hard crystalline poly(butylene terephthalate) (PBT) domains and soft amorphous PTMO phases, with an overall crystallinity of 17%. Following synthesis, the polymer was dried at 120 °C for 6 hours and subsequently aged at 48 °C for 48 hours. The melting temperature was characterized using differential scanning calorimetry (Pyris-Diamond DSC-8000) during the second heating scan at a rate of 20 °C/min under a nitrogen atmosphere.",
      "reasoning_analysis": "Increasing Factors: The inclusion of aromatic terephthalic acid units within the hard segments imparts chain rigidity and promotes intermolecular packing, establishing the fundamental thermodynamic drive for crystallization and defining the baseline melting regime. Additionally, the preprocessing drying step at 120 °C effectively removes residual moisture and volatiles that could otherwise act as plasticizers and depress the melting point. Decreasing Factors: The incorporation of 50 wt% flexible poly(tetramethylene oxide) soft segments disrupts the sequence regularity of the crystallizable poly(butylene terephthalate) hard segments, reducing the effective length of crystallizable runs and limiting lamellar thickness according to the Thomson-Gibbs relationship. Furthermore, the relatively low overall crystallinity of 17% indicates the presence of small or imperfect crystallites, which inherently exhibit lower thermal stability and melt at reduced temperatures compared to highly crystalline homopolymers. Dominant Factor: The segmented block copolymer architecture, specifically the high concentration of non-crystallizable PTMO soft segments, is the dominant factor. While the PBT chemistry dictates the existence of a melting transition, the dilution effect and physical confinement imposed by the soft phase restrict crystal growth and perfection, qualitatively lowering the Tm relative to pristine PBT homopolymer."
    },
    "analysis_without_hierarchical_structure": {
      "descriptive_text": "The sample comprises a segmented copolyester synthesized via polycondensation of terephthalic acid and 1,4-butanediol in the presence of poly(tetramethylene oxide) (PTMO), constituting 50 wt% of the composition. Following synthesis, the material was subjected to thermal drying at 120 °C for 6 hours to remove volatiles, followed by an aging period at 48 °C for 48 hours. The melting temperature was subsequently characterized using differential scanning calorimetry on a Pyris-Diamond DSC-8000 instrument during the second heating scan at a rate of 20 °C/min under a nitrogen atmosphere.",
      "reasoning_analysis": "Increasing Factors: The presence of aromatic terephthalic acid units within the hard segments facilitates strong intermolecular interactions and efficient chain packing, establishing a crystalline lattice with a high inherent thermal stability. Additionally, the thermal drying protocol at 120 °C effectively removes moisture and residual monomers that could act as plasticizers, thereby preserving the integrity of the crystalline domains. The use of a second heating scan further ensures that the measured Tm reflects the intrinsic crystallizability of the polymer by erasing prior thermal history. Decreasing Factors: The incorporation of 50 wt% poly(tetramethylene oxide) introduces flexible ether linkages that function as soft segments, significantly disrupting the sequence length and continuity of the crystallizable hard segments. This copolymer architecture reduces the overall degree of crystallinity and lamellar thickness compared to a pure homopolymer, thermodynamically depressing the melting point. Furthermore, the aging temperature of 48 °C is insufficient to induce significant annealing or crystal perfectionization that would otherwise elevate the Tm. Dominant Factor: The copolymer composition, specifically the substantial fraction of non-crystallizable PTMO soft segments, qualitatively dominates the thermal behavior. While the aromatic hard segments provide the fundamental mechanism for melting transitions, the dilution and structural disruption caused by the soft phase dictate a lower Tm relative to the corresponding homopolymer, overriding the stabilizing influences of the drying and measurement protocols."
    }
  },
  {
    "doi": null,
    "title": "Thermo-Mechanical Characterization of a Thermoplastic Copolyetherester l Characterization of a Thermoplas",
    "year": 2018,
    "chemical_composition": {
      "repeat_unit_psmiles": null,
      "monomers": [
        {
          "name": "Terephthalic acid",
          "smiles": "OC(=O)c1ccc(C(=O)O)cc1",
          "ratio_value": null,
          "ratio_unit": null
        },
        {
          "name": "1,4-butanediol",
          "smiles": "OCCCCO",
          "ratio_value": null,
          "ratio_unit": null
        },
        {
          "name": "Poly(tetramethylene oxide)",
          "smiles": "*OCCCC*",
          "ratio_value": 50,
          "ratio_unit": "wt%"
        }
      ],
      "additives": [],
      "is_homopolymer": false
    },
    "processing_history": "Polycondensation of terephthalic acid and 1,4-butanediol mixed with PTMO. Dried at 120 °C for 6 h. Aged at 48 °C for 1 week. Tm measured by DSC (Pyris-Diamond DSC-8000) at 20 °C/min heating rate under N2, 2nd heating scan.",
    "hierarchical_structure": "Semicrystalline two-phase structure (hard crystalline PBT, soft amorphous PTMO). Crystallinity 17%.",
    "properties": {
      "Tm": {
        "value": [
          193
        ],
        "unit": "°C"
      }
    },
    "analysis_with_hierarchical_structure": {
      "descriptive_text": "The sample comprises a segmented block copolymer synthesized via polycondensation of terephthalic acid and 1,4-butanediol mixed with 50 wt% poly(tetramethylene oxide) (PTMO). Following synthesis, the material was dried at 120 °C for 6 hours and aged at 48 °C for one week to stabilize the morphology. Structural analysis indicates a semicrystalline two-phase system consisting of hard crystalline poly(butylene terephthalate) (PBT) domains and soft amorphous PTMO phases, exhibiting an overall crystallinity of 17%. The melting temperature was characterized by differential scanning calorimetry using a Pyris-Diamond DSC-8000 at a heating rate of 20 °C/min under nitrogen atmosphere during the second heating scan.",
      "reasoning_analysis": "Increasing Factors: The aromatic terephthalate units within the hard segments impart chain stiffness and facilitate strong intermolecular interactions, such as pi-pi stacking and dipole-dipole forces, which stabilize the crystalline lattice and inherently drive the Tm upward. Additionally, the thermal aging step at 48 °C may have promoted secondary crystallization or physical aging within the hard domains prior to the DSC measurement, potentially enhancing crystal perfection. Decreasing Factors: The high content of 50 wt% PTMO soft segments acts as a structural diluent that disrupts the regularity and continuity of the crystallizable PBT hard segments, limiting crystal size and perfection as evidenced by the low overall crystallinity of 17%. According to the Gibbs-Thomson effect, these smaller or less perfect crystals exhibit a lower melting temperature compared to bulk homopolymer. Furthermore, the use of the second heating scan in the processing history erases the specific thermal history induced by aging, reflecting the intrinsic thermodynamic limitations of the copolymer structure. Dominant Factor: The dominant factor influencing the Tm is the substantial incorporation of non-crystallizable PTMO soft segments within the block copolymer architecture. While the PBT hard segments provide the basis for crystallinity, the dilution effect and phase separation constraints imposed by the 50 wt% soft phase qualitatively reduce the Tm relative to pure PBT homopolymer by restricting the growth and thermal stability of the crystalline domains."
    },
    "analysis_without_hierarchical_structure": {
      "descriptive_text": "The sample consists of a segmented copolymer synthesized via the polycondensation of terephthalic acid and 1,4-butanediol in the presence of 50 wt% Poly(tetramethylene oxide) (PTMO). Following synthesis, the material was subjected to thermal drying at 120 °C for 6 hours and subsequently aged at 48 °C for one week to stabilize the morphology. The melting temperature was determined using differential scanning calorimetry (DSC) during the second heating scan at a rate of 20 °C/min under a nitrogen atmosphere.",
      "reasoning_analysis": "Increasing Factors: The inclusion of rigid aromatic terephthalic acid units within the hard segments enhances chain stiffness and facilitates strong intermolecular interactions, which intrinsically supports a higher melting temperature. Furthermore, the processing history involving thermal aging at 48 °C allows for structural relaxation and potential secondary crystallization of the hard domains, while the initial drying step eliminates volatile plasticizers that could otherwise depress the thermal transition. Decreasing Factors: The incorporation of 50 wt% Poly(tetramethylene oxide) soft segments introduces significant structural irregularity and acts as a diluent within the crystallizable matrix. This high concentration of flexible ether linkages disrupts the packing efficiency and continuity of the hard segment crystallites, limiting lamellar thickness and reducing the thermal energy required for melting. Additionally, the junction points between the hard and soft blocks serve as defects that hinder perfect lattice formation. Dominant Factor: The substantial weight fraction of the amorphous soft segment is the dominant factor influencing the final Tm behavior. While the hard segment chemistry establishes the baseline capacity for crystallization, the dilution effect and confinement imposed by the 50 wt% PTMO content qualitatively suppress the melting temperature significantly below that of the corresponding pure hard segment homopolymer."
    }
  },
  {
    "doi": null,
    "title": "Compatibilizing effect of polyarylate-polyamide-6 block copolymers on polyarylate/polyamide-6 blends: 2",
    "year": 1996,
    "chemical_composition": {
      "repeat_unit_psmiles": null,
      "monomers": [
        {
          "name": "Bisphenol A",
          "smiles": "CC(C)(c1ccc(O)cc1)c2ccc(O)cc2",
          "ratio_value": null,
          "ratio_unit": null
        },
        {
          "name": "Isophthalic acid",
          "smiles": "OC(=O)c1cccc(C(=O)O)c1",
          "ratio_value": null,
          "ratio_unit": null
        },
        {
          "name": "Terephthalic acid",
          "smiles": "OC(=O)c1ccc(C(=O)O)cc1",
          "ratio_value": null,
          "ratio_unit": null
        },
        {
          "name": "Caprolactam",
          "smiles": "O=C1CCCCCN1",
          "ratio_value": null,
          "ratio_unit": null
        }
      ],
      "additives": [
        {
          "name": "ARNY 1-2",
          "type": "compatibilizer",
          "amount_value": 5,
          "amount_unit": "phr"
        }
      ],
      "is_homopolymer": false
    },
    "processing_history": "PAr/PA-6 blend (70/30 wt%) with 5 phr ARNY 1-2 block copolymer. Preparation by dissolution/precipitation or melt blending. Tm measured by DSC (Perkin-Elmer DSC-4) at 20 °C/min heating rate under N2 atmosphere. Samples quenched to -20 °C after 5 min at 240 °C.",
    "hierarchical_structure": "Semicrystalline PA-6 phase. Domain sizes reduced below 1 μm.",
    "properties": {
      "Tm": {
        "value": [
          211
        ],
        "unit": "°C"
      }
    },
    "analysis_with_hierarchical_structure": {
      "descriptive_text": "The sample comprises a polyarylate (PAr) and polyamide-6 (PA-6) blend with a 70/30 wt% ratio, compatibilized with 5 phr ARNY 1-2 block copolymer. Synthesized from Bisphenol A, isophthalic acid, and terephthalic acid for the polyarylate component and caprolactam for the polyamide component, the material was prepared via dissolution/precipitation or melt blending. Thermal treatment involved holding at 240 °C for 5 minutes followed by quenching to -20 °C, resulting in a morphology characterized by a semicrystalline PA-6 phase with domain sizes reduced below 1 μm. The melting behavior was evaluated using DSC at a heating rate of 20 °C/min under nitrogen.",
      "reasoning_analysis": "Increasing Factors: The presence of amide linkages in the PA-6 phase facilitates strong interchain hydrogen bonding, which stabilizes the crystal lattice and inherently drives the melting temperature higher compared to non-polar polymers. The semicrystalline nature of the PA-6 domains ensures a defined thermodynamic melting transition. Decreasing Factors: The confinement of the crystalline phase within domains smaller than 1 μm restricts lamellar thickening, which lowers the melting point via the Gibbs-Thomson effect. Furthermore, the processing history involving quenching from 240 °C limits crystal perfection and overall crystallinity, while the dilution by the 70% amorphous PAr matrix reduces the continuity of the crystalline network. Dominant Factor: The morphological confinement and thermal quenching history qualitatively dominate the final Tm behavior. While the hydrogen bonding establishes the capacity for a high-temperature transition, the restricted domain size and rapid cooling rate suppress crystal perfection, leading to a melting temperature that is depressed relative to bulk, slowly cooled PA-6."
    },
    "analysis_without_hierarchical_structure": {
      "descriptive_text": "The sample consists of a binary blend comprising 70 wt% polyarylate and 30 wt% polyamide 6, derived from the polymerization of Bisphenol A with Isophthalic and Terephthalic acids, and Caprolactam, respectively. To enhance interfacial adhesion, 5 phr of ARNY 1-2 block copolymer was incorporated as a compatibilizer. The material was prepared via either dissolution/precipitation or melt blending techniques. Prior to characterization, the samples were subjected to a thermal treatment involving heating at 240 °C for 5 minutes followed by quenching to -20 °C. The melting temperature was subsequently determined using a Perkin-Elmer DSC-4 at a heating rate of 20 °C/min under a nitrogen atmosphere.",
      "reasoning_analysis": "Increasing Factors: The intrinsic chemical structure of the polyamide 6 component, specifically the regular amide linkages derived from Caprolactam, facilitates strong intermolecular hydrogen bonding. This cohesive energy density establishes a high thermodynamic baseline for the melting temperature relative to non-polar polymers. Decreasing Factors: The presence of the amorphous polyarylate matrix at 70 wt% acts as a diluent which can depress the melting point through entropic mixing effects and physical confinement of the polyamide crystallites. Additionally, the processing history involves quenching the sample from 240 °C to -20 °C, a rapid cooling rate that kinetically restricts crystal growth and lamellar thickening, leading to less perfect crystals with lower thermal stability. Dominant Factor: The combination of the high loading of amorphous polyarylate and the rapid quenching protocol dominates the final Tm behavior. While the hydrogen bonding provides the capacity for a high Tm, the thermodynamic dilution effect from the majority polyarylate phase combined with the kinetic suppression of crystal perfection caused by the quenching step qualitatively lowers the melting temperature relative to a slow-cooled, neat polyamide 6 reference."
    }
  },
  {
    "doi": "10.3390/polym14081622",
    "title": "Melting Temperature Depression of Polymer Single Crystals: Application to the Eco-Design of Tie-Layers in Polyolefinic-Based Multilayered Films",
    "year": 2022,
    "chemical_composition": {
      "repeat_unit_psmiles": null,
      "monomers": [
        {
          "name": "Ethylene",
          "smiles": "C=C",
          "ratio_value": 94.6,
          "ratio_unit": "mol%"
        },
        {
          "name": "Methacrylic Acid",
