Repository: hhtrick/HHT-code

# HHT training framework

This directory contains model training, embedding precomputation, inference, article-level baselines and the curated datasets. All commands below assume that the working directory is `train_code/`.

## 3. Datasets and fixed partitions

Each main dataset is a JSON array at `dataset/{property}/{property}.json`. Entries contain source metadata, `chemical_composition`, `processing_history`, `hierarchical_structure`, `properties`, and two generated-analysis objects. Targets are stored as `properties[property]["value"]`; source metadata and target values are not predictive input fields.

| Property | Train | Validation | Test | Total |
|---|---:|---:|---:|---:|

File: train_code/dataset/Tm/Tm.json (part 148 of 200)
[
          "smiles": "C=C(C)C(=O)O",
          "ratio_value": 5.4,
          "ratio_unit": "mol%"
        }
      ],
      "additives": [
        {
          "name": "Sodium",
          "type": "counterion",
          "amount_value": 67,
          "amount_unit": "mol-% of MAA"
        }
      ],
      "is_homopolymer": false
    },
    "processing_history": "EMAANa ionomer (Surlyn PC2000) pellets as received (Dow Chemical). Tm measured by DSC (DSC-7, Perkin Elmer) at 10 °C/min heating rate under N2, 20-160 °C.",
    "hierarchical_structure": "Semicrystalline. Crystallinity α = 0.16.",
    "properties": {
      "Tm": {
        "value": [
          62.5
        ],
        "unit": "°C"
      }
    },
    "analysis_with_hierarchical_structure": {
      "descriptive_text": "The sample consists of a semicrystalline ethylene-methacrylic acid copolymer neutralized with sodium counterions, commercially identified as Surlyn PC2000 ionomer pellets supplied by Dow Chemical. The chemical composition comprises 94.6 mol% ethylene and 5.4 mol% methacrylic acid units, with the acid groups partially neutralized by sodium at 67 mol-% relative to the methacrylic acid content. Structural characterization indicates a crystallinity degree (α) of 0.16. The melting behavior was evaluated using differential scanning calorimetry (DSC) on the as-received pellets at a heating rate of 10 °C/min under a nitrogen atmosphere across a temperature range of 20 to 160 °C.",
      "reasoning_analysis": "Increasing Factors: The high ethylene content (94.6 mol%) facilitates the formation of polyethylene-like crystallites, which possess an inherently high melting baseline relative to amorphous polymers. Additionally, the presence of sodium counterions leads to the formation of ionic aggregates within the amorphous phase; these physical crosslinks restrict segmental chain mobility and can enhance the thermal stability of the surrounding morphology, potentially requiring more energy to disrupt the ordered regions compared to the non-neutralized acid form. Decreasing Factors: The incorporation of methacrylic acid comonomer units (5.4 mol%) introduces significant structural defects that are excluded from the crystal lattice, reducing the effective lamellar thickness and depressing the Tm according to the Gibbs-Thomson relationship. Furthermore, the low degree of crystallinity (α = 0.16) indicates a high concentration of these defects and less perfect crystalline domains, which typically melt at lower temperatures than highly ordered structures. Dominant Factor: The crystalline lattice disruption caused by the methacrylic acid comonomer units is the dominant factor. While ionic clustering provides some thermal reinforcement to the amorphous phase, the reduction in lamellar thickness and crystal perfection driven by the chemical irregularities qualitatively dictates a lower Tm compared to high-density polyethylene, governing the overall melting behavior."
    },
    "analysis_without_hierarchical_structure": {
      "descriptive_text": "The sample comprises an ethylene-methacrylic acid copolymer ionomer consisting of 94.6 mol% ethylene and 5.4 mol% methacrylic acid monomers. The carboxylic acid groups are partially neutralized with sodium counterions at a concentration of 67 mol% relative to the methacrylic acid content. The material was supplied as commercial Surlyn PC2000 pellets from Dow Chemical and utilized as received without further thermal treatment. The melting temperature was characterized using differential scanning calorimetry with a heating rate of 10 °C/min under a nitrogen atmosphere across a temperature range of 20 to 160 °C.",
      "reasoning_analysis": "Increasing Factors: The partial neutralization of methacrylic acid groups with sodium counterions facilitates the formation of ionic aggregates or multiplets within the amorphous phase. These ionic clusters function as physical crosslinks that restrict polymer chain mobility and stabilize the crystalline lamellae, thereby driving the melting temperature upward relative to the non-neutralized acid copolymer. Decreasing Factors: The incorporation of methacrylic acid monomers into the polyethylene backbone introduces steric bulk and chemical irregularities that disrupt the continuity of the crystal lattice. These comonomer defects are largely excluded from the crystalline regions, reducing the effective lamellar thickness and thermodynamic stability of the crystals, which qualitatively depresses the melting temperature compared to linear high-density polyethylene. Dominant Factor: While the comonomer content establishes a baseline reduction in crystallinity, the formation of the ionic network via sodium neutralization is the dominant factor governing the specific thermal behavior of this ionomer. The physical crosslinking provided by the ionic clusters restricts chain mobility sufficiently to maintain structural coherence during heating, qualitatively defining the Tm behavior as distinct from standard ethylene copolymers."
    }
  },
  {
    "doi": "10.1039/c1jm12496j",
    "title": "A versatile approach to achieve quintuple-shape memory effect by semi-interpenetrating polymer networks containing broadened glass transition and crystalline segments†",
    "year": 2011,
    "chemical_composition": {
      "repeat_unit_psmiles": "[*]CC(C)(C(=O)OC)[*]",
      "monomers": [
        {
          "name": "Methyl methacrylate",
          "smiles": "C=C(C)C(=O)OC",
          "ratio_value": null,
          "ratio_unit": null
        }
      ],
      "additives": [
        {
          "name": "Poly(ethylene glycol)",
          "type": "polymer",
          "amount_value": 35,
          "amount_unit": "wt%"
        },
        {
          "name": "Ethylene glycol dimethacrylate",
          "type": "crosslinker",
          "amount_value": 3,
          "amount_unit": "wt%"
        },
        {
          "name": "2,2'-azobisisobutyronitrile",
          "type": "initiator",
          "amount_value": null,
          "amount_unit": null
        }
      ],
      "is_homopolymer": false
    },
    "processing_history": "Prepared by in situ homopolymerization and crosslinking of MMA in the presence of linear PEG (Mn=1000 g/mol). Tm value used as transition temperature for triple-shape memory effect cycle.",
    "hierarchical_structure": "Semi-interpenetrating polymer network (semi-IPN) with two phases separation: crystalline PEG phase and broadened glass transition phase of semi-IPN.",
    "properties": {
      "Tm": {
        "value": [
          40
        ],
        "unit": "°C"
      }
    },
    "analysis_with_hierarchical_structure": {
      "descriptive_text": "The sample comprises a semi-interpenetrating polymer network (semi-IPN) synthesized via in situ homopolymerization and crosslinking of methyl methacrylate in the presence of linear poly(ethylene glycol) with a number-average molecular weight of 1,000 g/mol. The formulation incorporates 35 wt% poly(ethylene glycol) and 3 wt% ethylene glycol dimethacrylate as a crosslinking agent, initiated by 2,2'-azobisisobutyronitrile. Hierarchical structural analysis reveals a phase-separated morphology consisting of a crystalline poly(ethylene glycol) phase dispersed within a matrix exhibiting a broadened glass transition characteristic of the semi-IPN. This material system was processed to leverage the melting transition for a triple-shape memory effect cycle.",
      "reasoning_analysis": "Increasing Factors: The presence of linear poly(ethylene glycol) capable of crystallization establishes the fundamental melting transition within the system, which would otherwise be absent in a purely amorphous poly(methyl methacrylate) network. The reported phase separation allows the PEG chains to aggregate into distinct crystalline domains, preserving the intrinsic melting behavior of the PEG component against complete suppression by the amorphous matrix. Decreasing Factors: The low molecular weight of the linear PEG (Mn = 1000 g/mol) introduces a high concentration of chain ends that disrupt lattice energy, significantly depressing the melting temperature relative to high-molecular-weight PEG. Additionally, the topological confinement imposed by the crosslinked PMMA semi-IPN network restricts the growth and perfection of PEG crystallites, while potential intermolecular interactions between the PMMA ester groups and PEG ether oxygens may act as impurities within the crystalline lattice, further lowering the Tm. Dominant Factor: The low molecular weight of the PEG component combined with the topological constraints of the semi-IPN architecture qualitatively dominates the thermal behavior, driving the system's Tm to be lower than that of bulk crystalline PEG, despite the presence of a distinct crystalline phase enabled by microphase separation."
    },
    "analysis_without_hierarchical_structure": {
      "descriptive_text": "The sample consists of a poly(methyl methacrylate) network synthesized via in situ free radical polymerization of methyl methacrylate monomers initiated by 2,2'-azobisisobutyronitrile. The formulation incorporates 3 wt% ethylene glycol dimethacrylate as a crosslinking agent to establish a covalent network structure, blended with 35 wt% linear poly(ethylene glycol) having a number-average molecular weight of 1000 g/mol. This composite material was processed to evaluate its transition temperature specifically for application in a triple-shape memory effect cycle.",
      "reasoning_analysis": "Increasing Factors: The formation of a covalently crosslinked network via ethylene glycol dimethacrylate restricts the conformational entropy of the polymer chains in the molten state relative to a linear blend. This reduction in the entropy of fusion theoretically favors the crystalline phase, which can contribute to a stabilization or slight increase in the equilibrium melting temperature of the crystallizable poly(ethylene glycol) domains. Decreasing Factors: The melting temperature is significantly depressed by the dilution effect of the amorphous poly(methyl methacrylate) matrix, which disrupts the crystalline lattice of the poly(ethylene glycol) according to Flory-Huggins theory. Additionally, the confinement of the low molecular weight poly(ethylene glycol) chains within the crosslinked network restricts lamellar thickness and crystal perfection, while chain end effects associated with the 1000 g/mol molecular weight further lower the thermal stability of the crystallites. Dominant Factor: The melting point depression caused by the dilution within the amorphous matrix and the physical confinement of the crystallizable segments qualitatively dominates the entropy-driven stabilization effects. Consequently, the observed Tm is expected to be lower than that of bulk high-molecular-weight poly(ethylene glycol) due to the combined influence of impurity depression and restricted crystal growth."
    }
  },
  {
    "doi": null,
    "title": "Synthesis and Characterization of Semicrystalline Polyimides Containing Bridged Linkages",
    "year": 2018,
    "chemical_composition": {
      "repeat_unit_psmiles": null,
      "monomers": [
        {
          "name": "Benzophenonetetracarboxylic dianhydride",
          "smiles": "O=C1OC(=O)c2cc3c(cc21)C(=O)c1cc2c(cc13)C(=O)OC2=O",
          "ratio_value": 1.02,
          "ratio_unit": "mol"
        },
        {
          "name": "4,4'-diaminodiphenyl",
          "smiles": "Nc1ccc(Oc2ccc(N)cc2)cc1",
          "ratio_value": 1,
          "ratio_unit": "mol"
        }
      ],
      "additives": [],
      "is_homopolymer": false
    },
    "processing_history": "Synthesized via three-step technique: PAA formation in DMAc (15% solid), solution imidization with xylene at 140°C for 4h, solid-phase thermal imidization at 100, 200, 300°C for 1h each. Tm measured by DSC (TA Q1000) under N2, heating to 450°C at 10°C/min.",
    "hierarchical_structure": "Semicrystalline. XRD peaks at 2θ: 9.538, 9.965, 11.153, 16.138, 18.153, 21.087, 22.804°. SEM: flowers which grew from thin flake crystal.",
    "properties": {
      "Tm": {
        "value": [
          413
        ],
        "unit": "°C"
      }
    },
    "analysis_with_hierarchical_structure": {
      "descriptive_text": "The sample is a semicrystalline copolymer synthesized from Benzophenonetetracarboxylic dianhydride and 4,4'-diaminodiphenyl monomers in a near-stoichiometric ratio. The material was prepared via a three-step technique involving polyamic acid formation in DMAc at 15% solids, followed by solution imidization with xylene at 140°C for 4 hours, and concluded with solid-phase thermal imidization at 100, 200, and 300°C for one hour each. Structural characterization reveals distinct XRD peaks at 2θ values of 9.538, 9.965, 11.153, 16.138, 18.153, 21.087, and 22.804°, while SEM imaging displays a morphology of flowers growing from thin flake crystals. The melting temperature was characterized by DSC using a TA Q1000 under N2 atmosphere, heating to 450°C at 10°C/min.",
      "reasoning_analysis": "Increasing Factors: The polymer backbone incorporates rigid aromatic rings from both the benzophenonetetracarboxylic dianhydride and the diamine units, which significantly restricts chain mobility and enhances interchain interactions such as pi-pi stacking, thereby elevating the energy required for melting. The semicrystalline nature, evidenced by multiple sharp XRD peaks and a defined flake-crystal morphology, indicates substantial ordered regions that require higher thermal energy to disrupt compared to amorphous domains. Furthermore, the rigorous solid-phase thermal imidization up to 300°C likely anneals the structure, improving crystal perfection and stability. Decreasing Factors: The presence of the ether linkage within the diamine monomer structure introduces a degree of rotational flexibility into the backbone compared to fully rigid biphenyl linkages, which may slightly reduce the thermal stability of the crystal lattice. Additionally, the slight stoichiometric excess of the dianhydride (1.02 mol vs 1.0 mol) could potentially limit the ultimate molecular weight or introduce chain ends that act as defects within the crystalline lattice, slightly depressing the melting point. Dominant Factor: The high rigidity of the aromatic polyimide backbone combined with the extensive crystalline ordering achieved through the multi-step thermal imidization process qualitatively dominates the thermal behavior. While the ether linkage provides some flexibility, the strong intermolecular forces and high degree of crystallinity inherent to this aromatic polyimide system establish a high Tm baseline relative to flexible chain polymers."
    },
    "analysis_without_hierarchical_structure": {
      "descriptive_text": "The polymer sample is a copolymer derived from Benzophenonetetracarboxylic dianhydride and 4,4'-diaminodiphenyl monomers with a slight molar excess of the dianhydride component. The material was synthesized via a three-step technique involving poly(amic acid) formation in DMAc at 15% solids, followed by solution imidization with xylene at 140°C for 4 hours, and concluded with solid-phase thermal imidization staged at 100, 200, and 300°C for 1 hour each. The melting temperature was characterized using differential scanning calorimetry on a TA Q1000 under a nitrogen atmosphere with a heating rate of 10°C/min up to 450°C.",
      "reasoning_analysis": "Increasing Factors: The chemical composition consists of a rigid aromatic polyimide backbone where the benzophenone moiety and imide rings impose significant chain stiffness and strong intermolecular dipole interactions, inherently driving the Tm higher. Additionally, the processing history involving solid-phase thermal imidization up to 300°C promotes extensive chain ordering and crystallinity development, which further elevates the melting temperature. Decreasing Factors: The structural presence of an ether linkage within the diamine monomer introduces rotational freedom and flexibility into the backbone compared to fully aromatic linkages, which acts to lower the Tm. Furthermore, the slight stoichiometric excess of the dianhydride limits the ultimate molecular weight, potentially reducing the perfection of crystalline domains relative to a perfectly balanced system. Dominant Factor: The intrinsic rigidity of the aromatic polyimide structure combined with the high-temperature thermal treatment history dominates the thermal behavior, establishing a high melting temperature baseline despite the flexibility introduced by the ether linkage and minor stoichiometric imbalance."
    }
  },
  {
    "doi": null,
    "title": "Synthesis and Characterization of Semicrystalline Polyimides Containing Bridged Linkages",
    "year": 2018,
    "chemical_composition": {
      "repeat_unit_psmiles": null,
      "monomers": [
        {
          "name": "oxydiphthalic anhydride",
          "smiles": "O=C1OC(=O)c2cccc(c21)Oc1cccc2c1C(=O)OC2=O",
          "ratio_value": 1.02,
          "ratio_unit": "mol"
        },
        {
          "name": "1,3-Bis(4-aminophenoxy)benzene",
          "smiles": "Nc1ccc(Oc2cccc(Oc3ccc(N)cc3)c2)cc1",
          "ratio_value": 1,
          "ratio_unit": "mol"
        }
      ],
      "additives": [],
      "is_homopolymer": false
    },
    "processing_history": "Synthesized via three-step technique: PAA formation in DMAc (15% solid), solution imidization with xylene at 140°C for 4h, solid-phase thermal imidization at 100, 200, 300°C for 1h each. Tm measured by DSC (TA Q1000) under N2, heating to 450°C at 10°C/min.",
    "hierarchical_structure": "Semicrystalline. XRD peaks at 2θ: 9.241, 18.250, 20.195, 21.618, 24.486, 27.950, 45.272°. SEM: large amount of well-ordered thin flake crystal.",
    "properties": {
      "Tm": {
        "value": [
          316
        ],
        "unit": "°C"
      }
    },
    "analysis_with_hierarchical_structure": {
      "descriptive_text": "The sample is a semicrystalline copolymer synthesized from oxydiphthalic anhydride and 1,3-Bis(4-aminophenoxy)benzene monomers with a slight molar excess of the dianhydride component. The material was prepared via a three-step technique involving polyamic acid formation in DMAc at 15% solids, followed by solution imidization with xylene at 140°C for 4 hours, and finalized by solid-phase thermal imidization at 100, 200, and 300°C for one hour each. Structural characterization reveals a high degree of order, evidenced by distinct XRD peaks at multiple 2θ angles and SEM imaging showing a large amount of well-ordered thin flake crystals. The melting behavior was subsequently evaluated using DSC under a nitrogen atmosphere with a heating rate of 10°C/min up to 450°C.",
      "reasoning_analysis": "Increasing Factors: The polymer backbone incorporates rigid aromatic imide rings derived from oxydiphthalic anhydride and the diamine, which restrict chain mobility and require significant thermal energy to disrupt the crystal lattice. Furthermore, the processing history includes solid-phase thermal imidization up to 300°C, which promotes extensive chain packing and crystallization, evidenced by the well-ordered thin flake crystals observed in SEM, thereby driving the Tm higher. Decreasing Factors: The presence of ether linkages (-O-) within both the dianhydride and diamine monomers introduces rotational flexibility into the backbone compared to fully carbon-linked aromatic polyimides, which qualitatively lowers the chain stiffness and reduces the Tm. Additionally, the slight stoichiometric excess of the dianhydride limits the maximum achievable molecular weight, which can reduce the thermodynamic stability of the crystals and depress the Tm relative to a perfectly stoichiometric counterpart. Dominant Factor: The intrinsic rigidity of the aromatic imide backbone combined with the high-temperature thermal imidization history is the dominant factor. While the ether linkages provide some flexibility, the strong intermolecular interactions and the highly ordered semicrystalline morphology achieved through the stepwise thermal treatment establish a robust crystal lattice that qualitatively dictates an elevated melting temperature behavior."
    },
    "analysis_without_hierarchical_structure": {
      "descriptive_text": "The polymer sample is a copolyimide synthesized from oxydiphthalic anhydride and 1,3-Bis(4-aminophenoxy)benzene monomers with a slight molar excess of the anhydride component. The material was prepared via a three-step technique involving initial poly(amic acid) formation in DMAc at 15% solids, followed by solution imidization using xylene at 140°C for 4 hours. Subsequent solid-phase thermal imidization was conducted sequentially at 100, 200, and 300°C for 1 hour each to ensure complete cyclization. The melting temperature was subsequently characterized using differential scanning calorimetry under a nitrogen atmosphere with a heating rate of 10°C/min up to 450°C.",
      "reasoning_analysis": "Increasing Factors: The presence of rigid aromatic imide rings within the backbone significantly restricts chain mobility and enhances intermolecular interactions, intrinsically driving the Tm higher. Additionally, the processing history involving high-temperature solid-phase thermal imidization up to 300°C promotes chain ordering and crystallinity development, which further elevates the observed melting temperature. Decreasing Factors: The incorporation of ether linkages in both the dianhydride and diamine monomers introduces flexibility into the polymer backbone, reducing the energy required for lattice disruption. Furthermore, the meta-substitution on the central benzene ring of the diamine disrupts chain linearity and packing efficiency, while the slight stoichiometric imbalance limits molecular weight, both of which act to depress the Tm. Dominant Factor: While the thermal processing history maximizes the crystalline order achievable, the intrinsic chemical architecture dominated by the meta-substituted ether linkages qualitatively dictates the upper limit of the Tm by preventing the tight packing associated with fully linear, rigid-rod polyimides."
    }
  },
  {
    "doi": null,
    "title": "Compatibilizing effect of polyarylate-polyamide-6 block copolymers on polyarylate/polyamide-6 blends: 2",
    "year": 1996,
    "chemical_composition": {
      "repeat_unit_psmiles": null,
      "monomers": [
        {
          "name": "Bisphenol A",
          "smiles": "CC(C)(c1ccc(O)cc1)c2ccc(O)cc2",
          "ratio_value": null,
          "ratio_unit": null
        },
        {
          "name": "Isophthalic acid",
          "smiles": "OC(=O)c1cccc(C(=O)O)c1",
          "ratio_value": null,
          "ratio_unit": null
        },
        {
          "name": "Terephthalic acid",
          "smiles": "OC(=O)c1ccc(C(=O)O)cc1",
          "ratio_value": null,
          "ratio_unit": null
        },
        {
          "name": "Caprolactam",
          "smiles": "O=C1CCCCCN1",
          "ratio_value": null,
          "ratio_unit": null
        }
      ],
      "additives": [
        {
          "name": "ARNY 1-2",
          "type": "compatibilizer",
          "amount_value": 20,
          "amount_unit": "phr"
        }
      ],
      "is_homopolymer": false
    },
    "processing_history": "PAr/PA-6 blend (70/30 wt%) with 20 phr ARNY 1-2 block copolymer. Preparation by dissolution/precipitation or melt blending. Tm measured by DSC (Perkin-Elmer DSC-4) at 20 °C/min heating rate under N2 atmosphere. Samples quenched to -20 °C after 5 min at 240 °C.",
    "hierarchical_structure": "Semicrystalline PA-6 phase. Domain sizes reduced below 1 μm.",
    "properties": {
      "Tm": {
        "value": [
          208
        ],
        "unit": "°C"
      }
    },
    "analysis_with_hierarchical_structure": {
      "descriptive_text": "The sample consists of a polyarylate (PAr) and polyamide-6 (PA-6) blend with a weight ratio of 70/30, incorporating 20 phr of ARNY 1-2 block copolymer as a compatibilizer. The polymer matrix is derived from Bisphenol A, Isophthalic acid, and Terephthalic acid for the PAr component, while Caprolactam serves as the monomer for the PA-6 phase. Prepared via dissolution/precipitation or melt blending, the material exhibits a semicrystalline PA-6 phase with domain sizes reduced below 1 μm due to the compatibilizing effect. Thermal characterization was performed using DSC at a heating rate of 20 °C/min under N2 atmosphere, following a thermal history where samples were held at 240 °C for 5 minutes and subsequently quenched to -20 °C.",
      "reasoning_analysis": "Increasing Factors: The intrinsic chemical structure of the PA-6 phase, characterized by regular amide linkages, facilitates strong intermolecular hydrogen bonding. This interaction stabilizes the crystalline lattice and inherently drives the melting temperature higher compared to non-polar polyolefins. Decreasing Factors: The blending with a majority amorphous PAr matrix (70 wt%) acts as a diluent, potentially disrupting the continuity of the crystalline phase. More critically, the addition of 20 phr compatibilizer reduces the PA-6 domain sizes to below 1 μm, imposing spatial confinement that restricts the growth of thick crystalline lamellae. Furthermore, the processing history involves quenching from 240 °C to -20 °C; this rapid cooling rate limits the time available for chain reorganization into thermodynamically stable, thick crystals, resulting in thinner lamellae that melt at lower temperatures according to the Thomson-Gibbs equation. Dominant Factor: While the hydrogen bonding in PA-6 establishes a high baseline melting potential, the morphological confinement imposed by the compatibilizer-induced sub-micron domains, combined with the rapid quenching thermal history, qualitatively dominates the behavior. These factors restrict crystal perfection and lamellar thickness, leading to a depressed Tm relative to neat, slowly cooled PA-6."
    },
    "analysis_without_hierarchical_structure": {
      "descriptive_text": "The sample consists of a polyarylate (PAr) and polyamide-6 (PA-6) blend with a weight ratio of 70/30, incorporating 20 phr of ARNY 1-2 block copolymer as a compatibilizer. Derived from Bisphenol A, Isophthalic acid, Terephthalic acid, and Caprolactam monomers, the material was prepared via dissolution/precipitation or melt blending techniques. Thermal analysis was conducted using a Perkin-Elmer DSC-4 instrument at a heating rate of 20 °C/min under a nitrogen atmosphere, following a thermal history where samples were held at 240 °C for 5 minutes and subsequently quenched to -20 °C.",
      "reasoning_analysis": "Increasing Factors: The inherent chemical structure of the polyamide-6 component features a strong hydrogen bonding network between amide groups, which stabilizes the crystalline lattice and intrinsically drives the melting temperature higher. Additionally, the relatively fast DSC heating rate of 20 °C/min can induce thermal lag, qualitatively shifting the observed melting endotherm to a slightly higher temperature range. Decreasing Factors: The presence of the amorphous polyarylate phase acts as a diluent within the blend, thermodynamically depressing the melting point of the crystalline polyamide domains. Furthermore, the processing history involving a hold at 240 °C followed by rapid quenching to -20 °C restricts the time available for crystal growth and perfection, leading to the formation of smaller, less stable lamellae that melt at lower temperatures, while potential transesterification reactions at high temperatures may introduce chemical defects into the polymer chains. Dominant Factor: The morphological and structural disruptions caused by the blend dilution and the rapid quenching thermal history qualitatively dominate the final behavior. These factors significantly reduce the size and perfection of the polyamide-6 crystallites compared to a neat, slow-cooled sample, driving the observed Tm lower despite the inherent stability of the amide bonds."
    }
  },
  {
    "doi": null,
    "title": "Synthesis and Characterization of Semicrystalline Polyimides Containing Bridged Linkages",
    "year": 2018,
    "chemical_composition": {
      "repeat_unit_psmiles": null,
      "monomers": [
        {
          "name": "oxydiphthalic anhydride",
          "smiles": "O=C1OC(=O)c2cccc(c21)Oc1cccc2c1C(=O)OC2=O",
          "ratio_value": 1.02,
          "ratio_unit": "mol"
        },
        {
          "name": "4,4'-diaminodiphenyl",
          "smiles": "Nc1ccc(Oc2ccc(N)cc2)cc1",
          "ratio_value": 1,
          "ratio_unit": "mol"
        }
      ],
      "additives": [],
      "is_homopolymer": false
    },
    "processing_history": "Synthesized via three-step technique: PAA formation in DMAc (15% solid), solution imidization with xylene at 140°C for 4h, solid-phase thermal imidization at 100, 200, 300°C for 1h each. Tm measured by DSC (TA Q1000) under N2, heating to 450°C at 10°C/min.",
    "hierarchical_structure": "Semicrystalline. XRD peaks at 2θ: 9.533, 10.889, 17.589, 18.875, 20.224, 21.913, 27.425°. SEM: irregular coral structure which formed from a flake crystal of different sizes and thicknesses.",
    "properties": {
      "Tm": {
        "value": [
          367
        ],
        "unit": "°C"
      }
    },
    "analysis_with_hierarchical_structure": {
      "descriptive_text": "The sample is a semicrystalline polyimide synthesized via a three-step technique using oxydiphthalic anhydride and 4,4'-diaminodiphenyl monomers with a slight stoichiometric excess of the anhydride component. Initial polyamic acid formation occurred in DMAc at 15% solids, followed by solution imidization with xylene at 140°C for 4 hours and subsequent solid-phase thermal imidization involving stepwise heating at 100, 200, and 300°C for 1 hour each. Structural characterization reveals distinct crystallinity evidenced by XRD peaks at 2θ values ranging from 9.533° to 27.425°, while SEM imaging displays an irregular coral morphology composed of flake crystals varying in size and thickness. The melting behavior was assessed using DSC under a nitrogen atmosphere with a heating rate of 10°C/min up to 450°C.",
      "reasoning_analysis": "Increasing Factors: The polymer backbone consists of rigid aromatic rings and cyclic imide structures derived from oxydiphthalic anhydride and the diamine, which significantly restrict chain mobility and require substantial thermal energy to disrupt the crystalline lattice. The processing history involving solid-phase thermal imidization up to 300°C acts as an annealing step, promoting higher degrees of crystallinity and perfection within the crystal lamellae, thereby stabilizing the crystalline phase and elevating the Tm. Decreasing Factors: The presence of ether linkages within the 4,4'-diaminodiphenyl monomer introduces a degree of rotational flexibility into the backbone compared to fully rigid biphenyl structures, which may slightly lower the energy required for chain motion prior to melting. Additionally, the slight stoichiometric excess of the anhydride monomer could limit the ultimate molecular weight due to end-capping effects, potentially reducing the stability of the crystalline domains compared to a perfectly stoichiometric high-molecular-weight counterpart. Dominant Factor: The dominant factor governing the Tm is the intrinsic rigidity of the aromatic polyimide backbone coupled with the high-temperature thermal treatment history. This combination fosters the observed semicrystalline morphology with well-defined XRD peaks, indicating that the energy required to melt these stable, rigid crystalline regions qualitatively outweighs the depressing effects of the ether linkage flexibility or stoichiometric imbalance."
    },
    "analysis_without_hierarchical_structure": {
      "descriptive_text": "The polymer sample is a polyimide derived from oxydiphthalic anhydride and 4,4'-diaminodiphenyl monomers with a slight molar excess of the anhydride component. The material was prepared via a three-step technique involving initial polyamic acid formation in a 15% solid DMAc solution, followed by solution imidization using xylene at 140°C for 4 hours to facilitate azeotropic dehydration. Subsequent solid-phase thermal imidization was conducted through a stepwise heating protocol at 100, 200, and 300°C for 1 hour each to ensure complete cyclization. The melting temperature was subsequently characterized using differential scanning calorimetry under a nitrogen atmosphere with a heating rate of 10°C/min up to 450°C.",
      "reasoning_analysis": "Increasing Factors: The incorporation of aromatic imide rings within the backbone creates significant chain stiffness and strong intermolecular interactions, intrinsically driving the Tm higher. Furthermore, the processing history involving solid-phase thermal imidization up to 300°C facilitates high degrees of cyclization and promotes chain packing and crystallinity, which further elevates the melting temperature. Decreasing Factors: The presence of ether linkages within the diamine monomer structure introduces segmental flexibility compared to fully rigid biphenyl counterparts, which can reduce lattice energy and lower the Tm. Additionally, the slight stoichiometric excess of the anhydride monomer may limit the ultimate molecular weight, potentially restricting the development of perfect crystalline domains required for maximum Tm. Dominant Factor: The dominant factor is the rigid aromatic polyimide backbone structure reinforced by the high-temperature thermal curing history; this combination establishes a highly ordered, stiff chain architecture that qualitatively dictates a high Tm, outweighing the flexibility contributed by the ether linkages or minor stoichiometric deviations."
    }
  },
  {
    "doi": "10.3390/polym14081622",
    "title": "Melting Temperature Depression of Polymer Single Crystals: Application to the Eco-Design of Tie-Layers in Polyolefinic-Based Multilayered Films",
    "year": 2022,
    "chemical_composition": {
      "repeat_unit_psmiles": "[*]CC[*]",
      "monomers": [
        {
          "name": "Ethylene",
          "smiles": "C=C",
          "ratio_value": null,
          "ratio_unit": null
        }
      ],
      "additives": [],
      "is_homopolymer": true
    },
    "processing_history": "PE0.5 single crystals prepared by self-seeding from p-xylene solution (2.5 mg/mL). Crystallized at 73 °C. Tm measured by DSC (DSC-7, Perkin Elmer) at 10 °C/min heating rate under N2, 20-160 °C.",
    "hierarchical_structure": "Single crystals, truncated lozenge shape with curved edges. Crystallinity α = 0.66.",
    "properties": {
      "Tm": {
        "value": [
          121.0
        ],
        "unit": "°C"
      }
    },
    "analysis_with_hierarchical_structure": {
      "descriptive_text": "The sample is designated as PE0.5 and consists of a polyethylene homopolymer without additives, processed into single crystals via a self-seeding technique from a dilute p-xylene solution with a concentration of 2.5 mg/mL. Crystallization was conducted at 73 °C, yielding a hierarchical structure characterized by truncated lozenge-shaped single crystals with curved edges and a crystallinity degree (α) of 0.66. The melting temperature was subsequently characterized using differential scanning calorimetry (DSC) at a heating rate of 10 °C/min under a nitrogen atmosphere across a temperature range of 20 to 160 °C.",
      "reasoning_analysis": "Increasing Factors: The linear polyethylene backbone possesses high structural symmetry and flexibility, allowing for tight chain packing and a high theoretical equilibrium melting temperature. The processing history involving self-seeding from solution promotes the formation of thicker and more thermally stable lamellae compared to spontaneous nucleation, while the relatively high crystallization temperature of 73 °C further drives lamellar thickening, both of which elevate the observed Tm. Decreasing Factors: Despite the high order, the hierarchical structure consists of finite single crystals rather than infinite bulk crystals, meaning surface free energy at the lamellar interfaces induces melting point depression according to the Thomson-Gibbs equation. Additionally, the crystallinity of 0.66 indicates a significant amorphous fraction where chain ends and loops reside, which destabilizes the crystalline regions relative to a perfect crystal, and any residual p-xylene solvent trapped during solution processing could potentially act as a diluent to slightly lower thermal stability. Dominant Factor: The processing history, specifically the self-seeding technique combined with the controlled crystallization temperature, is the dominant factor governing the final Tm behavior. While the chemical composition sets the upper thermodynamic limit, the specific thermal history dictates the lamellar thickness, which is the primary variable determining the deviation of the observed Tm from the equilibrium melting point for this single crystal sample."
    },
    "analysis_without_hierarchical_structure": {
      "descriptive_text": "The sample consists of a polyethylene homopolymer designated as PE0.5 and is devoid of additives. Single crystals were prepared via self-seeding from a 2.5 mg/mL p-xylene solution and crystallized at 73 °C. The melting temperature was measured by differential scanning calorimetry at a heating rate of 10 °C/min under a nitrogen atmosphere within a range of 20 to 160 °C.",
      "reasoning_analysis": "Increasing Factors: The linear polyethylene backbone exhibits high structural symmetry and regularity, facilitating tight chain packing and strong intermolecular interactions that intrinsically support a high melting temperature. The self-seeding processing technique promotes the formation of highly ordered single crystals with minimal defects, and the specific crystallization temperature of 73 °C encourages the development of thicker lamellae compared to lower temperature crystallization, both contributing to an elevated Tm. Decreasing Factors: The solution-grown single crystals possess finite lamellar thickness rather than infinite crystal dimensions, leading to a melting point depression relative to the equilibrium melting temperature as described by the Gibbs-Thomson equation. Additionally, the use of p-xylene as a solvent introduces the possibility of residual solvent molecules remaining within the matrix, which could act as impurities to slightly depress the thermal transition. Dominant Factor: The crystallization temperature of 73 °C employed during the self-seeding process is the dominant factor influencing the Tm. This thermal parameter directly controls the lamellar thickness of the single crystals, which is the primary physical determinant of the melting point in this morphology, outweighing the effects of potential minor solvent residues or intrinsic chemical baseline properties."
    }
  },
  {
    "doi": null,
    "title": "Compatibilizing effect of polyarylate-polyamide-6 block copolymers on polyarylate/polyamide-6 blends: 2",
    "year": 1996,
    "chemical_composition": {
      "repeat_unit_psmiles": null,
      "monomers": [
        {
          "name": "Bisphenol A",
          "smiles": "CC(C)(c1ccc(O)cc1)c2ccc(O)cc2",
          "ratio_value": null,
          "ratio_unit": null
        },
        {
          "name": "Isophthalic acid",
          "smiles": "OC(=O)c1cccc(C(=O)O)c1",
          "ratio_value": null,
          "ratio_unit": null
        },
        {
          "name": "Terephthalic acid",
          "smiles": "OC(=O)c1ccc(C(=O)O)cc1",
          "ratio_value": null,
          "ratio_unit": null
        },
        {
          "name": "Caprolactam",
          "smiles": "O=C1CCCCCN1",
          "ratio_value": null,
