Repository: hhtrick/HHT-code

# HHT training framework

This directory contains model training, embedding precomputation, inference, article-level baselines and the curated datasets. All commands below assume that the working directory is `train_code/`.

## 3. Datasets and fixed partitions

Each main dataset is a JSON array at `dataset/{property}/{property}.json`. Entries contain source metadata, `chemical_composition`, `processing_history`, `hierarchical_structure`, `properties`, and two generated-analysis objects. Targets are stored as `properties[property]["value"]`; source metadata and target values are not predictive input fields.

| Property | Train | Validation | Test | Total |
|---|---:|---:|---:|---:|

File: train_code/dataset/Tm/Tm.json (part 149 of 200)
[
          "ratio_unit": null
        }
      ],
      "additives": [
        {
          "name": "ARNY 1-2",
          "type": "compatibilizer",
          "amount_value": 50,
          "amount_unit": "phr"
        }
      ],
      "is_homopolymer": false
    },
    "processing_history": "PAr/PA-6 blend (70/30 wt%) with 50 phr ARNY 1-2 block copolymer. Preparation by dissolution/precipitation or melt blending. Tm measured by DSC (Perkin-Elmer DSC-4) at 20 °C/min heating rate under N2 atmosphere. Samples quenched to -20 °C after 5 min at 240 °C.",
    "hierarchical_structure": "Semicrystalline PA-6 phase. Domain sizes reduced below 1 μm.",
    "properties": {
      "Tm": {
        "value": [
          205
        ],
        "unit": "°C"
      }
    },
    "analysis_with_hierarchical_structure": {
      "descriptive_text": "The sample consists of a polyarylate (PAr) and polyamide-6 (PA-6) blend with a 70/30 weight ratio, incorporating 50 parts per hundred rubber (phr) of ARNY 1-2 block copolymer as a compatibilizer. The polyarylate component is derived from Bisphenol A, Isophthalic acid, and Terephthalic acid, while the polyamide phase is synthesized from Caprolactam. Processing involved preparation via dissolution/precipitation or melt blending, followed by a thermal treatment where samples were held at 240 °C for 5 minutes and subsequently quenched to -20 °C. Structural characterization reveals a semicrystalline PA-6 phase with domain sizes reduced to below 1 μm. The melting behavior was evaluated using differential scanning calorimetry at a heating rate of 20 °C/min under a nitrogen atmosphere.",
      "reasoning_analysis": "Increasing Factors: The presence of the polyamide-6 phase introduces strong intermolecular hydrogen bonding between amide groups, which significantly stabilizes the crystal lattice and intrinsically drives the melting temperature upward relative to non-polar polymers. Additionally, the block copolymer compatibilizer may enhance interfacial adhesion, potentially promoting transcrystallinity or stabilizing the phase morphology against coalescence, which could support thermal stability. Decreasing Factors: The blend nature introduces a dilution effect where the amorphous polyarylate phase disrupts the crystallizable PA-6 segments, typically depressing the equilibrium melting temperature according to thermodynamic mixing theories. The specific processing history involving quenching from 240 °C to -20 °C limits the time available for crystal perfection and lamellar thickening during cooling, resulting in less stable crystallites. Furthermore, the reduced domain sizes below 1 μm induced by the compatibilizer may impose confinement effects that hinder the formation of large, perfect spherulites. Dominant Factor: While the hydrogen bonding of the PA-6 phase establishes a high baseline melting temperature, the thermal history (quenching) and the dilution effect from the blend morphology are the dominant factors determining the final observed behavior. These processing and compositional factors qualitatively depress the melting temperature relative to pure, slowly cooled PA-6 by limiting crystal perfection and disrupting crystalline continuity."
    },
    "analysis_without_hierarchical_structure": {
      "descriptive_text": "The sample consists of a binary blend comprising Polyarylate (PAr) and Polyamide-6 (PA-6) in a 70/30 weight ratio, derived from Bisphenol A, Isophthalic acid, Terephthalic acid, and Caprolactam monomers. To enhance interfacial adhesion, 50 phr of ARNY 1-2 block copolymer was incorporated as a compatibilizer. The material was prepared via either dissolution/precipitation or melt blending techniques. Thermal analysis was conducted using differential scanning calorimetry at a heating rate of 20 °C/min under a nitrogen atmosphere, following a specific thermal history where samples were held at 240 °C for 5 minutes and subsequently quenched to -20 °C.",
      "reasoning_analysis": "Increasing Factors: The presence of the Polyamide-6 component introduces strong interchain hydrogen bonding capable of forming a stable crystalline lattice, which is the primary source of the melting transition. The rigid aromatic structures within the Polyarylate phase contribute to overall blend stiffness which can support thermal stability of the matrix. Decreasing Factors: The Polyarylate matrix is predominantly amorphous and acts as a diluent within the blend, potentially disrupting the continuity and perfection of the Polyamide-6 crystalline domains. Furthermore, the exceptionally high loading of the ARNY 1-2 compatibilizer at 50 phr acts as a significant impurity within the crystalline phase, hindering chain packing and reducing lamellar thickness. The processing history involving quenching from 240 °C to -20 °C suppresses initial crystallization, forcing the polymer to recrystallize during the heating scan, often resulting in less thermally stable crystals with lower melting points. Dominant Factor: While the intrinsic hydrogen bonding of the Polyamide-6 establishes the existence of a melting transition, the dominant factor influencing the specific Tm behavior is the thermal history and blend morphology; the rapid quenching combined with the high concentration of compatibilizer and amorphous diluent restricts the growth of thick, perfect lamellae, qualitatively driving the observed Tm lower compared to a pure, slowly cooled Polyamide-6 sample."
    }
  },
  {
    "doi": null,
    "title": "Compatibilizing effect of polyarylate-polyamide-6 block copolymers on polyarylate/polyamide-6 blends: 2",
    "year": 1996,
    "chemical_composition": {
      "repeat_unit_psmiles": null,
      "monomers": [
        {
          "name": "Bisphenol A",
          "smiles": "CC(C)(c1ccc(O)cc1)c2ccc(O)cc2",
          "ratio_value": null,
          "ratio_unit": null
        },
        {
          "name": "Isophthalic acid",
          "smiles": "OC(=O)c1cccc(C(=O)O)c1",
          "ratio_value": null,
          "ratio_unit": null
        },
        {
          "name": "Terephthalic acid",
          "smiles": "OC(=O)c1ccc(C(=O)O)cc1",
          "ratio_value": null,
          "ratio_unit": null
        },
        {
          "name": "Caprolactam",
          "smiles": "O=C1CCCCCN1",
          "ratio_value": null,
          "ratio_unit": null
        }
      ],
      "additives": [
        {
          "name": "ARNY 1-2",
          "type": "compatibilizer",
          "amount_value": 10,
          "amount_unit": "phr"
        }
      ],
      "is_homopolymer": false
    },
    "processing_history": "PAr/PA-6 blend (70/30 wt%) with 10 phr ARNY 1-2 block copolymer. Preparation by dissolution/precipitation or melt blending. Tm measured by DSC (Perkin-Elmer DSC-4) at 20 °C/min heating rate under N2 atmosphere. Samples quenched to -20 °C after 5 min at 240 °C.",
    "hierarchical_structure": "Semicrystalline PA-6 phase. Domain sizes reduced below 1 μm. Homogeneous morphology at microscopic scale.",
    "properties": {
      "Tm": {
        "value": [
          211
        ],
        "unit": "°C"
      }
    },
    "analysis_with_hierarchical_structure": {
      "descriptive_text": "The sample consists of a polyarylate (PAr) and polyamide 6 (PA-6) blend with a weight ratio of 70/30, synthesized from Bisphenol A, Isophthalic acid, Terephthalic acid, and Caprolactam monomers. To enhance compatibility, 10 phr of ARNY 1-2 block copolymer was incorporated as a compatibilizer during preparation via dissolution/precipitation or melt blending techniques. The resulting material exhibits a homogeneous morphology at the microscopic scale with PA-6 domain sizes reduced below 1 μm, retaining a semicrystalline PA-6 phase. Thermal characterization was performed using DSC at a heating rate of 20 °C/min under a nitrogen atmosphere, following a thermal history where samples were held at 240 °C for 5 minutes and subsequently quenched to -20 °C.",
      "reasoning_analysis": "Increasing Factors: The intrinsic strong intermolecular hydrogen bonding network within the polyamide 6 (PA-6) segments provides high cohesive energy density, establishing the fundamental capability for crystallization and a distinct melting transition. Additionally, the use of the ARNY 1-2 compatibilizer promotes a homogeneous morphology which ensures consistent thermal behavior across the sample and may stabilize the interface between phases. Decreasing Factors: The blending of semicrystalline PA-6 with a majority amorphous polyarylate (PAr) matrix induces melting point depression due to the entropy of mixing and reduced chemical potential of the crystalline phase. Furthermore, the specific processing history involving quenching to -20 °C after melting restricts the time available for crystal growth and lamellar thickening, resulting in thinner crystallites that melt at lower temperatures according to the Gibbs-Thomson effect, while domain confinement below 1 μm may further disrupt crystallization kinetics. Dominant Factor: The melting point depression caused by the dilution effect of the amorphous PAr matrix combined with the kinetic limitations imposed by the rapid quenching protocol are the dominant factors. These factors qualitatively suppress the observed Tm relative to pure, bulk PA-6 processed under equilibrium cooling conditions, as the thermodynamic driving force for melting is altered by the blend composition and the crystal perfection is limited by the thermal history."
    },
    "analysis_without_hierarchical_structure": {
      "descriptive_text": "The sample is characterized as a polyarylate (PAr) and polyamide 6 (PA-6) blend with a 70/30 weight ratio, modified with 10 phr of ARNY 1-2 block copolymer acting as a compatibilizer. The polyarylate phase is constructed from Bisphenol A, Isophthalic acid, and Terephthalic acid monomers, while the polyamide phase originates from Caprolactam. Processing was achieved through either dissolution/precipitation or melt blending methods. For thermal analysis, the material underwent a thermal treatment consisting of heating at 240 °C for 5 minutes followed by quenching to -20 °C, with the melting temperature determined via DSC at a heating rate of 20 °C/min under nitrogen flow.",
      "reasoning_analysis": "Increasing Factors: The chemical composition features rigid aromatic rings within the polyarylate backbone derived from Bisphenol A and terephthalic acid, which restrict chain mobility and inherently elevate the melting temperature. Additionally, the polyamide 6 component introduces strong intermolecular hydrogen bonding networks that stabilize the crystalline lattice, further driving the Tm upward. Decreasing Factors: The incorporation of isophthalic acid alongside terephthalic acid introduces structural irregularity into the polyarylate chain, disrupting packing efficiency and reducing crystallinity compared to a homopolymer. Furthermore, the processing history specifies quenching from 240 °C to -20 °C, a rapid cooling protocol that kinetically suppresses crystal growth and perfection, leading to smaller crystallite sizes that melt at lower temperatures. The presence of the compatibilizer may also interfere with the crystallization kinetics of the bulk phases. Dominant Factor: The thermal history involving rapid quenching is the dominant factor governing the observed Tm behavior. While the intrinsic chemical rigidity suggests a high melting range, the kinetic limitation on crystal perfection imposed by the quenching process qualitatively dictates a lower observed melting temperature relative to a slowly cooled or annealed equivalent."
    }
  },
  {
    "doi": null,
    "title": "A study of structural, electrical and electrochemical properties of PVdF-HFP gel polymer electrolyte films for magnesium ion battery applications",
    "year": 2016,
    "chemical_composition": {
      "repeat_unit_psmiles": null,
      "monomers": [
        {
          "name": "Vinylidene fluoride",
          "smiles": "C=C(F)F",
          "ratio_value": null,
          "ratio_unit": null
        },
        {
          "name": "Hexafluoropropylene",
          "smiles": "FC(F)(F)C(F)=C(F)F",
          "ratio_value": null,
          "ratio_unit": null
        }
      ],
      "additives": [],
      "is_homopolymer": false
    },
    "processing_history": "Solution cast from THF, stirred at 50 °C, solvent evaporated at 35 °C, vacuum dried at 40 °C for 4 h. Tm measured by DSC (STA 449F3 Jupiter) at 10 °C/min under N2 atmosphere.",
    "hierarchical_structure": "Semi-crystalline, relative crystallinity (xc) 100%.",
    "properties": {
      "Tm": {
        "value": [
          137
        ],
        "unit": "°C"
      }
    },
    "analysis_with_hierarchical_structure": {
      "descriptive_text": "The sample consists of a copolymer synthesized from vinylidene fluoride and hexafluoropropylene monomers. It was prepared via solution casting from tetrahydrofuran, involving stirring at 50 °C followed by solvent evaporation at 35 °C and vacuum drying at 40 °C for 4 hours. The resulting material exhibits a semi-crystalline hierarchical structure with a reported relative crystallinity of 100%. The melting temperature was characterized using differential scanning calorimetry on a STA 449F3 Jupiter instrument at a heating rate of 10 °C/min under a nitrogen atmosphere.",
      "reasoning_analysis": "Increasing Factors: The presence of highly electronegative fluorine atoms in both the vinylidene fluoride and hexafluoropropylene units creates strong dipole-dipole interactions along the polymer backbone, significantly enhancing intermolecular cohesion and requiring greater thermal energy to disrupt the crystal lattice. Additionally, the reported relative crystallinity of 100% indicates a highly ordered structural arrangement with minimal amorphous defects, which typically elevates the observed Tm towards the equilibrium melting point. The vacuum drying step further ensures the removal of residual solvent that could otherwise act as a plasticizer and depress the melting temperature. Decreasing Factors: The incorporation of hexafluoropropylene as a comonomer introduces bulky trifluoromethyl side groups that disrupt the stereoregularity of the poly(vinylidene fluoride) lattice, causing copolymer melting point depression relative to the homopolymer. Furthermore, the solution casting process utilized relatively low temperatures for solvent evaporation and drying, which may restrict the thermal energy available for lamellar thickening and crystal perfection compared to melt-crystallization techniques, potentially resulting in thinner crystallites with lower thermal stability. Dominant Factor: The chemical composition serves as the dominant factor governing the Tm behavior. While the copolymerization inherently introduces lattice defects that lower the Tm relative to a pure homopolymer, the strong intermolecular forces generated by the fluorinated backbone combined with the reported high degree of crystallinity qualitatively dominate the thermal response, establishing a robust melting transition that is primarily defined by the specific monomer interactions rather than the mild thermal processing history."
    },
    "analysis_without_hierarchical_structure": {
      "descriptive_text": "This material is a copolymer composed of vinylidene fluoride and hexafluoropropylene monomers. It was prepared via solution casting from tetrahydrofuran, where the solution was stirred at 50 °C followed by solvent evaporation at 35 °C. The resulting film was vacuum dried at 40 °C for 4 hours to ensure solvent removal. Thermal analysis was conducted using differential scanning calorimetry at a heating rate of 10 °C/min under a nitrogen atmosphere.",
      "reasoning_analysis": "Increasing Factors: The strong dipole-dipole interactions arising from the fluorine atoms in the vinylidene fluoride segments stabilize the crystalline phase, inherently supporting a defined melting transition. Additionally, the vacuum drying step at 40 °C effectively removes residual tetrahydrofuran, eliminating potential plasticization effects that would otherwise increase free volume and depress the melting temperature. Decreasing Factors: The incorporation of hexafluoropropylene introduces bulky trifluoromethyl side groups that disrupt the regularity of the polymer backbone, acting as defects within the crystal lattice and reducing the overall crystallinity and lattice stability compared to a homopolymer. Furthermore, the relatively low solvent evaporation and drying temperatures may limit the growth of thick lamellae, resulting in less thermally stable crystals. Dominant Factor: The chemical composition, specifically the inclusion of hexafluoropropylene comonomers, serves as the dominant factor. While processing conditions optimize the measurement by removing solvent, the intrinsic disruption of chain packing and crystallinity caused by the comonomer units fundamentally establishes the melting temperature behavior relative to the pure poly(vinylidene fluoride) baseline."
    }
  },
  {
    "doi": null,
    "title": "A study of structural, electrical and electrochemical properties of PVdF-HFP gel polymer electrolyte films for magnesium ion battery applications",
    "year": 2016,
    "chemical_composition": {
      "repeat_unit_psmiles": null,
      "monomers": [
        {
          "name": "Vinylidene fluoride",
          "smiles": "C=C(F)F",
          "ratio_value": null,
          "ratio_unit": null
        },
        {
          "name": "Hexafluoropropylene",
          "smiles": "FC(F)(F)C(F)=C(F)F",
          "ratio_value": null,
          "ratio_unit": null
        }
      ],
      "additives": [
        {
          "name": "Magnesium trifluoromethanesulfonate",
          "type": "salt",
          "amount_value": 10,
          "amount_unit": "wt%"
        }
      ],
      "is_homopolymer": false
    },
    "processing_history": "Solution cast from THF, stirred at 50 °C, solvent evaporated at 35 °C, vacuum dried at 40 °C for 4 h. Tm measured by DSC (STA 449F3 Jupiter) at 10 °C/min under N2 atmosphere.",
    "hierarchical_structure": "Semi-crystalline, relative crystallinity (xc) 43.9%.",
    "properties": {
      "Tm": {
        "value": [
          126
        ],
        "unit": "°C"
      }
    },
    "analysis_with_hierarchical_structure": {
      "descriptive_text": "The sample comprises a copolymer of vinylidene fluoride and hexafluoropropylene compounded with 10 wt% magnesium trifluoromethanesulfonate salt. The material was fabricated via solution casting from tetrahydrofuran, involving stirring at 50 °C, solvent evaporation at 35 °C, and final vacuum drying at 40 °C for 4 hours. Hierarchical characterization reveals a semi-crystalline morphology with a relative crystallinity of 43.9%, and the melting temperature was evaluated using differential scanning calorimetry at a heating rate of 10 °C/min under a nitrogen atmosphere.",
      "reasoning_analysis": "Increasing Factors: The thorough vacuum drying at 40 °C ensures the removal of residual THF solvent, preventing plasticization effects that would otherwise lower the melting temperature. Additionally, the achieved relative crystallinity of 43.9% indicates the formation of a substantial crystalline phase, where thicker lamellae formed during the solvent evaporation process would contribute to a higher observed Tm according to the Gibbs-Thomson relationship. Decreasing Factors: The incorporation of hexafluoropropylene comonomer units introduces bulky trifluoromethyl groups that disrupt the stereoregularity of the poly(vinylidene fluoride) backbone, leading to comonomer exclusion from the crystal lattice and a consequent reduction in thermal stability. Furthermore, the addition of 10 wt% magnesium trifluoromethanesulfonate salt acts as a low molecular weight impurity that interferes with chain packing and induces melting point depression. The relatively low temperatures used during solvent evaporation (35 °C) and drying (40 °C) may also restrict chain mobility required for lamellar thickening, resulting in thinner crystals that melt at lower temperatures. Dominant Factor: The structural irregularity introduced by the hexafluoropropylene comonomer units qualitatively dominates the thermal behavior, establishing a lower baseline melting temperature compared to pure poly(vinylidene fluoride), while the presence of the salt additive and limited thermal history during processing further reinforce this depression in Tm."
    },
    "analysis_without_hierarchical_structure": {
      "descriptive_text": "The sample consists of a copolymer composed of vinylidene fluoride and hexafluoropropylene monomers, incorporated with 10 wt% magnesium trifluoromethanesulfonate salt. The material was prepared via solution casting from tetrahydrofuran, involving stirring at 50 °C followed by solvent evaporation at 35 °C and subsequent vacuum drying at 40 °C for 4 hours. The melting temperature was characterized by differential scanning calorimetry at a heating rate of 10 °C/min under a nitrogen atmosphere.",
      "reasoning_analysis": "Increasing Factors: The semi-crystalline capability of the vinylidene fluoride segments establishes the fundamental ability of the material to exhibit a melting transition, and the vacuum drying process helps eliminate residual tetrahydrofuran that could otherwise act as a plasticizer to depress the melting point. Decreasing Factors: The incorporation of hexafluoropropylene comonomers introduces steric bulk and structural irregularity that disrupts the crystalline lattice, reducing lamellar thickness. Additionally, the magnesium salt coordinates with the polymer chains, acting as an impurity that interferes with chain packing, while the low-temperature processing history limits the extent of crystal perfection and growth. Dominant Factor: The structural disruption caused by the hexafluoropropylene comonomer and the coordinating salt qualitatively dominates the thermal behavior, driving the Tm lower relative to a pristine poly(vinylidene fluoride) homopolymer due to the significant reduction in crystalline stability and order."
    }
  },
  {
    "doi": null,
    "title": "A study of structural, electrical and electrochemical properties of PVdF-HFP gel polymer electrolyte films for magnesium ion battery applications",
    "year": 2016,
    "chemical_composition": {
      "repeat_unit_psmiles": null,
      "monomers": [
        {
          "name": "Vinylidene fluoride",
          "smiles": "C=C(F)F",
          "ratio_value": null,
          "ratio_unit": null
        },
        {
          "name": "Hexafluoropropylene",
          "smiles": "FC(F)(F)C(F)=C(F)F",
          "ratio_value": null,
          "ratio_unit": null
        }
      ],
      "additives": [
        {
          "name": "Magnesium trifluoromethanesulfonate",
          "type": "salt",
          "amount_value": 10,
          "amount_unit": "wt%"
        },
        {
          "name": "1-ethyl-3-methylimidazolium trifluoromethanesulfonate",
          "type": "ionic liquid",
          "amount_value": 40,
          "amount_unit": "wt%"
        }
      ],
      "is_homopolymer": false
    },
    "processing_history": "Solution cast from THF, stirred at 50 °C, solvent evaporated at 35 °C, vacuum dried at 40 °C for 4 h. Tm measured by DSC (STA 449F3 Jupiter) at 10 °C/min under N2 atmosphere.",
    "hierarchical_structure": "Semi-crystalline, relative crystallinity (xc) 21.8%, interconnected pore structure.",
    "properties": {
      "Tm": {
        "value": [
          112
        ],
        "unit": "°C"
      }
    },
    "analysis_with_hierarchical_structure": {
      "descriptive_text": "This material comprises a semi-crystalline copolymer synthesized from vinylidene fluoride and hexafluoropropylene monomers, formulated with 10 wt% magnesium trifluoromethanesulfonate salt and 40 wt% 1-ethyl-3-methylimidazolium trifluoromethanesulfonate ionic liquid. The composite was fabricated via solution casting from tetrahydrofuran, involving stirring at 50 °C, solvent evaporation at 35 °C, and vacuum drying at 40 °C for 4 hours, yielding a structure with an interconnected pore network and a relative crystallinity of 21.8%. The melting behavior was characterized using differential scanning calorimetry at a heating rate of 10 °C/min under a nitrogen atmosphere.",
      "reasoning_analysis": "Increasing Factors: The strong dipole-dipole interactions inherent to the vinylidene fluoride segments provide high cohesive energy density, establishing a fundamental baseline for crystallinity and thermal stability. Additionally, the presence of magnesium salt may facilitate ionic clustering within the matrix, which could locally restrict chain mobility and potentially stabilize crystalline lamellae against thermal disruption. Decreasing Factors: The incorporation of hexafluoropropylene units introduces steric hindrance and structural defects into the polymer backbone, disrupting chain regularity and reducing crystal perfection compared to a homopolymer. More critically, the high concentration of ionic liquid acts as a powerful plasticizer, increasing free volume and screening interchain electrostatic interactions, which significantly lowers the energy required for melting. Furthermore, the mild thermal history involving low-temperature solvent evaporation and vacuum drying likely results in smaller, less perfect crystallites, while the porous morphology correlates with the moderate relative crystallinity of 21.8%, both of which contribute to a depression in melting temperature. Dominant Factor: The plasticizing effect of the substantial ionic liquid loading combined with the structural irregularities from copolymerization qualitatively dominates the thermal behavior. While the fluorinated backbone supports crystallization, the extensive disruption of interchain packing by the additives and the reduced crystal perfection driven by the processing history will result in a melting temperature significantly lower than that of pristine, highly crystalline poly(vinylidene fluoride)."
    },
    "analysis_without_hierarchical_structure": {
      "descriptive_text": "The sample comprises a copolymer derived from vinylidene fluoride and hexafluoropropylene monomers. This polymer matrix was compounded with 10 wt% magnesium trifluoromethanesulfonate salt and 40 wt% 1-ethyl-3-methylimidazolium trifluoromethanesulfonate ionic liquid. The composite material was prepared via solution casting from tetrahydrofuran, involving stirring at 50 °C followed by solvent evaporation at 35 °C and subsequent vacuum drying at 40 °C for 4 hours. The melting temperature was subsequently characterized using differential scanning calorimetry at a heating rate of 10 °C/min under a nitrogen atmosphere.",
      "reasoning_analysis": "Increasing Factors: The inherent semi-crystalline nature of the vinylidene fluoride segments establishes a baseline crystalline lattice capable of undergoing a melting transition. Additionally, the vacuum drying step included in the processing history serves to remove residual tetrahydrofuran solvent, mitigating potential plasticization effects that would otherwise further destabilize the crystal structure. Decreasing Factors: The incorporation of hexafluoropropylene comonomers introduces bulky trifluoromethyl side groups that disrupt the structural regularity of the polymer backbone, reducing crystal perfection and lattice stability compared to a polyvinylidene fluoride homopolymer. Furthermore, the high loading of additives, specifically the ionic liquid and salt, acts as a diluent that interferes with polymer chain packing and reduces the chemical potential of the crystalline phase, leading to significant melting point depression. The low-temperature processing conditions also prevent thermal annealing that could otherwise enhance crystallite size and stability. Dominant Factor: The dilution effect resulting from the substantial ionic liquid and salt content, combined with the structural defects introduced by the hexafluoropropylene comonomer, qualitatively dominates the thermal behavior. These factors significantly destabilize the crystalline lattice relative to the pure polymer, driving the Tm downward despite the solvent removal efforts during processing."
    }
  },
  {
    "doi": null,
    "title": "Compatibilizing effect of polyarylate-polyamide-6 block copolymers on polyarylate/polyamide-6 blends: 2",
    "year": 1996,
    "chemical_composition": {
      "repeat_unit_psmiles": null,
      "monomers": [
        {
          "name": "Bisphenol A",
          "smiles": "CC(C)(c1ccc(O)cc1)c2ccc(O)cc2",
          "ratio_value": null,
          "ratio_unit": null
        },
        {
          "name": "Isophthalic acid",
          "smiles": "OC(=O)c1cccc(C(=O)O)c1",
          "ratio_value": null,
          "ratio_unit": null
        },
        {
          "name": "Terephthalic acid",
          "smiles": "OC(=O)c1ccc(C(=O)O)cc1",
          "ratio_value": null,
          "ratio_unit": null
        },
        {
          "name": "Caprolactam",
          "smiles": "O=C1CCCCCN1",
          "ratio_value": null,
          "ratio_unit": null
        }
      ],
      "additives": [
        {
          "name": "ARNY 1-2",
          "type": "compatibilizer",
          "amount_value": 10,
          "amount_unit": "phr"
        }
      ],
      "is_homopolymer": false
    },
    "processing_history": "PAr/PA-6 blend (10/90 wt%) with 10 phr ARNY 1-2 block copolymer. Preparation by dissolution/precipitation or melt blending. Tm measured by DSC (Perkin-Elmer DSC-4) at 20 °C/min heating rate under N2 atmosphere. Samples quenched to -20 °C after 5 min at 240 °C.",
    "hierarchical_structure": "Semicrystalline PA-6 phase. Domain sizes reduced below 1 μm.",
    "properties": {
      "Tm": {
        "value": [
          220
        ],
        "unit": "°C"
      }
    },
    "analysis_with_hierarchical_structure": {
      "descriptive_text": "The sample comprises a polyarylate (PAr) and polyamide 6 (PA-6) blend with a 10/90 weight ratio, derived from Bisphenol A, Isophthalic acid, Terephthalic acid, and Caprolactam monomers. To facilitate phase compatibility, 10 phr of ARNY 1-2 block copolymer was added as a compatibilizer. Preparation involved dissolution/precipitation or melt blending, yielding a hierarchical structure featuring a semicrystalline PA-6 phase with domain sizes reduced below 1 μm. Thermal characterization was performed via DSC at a heating rate of 20 °C/min under nitrogen, following a thermal protocol where samples were held at 240 °C for 5 minutes and quenched to -20 °C.",
      "reasoning_analysis": "Increasing Factors: The intrinsic chemical structure of the PA-6 phase, characterized by strong intermolecular hydrogen bonding between amide linkages, provides a high baseline thermal stability that drives the melting temperature upward. Decreasing Factors: The blending with amorphous PAr and the addition of 10 phr ARNY 1-2 compatibilizer disrupt the regularity of the PA-6 chains, hindering the formation of large, perfect crystallites. Furthermore, the processing history involving quenching from 240 °C to -20 °C kinetically limits crystal growth and perfection, while the hierarchical structure featuring domain sizes below 1 μm introduces confinement effects that destabilize the crystalline phase. Dominant Factor: Although the hydrogen bonding of the PA-6 backbone establishes a high theoretical melting point, the morphological constraints imposed by the reduced domain sizes and the rapid quenching thermal history are the dominant factors, qualitatively depressing the observed Tm relative to bulk, slowly cooled PA-6."
    },
    "analysis_without_hierarchical_structure": {
      "descriptive_text": "The sample consists of a polyarylate (PAr) and polyamide 6 (PA-6) blend with a weight ratio of 10/90, incorporating 10 parts per hundred resin of ARNY 1-2 block copolymer as a compatibilizer. The polyarylate component is derived from Bisphenol A, Isophthalic acid, and Terephthalic acid monomers, while the polyamide phase is synthesized from Caprolactam. Preparation was achieved through dissolution/precipitation or melt blending techniques. Prior to characterization, the samples were held at 240 °C for 5 minutes and quenched to -20 °C, with the melting temperature subsequently measured by DSC at a heating rate of 20 °C/min under a nitrogen atmosphere.",
      "reasoning_analysis": "Increasing Factors: The inherent chemical structure of the majority PA-6 phase promotes a higher melting temperature due to strong intermolecular hydrogen bonding between amide groups, which stabilizes the crystalline lattice. Additionally, the high concentration of PA-6 ensures a continuous crystalline matrix capable of sustaining a distinct thermal transition. Decreasing Factors: The presence of the amorphous PAr phase and the ARNY 1-2 compatibilizer introduces impurities that disrupt chain packing and reduce crystal perfection, leading to melting point depression. Furthermore, the processing history involves quenching to -20 °C, which restricts chain mobility during cooling, resulting in the formation of thinner and less thermally stable lamellae compared to slow-cooled samples. Dominant Factor: The intrinsic hydrogen bonding network of the polyamide 6 backbone is the dominant factor establishing the baseline melting transition, although the specific observed value is significantly modulated downwards by the rapid quenching and blend impurities relative to a pure, equilibrium-crystallized standard."
    }
  },
  {
    "doi": "10.1081/MB-200064792",
    "title": "In‐Situ Fibrillation of Ny6/6 During Processing of PP/Ny6/6 Blends, Slightly Below the Ny6/6 Melting Temperature",
    "year": 2005,
    "chemical_composition": {
      "repeat_unit_psmiles": "[*]NC(=O)CCCCC(=O)NCCCCCC[*]",
      "monomers": [
        {
          "name": "Adipic acid",
          "smiles": "OC(=O)CCCCC(=O)O",
          "ratio_value": null,
          "ratio_unit": null
        },
        {
          "name": "Hexamethylenediamine",
          "smiles": "NCCCCCCN",
          "ratio_value": null,
          "ratio_unit": null
        }
      ],
      "additives": [],
      "is_homopolymer": true
    },
    "processing_history": "Supplied by Polyram Ram-On Industries. Melting temperature stated as 267 °C in materials section.",
    "hierarchical_structure": null,
    "properties": {
      "Tm": {
        "value": [
          267
        ],
        "unit": "°C"
      }
    },
    "analysis_with_hierarchical_structure": {
      "descriptive_text": "The sample comprises a polyamide synthesized from adipic acid and hexamethylenediamine monomers, forming a nylon 6,6 structure without additional additives or fillers. Sourced from Polyram Ram-On Industries, the material processing history indicates that thermal properties were referenced from the manufacturer's materials section where a melting temperature of 267 °C is stated. No specific hierarchical structural data was provided for this sample.",
      "reasoning_analysis": "Increasing Factors: The regular alternation of adipic acid and hexamethylenediamine units creates a highly symmetric backbone that facilitates efficient chain packing and crystallization. Furthermore, the amide linkages enable strong intermolecular hydrogen bonding between chains, significantly increasing the cohesive energy density required to transition from the crystalline to the molten state. Decreasing Factors: Polyamides are inherently hygroscopic, and any moisture absorbed during storage or processing can act as a plasticizer by interfering with hydrogen bonding networks, thereby lowering the melting temperature. Additionally, if the thermal history involved rapid cooling rather than annealing, the resulting crystalline imperfections could reduce the thermal stability of the lamellae. Dominant Factor: The dense network of intermolecular hydrogen bonds intrinsic to the polyamide 6,6 chemistry is the dominant factor, establishing a high melting temperature baseline that outweighs potential reductions from minor structural defects or environmental plasticization in a dry, well-processed state."
    },
    "analysis_without_hierarchical_structure": {
      "descriptive_text": "The investigated sample is a polyamide 6,6 homopolymer synthesized from adipic acid and hexamethylenediamine monomers. The material was supplied by Polyram Ram-On Industries, with the melting temperature characterized and stated as 267 °C in the materials section.",
      "reasoning_analysis": "Increasing Factors: The chemical composition features regular amide linkages capable of forming strong intermolecular hydrogen bonds, which significantly enhance cohesive energy density and drive the melting temperature upward. Additionally, the linear homopolymer architecture facilitates efficient chain packing and high crystallinity, further stabilizing the crystalline phase. Decreasing Factors: The presence of aliphatic methylene sequences within the backbone introduces conformational flexibility compared to fully aromatic polyamides, which inherently lowers the thermal resistance of the crystal lattice. Furthermore, the lack of specific thermal annealing history in the provided processing data suggests standard commercial cooling rates, which may result in less perfect crystallites compared to slowly cooled samples. Dominant Factor: The dense network of intermolecular hydrogen bonds inherent to the polyamide 6,6 chemistry is the dominant factor, establishing a high baseline melting temperature that outweighs the flexibility introduced by the aliphatic segments."
    }
  },
  {
    "doi": "10.3390/polym14081622",
    "title": "Melting Temperature Depression of Polymer Single Crystals: Application to the Eco-Design of Tie-Layers in Polyolefinic-Based Multilayered Films",
    "year": 2022,
    "chemical_composition": {
      "repeat_unit_psmiles": "[*]CC[*]",
      "monomers": [
        {
          "name": "Ethylene",
          "smiles": "C=C",
          "ratio_value": null,
          "ratio_unit": null
        }
      ],
      "additives": [],
      "is_homopolymer": true
    },
    "processing_history": "PE_ZN single crystals prepared by self-seeding from p-xylene solution (2.5 mg/mL). Crystallized at 60 °C. Tm measured by DSC (DSC-7, Perkin Elmer) at 10 °C/min heating rate under N2, 20-160 °C.",
    "hierarchical_structure": "Single crystals, rounded habit. Crystallinity α = 0.58.",
    "properties": {
      "Tm": {
        "value": [
          122.0
        ],
        "unit": "°C"
      }
    },
    "analysis_with_hierarchical_structure": {
      "descriptive_text": "The sample comprises a polyethylene homopolymer fabricated into single crystals via a self-seeding technique from a 2.5 mg/mL p-xylene solution. Crystallization was performed at 60 °C, yielding a morphology with a rounded habit and a degree of crystallinity (α) of 0.58. Thermal analysis was conducted using differential scanning calorimetry at a heating rate of 10 °C/min under a nitrogen atmosphere within a range of 20 to 160 °C.",
