Repository: hhtrick/HHT-code

# HHT training framework

This directory contains model training, embedding precomputation, inference, article-level baselines and the curated datasets. All commands below assume that the working directory is `train_code/`.

## 3. Datasets and fixed partitions

Each main dataset is a JSON array at `dataset/{property}/{property}.json`. Entries contain source metadata, `chemical_composition`, `processing_history`, `hierarchical_structure`, `properties`, and two generated-analysis objects. Targets are stored as `properties[property]["value"]`; source metadata and target values are not predictive input fields.

| Property | Train | Validation | Test | Total |
|---|---:|---:|---:|---:|

File: train_code/dataset/Tm/Tm.json (part 150 of 200)
[
      "reasoning_analysis": "Increasing Factors: The high chemical symmetry and flexibility of the ethylene repeat units facilitate efficient chain packing and dense crystalline lattice formation, intrinsically supporting a high melting temperature. The specific processing history involving self-seeding promotes the growth of thicker lamellae compared to spontaneous nucleation, while the crystallization temperature of 60 °C allows for sufficient chain mobility to form thermally stable folded structures. Decreasing Factors: The finite thickness of the folded-chain single crystals introduces surface free energy penalties at the fold surfaces, depressing the melting temperature below the equilibrium value for infinite crystals according to the Gibbs-Thomson equation. Additionally, the crystallinity of 0.58 indicates the presence of significant amorphous regions and structural defects at the crystal boundaries which reduce overall thermal stability. Dominant Factor: The morphological stability determined by the processing history, specifically the self-seeding technique and crystallization temperature, qualitatively dominates the final Tm behavior by dictating the lamellar thickness, which serves as the primary constraint on the melting point relative to the intrinsic chemical potential of the polyethylene backbone."
    },
    "analysis_without_hierarchical_structure": {
      "descriptive_text": "The sample comprises a polyethylene homopolymer synthesized via a Ziegler-Natta catalyst. Single crystals were prepared using a self-seeding technique from a 2.5 mg/mL p-xylene solution, followed by isothermal crystallization at 60 °C. The melting temperature was characterized using differential scanning calorimetry with a heating rate of 10 °C/min under a nitrogen atmosphere across a range of 20 to 160 °C.",
      "reasoning_analysis": "Increasing Factors: The linear polyethylene homopolymer architecture derived from Ziegler-Natta synthesis ensures high chain regularity and minimal branching, facilitating dense crystal packing and intrinsically supporting a high equilibrium melting temperature. The self-seeding processing method further enhances structural uniformity, reducing defect density within the single crystals. Decreasing Factors: The crystallization temperature of 60 °C is significantly lower than the equilibrium melting point, leading to the formation of lamellae with finite thickness. According to the Gibbs-Thomson effect, this finite crystal size inherently depresses the observed melting temperature relative to the theoretical maximum. Additionally, solution crystallization may result in specific morphological constraints compared to bulk melt crystallization. Dominant Factor: The lamellar thickness determined by the crystallization temperature of 60 °C is the dominant factor. While the linear chemical structure establishes the baseline thermodynamic potential, the thermal history dictates the actual crystal dimensions, making the finite size effect the primary qualitative driver of the specific Tm behavior observed."
    }
  },
  {
    "doi": "10.1103/PhysRevLett.88.145501",
    "title": "Melting at Alkyl Side Chain Comb Polymer Interfaces",
    "year": 2002,
    "chemical_composition": {
      "repeat_unit_psmiles": "[*]CC(C(=O)OCCCCCCCCCCCC)[*]",
      "monomers": [
        {
          "name": "n-Dodecyl acrylate",
          "smiles": "CCCCCCCCCCCCOC(=O)C=C",
          "ratio_value": null,
          "ratio_unit": null
        }
      ],
      "additives": [],
      "is_homopolymer": true
    },
    "processing_history": "Synthesized by transesterification of poly(t-butyl acrylate) (Mw=50K) with dodecyl alcohol (>90% completion), purified by fractionation and column chromatography. Tm measured by Differential Scanning Calorimetry (DSC) at a heating rate of 1 °C/min.",
    "hierarchical_structure": "Semicrystalline comb polymer with C12 alkyl side chains.",
    "properties": {
      "Tm": {
        "value": [
          0
        ],
        "unit": "°C"
      }
    },
    "analysis_with_hierarchical_structure": {
      "descriptive_text": "The sample is a semicrystalline comb homopolymer of poly(n-dodecyl acrylate) characterized by C12 alkyl side chains. It was synthesized via the transesterification of poly(t-butyl acrylate) with a molecular weight of 50,000 g/mol using dodecyl alcohol, achieving greater than 90% completion, followed by purification through fractionation and column chromatography. The melting temperature was subsequently characterized using Differential Scanning Calorimetry at a heating rate of 1 °C/min.",
      "reasoning_analysis": "Increasing Factors: The presence of long C12 alkyl side chains enables side-chain crystallization, where the methylene sequences pack into ordered lamellae stabilized by strong van der Waals interactions, inherently establishing a distinct melting transition. Additionally, the purification via fractionation and column chromatography removes low molecular weight fractions and impurities, reducing structural disorder and promoting higher crystal perfection. The high molecular weight of the precursor backbone also minimizes chain-end defects that could otherwise disrupt the crystalline lattice. Decreasing Factors: The comb polymer architecture prevents main-chain crystallization, restricting the thermal transition to side-chain ordering which may be less thermally stable than backbone crystallinity in linear polymers. Furthermore, the transesterification synthesis achieved only >90% completion, meaning residual t-butyl groups remain as chemical defects within the side-chain array, disrupting packing efficiency and depressing the melting temperature. Dominant Factor: The length of the dodecyl side chains is the dominant factor governing the Tm behavior. While synthetic defects and architectural constraints introduce disorder, the sufficient length of the C12 groups allows for robust side-chain crystallization, dictating the thermal response typical of long-chain poly(alkyl acrylates) where side-chain packing energy outweighs backbone flexibility effects."
    },
    "analysis_without_hierarchical_structure": {
      "descriptive_text": "This sample comprises a poly(n-dodecyl acrylate) homopolymer synthesized via the transesterification of poly(t-butyl acrylate) with a molecular weight of 50K using dodecyl alcohol, achieving greater than 90% completion. Following the reaction, the polymer was purified through fractionation and column chromatography to ensure high chemical purity. The melting temperature was characterized using Differential Scanning Calorimetry at a heating rate of 1 °C/min.",
      "reasoning_analysis": "Increasing Factors: The incorporation of long n-dodecyl side chains enables side-chain crystallization driven by intermolecular van der Waals forces between the alkyl segments, establishing a melting transition that is absent in short-chain polyacrylates. The purification process involving fractionation and column chromatography eliminates low molecular weight species and residual reactants that could act as impurities to depress the melting point. Additionally, the slow DSC heating rate of 1 °C/min facilitates thermal equilibration, allowing for the observation of more thermodynamically stable crystalline forms. Decreasing Factors: The inherent flexibility of the polyacrylate backbone prevents main-chain crystallization, limiting the overall thermal stability compared to rigid backbone polymers. Furthermore, the transesterification reaction achieved >90% completion, implying the presence of residual t-butyl groups which act as structural defects within the side-chain lattice, disrupting packing efficiency and lowering the melting temperature. Dominant Factor: The cooperative packing and subsequent melting of the n-dodecyl side chains qualitatively dominate the thermal behavior, as this side-chain crystallinity introduces the primary endothermic transition observed as Tm, overriding the amorphous nature of the flexible backbone."
    }
  },
  {
    "doi": "10.1103/PhysRevLett.88.145501",
    "title": "Melting at Alkyl Side Chain Comb Polymer Interfaces",
    "year": 2002,
    "chemical_composition": {
      "repeat_unit_psmiles": "[*]CC(C(=O)OCCCCCCCCCCCCCCCC)[*]",
      "monomers": [
        {
          "name": "n-Hexadecyl acrylate",
          "smiles": "CCCCCCCCCCCCCCCCOC(=O)C=C",
          "ratio_value": null,
          "ratio_unit": null
        }
      ],
      "additives": [],
      "is_homopolymer": true
    },
    "processing_history": "Synthesized by transesterification of poly(t-butyl acrylate) (Mw=50K) with hexadecyl alcohol (>90% completion), purified by fractionation and column chromatography. Tm measured by Differential Scanning Calorimetry (DSC) at a heating rate of 1 °C/min.",
    "hierarchical_structure": "Semicrystalline comb polymer with C16 alkyl side chains.",
    "properties": {
      "Tm": {
        "value": [
          35.2
        ],
        "unit": "°C"
      }
    },
    "analysis_with_hierarchical_structure": {
      "descriptive_text": "The sample consists of a semicrystalline comb homopolymer derived from n-hexadecyl acrylate, featuring C16 alkyl side chains attached to the polyacrylate backbone. It was synthesized via the transesterification of poly(t-butyl acrylate) with a molecular weight of 50,000 g/mol using hexadecyl alcohol, achieving greater than 90% completion, followed by purification through fractionation and column chromatography. The melting temperature was subsequently characterized using Differential Scanning Calorimetry at a heating rate of 1 °C/min.",
      "reasoning_analysis": "Increasing Factors: The presence of long C16 alkyl side chains facilitates side-chain crystallization, where the alkyl groups pack into lamellar structures stabilized by strong intermolecular van der Waals forces, significantly driving the Tm upward. Additionally, the slow DSC heating rate of 1 °C/min allows for thermal equilibration and potential crystal perfection during the scan, ensuring the observed melting transition reflects a more thermodynamically stable crystalline state. Decreasing Factors: The flexible polyacrylate backbone inherently possesses low rotational barriers, which generally opposes high-temperature ordering compared to rigid backbones. Furthermore, the synthesis via transesterification with greater than 90% completion suggests the presence of minor structural defects or unreacted sites along the backbone, which disrupt the periodicity required for optimal side-chain packing and consequently depress the Tm. Dominant Factor: The length of the alkyl side chain is the dominant factor governing the thermal behavior. For poly(alkyl acrylates), side chains exceeding approximately 12 carbons induce a regime where side-chain crystallization dictates the melting transition rather than backbone dynamics; thus, the extensive van der Waals interactions within the C16 domains qualitatively dominate the final Tm behavior despite the flexible backbone and minor synthesis imperfections."
    },
    "analysis_without_hierarchical_structure": {
      "descriptive_text": "The sample comprises a poly(n-hexadecyl acrylate) homopolymer synthesized via the transesterification of a poly(t-butyl acrylate) precursor with a molecular weight of 50K using hexadecyl alcohol, achieving greater than 90% completion. Following the reaction, the material underwent purification through fractionation and column chromatography to isolate the product. The melting temperature was subsequently characterized using Differential Scanning Calorimetry at a heating rate of 1 °C/min.",
      "reasoning_analysis": "Increasing Factors: The primary driver for an elevated Tm is the presence of the long n-hexadecyl side chains, which are sufficiently long to undergo side-chain crystallization via intermolecular van der Waals interactions, creating ordered domains that require significant thermal energy to melt. Additionally, the processing history involving purification by fractionation and column chromatography removes low molecular weight impurities and unreacted alcohol, preventing plasticization effects that would otherwise depress the melting temperature. Decreasing Factors: The polyacrylate backbone is inherently flexible and typically atactic, lacking the regularity required for backbone crystallization, which limits the overall crystalline content to the side chains only. Furthermore, the synthesis method resulted in greater than 90% completion, implying that residual t-butyl groups remain as chemical defects along the chain; these irregularities disrupt the packing efficiency of the hexadecyl side chains, reducing the thermal stability of the crystalline lamellae and lowering the Tm relative to a perfectly substituted polymer. Dominant Factor: The dominant factor governing the thermal behavior is the side-chain crystallization capability inherent to the C16 alkyl length. While the backbone flexibility and substitution defects limit the perfection and stability of the crystal lattice, the strong cohesive energy density provided by the long alkyl side chains is the primary determinant that establishes the existence and magnitude of the melting temperature, overriding the amorphous nature of the polymer backbone."
    }
  },
  {
    "doi": "10.1103/PhysRevLett.88.145501",
    "title": "Melting at Alkyl Side Chain Comb Polymer Interfaces",
    "year": 2002,
    "chemical_composition": {
      "repeat_unit_psmiles": "[*]CC(C(=O)OCCCCCCCCCCCCCCCCCC)[*]",
      "monomers": [
        {
          "name": "n-Octadecyl acrylate",
          "smiles": "CCCCCCCCCCCCCCCCCCOC(=O)C=C",
          "ratio_value": null,
          "ratio_unit": null
        }
      ],
      "additives": [],
      "is_homopolymer": true
    },
    "processing_history": "Synthesized by transesterification of poly(t-butyl acrylate) (Mw=50K) with octadecyl alcohol (>90% completion), purified by fractionation and column chromatography. Tm measured by Differential Scanning Calorimetry (DSC) at a heating rate of 1 °C/min.",
    "hierarchical_structure": "Semicrystalline comb polymer with C18 alkyl side chains.",
    "properties": {
      "Tm": {
        "value": [
          48.2
        ],
        "unit": "°C"
      }
    },
    "analysis_with_hierarchical_structure": {
      "descriptive_text": "The sample consists of a semicrystalline comb homopolymer of poly(n-octadecyl acrylate), characterized by long C18 alkyl side chains attached to the acrylate backbone. It was synthesized via the transesterification of poly(t-butyl acrylate) with a molecular weight of 50,000 g/mol using octadecyl alcohol, achieving greater than 90% completion, followed by purification through fractionation and column chromatography. The melting temperature was subsequently characterized using Differential Scanning Calorimetry at a heating rate of 1 °C/min.",
      "reasoning_analysis": "Increasing Factors: The presence of long C18 alkyl side chains enables side-chain crystallization, where the alkyl groups pack into a paraffin-like lattice, introducing a distinct melting transition. The purification via fractionation and column chromatography removes low molecular weight species and unreacted alcohol, enhancing crystalline perfection. Additionally, the slow DSC heating rate of 1 °C/min allows for thermal reorganization and annealing of crystals during the scan, typically resulting in a higher observed Tm compared to faster rates. Decreasing Factors: The polyacrylate backbone is inherently flexible and remains amorphous, preventing backbone crystallization which would typically yield a higher Tm. The transesterification reaction achieved >90% completion, implying residual t-butyl groups or defects exist along the chain; these structural irregularities disrupt the regular packing of the C18 side chains, depressing the melting temperature relative to a perfectly substituted analog. Dominant Factor: The length of the alkyl side chain is the dominant factor. While backbone flexibility and substitution defects limit the upper bound of thermal stability, the ability of the C18 side chains to undergo independent crystallization establishes the primary melting transition. Therefore, the Tm is governed principally by the thermodynamics of the side-chain lattice melting rather than backbone fusion."
    },
    "analysis_without_hierarchical_structure": {
      "descriptive_text": "The sample comprises a poly(n-octadecyl acrylate) homopolymer prepared via transesterification of a poly(t-butyl acrylate) precursor with a molecular weight of 50K using octadecyl alcohol, resulting in greater than 90% conversion. The resulting polymer was purified by fractionation and column chromatography, and the melting temperature was evaluated using Differential Scanning Calorimetry at a heating rate of 1 °C/min.",
      "reasoning_analysis": "Increasing Factors: The presence of the long n-octadecyl side chains facilitates side-chain crystallization, where the alkyl segments pack into ordered lamellar structures, creating a distinct melting transition driven by strong van der Waals interactions. The homopolymer architecture promotes structural regularity, and the slow DSC heating rate of 1 °C/min allows for near-equilibrium conditions that support crystal stability during measurement. Decreasing Factors: The inherent flexibility of the polyacrylate backbone lowers the rigidity compared to stiffer polymer classes. Furthermore, the transesterification process achieved only greater than 90% completion, meaning residual t-butyl groups remain as structural defects that disrupt the periodicity of the side-chain packing, thereby reducing the thermal stability of the crystallites. Dominant Factor: The crystallization capability of the long C18 alkyl side chains is the dominant factor, as the cohesive energy from the side-chain lattice dictates the melting behavior, overriding the amorphous nature of the backbone and the minor defects introduced by incomplete conversion."
    }
  },
  {
    "doi": null,
    "title": "Compatibilizing effect of polyarylate-polyamide-6 block copolymers on polyarylate/polyamide-6 blends: 2",
    "year": 1996,
    "chemical_composition": {
      "repeat_unit_psmiles": null,
      "monomers": [
        {
          "name": "Bisphenol A",
          "smiles": "CC(C)(c1ccc(O)cc1)c2ccc(O)cc2",
          "ratio_value": null,
          "ratio_unit": null
        },
        {
          "name": "Isophthalic acid",
          "smiles": "OC(=O)c1cccc(C(=O)O)c1",
          "ratio_value": null,
          "ratio_unit": null
        },
        {
          "name": "Terephthalic acid",
          "smiles": "OC(=O)c1ccc(C(=O)O)cc1",
          "ratio_value": null,
          "ratio_unit": null
        },
        {
          "name": "Caprolactam",
          "smiles": "O=C1CCCCCN1",
          "ratio_value": null,
          "ratio_unit": null
        }
      ],
      "additives": [
        {
          "name": "ARNY 1-2",
          "type": "compatibilizer",
          "amount_value": 10,
          "amount_unit": "phr"
        }
      ],
      "is_homopolymer": false
    },
    "processing_history": "PAr/PA-6 blend (50/50 wt%) with 10 phr ARNY 1-2 block copolymer. Preparation by dissolution/precipitation or melt blending. Tm measured by DSC (Perkin-Elmer DSC-4) at 20 °C/min heating rate under N2 atmosphere. Samples quenched to -20 °C after 5 min at 240 °C.",
    "hierarchical_structure": "Semicrystalline PA-6 phase. Domain sizes reduced below 1 μm.",
    "properties": {
      "Tm": {
        "value": [
          212
        ],
        "unit": "°C"
      }
    },
    "analysis_with_hierarchical_structure": {
      "descriptive_text": "The sample comprises a 50/50 wt% blend of polyarylate (PAr) and polyamide-6 (PA-6), derived from Bisphenol A, isophthalic acid, and terephthalic acid for the PAr component and caprolactam for the PA-6 component. To facilitate phase compatibility, 10 phr of ARNY 1-2 block copolymer was added as a compatibilizer. The material was prepared via dissolution/precipitation or melt blending, yielding a morphology with domain sizes reduced below 1 μm and a semicrystalline PA-6 phase. Thermal analysis was conducted using differential scanning calorimetry (DSC) at a heating rate of 20 °C/min under nitrogen, following a thermal treatment where samples were held at 240 °C for 5 minutes and quenched to -20 °C.",
      "reasoning_analysis": "Increasing Factors: The primary driver for a distinct melting temperature is the chemical structure of the PA-6 phase, where strong intermolecular hydrogen bonding between amide groups significantly increases cohesive energy density and chain stiffness, inherently promoting a higher Tm. Additionally, the aromatic rings in the PAr component, while typically amorphous, contribute to the overall rigidity of the blend matrix which may restrict segmental mobility at the interface. Decreasing Factors: The blending of PA-6 with the amorphous PAr phase introduces a dilution effect that can depress the equilibrium melting point according to thermodynamic principles. Furthermore, the processing history involving quenching to -20 °C limits the time available for crystal growth, leading to thinner lamellae and less perfect crystallites which melt at lower temperatures. The reduction of domain sizes below 1 μm indicates nanoconfinement, which physically restricts the formation of large crystalline domains, further suppressing the Tm via the Gibbs-Thomson effect. Dominant Factor: While the intrinsic hydrogen bonding of PA-6 establishes a high baseline for thermal stability, the morphological constraints imposed by the nanoconfined domain sizes and the rapid quenching during processing are the dominant factors. These processing and structural features limit crystal perfection and lamellar thickness, qualitatively driving the observed Tm lower than that of neat, slowly cooled PA-6 homopolymer."
    },
    "analysis_without_hierarchical_structure": {
      "descriptive_text": "The sample comprises a 50/50 wt% blend of Polyarylate (PAr) and Polyamide-6 (PA-6) compatibilized with 10 phr of ARNY 1-2 block copolymer. The PAr component is synthesized from Bisphenol A, Isophthalic acid, and Terephthalic acid, while the PA-6 component is derived from Caprolactam. Preparation was conducted via dissolution/precipitation or melt blending, followed by a thermal treatment where samples were heated at 240 °C for 5 minutes and quenched to -20 °C. The melting temperature was characterized using differential scanning calorimetry at a heating rate of 20 °C/min under a nitrogen atmosphere.",
      "reasoning_analysis": "Increasing Factors: The presence of Caprolactam-derived Polyamide-6 introduces strong intermolecular hydrogen bonding within crystalline domains, inherently establishing a high baseline melting temperature. Additionally, the rigid aromatic backbone of the Polyarylate component, synthesized from Bisphenol A and phthalic acids, may impose confinement effects on the PA-6 chains, potentially restricting segmental mobility and stabilizing the crystalline phase at the interface. Decreasing Factors: The processing history involving rapid quenching from 240 °C to -20 °C significantly limits the time available for crystal growth, leading to the formation of less perfect crystals with thinner lamellae that melt at lower temperatures. Furthermore, the addition of the ARNY 1-2 compatibilizer and the presence of the PAr matrix may disrupt the regularity of PA-6 chain packing during crystallization, acting as impurities that depress the melting point. Dominant Factor: While the intrinsic hydrogen bonding network of the PA-6 phase dictates the fundamental existence of the melting transition, the thermal history involving rapid quenching is the dominant factor governing the final observed Tm, as it critically determines the degree of crystallinity and lamellar thickness realized in the final sample morphology."
    }
  },
  {
    "doi": "10.3390/polym14081622",
    "title": "Melting Temperature Depression of Polymer Single Crystals: Application to the Eco-Design of Tie-Layers in Polyolefinic-Based Multilayered Films",
    "year": 2022,
    "chemical_composition": {
      "repeat_unit_psmiles": "[*]CC[*]",
      "monomers": [
        {
          "name": "Ethylene",
          "smiles": "C=C",
          "ratio_value": null,
          "ratio_unit": null
        }
      ],
      "additives": [
        {
          "name": "PCL",
          "type": "polymer matrix",
          "amount_value": 75,
          "amount_unit": "fraction"
        }
      ],
      "is_homopolymer": true
    },
    "processing_history": "PE0.0 single crystals mixed with 75% PCL dispersion in p-xylene, solvent evaporation. Tm measured by DSC (DSC-7, Perkin Elmer) at 10 °C/min heating rate under N2, 20-160 °C.",
    "hierarchical_structure": "PE single crystals embedded in amorphous PCL matrix.",
    "properties": {
      "Tm": {
        "value": [
          126.1
        ],
        "unit": "°C"
      }
    },
    "analysis_with_hierarchical_structure": {
      "descriptive_text": "The sample consists of a polyethylene homopolymer derived from ethylene monomers, structured as single crystals embedded within an amorphous polycaprolactone (PCL) matrix comprising 75% of the total fraction. The material was prepared by mixing PE single crystals with a PCL dispersion in p-xylene followed by solvent evaporation, and the melting temperature was characterized by differential scanning calorimetry using a Perkin Elmer DSC-7 instrument at a heating rate of 10 °C/min under a nitrogen atmosphere within a range of 20 to 160 °C.",
      "reasoning_analysis": "Increasing Factors: The utilization of pre-formed PE single crystals implies a high degree of crystalline perfection and substantial lamellar thickness, which thermodynamically stabilizes the solid phase and drives the Tm upward according to the Thomson-Gibbs equation. Decreasing Factors: The presence of a high fraction (75%) of PCL matrix acts as a diluent that reduces the chemical potential of the polymer in the melt, leading to melting point depression, while the solvent evaporation processing history may introduce interfacial defects or residual stress that further destabilizes the crystal lattice. Dominant Factor: The morphological stability conferred by the high lamellar thickness of the PE single crystals is the dominant factor defining the baseline thermal behavior; however, the substantial dilution effect from the PCL matrix qualitatively depresses the observed Tm relative to pure PE single crystals, resulting in a net behavior governed by the interplay between crystal perfection and composite dilution."
    },
    "analysis_without_hierarchical_structure": {
      "descriptive_text": "The sample comprises a polyethylene homopolymer system integrated within a polycaprolactone matrix, with the polycaprolactone additive constituting a 75% fraction of the mixture. Preparation involved mixing polyethylene single crystals with a 75% polycaprolactone dispersion in p-xylene, followed by solvent evaporation to yield the final material. The melting temperature was characterized using differential scanning calorimetry on a Perkin Elmer DSC-7 instrument at a heating rate of 10 °C/min under a nitrogen atmosphere within a range of 20 to 160 °C.",
      "reasoning_analysis": "Increasing Factors: The utilization of polyethylene single crystals as the starting material implies a high degree of crystalline perfection and substantial lamellar thickness, which intrinsically elevates the melting temperature relative to bulk crystallized polyethylene due to the reduced surface free energy of the crystal folds. Additionally, the nitrogen atmosphere during thermal analysis prevents oxidative degradation, ensuring the measured thermal transition reflects the stable crystalline structure. Decreasing Factors: The incorporation of a high fraction of polycaprolactone matrix introduces significant interfacial area between the immiscible polymer phases, which can disrupt the long-range order of the polyethylene crystals or constrain their ability to perfect further during solvent evaporation. Furthermore, the solvent evaporation processing method carries a risk of residual p-xylene retention, which could act as a plasticizer to increase free volume and depress the melting temperature. Dominant Factor: The pre-existing morphological state of the polyethylene as single crystals is the dominant factor governing the thermal behavior; the inherent thermodynamic stability and thick lamellar structure of these single crystals qualitatively outweigh the potential melting point depression caused by the polymer matrix blending or minor residual solvent effects."
    }
  },
  {
    "doi": "10.3390/polym14081622",
    "title": "Melting Temperature Depression of Polymer Single Crystals: Application to the Eco-Design of Tie-Layers in Polyolefinic-Based Multilayered Films",
    "year": 2022,
    "chemical_composition": {
      "repeat_unit_psmiles": "[*]CC[*]",
      "monomers": [
        {
          "name": "Ethylene",
          "smiles": "C=C",
          "ratio_value": null,
          "ratio_unit": null
        }
      ],
      "additives": [
        {
          "name": "EMAANa",
          "type": "polymer matrix",
          "amount_value": 75,
          "amount_unit": "fraction"
        }
      ],
      "is_homopolymer": true
    },
    "processing_history": "PE0.0 single crystals mixed with 75% EMAANa dispersion in 1-pentanol, solvent evaporation. Tm measured by DSC (DSC-7, Perkin Elmer) at 10 °C/min heating rate under N2, 20-160 °C.",
    "hierarchical_structure": "PE single crystals embedded in amorphous EMAANa matrix.",
    "properties": {
      "Tm": {
        "value": [
          125.1
        ],
        "unit": "°C"
      }
    },
    "analysis_with_hierarchical_structure": {
      "descriptive_text": "The sample comprises polyethylene (PE) single crystals embedded within an amorphous ethylene methacrylic acid sodium ionomer (EMAANa) matrix, which constitutes 75% of the composite fraction. Processing involved mixing PE0.0 single crystals with a 75% EMAANa dispersion in 1-pentanol, followed by solvent evaporation to yield the final material. Thermal characterization was performed via differential scanning calorimetry (DSC) using a Perkin Elmer DSC-7 at a heating rate of 10 °C/min under a nitrogen atmosphere from 20 to 160 °C.",
      "reasoning_analysis": "Increasing Factors: The utilization of pre-formed PE single crystals implies a high degree of crystalline perfection and substantial lamellar thickness, which thermodynamically stabilizes the crystal phase and drives the Tm upward according to the Thomson-Gibbs equation. Additionally, the rigid ionic aggregates within the surrounding EMAANa matrix may impose physical constraints on the PE crystals, potentially hindering chain mobility at the interface and supporting thermal stability. Decreasing Factors: The dispersion of PE crystals within a majority EMAANa matrix creates extensive interfacial area where surface free energy effects could depress the Tm if interfacial adhesion is imperfect. Furthermore, the solvent evaporation processing using 1-pentanol carries a risk of residual solvent entrapment within the amorphous regions or at crystal folds, acting as a plasticizer that lowers the thermal transition temperature. Dominant Factor: The intrinsic lamellar thickness of the pre-formed PE single crystals is the dominant factor. While the ionomer matrix and processing history introduce interfacial and potential plasticization effects, the thermodynamic stability conferred by the well-defined, thick lamellae of the single crystals qualitatively dictates the primary melting behavior, maintaining a Tm characteristic of highly ordered polyethylene rather than bulk crystallized material."
    },
    "analysis_without_hierarchical_structure": {
      "descriptive_text": "The sample consists of a polyethylene homopolymer configured as PE0.0 single crystals blended into a poly(ethylene-co-methacrylic acid) sodium salt (EMAANa) polymer matrix at a 75% fraction. Preparation involved mixing the PE single crystals with the EMAANa dispersion in 1-pentanol followed by solvent evaporation to form the solid composite. The melting temperature was evaluated using differential scanning calorimetry (DSC-7, Perkin Elmer) at a heating rate of 10 °C/min under a nitrogen atmosphere across a temperature range of 20 to 160 °C.",
      "reasoning_analysis": "Increasing Factors: The polyethylene backbone possesses high structural symmetry and flexibility, facilitating efficient chain packing and crystallization, while the use of PE0.0 single crystals as the starting material implies a pre-existing morphology with defined lamellar thickness that supports a distinct melting transition. Decreasing Factors: The presence of the EMAANa matrix at a high fraction acts as a thermodynamic diluent relative to the crystallizable PE phase, which depresses the chemical potential of the melt and lowers the melting point according to polymer blend theory. Furthermore, the confinement imposed by the ionic aggregates within the EMAANa matrix and the solvent evaporation process may restrict lamellar thickening or introduce interfacial defects that further reduce thermal stability. Dominant Factor: The thermodynamic dilution and physical confinement effects exerted by the high concentration EMAANa matrix qualitatively dominate the thermal behavior, leading to a depression of the Tm relative to bulk pure polyethylene despite the initial crystalline perfection of the single crystals."
    }
  },
  {
    "doi": "10.1103/PhysRevLett.88.145501",
    "title": "Melting at Alkyl Side Chain Comb Polymer Interfaces",
    "year": 2002,
    "chemical_composition": {
      "repeat_unit_psmiles": "[*]CC(C(=O)OCCCCCCCCCCCCCCCCCCCCCC)[*]",
      "monomers": [
        {
          "name": "n-Docosyl acrylate",
          "smiles": "CCCCCCCCCCCCCCCCCCCCCCOC(=O)C=C",
          "ratio_value": null,
          "ratio_unit": null
        }
      ],
      "additives": [],
      "is_homopolymer": true
    },
    "processing_history": "Synthesized by transesterification of poly(t-butyl acrylate) (Mw=50K) with docosyl alcohol (>90% completion), purified by fractionation and column chromatography. Tm measured by Differential Scanning Calorimetry (DSC) at a heating rate of 1 °C/min.",
    "hierarchical_structure": "Semicrystalline comb polymer with C22 alkyl side chains.",
    "properties": {
      "Tm": {
        "value": [
          65.3
        ],
        "unit": "°C"
      }
    },
    "analysis_with_hierarchical_structure": {
      "descriptive_text": "The sample consists of a semicrystalline comb homopolymer of poly(n-docosyl acrylate), featuring long C22 alkyl side chains attached to an acrylate backbone. It was synthesized through the transesterification of poly(t-butyl acrylate) with a molecular weight of 50,000 g/mol using docosyl alcohol, achieving greater than 90% conversion, followed by purification via fractionation and column chromatography. The melting temperature was subsequently characterized using Differential Scanning Calorimetry at a heating rate of 1 °C/min.",
      "reasoning_analysis": "Increasing Factors: The primary driver for elevated Tm is the formation of crystalline domains within the long C22 alkyl side chains, which pack efficiently via van der Waals interactions similar to polyethylene, creating a stable side-chain crystalline phase. Furthermore, the rigorous purification process involving fractionation and column chromatography removes low molecular weight oligomers and synthetic impurities that would otherwise act as defects within the crystal lattice, thereby supporting a higher melting transition. Decreasing Factors: The inherent flexibility of the acrylate backbone prevents backbone crystallization and introduces conformational disorder at the grafting points, which limits the overall thermal stability of the crystalline phase. Additionally, the transesterification process achieved greater than 90% completion, implying the presence of residual t-butyl acrylate units or unreacted sites; these chemical irregularities function as copolymer defects that disrupt the periodicity of the side-chain packing, leading to melting point depression. Dominant Factor: The crystallization behavior of the C22 alkyl side chains qualitatively dominates the Tm behavior. Despite the disorder introduced by the amorphous backbone and minor chemical defects from incomplete conversion, the strong intermolecular forces and high degree of order achievable within the long alkyl spacers establish a distinct melting transition associated with the side-chain lattice, overriding the thermal characteristics of the backbone."
    },
    "analysis_without_hierarchical_structure": {
      "descriptive_text": "The sample comprises a poly(n-docosyl acrylate) homopolymer characterized by a polyacrylate backbone substituted with long C22 alkyl ester side chains. It was synthesized via the transesterification of a poly(t-butyl acrylate) precursor with a molecular weight of 50K using docosyl alcohol, achieving greater than 90% conversion. The resulting material was purified through fractionation and column chromatography to remove residual reactants and catalysts. Thermal analysis was conducted using Differential Scanning Calorimetry at a heating rate of 1 °C/min to determine the melting behavior.",
      "reasoning_analysis": "Increasing Factors: The presence of long n-docosyl (C22) alkyl side chains facilitates side-chain crystallization driven by strong van der Waals interactions between the parallel alkyl segments, which inherently raises the melting temperature relative to short-chain analogues. Additionally, the high conversion rate of greater than 90% during transesterification minimizes structural defects from the precursor, promoting a more regular lattice, while the slow DSC heating rate of 1 °C/min allows for enhanced crystal perfection during the measurement. Decreasing Factors: The flexible polyacrylate backbone introduces conformational entropy that opposes crystalline order, and the remaining unreacted t-butyl groups constitute compositional defects that disrupt the regularity of the alkyl side-chain packing, potentially depressing the melting point relative to a perfectly substituted polymer. Dominant Factor: The extensive length of the docosyl side chains drives side-chain crystallization, which is the primary mechanism governing the thermal transition in this comb-like polymer architecture, overriding the amorphous nature of the backbone and minor compositional defects to establish the observed melting behavior."
    }
  },
  {
    "doi": "10.1081/MB-200064792",
    "title": "In‐Situ Fibrillation of Ny6/6 During Processing of PP/Ny6/6 Blends, Slightly Below the Ny6/6 Melting Temperature",
    "year": 2005,
    "chemical_composition": {
      "repeat_unit_psmiles": "[*]NC(=O)CCCCC(=O)NCCCCCC[*]",
      "monomers": [
        {
          "name": "Adipic acid",
          "smiles": "OC(=O)CCCCC(=O)O",
          "ratio_value": null,
          "ratio_unit": null
        },
        {
          "name": "Hexamethylenediamine",
          "smiles": "NCCCCCCN",
          "ratio_value": null,
          "ratio_unit": null
        }
      ],
      "additives": [],
      "is_homopolymer": true
    },
    "processing_history": "Supplied by Polyram Ram-On Industries. Tm measured by DSC (Mettler-Toledo DSC821) at 10 °C/min, N2 atmosphere, 1st heating run.",
    "hierarchical_structure": null,
    "properties": {
      "Tm": {
        "value": [
          263
        ],
        "unit": "°C"
      }
    },
    "analysis_with_hierarchical_structure": {
