Repository: hhtrick/HHT-code

# HHT training framework

This directory contains model training, embedding precomputation, inference, article-level baselines and the curated datasets. All commands below assume that the working directory is `train_code/`.

## 3. Datasets and fixed partitions

Each main dataset is a JSON array at `dataset/{property}/{property}.json`. Entries contain source metadata, `chemical_composition`, `processing_history`, `hierarchical_structure`, `properties`, and two generated-analysis objects. Targets are stored as `properties[property]["value"]`; source metadata and target values are not predictive input fields.

| Property | Train | Validation | Test | Total |
|---|---:|---:|---:|---:|

File: train_code/dataset/Tm/Tm.json (part 151 of 200)
[
      "descriptive_text": "The sample comprises a polyamide synthesized from adipic acid and hexamethylenediamine monomers, structurally corresponding to Nylon 6,6, and was supplied as a commercial grade material by Polyram Ram-On Industries. The melting temperature was characterized using differential scanning calorimetry (DSC) on a Mettler-Toledo DSC821 instrument at a heating rate of 10 °C/min under a nitrogen atmosphere during the first heating run.",
      "reasoning_analysis": "Increasing Factors: The presence of amide linkages facilitates strong intermolecular hydrogen bonding, which significantly increases the cohesive energy density and stabilizes the crystalline lattice, thereby driving the Tm upward. Additionally, the structural regularity arising from the stoichiometric alternation of adipic acid and hexamethylenediamine promotes efficient chain packing and crystallinity. Decreasing Factors: The aliphatic methylene sequences within the backbone introduce conformational flexibility compared to aromatic counterparts, which lowers the energy barrier for chain motion and reduces the Tm relative to rigid-rod polymers. Furthermore, the use of the 1st heating run on a commercially supplied sample implies that the observed Tm reflects the specific thermal history of industrial processing; any rapid cooling during prior manufacturing could result in less perfect crystals with lower thermal stability according to the Thomson-Gibbs equation. Dominant Factor: The strong intermolecular hydrogen bonding network inherent to the polyamide chemistry is the dominant factor, establishing a robust crystalline phase that dictates a high melting temperature despite the flexibility introduced by the aliphatic spacers."
    },
    "analysis_without_hierarchical_structure": {
      "descriptive_text": "The sample comprises a polyamide homopolymer synthesized from adipic acid and hexamethylenediamine monomers, structurally consistent with Nylon 6,6. Sourced commercially from Polyram Ram-On Industries, the material contains no additional additives or fillers. Thermal analysis was conducted using differential scanning calorimetry on a Mettler-Toledo DSC821 system, utilizing a heating rate of 10 °C/min under a nitrogen atmosphere during the first heating run to assess the melting behavior inherent to the as-supplied processing history.",
      "reasoning_analysis": "Increasing Factors: The regular arrangement of amide linkages along the polymer backbone enables extensive intermolecular hydrogen bonding, which significantly stabilizes the crystalline lattice and drives the Tm upward. Additionally, the linear symmetry of the repeat unit facilitates efficient chain packing, further enhancing crystallinity and thermal stability. Decreasing Factors: The presence of flexible aliphatic methylene sequences between the amide groups introduces conformational entropy and chain flexibility compared to rigid aromatic polyamides, which inherently limits the maximum thermal stability of the crystal structure. Furthermore, the reliance on the first heating run reflects the specific thermal history imparted during commercial manufacturing, which may involve cooling rates that result in less perfect crystallites compared to slowly annealed samples. Dominant Factor: The strong intermolecular hydrogen bonding network inherent to the polyamide chemistry is the dominant factor, establishing a robust energetic barrier to melting that defines the Tm, outweighing the flexibility introduced by the aliphatic spacers and the variability of the commercial thermal history."
    }
  },
  {
    "doi": "10.3390/polym14081622",
    "title": "Melting Temperature Depression of Polymer Single Crystals: Application to the Eco-Design of Tie-Layers in Polyolefinic-Based Multilayered Films",
    "year": 2022,
    "chemical_composition": {
      "repeat_unit_psmiles": "[*]CC[*]",
      "monomers": [
        {
          "name": "Ethylene",
          "smiles": "C=C",
          "ratio_value": null,
          "ratio_unit": null
        }
      ],
      "additives": [
        {
          "name": "EVA",
          "type": "polymer matrix",
          "amount_value": 75,
          "amount_unit": "fraction"
        }
      ],
      "is_homopolymer": true
    },
    "processing_history": "PE0.3 single crystals mixed with 75% EVA dispersion in p-xylene, solvent evaporation. Tm measured by DSC (DSC-7, Perkin Elmer) at 10 °C/min heating rate under N2, 20-160 °C.",
    "hierarchical_structure": "PE single crystals embedded in amorphous EVA matrix.",
    "properties": {
      "Tm": {
        "value": [
          122.3
        ],
        "unit": "°C"
      }
    },
    "analysis_with_hierarchical_structure": {
      "descriptive_text": "The sample comprises polyethylene (PE) homopolymer single crystals embedded within an ethylene vinyl acetate (EVA) polymer matrix, which constitutes 75% of the composite fraction. Preparation involved mixing PE0.3 single crystals with an EVA dispersion in p-xylene, followed by solvent evaporation to yield a solid composite where discrete PE single crystals are dispersed within the amorphous EVA phase. The melting temperature was characterized via differential scanning calorimetry (DSC) using a heating rate of 10 °C/min under a nitrogen atmosphere over a range of 20 to 160 °C.",
      "reasoning_analysis": "Increasing Factors: The use of a polyethylene homopolymer ensures a highly regular backbone without comonomer defects within the crystalline phase, maximizing intermolecular van der Waals forces and lattice energy. Furthermore, the formation of discrete single crystals implies a high degree of crystalline perfection and chain folding regularity compared to bulk quenched samples, which intrinsically supports higher thermal stability. Decreasing Factors: The presence of a 75% ethylene vinyl acetate (EVA) matrix acts as a diluent for the PE crystals; according to Flory-Huggins theory, the mixing entropy in the melt state depresses the melting temperature relative to the pure polymer. Additionally, the finite lamellar thickness of the PE single crystals subjects them to the Thomson-Gibbs effect, where smaller crystal dimensions reduce thermodynamic stability and lower the Tm, while residual p-xylene solvent from the evaporation process could act as a plasticizer if not fully removed. Dominant Factor: While the high regularity of the PE homopolymer establishes a robust crystalline baseline, the dominant factor governing the final Tm behavior is the combination of the finite lamellar thickness of the single crystals and the dilution effect imposed by the high fraction of the EVA matrix, qualitatively driving the Tm lower than the equilibrium melting point of bulk polyethylene."
    },
    "analysis_without_hierarchical_structure": {
      "descriptive_text": "The sample comprises a polyethylene homopolymer derived from ethylene monomers, blended with ethylene vinyl acetate (EVA) acting as a polymer matrix additive at a 75% fraction. The material was prepared by mixing PE0.3 single crystals with the EVA dispersion in p-xylene, followed by solvent evaporation to form the final composite. The melting temperature was characterized using differential scanning calorimetry with a Perkin Elmer DSC-7 instrument, utilizing a heating rate of 10 °C/min under a nitrogen atmosphere across a temperature range of 20 to 160 °C.",
      "reasoning_analysis": "Increasing Factors: The linear polyethylene backbone provides a high inherent potential for crystallinity, and the utilization of PE0.3 single crystals as a starting material implies an initial morphology with significant lamellar thickness and structural order, which intrinsically supports a higher melting temperature. Decreasing Factors: The presence of the EVA matrix at a high fraction introduces vinyl acetate groups that act as impurities or diluents within the system, disrupting chain packing efficiency and inducing thermodynamic melting point depression according to Flory-Huggins theory. Additionally, the solvent evaporation processing history may kinetically restrict the perfection of the crystalline domains compared to slow cooling from the melt. Dominant Factor: The thermodynamic dilution effect imposed by the high concentration of the EVA matrix is the dominant factor, as the presence of the incompatible polymer phase and structural defects qualitatively drives the melting temperature lower than that of a pure, bulk crystallized polyethylene sample, overriding the initial structural order of the PE crystals."
    }
  },
  {
    "doi": null,
    "title": "Compatibilizing effect of polyarylate-polyamide-6 block copolymers on polyarylate/polyamide-6 blends: 2",
    "year": 1996,
    "chemical_composition": {
      "repeat_unit_psmiles": null,
      "monomers": [
        {
          "name": "Bisphenol A",
          "smiles": "CC(C)(c1ccc(O)cc1)c2ccc(O)cc2",
          "ratio_value": null,
          "ratio_unit": null
        },
        {
          "name": "Isophthalic acid",
          "smiles": "OC(=O)c1cccc(C(=O)O)c1",
          "ratio_value": null,
          "ratio_unit": null
        },
        {
          "name": "Terephthalic acid",
          "smiles": "OC(=O)c1ccc(C(=O)O)cc1",
          "ratio_value": null,
          "ratio_unit": null
        },
        {
          "name": "Caprolactam",
          "smiles": "O=C1CCCCCN1",
          "ratio_value": null,
          "ratio_unit": null
        }
      ],
      "additives": [
        {
          "name": "ARNY 1-2",
          "type": "compatibilizer",
          "amount_value": 10,
          "amount_unit": "phr"
        }
      ],
      "is_homopolymer": false
    },
    "processing_history": "PAr/PA-6 blend (30/70 wt%) with 10 phr ARNY 1-2 block copolymer. Preparation by dissolution/precipitation or melt blending. Tm measured by DSC (Perkin-Elmer DSC-4) at 20 °C/min heating rate under N2 atmosphere. Samples quenched to -20 °C after 5 min at 240 °C.",
    "hierarchical_structure": "Semicrystalline PA-6 phase. Domain sizes reduced below 1 μm.",
    "properties": {
      "Tm": {
        "value": [
          215
        ],
        "unit": "°C"
      }
    },
    "analysis_with_hierarchical_structure": {
      "descriptive_text": "The sample comprises a polyarylate (PAr) and polyamide-6 (PA-6) blend with a 30/70 weight ratio, incorporating 10 phr of ARNY 1-2 block copolymer as a compatibilizer. The chemical constituents include Bisphenol A, Isophthalic acid, and Terephthalic acid forming the polyarylate phase, alongside Caprolactam-derived units for the polyamide phase. Prepared via dissolution/precipitation or melt blending, the material exhibits a semicrystalline PA-6 phase with domain sizes reduced below 1 μm. Thermal characterization was performed using differential scanning calorimetry at a heating rate of 20 °C/min under nitrogen, following a thermal treatment where samples were held at 240 °C for 5 minutes and quenched to -20 °C.",
      "reasoning_analysis": "Increasing Factors: The polyamide-6 component features a backbone capable of strong intermolecular hydrogen bonding, which inherently stabilizes the crystalline lattice and drives the melting temperature to a high baseline relative to non-polar polymers. Decreasing Factors: The processing history involves quenching from 240 °C to -20 °C, which limits the time available for crystal perfection and lamellar thickening, thereby lowering the Tm. Additionally, the hierarchical structure indicates domain sizes reduced below 1 μm, where spatial confinement restricts the growth of crystalline lamellae via the Gibbs-Thomson effect, leading to a depression in Tm. The presence of the amorphous polyarylate phase and compatibilizer at the interfaces may also disrupt the continuity of the crystalline network. Dominant Factor: While the strong hydrogen bonding of the PA-6 chemistry establishes the fundamental existence of a high-temperature melting transition, the morphological constraints imposed by the sub-micron domain sizes and the rapid quenching thermal history are the dominant factors qualitatively determining the final Tm, likely resulting in a value lower than that of bulk, slowly cooled pure PA-6 due to reduced crystal perfection and size."
    },
    "analysis_without_hierarchical_structure": {
      "descriptive_text": "The sample consists of a binary blend comprising 30 wt% polyarylate derived from Bisphenol A, Isophthalic acid, and Terephthalic acid and 70 wt% polyamide-6 derived from Caprolactam, compatibilized with 10 phr of ARNY 1-2 block copolymer. The material was prepared via either dissolution/precipitation or melt blending techniques to ensure homogeneity. Prior to characterization, the samples underwent a specific thermal treatment involving heating at 240 °C for 5 minutes followed by quenching to -20 °C. The melting temperature was subsequently determined using differential scanning calorimetry on a Perkin-Elmer DSC-4 instrument at a heating rate of 20 °C/min under a nitrogen atmosphere.",
      "reasoning_analysis": "Increasing Factors: The primary driver for a high melting temperature is the chemical structure of the polyamide-6 component, specifically the regular amide linkages derived from Caprolactam which facilitate strong intermolecular hydrogen bonding and efficient chain packing into crystalline lamellae. Additionally, the rigid aromatic backbone of the polyarylate phase contributes to the overall thermal stability of the blend matrix. Decreasing Factors: The processing history involving quenching from 240 °C to -20 °C kinetically suppresses crystal growth, resulting in thinner and less perfect crystalline lamellae that melt at lower temperatures according to the Gibbs-Thomson equation. Furthermore, the presence of the ARNY 1-2 compatibilizer and the amorphous polyarylate phase may disrupt the continuity of the crystalline domains or act as impurities within the polyamide matrix, potentially depressing the equilibrium melting point through dilution effects or transesterification reactions during melt processing. Dominant Factor: The thermal history involving rapid quenching is the dominant factor influencing the observed Tm; while the polyamide chemistry establishes a high theoretical melting baseline, the kinetic suppression of crystallization during the quenching step dictates the final lamellar thickness distribution, thereby qualitatively lowering the measured Tm relative to a slow-cooled or annealed counterpart."
    }
  },
  {
    "doi": "10.1081/MB-200064792",
    "title": "In‐Situ Fibrillation of Ny6/6 During Processing of PP/Ny6/6 Blends, Slightly Below the Ny6/6 Melting Temperature",
    "year": 2005,
    "chemical_composition": {
      "repeat_unit_psmiles": null,
      "monomers": [
        {
          "name": "Propylene",
          "smiles": "CC=C",
          "ratio_value": 70,
          "ratio_unit": "wt%"
        },
        {
          "name": "Adipic acid",
          "smiles": "OC(=O)CCCCC(=O)O",
          "ratio_value": null,
          "ratio_unit": null
        },
        {
          "name": "Hexamethylenediamine",
          "smiles": "NCCCCCCN",
          "ratio_value": null,
          "ratio_unit": null
        }
      ],
      "additives": [],
      "is_homopolymer": false
    },
    "processing_history": "PP/Ny 6/6 (70/30 wt%) blend. Compounded in twin-screw extruder at 260 °C, 30 rpm. Injection molded at 260 °C, mold at 50 °C. Tm measured by DSC (Mettler-Toledo DSC821) at 10 °C/min, N2 atmosphere, 1st heating run, lower melting peak.",
    "hierarchical_structure": "Ny fibrils oriented parallel to flow direction, highly ordered Ny crystals.",
    "properties": {
      "Tm": {
        "value": [
          263
        ],
        "unit": "°C"
      }
    },
    "analysis_with_hierarchical_structure": {
      "descriptive_text": "This sample consists of a polypropylene (PP) and nylon 6/6 (Ny 6/6) blend with a 70/30 wt% ratio, comprising propylene, adipic acid, and hexamethylenediamine constituent units. The material was processed by compounding in a twin-screw extruder at 260 °C and 30 rpm, followed by injection molding at 260 °C with a mold temperature of 50 °C. Hierarchical characterization reveals nylon fibrils oriented parallel to the flow direction, exhibiting highly ordered nylon crystals. Thermal characterization was performed using differential scanning calorimetry under a nitrogen atmosphere at a heating rate of 10 °C/min during the first heating run, with the analysis focused on the lower melting peak.",
      "reasoning_analysis": "Increasing Factors: The formation of highly ordered nylon crystals and fibrils oriented parallel to the flow direction significantly enhances lattice stability and lamellar thickness, which intrinsically drives the melting temperature higher. Additionally, the high compounding and molding temperatures ensure complete melting prior to solidification, allowing for a uniform thermal history that supports the development of stable crystalline phases. Decreasing Factors: The relatively low mold temperature of 50 °C induces rapid cooling, which kinetically restricts chain rearrangement and crystal perfection during solidification, potentially resulting in a lower melting peak compared to slowly cooled counterparts. Furthermore, the presence of the polypropylene matrix in this immiscible blend may impose physical constraints on the nylon phase growth, potentially limiting crystal size. Dominant Factor: The flow-induced orientation during injection molding is the dominant factor; the shear forces align the polymer chains sufficiently to form highly ordered fibrillar crystals that stabilize the melting behavior, overriding the depressive effects of the rapid cooling rate on the observed melting peak."
    },
    "analysis_without_hierarchical_structure": {
      "descriptive_text": "The investigated material is a polymer blend consisting of 70 wt% polypropylene and 30 wt% nylon 6,6, derived from propylene, adipic acid, and hexamethylenediamine monomers. The composite was prepared by compounding the constituents in a twin-screw extruder at 260 °C and 30 rpm, followed by injection molding at a melt temperature of 260 °C into a mold maintained at 50 °C. Thermal characterization was performed using differential scanning calorimetry at a heating rate of 10 °C/min under a nitrogen atmosphere, with the melting temperature identified from the lower melting peak during the first heating run.",
      "reasoning_analysis": "Increasing Factors: The high processing temperature of 260 °C during compounding and molding ensures complete melting of the crystalline phases, erasing previous thermal history and allowing for fresh crystallization upon cooling. Additionally, the dispersed nylon 6,6 phase may serve as a heterogeneous nucleating site for the polypropylene matrix, potentially enhancing crystallization kinetics. Decreasing Factors: The relatively low mold temperature of 50 °C induces a rapid cooling rate during solidification, which limits the time available for polymer chains to organize into thick, thermodynamically stable lamellae, thereby depressing the observed melting temperature via the Gibbs-Thomson effect. Furthermore, the physical confinement imposed by the immiscible nylon phase may restrict spherulite growth and crystal perfection within the polypropylene matrix. Dominant Factor: The intrinsic chemical structure and stereoregularity of the polypropylene phase qualitatively dominate the final Tm behavior as it defines the baseline thermodynamic melting range for the observed lower peak; however, the thermal history imposed by the rapid cooling rate is the critical variable determining the degree of crystalline perfection realized within that intrinsic baseline."
    }
  },
  {
    "doi": null,
    "title": "Compatibilizing effect of polyarylate-polyamide-6 block copolymers on polyarylate/polyamide-6 blends: 2",
    "year": 1996,
    "chemical_composition": {
      "repeat_unit_psmiles": null,
      "monomers": [
        {
          "name": "Bisphenol A",
          "smiles": "CC(C)(c1ccc(O)cc1)c2ccc(O)cc2",
          "ratio_value": null,
          "ratio_unit": null
        },
        {
          "name": "Isophthalic acid",
          "smiles": "OC(=O)c1cccc(C(=O)O)c1",
          "ratio_value": null,
          "ratio_unit": null
        },
        {
          "name": "Terephthalic acid",
          "smiles": "OC(=O)c1ccc(C(=O)O)cc1",
          "ratio_value": null,
          "ratio_unit": null
        },
        {
          "name": "Caprolactam",
          "smiles": "O=C1CCCCCN1",
          "ratio_value": null,
          "ratio_unit": null
        }
      ],
      "additives": [
        {
          "name": "ARNY 1-2",
          "type": "compatibilizer",
          "amount_value": 10,
          "amount_unit": "phr"
        }
      ],
      "is_homopolymer": false
    },
    "processing_history": "PAr/PA-6 blend (90/10 wt%) with 10 phr ARNY 1-2 block copolymer. Preparation by dissolution/precipitation or melt blending. Tm measured by DSC (Perkin-Elmer DSC-4) at 20 °C/min heating rate under N2 atmosphere. Samples quenched to -20 °C after 5 min at 240 °C.",
    "hierarchical_structure": "Semicrystalline PA-6 phase. Domain sizes reduced below 1 μm.",
    "properties": {
      "Tm": {
        "value": [
          209
        ],
        "unit": "°C"
      }
    },
    "analysis_with_hierarchical_structure": {
      "descriptive_text": "The sample consists of a polyarylate (PAr) and polyamide-6 (PA-6) blend with a weight ratio of 90/10, incorporating 10 phr of ARNY 1-2 block copolymer as a compatibilizer. The polyarylate component is synthesized from Bisphenol A, Isophthalic acid, and Terephthalic acid, while the polyamide phase is derived from Caprolactam. Preparation was achieved via dissolution/precipitation or melt blending techniques. The resulting morphology exhibits a semicrystalline PA-6 phase with domain sizes reduced below 1 μm. Thermal characterization was performed using differential scanning calorimetry (DSC) at a heating rate of 20 °C/min under a nitrogen atmosphere, following a thermal history where samples were held at 240 °C for 5 minutes and subsequently quenched to -20 °C.",
      "reasoning_analysis": "Increasing Factors: The intrinsic chemical structure of the PA-6 phase, derived from Caprolactam, facilitates strong interchain hydrogen bonding which promotes crystallization and establishes a high baseline melting temperature. Additionally, the thermal treatment at 240 °C ensures the complete erasure of previous thermal history and crystal memory, allowing for a standardized measurement of the melting behavior upon reheating. Decreasing Factors: The rapid quenching from 240 °C to -20 °C significantly limits the time available for crystal growth and perfection, leading to the formation of thinner lamellae and less stable crystallites which melt at lower temperatures. Furthermore, the confinement of the PA-6 phase within a rigid PAr matrix, evidenced by domain sizes below 1 μm, restricts chain mobility and crystallization kinetics, while the presence of the compatibilizer and the amorphous PAr component may induce interfacial mixing that depresses the chemical potential of the crystallizable species. Dominant Factor: The thermal history involving rapid quenching combined with the morphological confinement of the semicrystalline PA-6 phase within the amorphous PAr matrix are the dominant factors, qualitatively driving the observed Tm lower relative to bulk, slow-cooled PA-6 due to reduced crystallite perfection and size."
    },
    "analysis_without_hierarchical_structure": {
      "descriptive_text": "The sample comprises a blend of polyarylate (PAr), synthesized from Bisphenol A and isophthalic/terephthalic acids, and polyamide 6 (PA-6), derived from caprolactam, mixed at a 90/10 weight ratio. To enhance interfacial adhesion, 10 phr of ARNY 1-2 block copolymer was added as a compatibilizer. The composite material was fabricated through either dissolution/precipitation or melt blending methods. For thermal analysis, specimens were heated to 240 °C for 5 minutes, quenched to -20 °C, and subsequently analyzed via differential scanning calorimetry using a Perkin-Elmer DSC-4 at a heating rate of 20 °C/min under a nitrogen purge.",
      "reasoning_analysis": "Increasing Factors: The strong intermolecular hydrogen bonding inherent to the polyamide 6 backbone drives the formation of stable crystalline domains, establishing a baseline melting transition. Additionally, the high-temperature hold at 240 °C erases previous thermal history, ensuring the measured Tm corresponds to the crystalline morphology developed under the defined quenching and heating protocol rather than prior processing artifacts. Decreasing Factors: The polyarylate matrix is predominantly amorphous and constitutes the majority phase, imposing spatial confinement on the PA-6 domains which restricts crystal growth and perfection. The rapid quenching from 240 °C to -20 °C kinetically hinders the formation of large, stable lamellae, leading to smaller crystallites with lower thermal stability. Furthermore, specific intermolecular interactions between the PAr carbonyl groups and PA-6 amide groups, potentially enhanced by the ARNY 1-2 compatibilizer at the interface, can disrupt the regular packing of PA-6 chains, thereby depressing the melting temperature. Dominant Factor: The morphological confinement and thermal history qualitatively dominate the final Tm behavior. The combination of the PA-6 minority phase being dispersed within a rigid PAr matrix and the rapid quenching protocol dictates a reduction in crystal perfection and size, leading to a Tm that is depressed relative to bulk, slow-cooled PA-6."
    }
  },
  {
    "doi": null,
    "title": "Synthesis of Metallocene Catalyzed Ethylene 1,7-Octadiene Copolymer: Effect of Copolymerization on Polymer Properties",
    "year": 2017,
    "chemical_composition": {
      "repeat_unit_psmiles": "*CC*",
      "monomers": [
        {
          "name": "Ethylene",
          "smiles": "C=C",
          "ratio_value": null,
          "ratio_unit": null
        }
      ],
      "additives": [
        {
          "name": "Irganox 1010",
          "type": "stabilizer",
          "amount_value": 2500,
          "amount_unit": "ppm"
        },
        {
          "name": "Irgafos 168",
          "type": "stabilizer",
          "amount_value": 2500,
          "amount_unit": "ppm"
        }
      ],
      "is_homopolymer": true
    },
    "processing_history": "Polymerization at 110 °C for 30 min using CGC-Ti catalyst and MAO co-catalyst in toluene. Precipitated in ethanol, dried at 60 °C. Mixed with 5000 ppm antioxidant blend (50/50 Irganox 1010/Irgafos 168), molded at 160 °C, 7 tons. Tm measured by DSC (TA Q1000) at 5 °C/min heating rate under N2 purge (50 mL/min).",
    "hierarchical_structure": "Semicrystalline HDPE. Crystallinity 83.3% (DSC). XRD d-spacing 4.10 Å (110 plane), crystallite size 133.4 Å (110).",
    "properties": {
      "Tm": {
        "value": [
          134.3
        ],
        "unit": "°C"
      }
    },
    "analysis_with_hierarchical_structure": {
      "descriptive_text": "The sample consists of a semicrystalline high-density polyethylene (HDPE) homopolymer synthesized via coordination polymerization using a CGC-Ti catalyst and MAO co-catalyst in toluene at 110 °C. Following precipitation in ethanol and drying at 60 °C, the polymer was compounded with a 5000 ppm antioxidant blend comprising equal parts Irganox 1010 and Irgafos 168 stabilizers, then compression molded at 160 °C under 7 tons of pressure. Structural characterization reveals a high degree of crystallinity at 83.3% as determined by DSC, with X-ray diffraction indicating a d-spacing of 4.10 Å for the (110) plane and a crystallite size of 133.4 Å. The melting behavior was subsequently evaluated using DSC at a heating rate of 5 °C/min under a nitrogen atmosphere.",
      "reasoning_analysis": "Increasing Factors: The homopolymer nature of the ethylene repeat units ensures a highly regular linear backbone with minimal branching, facilitating efficient chain packing and strong intermolecular van der Waals forces. Furthermore, the hierarchical structure exhibits an exceptionally high crystallinity of 83.3% and a substantial crystallite size of 133.4 Å, indicating thick lamellae which thermodynamically stabilizes the crystal phase and elevates the melting temperature according to the Gibbs-Thomson relationship. Decreasing Factors: The incorporation of Irganox 1010 and Irgafos 168 stabilizers, even at low concentrations, introduces small molecule impurities that may reside in the amorphous regions or at crystal boundaries, potentially disrupting local order and slightly depressing the Tm. Additionally, the finite size of the crystallites means the melting point remains below the equilibrium melting temperature of an infinite polyethylene crystal due to surface free energy contributions. Dominant Factor: The structural integrity provided by the linear HDPE backbone and the high degree of crystallinity achieved through the specific catalyst system and molding process qualitatively dominates the thermal behavior. These factors drive the Tm significantly higher, rendering the minor depressive effects of the antioxidant additives and finite crystal size negligible in comparison."
    },
    "analysis_without_hierarchical_structure": {
      "descriptive_text": "The sample consists of a polyethylene homopolymer synthesized via polymerization at 110 °C for 30 minutes using a CGC-Ti catalyst and MAO co-catalyst in toluene. Following precipitation in ethanol and drying at 60 °C, the polymer was compounded with a 5000 ppm antioxidant blend comprising equal parts Irganox 1010 and Irgafos 168 stabilizers. The material was subsequently molded at 160 °C under 7 tons of pressure, and the melting temperature was measured by DSC using a TA Q1000 instrument at a heating rate of 5 °C/min under a nitrogen purge.",
      "reasoning_analysis": "Increasing Factors: The linear polyethylene backbone facilitates efficient chain packing and high crystallinity, intrinsically establishing a high baseline melting temperature. Furthermore, the processing history involves molding under 7 tons of pressure, which promotes denser chain packing and the formation of thicker lamellae during cooling, thereby driving the Tm upward. Decreasing Factors: The incorporation of low molecular weight additives, specifically the Irganox 1010 and Irgafos 168 stabilizers at a total concentration of 5000 ppm, acts as impurities within the crystalline lattice. According to thermodynamic melting point depression principles, these non-crystallizing small molecules disrupt lattice perfection and reduce the stability of the crystal phase, qualitatively lowering the Tm. Dominant Factor: The intrinsic crystallinity driven by the linear ethylene homopolymer structure is the dominant factor determining the Tm. While the stabilizers introduce a minor depressive effect due to impurity exclusion, the fundamental ability of the linear chains to pack efficiently, reinforced by the high-pressure molding history, overwhelmingly dictates the thermal behavior relative to the additive influence."
    }
  },
  {
    "doi": "10.1081/MB-200064792",
    "title": "In‐Situ Fibrillation of Ny6/6 During Processing of PP/Ny6/6 Blends, Slightly Below the Ny6/6 Melting Temperature",
    "year": 2005,
    "chemical_composition": {
      "repeat_unit_psmiles": null,
      "monomers": [
        {
          "name": "Propylene",
          "smiles": "CC=C",
          "ratio_value": 70,
          "ratio_unit": "wt%"
        },
        {
          "name": "Adipic acid",
          "smiles": "OC(=O)CCCCC(=O)O",
          "ratio_value": null,
          "ratio_unit": null
        },
        {
          "name": "Hexamethylenediamine",
          "smiles": "NCCCCCCN",
          "ratio_value": null,
          "ratio_unit": null
        }
      ],
      "additives": [],
      "is_homopolymer": false
    },
    "processing_history": "PP/Ny 6/6 (70/30 wt%) blend. Compounded in twin-screw extruder at 260 °C, 30 rpm. Injection molded at 260 °C, mold at 50 °C. Tm measured by DSC (Mettler-Toledo DSC821) at 10 °C/min, N2 atmosphere, 1st heating run, higher melting peak.",
    "hierarchical_structure": "Ny fibrils oriented parallel to flow direction, highly ordered Ny crystals.",
    "properties": {
      "Tm": {
        "value": [
          280
        ],
        "unit": "°C"
      }
    },
    "analysis_with_hierarchical_structure": {
      "descriptive_text": "This sample comprises a polypropylene (PP) and nylon 6,6 (PA66) blend with a 70/30 wt% ratio, derived from propylene, adipic acid, and hexamethylenediamine precursors. The material was processed via twin-screw extrusion at 260 °C and 30 rpm, followed by injection molding at 260 °C into a 50 °C mold. Hierarchical structural analysis indicates the presence of nylon fibrils oriented parallel to the flow direction, exhibiting highly ordered nylon crystallinity. Thermal characterization was performed using a Mettler-Toledo DSC821 under a nitrogen atmosphere at a heating rate of 10 °C/min, with the melting temperature identified from the higher melting peak during the first heating run.",
      "reasoning_analysis": "Increasing Factors: The presence of nylon 6,6 introduces strong intermolecular hydrogen bonding between amide groups, which inherently establishes a high baseline melting temperature compared to the polypropylene phase. Furthermore, the hierarchical structure characterized by nylon fibrils oriented parallel to the flow direction suggests flow-induced crystallization, which often promotes the formation of thicker lamellae or more stable crystalline polymorphs, thereby driving the Tm upward. Decreasing Factors: The processing history involves injection molding into a mold held at 50 °C, which represents a relatively rapid cooling rate for nylon 6,6. This quenching effect can limit the time available for crystal perfection and lamellar thickening, potentially depressing the Tm compared to slow-cooled counterparts. Additionally, the presence of the polypropylene matrix in this immiscible blend may impose geometric confinement on the nylon phase, restricting spherulitic growth and potentially lowering the melting point due to finite size effects. Dominant Factor: The dominant factor is the processing-induced structural order, specifically the formation of highly ordered nylon crystals within oriented fibrils. Despite the rapid cooling rate inherent to the low mold temperature, the high shear conditions during injection molding facilitated significant flow-induced crystallization. This structural perfection and orientation override the potential thermal depression from cooling rates, resulting in a Tm that reflects the stability of these highly oriented crystalline domains rather than a quenched amorphous-rich state."
    },
    "analysis_without_hierarchical_structure": {
      "descriptive_text": "The sample comprises a polymer blend consisting of polypropylene and Nylon 6,6 with a weight ratio of 70:30. The material was compounded using a twin-screw extruder operating at 260 °C and 30 rpm, followed by injection molding with a melt temperature of 260 °C and a mold temperature of 50 °C. Thermal analysis was conducted using differential scanning calorimetry under a nitrogen atmosphere at a heating rate of 10 °C/min, specifically recording the higher melting peak during the first heating run.",
      "reasoning_analysis": "Increasing Factors: The presence of the Nylon 6,6 phase introduces strong intermolecular hydrogen bonding between amide groups, which significantly increases the lattice energy required for melting compared to the polypropylene matrix. Additionally, the high compounding and molding temperatures ensure complete melting of the Nylon phase, allowing for a fresh crystallization process upon cooling. Decreasing Factors: The low mold temperature of 50 °C during injection molding imposes a rapid cooling rate, which restricts the time available for polymer chains to organize into thermodynamically stable, perfect crystals, thereby reducing the observed melting temperature relative to slowly cooled samples. Furthermore, the immiscible blend morphology may constrain the growth of Nylon 6,6 spherulites within the continuous polypropylene phase, potentially limiting crystal size. Dominant Factor: The intrinsic chemical structure of the Nylon 6,6 component, specifically the dense hydrogen bonding network, is the dominant factor governing the high temperature range of the observed melting peak. While the rapid cooling history introduces crystal imperfections that depress the value slightly, the fundamental energetic barrier required to disrupt the Nylon 6,6 crystalline phase dictates the overall high-temperature melting behavior relative to the polypropylene component."
    }
  },
  {
    "doi": "10.3390/polym14081622",
    "title": "Melting Temperature Depression of Polymer Single Crystals: Application to the Eco-Design of Tie-Layers in Polyolefinic-Based Multilayered Films",
    "year": 2022,
    "chemical_composition": {
      "repeat_unit_psmiles": "[*]CC[*]",
      "monomers": [
        {
          "name": "Ethylene",
          "smiles": "C=C",
          "ratio_value": null,
          "ratio_unit": null
        }
      ],
      "additives": [
        {
          "name": "EVA",
          "type": "polymer matrix",
          "amount_value": 75,
          "amount_unit": "fraction"
        }
      ],
      "is_homopolymer": true
    },
    "processing_history": "PE0.0 single crystals mixed with 75% EVA dispersion in p-xylene, solvent evaporation. Tm measured by DSC (DSC-7, Perkin Elmer) at 10 °C/min heating rate under N2, 20-160 °C.",
    "hierarchical_structure": "PE single crystals embedded in amorphous EVA matrix.",
    "properties": {
      "Tm": {
        "value": [
          125.5
        ],
        "unit": "°C"
      }
    },
    "analysis_with_hierarchical_structure": {
      "descriptive_text": "The sample comprises polyethylene (PE) single crystals embedded within an amorphous ethylene-vinyl acetate (EVA) matrix, with the EVA constituting a 75% fraction of the composite. Preparation involved mixing PE0.0 single crystals with an EVA dispersion in p-xylene, followed by solvent evaporation to yield the final morphology. Thermal analysis was conducted using differential scanning calorimetry (DSC-7, Perkin Elmer) at a heating rate of 10 °C/min under a nitrogen atmosphere across a range of 20 to 160 °C.",
