Repository: hhtrick/HHT-code

# HHT training framework

This directory contains model training, embedding precomputation, inference, article-level baselines and the curated datasets. All commands below assume that the working directory is `train_code/`.

## 3. Datasets and fixed partitions

Each main dataset is a JSON array at `dataset/{property}/{property}.json`. Entries contain source metadata, `chemical_composition`, `processing_history`, `hierarchical_structure`, `properties`, and two generated-analysis objects. Targets are stored as `properties[property]["value"]`; source metadata and target values are not predictive input fields.

| Property | Train | Validation | Test | Total |
|---|---:|---:|---:|---:|

File: train_code/dataset/Tm/Tm.json (part 153 of 200)
[
      "reasoning_analysis": "Increasing Factors: The high molecular weight (Mw ~500,000 g/mol) minimizes chain end defects within the crystal lattice, promoting stability. Furthermore, the prolonged thermal treatment at 70 °C acts as an annealing process that facilitates lamellar thickening and improves crystal perfection, thermodynamically elevating the melting point according to the Thomson-Gibbs equation. The formation of oriented crystalline fibers also reduces the entropy change upon melting, further stabilizing the crystalline phase. Decreasing Factors: The inclusion of 0.2 M sodium acetate introduces ionic species that may act as impurities within the polymer lattice if not fully excluded to amorphous regions, potentially disrupting periodic packing and lowering the equilibrium melting temperature. Additionally, the ethyl side groups on the oxazoline ring introduce steric bulk that inherently limits packing density relative to linear polyamides. Dominant Factor: The processing-induced structural organization is the dominant factor. The extended thermal treatment leading to the formation of well-defined crystalline fibers with significant lamellar thickening likely overrides the depressive effects of the salt additive, resulting in a stabilized crystalline morphology that dictates a robust melting transition."
    },
    "analysis_without_hierarchical_structure": {
      "descriptive_text": "The sample consists of a poly(2-ethyl-2-oxazoline) homopolymer with a molecular weight of approximately 500,000 g/mol. The material was prepared by dissolving the polymer in deionized water at a concentration of 1.0 mg/ml in the presence of 0.2 M sodium acetate. This solution was maintained at 70 °C for several days to induce agglomerate formation, followed by freeze-drying to obtain the solid state. The melting temperature was subsequently characterized using differential scanning calorimetry.",
      "reasoning_analysis": "Increasing Factors: The high molecular weight of approximately 500,000 g/mol minimizes the concentration of chain ends, which act as defects, thereby supporting a higher equilibrium melting temperature. Furthermore, the processing history involving maintenance at 70 °C for several days serves as a thermal annealing step that promotes crystal perfection and lamellar thickening within the formed agglomerates. Additionally, the freeze-drying process effectively removes residual water, eliminating its plasticizing effect which would otherwise depress the melting temperature. Decreasing Factors: The incorporation of 0.2 M sodium acetate introduces ionic species that may act as impurities within the polymer matrix, potentially disrupting the regular packing of the polymer chains in the crystalline lattice and thermodynamically lowering the melting point. Additionally, the formation of agglomerates rather than bulk crystalline structures may introduce morphological heterogeneity or smaller crystallite sizes, which can reduce the observed melting temperature due to surface energy contributions. Dominant Factor: The thermal annealing effect provided by the extended heating at 70 °C combined with the removal of plasticizing water via freeze-drying qualitatively dominates the final behavior. While the salt additive introduces impurity effects, the structural ordering driven by the thermal history and the high molecular weight backbone establishes a more stable crystalline framework, suggesting a net positive influence on the thermal stability of the crystalline phase relative to a non-annealed or hydrated state."
    }
  },
  {
    "doi": "10.3390/polym14081622",
    "title": "Melting Temperature Depression of Polymer Single Crystals: Application to the Eco-Design of Tie-Layers in Polyolefinic-Based Multilayered Films",
    "year": 2022,
    "chemical_composition": {
      "repeat_unit_psmiles": "[*]CC[*]",
      "monomers": [
        {
          "name": "Ethylene",
          "smiles": "C=C",
          "ratio_value": null,
          "ratio_unit": null
        }
      ],
      "additives": [
        {
          "name": "PCL",
          "type": "polymer matrix",
          "amount_value": 75,
          "amount_unit": "fraction"
        }
      ],
      "is_homopolymer": true
    },
    "processing_history": "PE_ZN single crystals mixed with 75% PCL dispersion, solvent evaporation. Tm measured by DSC (DSC-7, Perkin Elmer) at 10 °C/min heating rate under N2, 20-160 °C.",
    "hierarchical_structure": "PE single crystals embedded in amorphous PCL matrix.",
    "properties": {
      "Tm": {
        "value": [
          122.0
        ],
        "unit": "°C"
      }
    },
    "analysis_with_hierarchical_structure": {
      "descriptive_text": "The sample comprises a polyethylene homopolymer derived from ethylene monomers, specifically formulated as Ziegler-Natta synthesized single crystals embedded within an amorphous polycaprolactone matrix constituting a 75% fraction. The composite material was processed by mixing the polyethylene single crystals with the polycaprolactone dispersion followed by solvent evaporation. Thermal characterization was performed using differential scanning calorimetry at a heating rate of 10 °C/min under a nitrogen atmosphere ranging from 20 to 160 °C.",
      "reasoning_analysis": "Increasing Factors: The linear architecture of the ethylene backbone facilitates efficient chain packing and high crystallinity, while the specific morphology of Ziegler-Natta single crystals implies a substantial lamellar thickness, both of which intrinsically elevate the melting temperature. Decreasing Factors: The presence of a high fraction of polycaprolactone matrix acts as a polymeric diluent, which thermodynamically lowers the chemical potential of the polyethylene melt and depresses the equilibrium melting point. Additionally, the solvent evaporation process during mixing may introduce interfacial defects or limit further crystal perfection compared to bulk annealed samples. Dominant Factor: The pre-formed lamellar thickness of the polyethylene single crystals is the dominant factor, as the structural integrity of these crystals established prior to blending dictates the primary thermal stability, outweighing the moderate melting point depression induced by the high molecular weight polycaprolactone matrix."
    },
    "analysis_without_hierarchical_structure": {
      "descriptive_text": "The sample comprises polyethylene chains synthesized from ethylene monomers, dispersed within a polycaprolactone matrix constituting 75% of the total fraction. The material was fabricated by mixing Ziegler-Natta polyethylene single crystals with a polycaprolactone dispersion followed by solvent evaporation to form a solid composite. The melting temperature was characterized using differential scanning calorimetry with a heating rate of 10 °C/min under a nitrogen atmosphere across a range of 20 to 160 °C.",
      "reasoning_analysis": "Increasing Factors: The linear architecture of the polyethylene backbone derived from ethylene monomers facilitates efficient chain packing and high crystallinity, while the use of Ziegler-Natta catalysis minimizes branching defects, intrinsically driving the Tm higher. Additionally, the starting material being specified as single crystals suggests an initial morphology with thick lamellae, which correlates with enhanced thermal stability. Decreasing Factors: The incorporation of 75% polycaprolactone acts as a diluent within the system, which thermodynamically depresses the melting point of the polyethylene phase according to Flory-Huggins theory. Furthermore, the solvent evaporation processing step may disrupt the original single crystal morphology or induce recrystallization into thinner lamellae due to confinement within the polymer matrix, further lowering the observed Tm. Dominant Factor: The intrinsic structural regularity and crystalline perfection of the Ziegler-Natta polyethylene single crystals serve as the primary determinant establishing a high baseline Tm; however, the thermodynamic dilution effect imposed by the high fraction of polycaprolactone matrix is the dominant qualitative factor causing a depression in the equilibrium melting temperature relative to pure bulk polyethylene."
    }
  },
  {
    "doi": "10.1081/MB-200064792",
    "title": "In‐Situ Fibrillation of Ny6/6 During Processing of PP/Ny6/6 Blends, Slightly Below the Ny6/6 Melting Temperature",
    "year": 2005,
    "chemical_composition": {
      "repeat_unit_psmiles": null,
      "monomers": [
        {
          "name": "Propylene",
          "smiles": "CC=C",
          "ratio_value": 70,
          "ratio_unit": "wt%"
        },
        {
          "name": "Adipic acid",
          "smiles": "OC(=O)CCCCC(=O)O",
          "ratio_value": null,
          "ratio_unit": null
        },
        {
          "name": "Hexamethylenediamine",
          "smiles": "NCCCCCCN",
          "ratio_value": null,
          "ratio_unit": null
        }
      ],
      "additives": [],
      "is_homopolymer": false
    },
    "processing_history": "PP/Ny 6/6 (70/30 wt%) blend. Compounded and injection molded at various temperatures (256, 260, 275 °C). Tm measured by DSC (Mettler-Toledo DSC821) at 10 °C/min, N2 atmosphere, 2nd heating run after crystallization from melt.",
    "hierarchical_structure": "Crystallized from melt (thermal history erased).",
    "properties": {
      "Tm": {
        "value": [
          263
        ],
        "unit": "°C"
      }
    },
    "analysis_with_hierarchical_structure": {
      "descriptive_text": "The sample comprises an immiscible binary blend of polypropylene and nylon 6,6 with a composition of 70/30 wt%, synthesized from propylene, adipic acid, and hexamethylenediamine monomers. The material underwent compounding and injection molding at temperatures between 256 and 275 °C to form the final specimen. Melting behavior was characterized using differential scanning calorimetry at 10 °C/min under nitrogen, specifically analyzing the second heating run to assess the thermal properties of the material crystallized from the melt with erased prior thermal history.",
      "reasoning_analysis": "Increasing Factors: The presence of nylon 6,6 segments introduces strong intermolecular hydrogen bonding within the crystalline domains, which significantly increases the lattice energy required to disrupt the ordered structure, thereby driving the melting temperature of this phase upward. Additionally, the specific processing history involving high-temperature compounding ensures complete melting prior to the DSC measurement, allowing the formation of thermodynamically stable crystals during the controlled cooling of the second heating run. Decreasing Factors: The polypropylene component possesses a lower intrinsic melting temperature due to weaker van der Waals interactions compared to the polyamide phase, introducing a lower temperature transition to the overall thermal profile. Furthermore, the high processing temperatures up to 275 °C approach the thermal degradation limit of the polyamide, potentially inducing chain scission or defects that could reduce crystal perfection and slightly depress the observed melting temperature. Dominant Factor: The intrinsic chemical structure of the nylon 6,6 component, specifically the dense network of intermolecular hydrogen bonds, is the dominant factor establishing the high-temperature melting transition, while the immiscible blend morphology ensures that this high melting temperature is preserved as a distinct phase rather than being averaged or significantly depressed by the polypropylene matrix."
    },
    "analysis_without_hierarchical_structure": {
      "descriptive_text": "The sample consists of a polypropylene and nylon 6,6 blend formulated at a 70/30 weight ratio. The material was processed via compounding and injection molding at temperatures ranging from 256 to 275 °C. Thermal analysis was conducted using differential scanning calorimetry at a heating rate of 10 °C/min under a nitrogen atmosphere, focusing on the second heating run following crystallization from the melt to determine the melting temperature.",
      "reasoning_analysis": "Increasing Factors: The inclusion of nylon 6,6 introduces robust intermolecular hydrogen bonding within the polyamide crystalline domains, which significantly enhances lattice stability and drives the melting temperature of this phase higher compared to the polypropylene matrix. Additionally, the high processing temperatures ensure complete homogenization and melting of crystalline residues prior to solidification, promoting the development of well-defined crystalline structures upon cooling. Decreasing Factors: The immiscibility between the polypropylene and nylon 6,6 phases creates interfacial regions that may confine crystal growth, potentially limiting lamellar thickness and causing a slight depression in melting temperature relative to pure components due to surface energy effects. Furthermore, the upper limit of the processing temperature range approaches the degradation threshold for polypropylene, where potential chain scission could reduce molecular weight and crystal perfection, thereby lowering the melting transition. Dominant Factor: The intrinsic chemical architecture of the blend components is the dominant factor influencing the melting behavior, as the standardized second heating run protocol effectively negates the variable thermal history imparted by injection molding, rendering the specific intermolecular forces of each polymer phase the primary determinant of the observed thermal transitions."
    }
  },
  {
    "doi": null,
    "title": "Physicochemical, thermal, and mechanical properties of hemicellulose/carboxymethyl cellulose blend flms: the infuence of blending composition",
    "year": 2024,
    "chemical_composition": {
      "repeat_unit_psmiles": null,
      "monomers": [
        {
          "name": "Carboxymethyl Cellulose",
          "smiles": null,
          "ratio_value": 60,
          "ratio_unit": "wt%"
        },
        {
          "name": "Hemicellulose",
          "smiles": null,
          "ratio_value": 40,
          "ratio_unit": "wt%"
        }
      ],
      "additives": [
        {
          "name": "Citric acid",
          "type": "crosslinker",
          "amount_value": 20,
          "amount_unit": "wt%"
        }
      ],
      "is_homopolymer": false
    },
    "processing_history": "Blend films prepared by solution casting: mixing Hc and CMC at 45 °C for 3.5 h, adding 20 wt% citric acid, reacting 30 min, drying 72 h at RT. Tm measured by DSC (PerkinElmer DSC 6) from 30 °C to 400 °C at 10 °C/min under N2.",
    "hierarchical_structure": "Broad peak attributed to amorphous nature (XRD). Coarse and uneven surface morphology (SEM).",
    "properties": {
      "Tm": {
        "value": [
          268
        ],
        "unit": "°C"
      }
    },
    "analysis_with_hierarchical_structure": {
      "descriptive_text": "The sample consists of a binary blend comprising 60 wt% Carboxymethyl Cellulose and 40 wt% Hemicellulose, modified with 20 wt% citric acid acting as a crosslinking agent. Blend films were fabricated via solution casting, involving the mixing of components at 45 °C for 3.5 hours, followed by the addition of citric acid and a 30-minute reaction period prior to drying for 72 hours at room temperature. Structural characterization reveals an amorphous nature evidenced by a broad peak in X-ray diffraction patterns, while scanning electron microscopy indicates a coarse and uneven surface morphology. The thermal properties were evaluated using DSC from 30 °C to 400 °C at a heating rate of 10 °C/min under a nitrogen atmosphere.",
      "reasoning_analysis": "Increasing Factors: The chemical composition features Carboxymethyl Cellulose and Hemicellulose, both polysaccharides capable of forming extensive intermolecular hydrogen bonding networks, which inherently increase cohesive energy density and drive the melting temperature higher. Additionally, the incorporation of citric acid as a crosslinker introduces covalent bonds between chains, restricting segmental mobility and potentially stabilizing the structure against thermal disruption. Decreasing Factors: The binary blend composition disrupts the regular packing efficiency of the polymer chains, significantly reducing crystallinity compared to pure components, which lowers the energy required for melting. The processing history involves drying at room temperature rather than thermal annealing, limiting the development of ordered crystalline domains. Most notably, the hierarchical structure is identified as amorphous by XRD, indicating a lack of long-range order necessary for a distinct crystalline melting transition. Dominant Factor: The amorphous nature and blend-induced disruption of crystallinity qualitatively dominate the thermal behavior. While the intrinsic hydrogen bonding and crosslinking favor higher thermal stability, the lack of crystalline lattice structure means the observed Tm is significantly suppressed or broadened relative to crystalline polysaccharides, governed primarily by the disruption of the ordered phase."
    },
    "analysis_without_hierarchical_structure": {
      "descriptive_text": "The sample consists of a binary blend comprising 60 wt% Carboxymethyl Cellulose (CMC) and 40 wt% Hemicellulose. To this polymer matrix, 20 wt% citric acid was incorporated as a crosslinking agent. Blend films were fabricated via solution casting, wherein the Hemicellulose and CMC components were mixed at 45 °C for 3.5 hours, followed by the addition of citric acid and a reaction period of 30 minutes. The resulting mixture was dried for 72 hours at room temperature to form the final film. Thermal analysis was conducted using differential scanning calorimetry (DSC) under a nitrogen atmosphere, heating from 30 °C to 400 °C at a rate of 10 °C/min to determine the melting temperature.",
      "reasoning_analysis": "Increasing Factors: The incorporation of citric acid introduces covalent crosslinks between the polysaccharide chains, which restricts macromolecular mobility and enhances the thermal stability of any ordered domains that may form. Additionally, strong intermolecular hydrogen bonding between the carboxyl groups of the acid and the hydroxyl groups of the cellulose derivatives increases the cohesive energy density, theoretically requiring more thermal energy to disrupt the solid state. Decreasing Factors: The blending of Carboxymethyl Cellulose and Hemicellulose introduces significant structural irregularity, as the carboxymethyl substitution on CMC and the branched architecture of Hemicellulose disrupt the regular packing required for crystallization. The 20 wt% loading of citric acid acts as a small molecule diluent during the solution casting process, further interfering with chain alignment and crystal perfection. Furthermore, the mild processing conditions, specifically drying at room temperature, limit the thermal energy available for chain reorganization into stable crystalline lattices. Dominant Factor: The structural disruption caused by blending two distinct polysaccharide architectures and the high concentration of small molecule additive qualitatively dominates the thermal behavior. These factors severely inhibit the formation of extensive crystalline regions, leading to a suppression of the melting temperature relative to pure crystalline cellulose, outweighing the stabilizing effect of the crosslinking network."
    }
  },
  {
    "doi": null,
    "title": "The crystallization behavior of blends of thermotropic liquid crystalline polymers",
    "year": 1999,
    "chemical_composition": {
      "repeat_unit_psmiles": null,
      "monomers": [
        {
          "name": "Terephthalic acid",
          "smiles": "OC(=O)c1ccc(C(=O)O)cc1",
          "ratio_value": null,
          "ratio_unit": null
        },
        {
          "name": "4-hydroxybenzoic acid",
          "smiles": "Oc1ccc(C(=O)O)cc1",
          "ratio_value": null,
          "ratio_unit": null
        },
        {
          "name": "Hydroquinone",
          "smiles": "Oc1ccc(O)cc1",
          "ratio_value": null,
          "ratio_unit": null
        }
      ],
      "additives": [],
      "is_homopolymer": false
    },
    "processing_history": "Injection molded plaques pressed into thin film at 350°C and quenched. Dried at 110°C for 24h. DSC heating scan at 20.0°C/min using Perkin-Elmer DSC 7 with Argon purge. Composition: 100/0 wt% HX6000/HX8000. First melting peak.",
    "hierarchical_structure": "Semicrystalline TLCP. Two melting endotherms observed.",
    "properties": {
      "Tm": {
        "value": [
          275.52
        ],
        "unit": "°C"
      }
    },
    "analysis_with_hierarchical_structure": {
      "descriptive_text": "The sample is a semicrystalline thermotropic liquid crystalline polymer (TLCP) copolyester derived from terephthalic acid, 4-hydroxybenzoic acid, and hydroquinone monomers. Processing involved injection molding of plaques followed by pressing into a thin film at 350°C and quenching, after which the material was dried at 110°C for 24 hours. Thermal analysis was conducted using a Perkin-Elmer DSC 7 with an Argon purge at a heating rate of 20.0°C/min, focusing on the first melting peak of the 100/0 wt% HX6000/HX8000 composition which exhibited two distinct melting endotherms.",
      "reasoning_analysis": "Increasing Factors: The presence of rigid aromatic rings within the terephthalic acid, 4-hydroxybenzoic acid, and hydroquinone units creates a stiff backbone that severely restricts chain flexibility and increases the energy required for lattice disruption. Additionally, the thermotropic liquid crystalline structure promotes high degrees of orientational order and dense packing, while polar ester linkages enhance intermolecular cohesive forces, collectively driving the Tm higher. Decreasing Factors: The use of a terpolymer system introduces sequence irregularity compared to a homopolymer, disrupting the periodicity required for perfect crystal formation and thereby reducing the melting point relative to the highest-melting homopolymer component. Furthermore, the quenching step in the processing history likely results in the formation of metastable crystalline phases with lower thermal stability, as indicated by the presence of two melting endotherms where the first peak represents less perfect crystals. Dominant Factor: The structural rigidity imparted by the aromatic backbone and the liquid crystalline ordering qualitatively dominates the thermal profile, ensuring a high Tm characteristic of high-performance polymers; however, the copolymer composition and quenching history serve as critical modulating factors that define the specific melting behavior observed in the first endotherm."
    },
    "analysis_without_hierarchical_structure": {
      "descriptive_text": "The sample consists of a copolymer derived from terephthalic acid, 4-hydroxybenzoic acid, and hydroquinone monomers, specified as a 100/0 wt% HX6000/HX8000 composition. Processing involved injection molding plaques that were pressed into a thin film at 350°C and subsequently quenched. The material was dried at 110°C for 24 hours prior to analysis. Thermal characterization was performed using a Perkin-Elmer DSC 7 with an Argon purge, conducting a heating scan at 20.0°C/min to observe the first melting peak.",
      "reasoning_analysis": "Increasing Factors: The chemical composition features a high density of aromatic rings from terephthalic acid, 4-hydroxybenzoic acid, and hydroquinone, which impart significant chain stiffness and facilitate strong intermolecular pi-pi stacking and dipole interactions, intrinsically driving the Tm higher. Additionally, the processing history includes drying at 110°C for 24 hours, which removes absorbed moisture that would otherwise act as a plasticizer and depress the melting temperature. Decreasing Factors: The copolymer nature of the backbone introduces sequence irregularity compared to a crystalline homopolymer, disrupting lattice perfection and potentially lowering the Tm relative to the highest-melting constituent homopolymer. Furthermore, the quenching step after pressing at 350°C limits the time available for crystal growth and perfection during cooling, likely resulting in thinner or less stable crystallites that correspond to the observed first melting peak at a lower temperature within the endothermic range. Dominant Factor: The intrinsic rigidity of the aromatic polyester backbone establishes a fundamentally high thermal stability and melting range, dominating the overall magnitude of the Tm. While the copolymerization and quenching introduce disorder that prevents the Tm from reaching the theoretical maximum of a perfect crystal, the chemical architecture remains the primary determinant of the high-temperature melting behavior."
    }
  },
  {
    "doi": "10.1002/app.56241",
    "title": "On the suitability of the α-relaxation as novel trigger for a shape memory polymer",
    "year": 2024,
    "chemical_composition": {
      "repeat_unit_psmiles": "[*]CC[*]",
      "monomers": [
        {
          "name": "Ethylene",
          "smiles": "C=C",
          "ratio_value": null,
          "ratio_unit": null
        }
      ],
      "additives": [],
      "is_homopolymer": true
    },
    "processing_history": "Raw material LDPE FA6220 from manufacturer Borealis. Manufacturer data specified in Table 1.",
    "hierarchical_structure": "Semicrystalline",
    "properties": {
      "Tm": {
        "value": [
          111
        ],
        "unit": "°C"
      }
    },
    "analysis_with_hierarchical_structure": {
      "descriptive_text": "The sample comprises a semicrystalline low-density polyethylene (LDPE) homopolymer, identified as grade FA6220 from Borealis. Constructed from ethylene repeat units, the material represents an as-received raw industrial product. The processing history reflects standard commercial manufacturing conditions referenced in associated manufacturer data, resulting in a native hierarchical structure typical of high-pressure polymerized polyethylene.",
      "reasoning_analysis": "Increasing Factors: The high chemical regularity of the ethylene backbone segments facilitates efficient chain packing into crystalline lamellae, establishing a stable crystalline phase that necessitates significant thermal energy to disrupt. The semicrystalline hierarchical structure confirms the presence of ordered regions that define the melting transition. Decreasing Factors: The low-density classification implies a substantial frequency of short-chain and long-chain branching inherent to the LDPE synthesis method. These branches act as defects that are excluded from the crystal lattice, reducing the average lamellar thickness and thermodynamic stability of the crystallites. Furthermore, the industrial processing history likely involved rapid cooling during pelletization, which limits the time available for crystal perfection and thickening compared to slow-cooled samples. Dominant Factor: The topological constraints imposed by the branching structure are the dominant factor governing the Tm. While the backbone chemistry supports crystallization, the density of branches limits the maximum achievable lamellar thickness, qualitatively determining a Tm that is lower than that of linear high-density polyethylene analogs due to reduced crystal perfection."
    },
    "analysis_without_hierarchical_structure": {
      "descriptive_text": "The investigated sample is a polyethylene homopolymer synthesized from ethylene monomers. Obtained as a raw material designated LDPE FA6220 from the manufacturer Borealis, the material characteristics adhere to the specifications provided in the associated manufacturer data table.",
      "reasoning_analysis": "Increasing Factors: The chemical composition consists of a regular ethylene backbone, where the symmetry and flexibility of the methylene sequences facilitate chain folding and the formation of crystalline lamellae, establishing the fundamental thermodynamic basis for a melting transition. Decreasing Factors: The designation as LDPE indicates a branched polymer architecture introduced during high-pressure processing, where alkyl branches act as defects that are excluded from the crystal lattice, reducing lamellar thickness and crystalline perfection which thermodynamically depresses the Tm. Additionally, the absence of specific thermal annealing history in the provided processing data suggests the crystalline morphology reflects the as-received state rather than an optimized, highly stable crystalline structure. Dominant Factor: The architectural irregularity caused by the branching structure inherent to the LDPE grade is the dominant factor. While the ethylene chemistry permits crystallization, the density of branch points qualitatively dictates a lower Tm relative to linear polyethylene homopolymers by limiting the stability and size of the crystalline domains."
    }
  },
  {
    "doi": null,
    "title": "Physicochemical, thermal, and mechanical properties of hemicellulose/carboxymethyl cellulose blend flms: the infuence of blending composition",
    "year": 2024,
    "chemical_composition": {
      "repeat_unit_psmiles": null,
      "monomers": [
        {
          "name": "Carboxymethyl Cellulose",
          "smiles": null,
          "ratio_value": 40,
          "ratio_unit": "wt%"
        },
        {
          "name": "Hemicellulose",
          "smiles": null,
          "ratio_value": 60,
          "ratio_unit": "wt%"
        }
      ],
      "additives": [
        {
          "name": "Citric acid",
          "type": "crosslinker",
          "amount_value": 20,
          "amount_unit": "wt%"
        }
      ],
      "is_homopolymer": false
    },
    "processing_history": "Blend films prepared by solution casting: mixing Hc and CMC at 45 °C for 3.5 h, adding 20 wt% citric acid, reacting 30 min, drying 72 h at RT. Tm measured by DSC (PerkinElmer DSC 6) from 30 °C to 400 °C at 10 °C/min under N2.",
    "hierarchical_structure": "Weak peaks signifying amorphous nature (XRD). Coarse and uneven surface morphology (SEM).",
    "properties": {
      "Tm": {
        "value": [
          271
        ],
        "unit": "°C"
      }
    },
    "analysis_with_hierarchical_structure": {
      "descriptive_text": "The sample comprises a binary polysaccharide blend consisting of 40 wt% Carboxymethyl Cellulose and 60 wt% Hemicellulose, incorporated with 20 wt% citric acid serving as a crosslinking agent. Blend films were fabricated via solution casting, wherein the components were mixed at 45 °C for 3.5 hours, followed by the addition of citric acid for a 30-minute reaction period and subsequent drying for 72 hours at room temperature. Structural characterization indicated a predominantly amorphous nature evidenced by weak XRD peaks, alongside a coarse and uneven surface morphology observed via SEM, while thermal properties were assessed using DSC from 30 °C to 400 °C at 10 °C/min under nitrogen.",
      "reasoning_analysis": "Increasing Factors: The extensive hydrogen bonding network inherent to the polysaccharide backbones of Carboxymethyl Cellulose and Hemicellulose increases the cohesive energy density, which theoretically drives the melting temperature higher by requiring more thermal energy to disrupt intermolecular forces. Additionally, the introduction of citric acid creates covalent crosslinks that restrict chain mobility and may stabilize any existing ordered domains against thermal disruption. Decreasing Factors: The blending of two distinct polysaccharides disrupts regular chain packing and lattice perfection, significantly reducing crystallinity and thereby suppressing the melting temperature. The processing history involving room temperature drying lacks a thermal annealing step required to promote crystallization, resulting in the predominantly amorphous structure observed in XRD, which diminishes the magnitude of any melting endotherm. Furthermore, the crosslinking reaction during processing kinetically traps the chains in a disordered state, preventing the reorganization necessary for large crystal formation. Dominant Factor: The structural disorder arising from the binary blend composition and the predominantly amorphous morphology dominates the thermal behavior. While strong intermolecular forces and crosslinking provide thermal stability, the severe disruption of chain regularity and lack of significant crystalline domains qualitatively dictates a suppressed or broadened melting transition relative to pure, highly crystalline polysaccharides."
    },
    "analysis_without_hierarchical_structure": {
      "descriptive_text": "The sample consists of a binary blend comprising 40 wt% Carboxymethyl Cellulose (CMC) and 60 wt% Hemicellulose, modified with 20 wt% citric acid acting as a crosslinking agent. Blend films were fabricated via solution casting, wherein the Hemicellulose and CMC components were mixed at 45 °C for 3.5 hours followed by the addition of citric acid and a subsequent reaction period of 30 minutes. The resulting mixture was dried for 72 hours at room temperature to form the final film structure. Thermal analysis was conducted using differential scanning calorimetry (DSC) under a nitrogen atmosphere, scanning from 30 °C to 400 °C at a heating rate of 10 °C/min to determine the melting temperature.",
      "reasoning_analysis": "Increasing Factors: The introduction of citric acid as a crosslinking agent creates covalent ester bonds between polymer chains, which restricts macromolecular mobility and increases the thermal energy required to disrupt the ordered crystalline domains that do form. Decreasing Factors: The blending of Carboxymethyl Cellulose with Hemicellulose introduces significant structural heterogeneity and steric irregularity, which disrupts the efficient packing required for high crystallinity. Furthermore, the esterification reaction substitutes hydroxyl groups involved in the inter-chain hydrogen bonding network essential for polysaccharide crystal stability, thereby reducing crystal perfection and size. Dominant Factor: The disruption of the extensive hydrogen bonding network and the reduction in crystalline lattice integrity caused by the blending of distinct polysaccharides and chemical modification via citric acid qualitatively dominates the thermal behavior. This structural disorder leads to a depression in Tm relative to pure, unmodified components, outweighing the mobility restriction imposed by the crosslinking network."
    }
  },
  {
    "doi": null,
    "title": "Physicochemical, thermal, and mechanical properties of hemicellulose/carboxymethyl cellulose blend flms: the infuence of blending composition",
    "year": 2024,
    "chemical_composition": {
      "repeat_unit_psmiles": null,
      "monomers": [
        {
          "name": "Carboxymethyl Cellulose",
          "smiles": null,
          "ratio_value": 80,
          "ratio_unit": "wt%"
        },
        {
          "name": "Hemicellulose",
          "smiles": null,
          "ratio_value": 20,
          "ratio_unit": "wt%"
        }
      ],
      "additives": [
        {
          "name": "Citric acid",
          "type": "crosslinker",
          "amount_value": 20,
          "amount_unit": "wt%"
        }
      ],
      "is_homopolymer": false
    },
    "processing_history": "Blend films prepared by solution casting: mixing Hc and CMC at 45 °C for 3.5 h, adding 20 wt% citric acid, reacting 30 min, drying 72 h at RT. Tm measured by DSC (PerkinElmer DSC 6) from 30 °C to 400 °C at 10 °C/min under N2.",
    "hierarchical_structure": "Crystalline peak at 2θ = 21.20° (XRD). Coarse and uneven surface morphology (SEM).",
    "properties": {
      "Tm": {
        "value": [
          267
        ],
        "unit": "°C"
      }
    },
    "analysis_with_hierarchical_structure": {
      "descriptive_text": "This sample comprises a biopolymer blend film consisting of 80 wt% Carboxymethyl Cellulose and 20 wt% Hemicellulose, incorporated with 20 wt% citric acid acting as a crosslinker. The films were prepared via solution casting by mixing the polysaccharides at 45 °C for 3.5 hours, followed by the addition of citric acid and a 30-minute reaction period before drying for 72 hours at room temperature. Structural analysis indicates a semi-crystalline morphology characterized by an XRD peak at 2θ = 21.20°, while SEM imaging reveals a coarse and uneven surface. The thermal properties were evaluated using DSC from 30 °C to 400 °C at a heating rate of 10 °C/min under a nitrogen atmosphere.",
      "reasoning_analysis": "Increasing Factors: The extensive intermolecular hydrogen bonding network inherent to the polysaccharide backbone of Carboxymethyl Cellulose and Hemicellulose significantly increases cohesive energy density, driving the Tm higher. Additionally, the chemical crosslinking introduced by citric acid restricts segmental chain mobility, which thermodynamically stabilizes the crystalline phase and contributes to an elevated melting temperature. Decreasing Factors: The incorporation of Hemicellulose acts as a structural impurity within the Carboxymethyl Cellulose matrix, disrupting chain regularity and reducing crystallite perfection, which lowers the Tm. Furthermore, the high loading of citric acid may exhibit plasticizing effects if not fully reacted, and the room temperature drying history limits the thermal energy available for crystal growth, resulting in smaller or less perfect crystallites that melt at lower temperatures. Dominant Factor: While crosslinking provides thermal stability, the disruption of crystalline order caused by the blend composition and additive interference qualitatively dominates the final Tm behavior, likely resulting in a depression of the melting point relative to pure, highly crystalline Carboxymethyl Cellulose due to reduced lattice perfection."
    },
    "analysis_without_hierarchical_structure": {
      "descriptive_text": "The sample comprises a polysaccharide blend consisting of 80 wt% Carboxymethyl Cellulose and 20 wt% Hemicellulose, incorporated with 20 wt% citric acid serving as a crosslinker. Blend films were fabricated via solution casting, wherein the components were mixed at 45 °C for 3.5 hours, followed by the addition of citric acid and a 30-minute reaction period. The films were subsequently dried for 72 hours at room temperature, and the melting temperature was evaluated using differential scanning calorimetry from 30 °C to 400 °C at a heating rate of 10 °C/min under a nitrogen atmosphere.",
