Repository: hhtrick/HHT-code

# HHT training framework

This directory contains model training, embedding precomputation, inference, article-level baselines and the curated datasets. All commands below assume that the working directory is `train_code/`.

## 3. Datasets and fixed partitions

Each main dataset is a JSON array at `dataset/{property}/{property}.json`. Entries contain source metadata, `chemical_composition`, `processing_history`, `hierarchical_structure`, `properties`, and two generated-analysis objects. Targets are stored as `properties[property]["value"]`; source metadata and target values are not predictive input fields.

| Property | Train | Validation | Test | Total |
|---|---:|---:|---:|---:|

File: train_code/dataset/Tm/Tm.json (part 154 of 200)
[
      "reasoning_analysis": "Increasing Factors: The introduction of citric acid acts as a crosslinking agent, creating covalent bonds between polymer chains that restrict segmental mobility and reduce the entropy of fusion, which thermodynamically tends to elevate the melting temperature. Additionally, the extended drying period of 72 hours at room temperature allows for significant physical aging and chain relaxation, potentially enhancing the perfection of existing crystalline domains. Decreasing Factors: The blending of Carboxymethyl Cellulose with Hemicellulose introduces structural irregularity and incompatibility that disrupts the regular packing required for crystallization, thereby reducing the enthalpy of fusion. Furthermore, the esterification reaction between citric acid and the hydroxyl groups of the polysaccharides reduces the density of inter-chain hydrogen bonding, which is the primary stabilizing force for the crystalline lattice in cellulose derivatives, consequently destabilizing the crystalline phase. Dominant Factor: The reduction in crystalline stability driven by the disruption of inter-chain hydrogen bonding networks and the structural heterogeneity of the blend qualitatively dominates the thermal behavior. While crosslinking restricts mobility, the chemical modification and blending significantly compromise the enthalpic contributions necessary to maintain a high melting temperature, leading to a net qualitative depression of the Tm relative to a pure, unmodified crystalline polysaccharide."
    }
  },
  {
    "doi": "10.1063/1.5047170",
    "title": "Mechanical, morphological and thermal properties of linear low density polyethylene/poly(lactic acid) blends ",
    "year": 2018,
    "chemical_composition": {
      "repeat_unit_psmiles": "[*]CC[*]",
      "monomers": [
        {
          "name": "Ethylene",
          "smiles": "C=C",
          "ratio_value": 100,
          "ratio_unit": "wt%"
        }
      ],
      "additives": [],
      "is_homopolymer": false
    },
    "processing_history": "Dried in vacuum oven at 80 °C for 8 hours. Compression moulded using hydraulic hot press at 160 °C and 100 bar for 5 minutes, followed by 5 minutes cooling. Tm measured by DSC (Netzsch DSC 200 F3) from 30 to 280 °C at heating rate of 10 °C/min.",
    "hierarchical_structure": "Semicrystalline linear low density polyethylene.",
    "properties": {
      "Tm": {
        "value": [
          124
        ],
        "unit": "°C"
      }
    },
    "analysis_with_hierarchical_structure": {
      "descriptive_text": "The sample is identified as a semicrystalline linear low-density polyethylene consisting of ethylene repeat units. Preparation involved drying in a vacuum oven at 80 °C for 8 hours, followed by compression moulding using a hydraulic hot press at 160 °C and 100 bar for 5 minutes with a subsequent 5-minute cooling period. The melting temperature was characterized by differential scanning calorimetry from 30 to 280 °C at a heating rate of 10 °C/min.",
      "reasoning_analysis": "Increasing Factors: The semicrystalline nature of the material indicates the formation of ordered lamellar structures during the cooling phase of the compression moulding process, which requires significant thermal energy to disrupt. Additionally, the linear segments of the polyethylene backbone facilitate efficient chain packing, contributing to lattice stability. Decreasing Factors: The classification as linear low-density polyethylene combined with the non-homopolymer designation implies the presence of short-chain branching or comonomer units that disrupt the crystal lattice and reduce lamellar thickness compared to high-density linear polyethylene. Furthermore, the relatively rapid 5-minute cooling period following moulding may limit the extent of crystal perfectionization and secondary crystallization. Dominant Factor: The structural irregularities inherent to the low-density classification qualitatively dominate the thermal behavior by limiting the maximum achievable crystallinity and lamellar thickness, thereby establishing a baseline melting temperature lower than that of pristine linear high-density polyethylene regardless of the specific thermal processing history."
    },
    "analysis_without_hierarchical_structure": {
      "descriptive_text": "The polymer sample is composed of ethylene monomers accounting for 100 wt% of the chemical composition. The material underwent a preparatory drying process in a vacuum oven at 80 °C for 8 hours to eliminate volatiles. Following drying, the polymer was compression moulded using a hydraulic hot press at 160 °C and 100 bar for 5 minutes, followed by a 5-minute cooling period to form the test specimen. Thermal analysis was conducted using differential scanning calorimetry (Netzsch DSC 200 F3) from 30 to 280 °C at a heating rate of 10 °C/min to determine the melting temperature.",
      "reasoning_analysis": "Increasing Factors: The chemical composition consisting entirely of ethylene monomers provides a highly regular linear backbone that facilitates efficient chain packing and high crystallinity, intrinsically driving the Tm upward. Additionally, the processing history includes vacuum drying which removes moisture that could act as a plasticizer, and the application of 100 bar pressure during compression moulding promotes densification and enhances crystalline order. Decreasing Factors: The cooling history following the compression moulding process was limited to 5 minutes, which may restrict the time available for the growth of thick, thermally stable lamellae compared to slow annealing protocols; according to the Gibbs-Thomson equation, thinner lamellae resulting from faster cooling rates exhibit lower melting temperatures. Dominant Factor: The intrinsic chemical regularity of the polyethylene backbone is the dominant factor governing the Tm behavior, as it establishes the fundamental capacity for crystallization; while the thermal history modulates the degree of crystalline perfection, the high linearity of the ethylene units ensures a robust melting transition that outweighs the morphological variations induced by the specific moulding cooling rate."
    }
  },
  {
    "doi": "10.1063/1.5047170",
    "title": "Mechanical, morphological and thermal properties of linear low density polyethylene/poly(lactic acid) blends ",
    "year": 2018,
    "chemical_composition": {
      "repeat_unit_psmiles": "[*]OC(C)C(=O)[*]",
      "monomers": [
        {
          "name": "Lactic acid",
          "smiles": "CC(O)C(=O)O",
          "ratio_value": 100,
          "ratio_unit": "wt%"
        }
      ],
      "additives": [],
      "is_homopolymer": true
    },
    "processing_history": "Dried in vacuum oven at 80 °C for 8 hours. Compression moulded using hydraulic hot press at 160 °C and 100 bar for 5 minutes, followed by 5 minutes cooling. Tm measured by DSC (Netzsch DSC 200 F3) from 30 to 280 °C at heating rate of 10 °C/min.",
    "hierarchical_structure": "Semicrystalline homopolymer.",
    "properties": {
      "Tm": {
        "value": [
          169
        ],
        "unit": "°C"
      }
    },
    "analysis_with_hierarchical_structure": {
      "descriptive_text": "The sample consists of a semicrystalline poly(lactic acid) homopolymer derived entirely from lactic acid monomers. Prior to fabrication, the material was dried in a vacuum oven at 80 °C for 8 hours to eliminate residual moisture. Shaping was achieved via compression molding using a hydraulic hot press at 160 °C and 100 bar for 5 minutes, followed by a 5-minute cooling period. The melting temperature was subsequently characterized using differential scanning calorimetry (Netzsch DSC 200 F3) with a heating protocol from 30 to 280 °C at a rate of 10 °C/min.",
      "reasoning_analysis": "Increasing Factors: The homopolymer structure provides high stereoregularity and chemical consistency, enabling efficient chain packing and the formation of a crystalline phase necessary for a distinct melting transition. The vacuum drying process removes hygroscopic water molecules that could act as plasticizers, thereby preserving the intrinsic thermal stability of the polymer matrix, while the application of 100 bar pressure during molding may further enhance interchain contact density. Decreasing Factors: The 5-minute cooling duration following the molding cycle implies a moderate-to-fast cooling rate relative to slow annealing, which tends to produce thinner lamellae and less thermally stable crystallites, consequently reducing the observed Tm based on the Thomson-Gibbs relationship. Additionally, the absence of nucleating agents limits the potential for growing large, highly perfect crystals that would exhibit higher melting points. Dominant Factor: Although the intrinsic chemical regularity of the poly(lactic acid) backbone sets the theoretical equilibrium melting point, the thermal history defined by the cooling rate during processing is the dominant factor governing the final lamellar thickness and crystal perfection, thus dictating the specific observed Tm relative to the thermodynamic maximum."
    },
    "analysis_without_hierarchical_structure": {
      "descriptive_text": "The sample consists of a poly(lactic acid) homopolymer derived from 100 wt% lactic acid monomers. Prior to shaping, the material was dried in a vacuum oven at 80 °C for 8 hours to remove residual moisture. Subsequently, the polymer was compression moulded using a hydraulic hot press at 160 °C under a pressure of 100 bar for 5 minutes, followed by a cooling period of 5 minutes. The melting temperature was characterized using differential scanning calorimetry (Netzsch DSC 200 F3) with a temperature range of 30 to 280 °C at a heating rate of 10 °C/min.",
      "reasoning_analysis": "Increasing Factors: The homopolymer composition ensures high chain regularity, facilitating efficient packing into crystalline lamellae which is a prerequisite for a distinct melting transition. Furthermore, the vacuum drying step at 80 °C prevents hydrolytic degradation during the subsequent high-temperature processing, preserving the molecular weight, which positively correlates with the melting temperature according to Flory's theory. Decreasing Factors: The presence of methyl side groups on the polymer backbone introduces steric hindrance that limits packing density compared to unsubstituted polyesters, inherently limiting the maximum achievable Tm. Additionally, the 5-minute cooling period following compression moulding may not allow for full crystal perfection or maximization of lamellar thickness compared to slower annealing processes, potentially resulting in an observed Tm lower than the equilibrium melting point. Dominant Factor: While the chemical structure defines the theoretical melting range, the thermal history imposed during the cooling phase of compression moulding is the dominant factor; the rate of cooling directly governs the lamellar thickness and crystal perfection, which qualitatively determines the specific melting onset observed in the DSC scan relative to the polymer's equilibrium state."
    }
  },
  {
    "doi": null,
    "title": "Physicochemical, thermal, and mechanical properties of hemicellulose/carboxymethyl cellulose blend flms: the infuence of blending composition",
    "year": 2024,
    "chemical_composition": {
      "repeat_unit_psmiles": null,
      "monomers": [
        {
          "name": "Carboxymethyl Cellulose",
          "smiles": null,
          "ratio_value": 100,
          "ratio_unit": "wt%"
        },
        {
          "name": "Hemicellulose",
          "smiles": null,
          "ratio_value": 0,
          "ratio_unit": "wt%"
        }
      ],
      "additives": [
        {
          "name": "Citric acid",
          "type": "crosslinker",
          "amount_value": 20,
          "amount_unit": "wt%"
        }
      ],
      "is_homopolymer": true
    },
    "processing_history": "Neat CMC film prepared by solution casting with addition of 20 wt% citric acid crosslinker, reacting 30 min, drying 72 h at RT. Tm measured by DSC (PerkinElmer DSC 6) from 30 °C to 400 °C at 10 °C/min under N2.",
    "hierarchical_structure": "Crystalline peak at 2θ = 20.62° (XRD). Smooth and even surface morphology (SEM).",
    "properties": {
      "Tm": {
        "value": [
          318
        ],
        "unit": "°C"
      }
    },
    "analysis_with_hierarchical_structure": {
      "descriptive_text": "The sample comprises a Carboxymethyl Cellulose (CMC) matrix modified with 20 wt% citric acid serving as a crosslinker. The neat CMC film was prepared via solution casting, involving a 30-minute reaction period followed by drying for 72 hours at room temperature. Hierarchical characterization confirmed a crystalline structure with a peak at 2θ = 20.62° via XRD and a smooth, even surface morphology by SEM. Thermal analysis was conducted using DSC from 30 °C to 400 °C at 10 °C/min under a nitrogen atmosphere to determine the melting temperature.",
      "reasoning_analysis": "Increasing Factors: The addition of 20 wt% citric acid introduces covalent crosslinks between polymer chains, which restricts segmental mobility and stabilizes the crystalline lattice, thereby requiring increased thermal energy to disrupt the ordered structure and induce melting. The presence of a distinct crystalline peak in the XRD data confirms the existence of ordered domains capable of undergoing a melting transition, supported by the strong hydrogen bonding potential of the cellulose backbone. Decreasing Factors: The substitution of hydroxyl groups with carboxymethyl groups disrupts the regular packing and interchain hydrogen bonding inherent to native cellulose, which qualitatively lowers the melting temperature relative to the unmodified biopolymer. Additionally, the room temperature drying process may limit the degree of crystalline perfection compared to thermal annealing, potentially resulting in less stable crystals that melt at lower temperatures. Dominant Factor: The crosslinking density imposed by the high concentration of citric acid is the dominant factor; while the chemical substitution reduces the baseline crystallinity compared to native cellulose, the covalent network formation significantly restricts chain mobility and stabilizes the existing crystalline regions, qualitatively driving the Tm higher relative to a non-crosslinked CMC counterpart."
    },
    "analysis_without_hierarchical_structure": {
      "descriptive_text": "The sample consists of a Carboxymethyl Cellulose (CMC) matrix incorporated with 20 wt% citric acid acting as a crosslinking agent. A neat CMC film was fabricated via solution casting, wherein the citric acid was added and allowed to react for 30 minutes prior to drying for 72 hours at room temperature. The melting temperature was subsequently characterized using differential scanning calorimetry (PerkinElmer DSC 6) with a heating ramp of 10 °C/min from 30 °C to 400 °C under a nitrogen atmosphere.",
      "reasoning_analysis": "Increasing Factors: The incorporation of 20 wt% citric acid introduces covalent crosslinks between the Carboxymethyl Cellulose chains, which significantly restricts segmental mobility and stabilizes the polymer network against thermal disruption, inherently driving the Tm higher. Additionally, the processing history involving a 72-hour drying period at room temperature allows for gradual chain relaxation and reorganization, potentially promoting the formation of more thermally stable crystalline domains compared to rapid drying methods. Decreasing Factors: The carboxymethyl substitution on the cellulose backbone inherently disrupts the dense hydrogen bonding network found in native cellulose, reducing crystal perfection and lowering the baseline Tm. Furthermore, the solution casting method followed by room temperature drying may retain residual moisture or solvent within the film, which acts as a plasticizer to increase free volume and depress the melting temperature. Dominant Factor: While the potential presence of residual moisture and the inherent substitution effects contribute to a reduction in thermal transition temperatures, the formation of a dense covalent crosslinking network via the high loading of citric acid is the dominant structural factor that qualitatively drives the Tm upward by restricting the entropy of fusion and stabilizing the polymer matrix against flow."
    }
  },
  {
    "doi": "10.3390/polym14081622",
    "title": "Melting Temperature Depression of Polymer Single Crystals: Application to the Eco-Design of Tie-Layers in Polyolefinic-Based Multilayered Films",
    "year": 2022,
    "chemical_composition": {
      "repeat_unit_psmiles": "[*]CC[*]",
      "monomers": [
        {
          "name": "Ethylene",
          "smiles": "C=C",
          "ratio_value": null,
          "ratio_unit": null
        }
      ],
      "additives": [
        {
          "name": "EMAANa",
          "type": "polymer matrix",
          "amount_value": 75,
          "amount_unit": "fraction"
        }
      ],
      "is_homopolymer": true
    },
    "processing_history": "PE_ZN single crystals mixed with 75% EMAANa dispersion, solvent evaporation. Tm measured by DSC (DSC-7, Perkin Elmer) at 10 °C/min heating rate under N2, 20-160 °C.",
    "hierarchical_structure": "PE single crystals embedded in amorphous EMAANa matrix.",
    "properties": {
      "Tm": {
        "value": [
          122.0
        ],
        "unit": "°C"
      }
    },
    "analysis_with_hierarchical_structure": {
      "descriptive_text": "The sample comprises Ziegler-Natta polyethylene (PE) homopolymer featuring a simple ethylene repeat unit, dispersed within a continuous phase consisting of 75% EMAANa ionomer. Processing involved mixing pre-formed PE single crystals with an EMAANa dispersion followed by solvent evaporation, resulting in a hierarchical structure where crystalline PE domains are embedded within an amorphous EMAANa matrix. The melting temperature was characterized via differential scanning calorimetry using a Perkin Elmer DSC-7 instrument at a heating rate of 10 °C/min under a nitrogen atmosphere between 20 and 160 °C.",
      "reasoning_analysis": "Increasing Factors: The utilization of pre-formed PE single crystals indicates a high degree of chain regularity and specific lamellar thickness, which enhances the thermodynamic stability of the crystalline phase relative to poorly ordered bulk crystallites. The high crystallinity inherent to the single crystal morphology maximizes the enthalpy of fusion, supporting a robust melting transition closer to the equilibrium melting temperature of polyethylene. Decreasing Factors: The embedding of these crystals within a 75% EMAANa amorphous matrix introduces interfacial surface energy penalties and potential confinement effects that can destabilize the crystal surfaces. According to the Thomson-Gibbs equation, the finite thickness of the single crystals inherently results in a melting point depression relative to an infinite crystal lattice, and any residual solvent from the evaporation process or interfacial mixing with the ionomer could act as impurities further lowering the observed Tm. Dominant Factor: The lamellar thickness and structural perfection of the PE single crystals qualitatively dominate the melting behavior. While the EMAANa matrix influences the thermal environment and interfacial energy, the Tm is primarily dictated by the intrinsic stability of the pre-formed crystalline domains rather than the processing-induced constraints of the surrounding amorphous phase."
    },
    "analysis_without_hierarchical_structure": {
      "descriptive_text": "The sample comprises polyethylene derived from ethylene monomers, specifically utilizing Ziegler-Natta single crystals as the crystalline phase. This polyethylene component was blended with an EMAANa polymer matrix additive, processed by mixing the crystals with a 75% EMAANa dispersion followed by solvent evaporation to isolate the solid composite. The melting temperature was characterized using differential scanning calorimetry on a Perkin Elmer DSC-7 instrument, applying a heating rate of 10 °C/min under a nitrogen atmosphere across a temperature range of 20 to 160 °C.",
      "reasoning_analysis": "Increasing Factors: The use of Ziegler-Natta catalysts for the polyethylene component typically yields linear chains with minimal branching, facilitating high degrees of crystallinity and efficient chain packing which intrinsically elevates the melting temperature. Additionally, the initial state as single crystals suggests a high degree of structural order and lamellar definition prior to blending. Decreasing Factors: The incorporation of EMAANa introduces ionic carboxylate groups along the backbone which act as structural defects within the crystalline lattice if co-crystallization occurs, thereby destabilizing the crystal structure. Furthermore, the solvent evaporation processing history often results in kinetically trapped thinner lamellae compared to melt-crystallized bulk polymers, and the confinement within the ionomer matrix may restrict crystal growth perfection. Dominant Factor: While the linear polyethylene backbone provides a high baseline thermal stability, the structural disruptions caused by the ionic functional groups in the EMAANa matrix and the morphological constraints imposed by the solution casting process qualitatively dominate the final behavior, likely leading to a melting temperature that is suppressed or broadened relative to pure bulk polyethylene due to reduced crystal perfection and thickness."
    }
  },
  {
    "doi": "10.1063/1.5047170",
    "title": "Mechanical, morphological and thermal properties of linear low density polyethylene/poly(lactic acid) blends ",
    "year": 2018,
    "chemical_composition": {
      "repeat_unit_psmiles": null,
      "monomers": [
        {
          "name": "Lactic acid",
          "smiles": "CC(O)C(=O)O",
          "ratio_value": 25,
          "ratio_unit": "wt%"
        },
        {
          "name": "Ethylene",
          "smiles": "C=C",
          "ratio_value": 75,
          "ratio_unit": "wt%"
        }
      ],
      "additives": [],
      "is_homopolymer": false
    },
    "processing_history": "Melt blending of PLA/LLDPE (25/75 wt%) in twin screw extruder (200/180/180/180/170 °C). Compression moulded at 160 °C, 100 bar for 5 minutes. Tm of PLA phase measured by DSC (Netzsch DSC 200 F3) from 30 to 280 °C at heating rate of 10 °C/min.",
    "hierarchical_structure": "Immiscible blend with phase separation. Two melting peaks observed.",
    "properties": {
      "Tm": {
        "value": [
          165
        ],
        "unit": "°C"
      }
    },
    "analysis_with_hierarchical_structure": {
      "descriptive_text": "This sample is an immiscible binary blend comprising 25 wt% polylactic acid and 75 wt% linear low-density polyethylene, derived from lactic acid and ethylene monomers respectively. The material was processed through melt blending in a twin-screw extruder with zone temperatures set between 170 and 200 °C, subsequently undergoing compression molding at 160 °C and 100 bar for 5 minutes. Hierarchical structural analysis indicates significant phase separation within the matrix, characterized by the presence of two distinct melting peaks observed during differential scanning calorimetry heating scans from 30 to 280 °C at a rate of 10 °C/min.",
      "reasoning_analysis": "Increasing Factors: The immiscible nature of the blend prevents the mixing entropy effects that typically depress melting temperatures in miscible systems, allowing the PLA phase to retain its intrinsic crystalline melting behavior. Additionally, the compression molding at 160 °C provides sufficient thermal energy and pressure to facilitate chain rearrangement and crystallization of the PLA phase, potentially enhancing crystal perfection and stability. Decreasing Factors: The high shear and temperature during twin-screw extrusion up to 200 °C may induce thermal degradation or chain scission in the polylactic acid component, reducing molecular weight and limiting the size and perfection of crystalline lamellae. Furthermore, the presence of the polyethylene matrix may impose physical constraints on the PLA domains during cooling, potentially inhibiting optimal crystal growth. Dominant Factor: The phase separation inherent to the immiscible blend morphology is the dominant factor, as it isolates the PLA crystalline domains from the polyethylene matrix, ensuring that the observed Tm reflects the intrinsic thermal properties of the PLA phase rather than a diluted or depressed transition, although the specific magnitude is modulated by the thermal history imposed during extrusion and molding."
    },
    "analysis_without_hierarchical_structure": {
      "descriptive_text": "The sample comprises a binary polymer blend consisting of 25 wt% polylactic acid (PLA) and 75 wt% linear low-density polyethylene (LLDPE). Preparation involved melt blending the components in a twin-screw extruder with a zone temperature profile decreasing from 200 to 170 °C, followed by compression molding at 160 °C and 100 bar for 5 minutes. Thermal analysis was conducted using differential scanning calorimetry (DSC) to measure the melting temperature of the PLA phase, employing a heating rate of 10 °C/min from 30 to 280 °C under the specified instrument conditions.",
      "reasoning_analysis": "Increasing Factors: The application of 100 bar pressure during the compression molding stage promotes denser chain packing and can facilitate the formation of thicker lamellar crystals within the PLA phase, which thermodynamically elevates the observed melting temperature. Additionally, the inherent stiffness of the polylactic acid backbone relative to the polyethylene matrix provides a high baseline melting enthalpy. Decreasing Factors: The melt blending process exposes the PLA to temperatures up to 200 °C, which risks hydrolytic or thermal degradation if moisture was present, reducing molecular weight and consequently depressing the melting point due to increased chain end concentration. Furthermore, the immiscible nature of the PLA/LLDPE blend confines the PLA phase within an LLDPE matrix, potentially restricting crystal growth perfection and resulting in thinner lamellae. Dominant Factor: The thermal history and morphological constraints imposed by the immiscible blend structure are the dominant factors; specifically, the potential for molecular weight reduction during high-temperature extrusion and the physical confinement of the dispersed PLA phase likely suppress crystal perfection more significantly than the molding pressure enhances it, leading to a qualitative depression of the Tm relative to pristine, bulk PLA."
    }
  },
  {
    "doi": null,
    "title": "The crystallization behavior of blends of thermotropic liquid crystalline polymers",
    "year": 1999,
    "chemical_composition": {
      "repeat_unit_psmiles": null,
      "monomers": [
        {
          "name": "Terephthalic acid",
          "smiles": "OC(=O)c1ccc(C(=O)O)cc1",
          "ratio_value": null,
          "ratio_unit": null
        },
        {
          "name": "4-hydroxybenzoic acid",
          "smiles": "Oc1ccc(C(=O)O)cc1",
          "ratio_value": null,
          "ratio_unit": null
        },
        {
          "name": "Hydroquinone",
          "smiles": "Oc1ccc(O)cc1",
          "ratio_value": null,
          "ratio_unit": null
        }
      ],
      "additives": [],
      "is_homopolymer": false
    },
    "processing_history": "Injection molded plaques pressed into thin film at 350°C and quenched. Dried at 110°C for 24h. DSC heating scan at 20.0°C/min using Perkin-Elmer DSC 7 with Argon purge. Composition: 75/25 wt% HX6000/HX8000. First melting peak.",
    "hierarchical_structure": "Semicrystalline TLCP blend. Two melting endotherms observed.",
    "properties": {
      "Tm": {
        "value": [
          258.12
        ],
        "unit": "°C"
      }
    },
    "analysis_with_hierarchical_structure": {
      "descriptive_text": "The sample comprises a semicrystalline thermotropic liquid crystalline polymer (TLCP) blend synthesized from terephthalic acid, 4-hydroxybenzoic acid, and hydroquinone monomers, formulated as a 75/25 wt% mixture of HX6000 and HX8000 grades. Processing involved injection molding followed by pressing into thin films at 350°C and quenching, after which the material was dried at 110°C for 24 hours to ensure moisture removal. Thermal analysis was conducted via DSC under Argon purge at a heating rate of 20.0°C/min, identifying a hierarchical structure with two melting endotherms, where the first melting peak was selected for characterization.",
      "reasoning_analysis": "Increasing Factors: The wholly aromatic polyester backbone derived from terephthalic acid, 4-hydroxybenzoic acid, and hydroquinone creates a rigid rod-like chain structure that significantly restricts segmental mobility and enhances intermolecular packing efficiency, thereby requiring substantial thermal energy to disrupt the crystalline lattice. Additionally, the drying process at 110°C mitigates plasticization effects from residual moisture, preserving the integrity of the intermolecular forces. Decreasing Factors: The blend composition (75/25 wt% HX6000/HX8000) introduces chemical heterogeneity that can disrupt perfect crystalline registry compared to a pure homopolymer, potentially lowering the melting point through defect inclusion. Furthermore, the quenching step during processing limits the time available for crystal growth and perfection, favoring the formation of less stable crystallites that correspond to the lower-temperature first melting endotherm. Dominant Factor: While the blend composition and quenching history introduce defects that modulate the specific melting behavior, the intrinsic rigidity of the wholly aromatic backbone is the dominant factor that establishes the high-temperature melting regime characteristic of TLCPs, with the observed first peak representing the melting of less perfect crystals formed under the specific thermal history."
    },
    "analysis_without_hierarchical_structure": {
      "descriptive_text": "The sample comprises an aromatic copolyester system derived from terephthalic acid, 4-hydroxybenzoic acid, and hydroquinone monomers, configured as a 75/25 wt% blend of HX6000 and HX8000 commercial grades. Specimens were prepared by injection molding into plaques, which were subsequently pressed into thin films at 350°C and quenched, followed by drying at 110°C for 24 hours to eliminate residual moisture. Thermal characterization was performed using a DSC heating scan at 20.0°C/min under an Argon purge, with analysis focused on the first melting peak.",
      "reasoning_analysis": "Increasing Factors: The chemical composition consists of wholly aromatic monomers, including 4-hydroxybenzoic acid and hydroquinone, which create a rigid rod-like backbone with high structural symmetry and strong intermolecular interactions, inherently driving the Tm to high values. Additionally, the drying process at 110°C for 24 hours ensures the removal of volatile species that could otherwise act as plasticizers and depress the melting temperature. Decreasing Factors: The material is a copolymer blend involving multiple monomer types and two distinct commercial grades, which introduces structural irregularities and defects into the crystal lattice compared to a perfect homopolymer, thereby lowering the equilibrium melting point. Furthermore, the processing history involves quenching from 350°C, which restricts the time available for crystal perfection and growth, likely resulting in less stable crystallites that melt at lower temperatures than annealed counterparts. Dominant Factor: The intrinsic chain stiffness and strong cohesive energy density provided by the wholly aromatic polyester backbone qualitatively dominate the thermal behavior, establishing a high baseline Tm that persists despite the lattice disruptions caused by blending and the kinetic limitations imposed by the quenching process."
    }
  },
  {
    "doi": "10.3390/polym14081622",
    "title": "Melting Temperature Depression of Polymer Single Crystals: Application to the Eco-Design of Tie-Layers in Polyolefinic-Based Multilayered Films",
    "year": 2022,
    "chemical_composition": {
      "repeat_unit_psmiles": "[*]CC[*]",
      "monomers": [
        {
          "name": "Ethylene",
          "smiles": "C=C",
          "ratio_value": null,
          "ratio_unit": null
        }
      ],
      "additives": [
        {
          "name": "EEA",
          "type": "polymer matrix",
          "amount_value": 75,
          "amount_unit": "fraction"
        }
      ],
      "is_homopolymer": true
    },
    "processing_history": "PE_ZN single crystals mixed with 75% EEA dispersion, solvent evaporation. Tm measured by DSC (DSC-7, Perkin Elmer) at 10 °C/min heating rate under N2, 20-160 °C.",
    "hierarchical_structure": "PE single crystals embedded in amorphous EEA matrix.",
    "properties": {
      "Tm": {
        "value": [
          122.0
        ],
        "unit": "°C"
      }
    },
    "analysis_with_hierarchical_structure": {
      "descriptive_text": "The sample comprises Ziegler-Natta synthesized polyethylene (PE) single crystals embedded within an amorphous ethylene ethyl acrylate (EEA) polymer matrix, where the EEA component constitutes a 75% fraction of the composite. Preparation involved mixing the PE single crystals with an EEA dispersion followed by solvent evaporation to yield the final morphology. Thermal analysis was conducted via differential scanning calorimetry (DSC) at a heating rate of 10 °C/min under a nitrogen atmosphere across a range of 20 to 160 °C to characterize the melting behavior.",
      "reasoning_analysis": "Increasing Factors: The high chemical regularity of the polyethylene homopolymer chains within the single crystals facilitates efficient chain packing and strong intermolecular van der Waals forces, establishing a robust crystalline lattice energy that inherently supports a higher melting temperature. Decreasing Factors: The specific morphology of PE single crystals typically involves thin lamellae formed during solution crystallization, which depresses the Tm relative to the equilibrium melting temperature due to the high surface-to-volume ratio described by the Gibbs-Thomson equation. Furthermore, the presence of a substantial 75% fraction of amorphous EEA matrix acts as a diluent where thermodynamic interactions between the matrix and the crystal surface can reduce the stability of the crystalline phase, and the solvent evaporation processing history carries a risk of residual solvent retention acting as a plasticizer. Dominant Factor: The structural feature of lamellar thickness inherent to the PE single crystals is the dominant factor. While the EEA matrix provides a confining environment, the finite size of the crystalline domains fundamentally limits the thermal stability of the lattice, qualitatively positioning the Tm below that of bulk, melt-crystallized polyethylene of similar chemical composition."
    },
    "analysis_without_hierarchical_structure": {
      "descriptive_text": "The polymer sample consists of a polyethylene backbone derived from ethylene monomers, incorporated into a system containing 75% ethylene ethyl acrylate acting as a polymer matrix. The material was prepared by mixing Ziegler-Natta synthesized polyethylene single crystals with the ethylene ethyl acrylate dispersion, followed by solvent evaporation to form the composite. Thermal characterization was performed using differential scanning calorimetry on a Perkin Elmer DSC-7 instrument, applying a heating rate of 10 °C/min under a nitrogen atmosphere across a temperature range of 20 to 160 °C to determine the melting temperature.",
      "reasoning_analysis": "Increasing Factors: The use of Ziegler-Natta synthesized polyethylene single crystals implies a highly linear chain architecture with high initial crystallinity and lamellar thickness, which intrinsically supports a higher melting temperature compared to branched analogues. Additionally, the inert nitrogen atmosphere during thermal analysis prevents oxidative chain scission, preserving the molecular weight and crystal integrity during the heating scan. Decreasing Factors: The presence of a 75% fraction of ethylene ethyl acrylate matrix introduces comonomer units and polarity that disrupt the continuity of the polyethylene crystalline lattice, acting as a thermodynamic diluent that depresses the melting point. Furthermore, the solvent evaporation processing may restrict crystal growth or result in thinner lamellae compared to bulk crystallization, reducing the Tm via the Gibbs-Thomson effect. Dominant Factor: The dilution effect and morphological confinement imposed by the high concentration of the ethylene ethyl acrylate matrix qualitatively dominate the thermal behavior, as the disruption of crystal perfection and size by the surrounding polymer phase outweighs the intrinsic crystallinity potential of the Ziegler-Natta polyethylene single crystals."
    }
  },
  {
    "doi": null,
    "title": "The crystallization behavior of blends of thermotropic liquid crystalline polymers",
    "year": 1999,
    "chemical_composition": {
      "repeat_unit_psmiles": null,
      "monomers": [
        {
          "name": "Terephthalic acid",
          "smiles": "OC(=O)c1ccc(C(=O)O)cc1",
          "ratio_value": null,
          "ratio_unit": null
        },
        {
          "name": "4-hydroxybenzoic acid",
          "smiles": "Oc1ccc(C(=O)O)cc1",
          "ratio_value": null,
          "ratio_unit": null
        },
        {
          "name": "Hydroquinone",
          "smiles": "Oc1ccc(O)cc1",
          "ratio_value": null,
          "ratio_unit": null
        }
      ],
      "additives": [],
      "is_homopolymer": false
    },
    "processing_history": "Injection molded plaques pressed into thin film at 350°C and quenched. Dried at 110°C for 24h. DSC heating scan at 20.0°C/min using Perkin-Elmer DSC 7 with Argon purge. Composition: 100/0 wt% HX6000/HX8000. Second melting peak.",
    "hierarchical_structure": "Semicrystalline TLCP. Two melting endotherms observed.",
    "properties": {
      "Tm": {
        "value": [
          331.92
        ],
        "unit": "°C"
      }
    },
    "analysis_with_hierarchical_structure": {
      "descriptive_text": "The sample is a semicrystalline thermotropic liquid crystal polymer (TLCP) copolymer derived from terephthalic acid, 4-hydroxybenzoic acid, and hydroquinone monomers. It was processed by injection molding plaques that were pressed into a thin film at 350°C and quenched, followed by drying at 110°C for 24 hours. Thermal analysis was conducted using a DSC heating scan at 20.0°C/min under an Argon purge, focusing on the second melting peak of the 100/0 wt% HX6000/HX8000 composition. The material exhibits a semicrystalline hierarchical structure characterized by the observation of two melting endotherms.",
