Repository: hhtrick/HHT-code

# HHT training framework

This directory contains model training, embedding precomputation, inference, article-level baselines and the curated datasets. All commands below assume that the working directory is `train_code/`.

## 3. Datasets and fixed partitions

Each main dataset is a JSON array at `dataset/{property}/{property}.json`. Entries contain source metadata, `chemical_composition`, `processing_history`, `hierarchical_structure`, `properties`, and two generated-analysis objects. Targets are stored as `properties[property]["value"]`; source metadata and target values are not predictive input fields.

| Property | Train | Validation | Test | Total |
|---|---:|---:|---:|---:|

File: train_code/dataset/Tm/Tm.json (part 155 of 200)
[
      "reasoning_analysis": "Increasing Factors: The wholly aromatic backbone formed by terephthalic acid, 4-hydroxybenzoic acid, and hydroquinone imposes severe steric restrictions and chain rigidity, requiring substantial thermal energy to overcome intermolecular forces and melt the crystalline domains. The liquid crystalline nature further promotes extended chain conformations and high orientation, which stabilizes the crystal lattice and drives the Tm upward. Decreasing Factors: The incorporation of three different monomeric units creates compositional heterogeneity that disrupts perfect crystal packing compared to a homopolymer, inherently lowering the equilibrium melting point. Additionally, the quenching step in the processing history rapidly cools the melt, limiting crystal growth time and resulting in less perfect crystallites that contribute to lower temperature melting events. Dominant Factor: The extreme backbone rigidity and liquid crystalline ordering qualitatively dominate the thermal response, maintaining a high Tm typical of aromatic polyesters, while the copolymerization and quenching history primarily influence the crystallinity degree and melting peak multiplicity rather than suppressing the fundamental high-temperature stability."
    },
    "analysis_without_hierarchical_structure": {
      "descriptive_text": "The sample is a copolymer synthesized from terephthalic acid, 4-hydroxybenzoic acid, and hydroquinone monomers. It was processed by injection molding plaques which were pressed into a thin film at 350°C and quenched, followed by drying at 110°C for 24 hours. The melting behavior was characterized via DSC heating scan at 20.0°C/min under Argon purge using a Perkin-Elmer DSC 7, focusing on the second melting peak of a 100/0 wt% HX6000/HX8000 composition.",
      "reasoning_analysis": "Increasing Factors: The wholly aromatic chemical composition consisting of terephthalic acid, 4-hydroxybenzoic acid, and hydroquinone creates a rigid rod-like backbone that significantly restricts chain mobility and enhances intermolecular stacking interactions, intrinsically driving the Tm higher. Additionally, the drying process at 110°C removes residual moisture that could otherwise act as a plasticizer, and the focus on the second melting peak suggests the measurement captures the melting of more thermally stable crystals formed via recrystallization during the heating scan. Decreasing Factors: The presence of three distinct monomer units indicates a copolymer architecture, which introduces structural irregularity and disrupts packing efficiency compared to a corresponding homopolymer, thereby depressing the equilibrium Tm. Furthermore, the quenching step from 350°C limits the time available for crystal perfection during initial solidification, potentially resulting in less stable crystallites prior to the DSC scan. Dominant Factor: While the copolymerization and quenching introduce disorder, the intrinsic chain stiffness and strong intermolecular forces provided by the rigid aromatic backbone qualitatively dominate the final Tm behavior, establishing a high thermal stability baseline that outweighs the crystallinity disruptions caused by the specific processing history."
    }
  },
  {
    "doi": "10.1103/PhysRevLett.90.215501",
    "title": "Observation of Novel Liquid-Crystalline Phase above the Bulk-Melting Temperature",
    "year": 2003,
    "chemical_composition": {
      "repeat_unit_psmiles": "[*]CC(C(=O)OCCCCCCCCCCCCCCCCCCCCCC)[*]",
      "monomers": [
        {
          "name": "n-docosyl acrylate",
          "smiles": "CCCCCCCCCCCCCCCCCCCCCCOC(=O)C=C",
          "ratio_value": null,
          "ratio_unit": null
        }
      ],
      "additives": [],
      "is_homopolymer": true
    },
    "processing_history": "Synthesized by transesterification of poly(t-butyl acrylate) with an alcohol of appropriate chain length (n=22). Bulk Tm measured by DSC at heating and cooling rates of 0.3 °C/min.",
    "hierarchical_structure": "Semicrystalline bulk below Tm with lateral crystalline packing of alkyl side chains (d-spacing 4.2 Å) and longitudinal two-layer packing (44 Å). Surface ordered smectic-like monolayer exists above Tm.",
    "properties": {
      "Tm": {
        "value": [
          64.9
        ],
        "unit": "°C"
      }
    },
    "analysis_with_hierarchical_structure": {
      "descriptive_text": "The sample is a poly(n-docosyl acrylate) homopolymer characterized by a backbone bearing long C22 alkyl side chains. It was synthesized via the transesterification of poly(t-butyl acrylate) with a corresponding alcohol of chain length n=22. Structural characterization reveals a semicrystalline bulk morphology below the melting temperature, featuring lateral crystalline packing of the alkyl side chains with a d-spacing of 4.2 Å and longitudinal two-layer packing of 44 Å, while an ordered smectic-like monolayer persists on the surface above the melting transition. The bulk melting temperature was determined using differential scanning calorimetry at extremely slow heating and cooling rates of 0.3 °C/min.",
      "reasoning_analysis": "Increasing Factors: The presence of extensive C22 alkyl side chains facilitates strong intermolecular van der Waals interactions and promotes side-chain crystallization, which significantly elevates the Tm relative to short-chain analogs. Additionally, the extremely slow DSC heating and cooling rates (0.3 °C/min) employed in the processing history allow for the formation of more thermodynamically stable and perfect crystalline domains, thereby shifting the observed Tm upward. Decreasing Factors: The inherent flexibility of the polyacrylate backbone lacks the rigidity of aromatic systems, which would otherwise contribute to a higher thermal stability. Furthermore, the synthesis via transesterification of a precursor polymer could potentially introduce structural irregularities or incomplete substitution along the chain, acting as defects within the crystalline lattice that might depress the melting point. Dominant Factor: The dominant factor governing the Tm is the side-chain crystallization mechanism driven by the long C22 alkyl groups. The thermal transition is primarily defined by the melting of these ordered alkyl domains rather than the backbone mobility, and the high degree of order evidenced by the specific lateral and longitudinal packing parameters, enhanced by the slow thermal treatment, dictates the final melting behavior."
    },
    "analysis_without_hierarchical_structure": {
      "descriptive_text": "The sample consists of a poly(n-docosyl acrylate) homopolymer characterized by a polyacrylate backbone pendant with long n-docosyl ester side chains. The material was synthesized through the transesterification of poly(t-butyl acrylate) using an alcohol with a chain length of n=22. The bulk melting temperature was subsequently characterized using differential scanning calorimetry at exceptionally slow heating and cooling rates of 0.3 °C/min to ensure thermal equilibrium during the phase transition.",
      "reasoning_analysis": "Increasing Factors: The primary driver for a defined melting temperature is the capability of the long n-docosyl (C22) alkyl side chains to undergo side-chain crystallization. The extensive van der Waals interactions between these packed alkyl segments create a crystalline lattice that requires significant thermal energy to disrupt. Furthermore, the processing history specifies extremely slow DSC heating and cooling rates (0.3 °C/min), which facilitates crystal perfection and reorganization during the measurement, allowing the detection of a more equilibrium-like melting transition. Decreasing Factors: The polyacrylate backbone is inherently flexible, and the attachment of long side chains increases the spacing between backbones, reducing inter-chain backbone interactions that would otherwise contribute to a higher melting point. Additionally, the synthesis via transesterification could introduce minor structural irregularities or incomplete conversion along the chain, which would disrupt the regularity required for optimal side-chain packing and potentially depress the melting temperature compared to an ideally synthesized analog. Dominant Factor: The dominant factor governing the Tm behavior is the side-chain crystallization of the n-docosyl groups. In comb-like polymers with sufficiently long alkyl pendants, the thermal transition is dictated by the melting of the paraffinic side-chain sub-lattice rather than the backbone melting. Therefore, the length and regularity of the C22 side chains qualitatively override the flexibility of the backbone in determining the observed melting phenomenon."
    }
  },
  {
    "doi": null,
    "title": "Physicochemical, thermal, and mechanical properties of hemicellulose/carboxymethyl cellulose blend flms: the infuence of blending composition",
    "year": 2024,
    "chemical_composition": {
      "repeat_unit_psmiles": null,
      "monomers": [
        {
          "name": "Carboxymethyl Cellulose",
          "smiles": null,
          "ratio_value": 20,
          "ratio_unit": "wt%"
        },
        {
          "name": "Hemicellulose",
          "smiles": null,
          "ratio_value": 80,
          "ratio_unit": "wt%"
        }
      ],
      "additives": [
        {
          "name": "Citric acid",
          "type": "crosslinker",
          "amount_value": 20,
          "amount_unit": "wt%"
        }
      ],
      "is_homopolymer": false
    },
    "processing_history": "Blend films prepared by solution casting: mixing Hc and CMC at 45 °C for 3.5 h, adding 20 wt% citric acid, reacting 30 min, drying 72 h at RT. Tm measured by DSC (PerkinElmer DSC 6) from 30 °C to 400 °C at 10 °C/min under N2.",
    "hierarchical_structure": "Weak peaks signifying amorphous nature (XRD). Voids and interface gaps observed in surface morphology (SEM).",
    "properties": {
      "Tm": {
        "value": [
          268
        ],
        "unit": "°C"
      }
    },
    "analysis_with_hierarchical_structure": {
      "descriptive_text": "The sample consists of a binary blend comprising 20 wt% Carboxymethyl Cellulose (CMC) and 80 wt% Hemicellulose, incorporated with 20 wt% citric acid serving as a crosslinking agent. Blend films were fabricated via solution casting, involving the mixing of Hemicellulose and CMC at 45 °C for 3.5 hours, followed by the addition of citric acid and a 30-minute reaction period prior to drying for 72 hours at room temperature. Structural characterization reveals a predominantly amorphous nature indicated by weak XRD peaks, while SEM analysis identifies the presence of voids and interface gaps within the surface morphology. The melting behavior was subsequently evaluated using DSC from 30 °C to 400 °C at a heating rate of 10 °C/min under a nitrogen atmosphere.",
      "reasoning_analysis": "Increasing Factors: The extensive intermolecular hydrogen bonding network inherent to polysaccharide chains increases the cohesive energy density, theoretically requiring higher thermal energy to disrupt crystalline order. Additionally, the introduction of citric acid as a crosslinker forms ester linkages that restrict chain mobility and may stabilize existing crystalline domains against melting. Decreasing Factors: The carboxymethyl substitution on the cellulose backbone disrupts the regular packing required for high crystallinity, while the inherently amorphous nature of hemicellulose dilutes the overall crystalline content. Furthermore, the observed voids and interface gaps indicate significant morphological defects that interrupt long-range order, and the room temperature drying history provides insufficient thermal energy for crystal growth and perfection, all of which act to depress the stability of any formed crystallites. Dominant Factor: The structural evidence of a predominantly amorphous state combined with significant morphological defects suggests that the factors reducing crystalline perfection and content dominate the thermal behavior, likely resulting in a suppressed or broadly distributed melting transition relative to highly crystalline native polysaccharides."
    },
    "analysis_without_hierarchical_structure": {
      "descriptive_text": "The sample consists of a blend film composed of 80 wt% Hemicellulose and 20 wt% Carboxymethyl Cellulose. Citric acid was incorporated as a crosslinking agent at a concentration of 20 wt%. The films were prepared via solution casting, involving the mixing of Hemicellulose and Carboxymethyl Cellulose at 45 °C for 3.5 hours, followed by the addition of citric acid and a reaction period of 30 minutes. Subsequently, the material was dried for 72 hours at room temperature. The melting temperature was characterized using differential scanning calorimetry (PerkinElmer DSC 6) with a heating ramp from 30 °C to 400 °C at a rate of 10 °C/min under a nitrogen atmosphere.",
      "reasoning_analysis": "Increasing Factors: The incorporation of citric acid as a crosslinker introduces covalent ester linkages between polymer chains, which significantly restricts segmental mobility and increases the cohesive energy density of the network. Additionally, the inherent hydrogen bonding capability of the polysaccharide backbone contributes to strong intermolecular forces that require higher thermal energy to disrupt the crystalline lattice. Decreasing Factors: The blending of Hemicellulose and Carboxymethyl Cellulose introduces structural irregularities and stereoisomeric differences that disrupt chain packing efficiency, thereby reducing overall crystallinity. The carboxymethyl substitution on the cellulose backbone further interferes with the regular hydrogen bonding network required for stable crystal formation. Furthermore, drying at room temperature limits the thermal energy available for chain reorganization and crystal perfection, while the high loading of small molecule citric acid may act as a defect within crystalline domains. Dominant Factor: The structural disruption caused by blending two distinct polysaccharides with different substitution patterns and the presence of crosslinking agents acts as the dominant factor; while crosslinking restricts mobility, the significant reduction in crystalline perfection and lattice stability due to compositional heterogeneity qualitatively depresses the melting temperature relative to a pure, highly crystalline native polysaccharide."
    }
  },
  {
    "doi": "10.1063/1.5047170",
    "title": "Mechanical, morphological and thermal properties of linear low density polyethylene/poly(lactic acid) blends ",
    "year": 2018,
    "chemical_composition": {
      "repeat_unit_psmiles": null,
      "monomers": [
        {
          "name": "Lactic acid",
          "smiles": "CC(O)C(=O)O",
          "ratio_value": 25,
          "ratio_unit": "wt%"
        },
        {
          "name": "Ethylene",
          "smiles": "C=C",
          "ratio_value": 75,
          "ratio_unit": "wt%"
        }
      ],
      "additives": [],
      "is_homopolymer": false
    },
    "processing_history": "Melt blending of PLA/LLDPE (25/75 wt%) in twin screw extruder (200/180/180/180/170 °C). Compression moulded at 160 °C, 100 bar for 5 minutes. Tm of LLDPE phase measured by DSC (Netzsch DSC 200 F3) from 30 to 280 °C at heating rate of 10 °C/min.",
    "hierarchical_structure": "Immiscible blend with phase separation. Two melting peaks observed.",
    "properties": {
      "Tm": {
        "value": [
          125
        ],
        "unit": "°C"
      }
    },
    "analysis_with_hierarchical_structure": {
      "descriptive_text": "The sample comprises an immiscible blend derived from 25 wt% lactic acid and 75 wt% ethylene monomers, corresponding to a polylactic acid (PLA) and linear low-density polyethylene (LLDPE) system. Fabrication involved melt blending in a twin-screw extruder with a temperature gradient from 170 to 200 °C, followed by compression moulding at 160 °C under 100 bar pressure for 5 minutes. Hierarchical characterization indicates distinct phase separation within the matrix, evidenced by the observation of two melting peaks during differential scanning calorimetry performed from 30 to 280 °C at a heating rate of 10 °C/min, with the thermal analysis specifically targeting the melting transition of the LLDPE phase.",
      "reasoning_analysis": "Increasing Factors: The application of 100 bar pressure during compression moulding thermodynamically favors the formation of thicker lamellae and can elevate the equilibrium melting temperature according to the Clapeyron relation. Additionally, the high weight fraction (75 wt%) of the polyethylene phase ensures it forms a continuous matrix, minimizing nanoconfinement effects that typically depress melting temperatures in dispersed minor phases. Decreasing Factors: The linear low-density polyethylene (LLDPE) designation implies the presence of short-chain branching along the ethylene backbone, which introduces structural defects into the crystal lattice and reduces thermal stability compared to linear polyethylene. Furthermore, the high-shear environment during twin-screw extrusion may induce thermo-mechanical chain scission, potentially reducing molecular weight and limiting the kinetic ability of chains to organize into thick, stable crystallites during cooling. Dominant Factor: The intrinsic chemical structure of the ethylene segments dictates the baseline crystalline stability; however, the immiscible morphology is the critical structural determinant, as the lack of molecular mixing prevents the thermodynamic melting point depression typically observed in miscible blends, thereby preserving the characteristic Tm of the LLDPE component despite the complex processing history and presence of the PLA phase."
    },
    "analysis_without_hierarchical_structure": {
      "descriptive_text": "The sample comprises a binary polymer blend derived from lactic acid and ethylene monomers with a weight composition of 25 wt% and 75 wt%, respectively, corresponding to a polylactic acid (PLA) and linear low-density polyethylene (LLDPE) system. The material was fabricated via melt blending in a twin-screw extruder with a temperature profile ranging from 170 to 200 °C, followed by compression moulding at 160 °C under 100 bar pressure for 5 minutes. The melting temperature of the LLDPE phase was characterized using differential scanning calorimetry on a Netzsch DSC 200 F3 instrument, utilizing a heating ramp from 30 to 280 °C at a rate of 10 °C/min.",
      "reasoning_analysis": "Increasing Factors: The high weight fraction of the ethylene-based component ensures the formation of a continuous semi-crystalline phase, facilitating extensive chain packing and lamellar development. Additionally, the application of 100 bar pressure during the compression moulding process thermodynamically stabilizes the crystalline phase relative to the melt, which can qualitatively elevate the observed melting temperature. Decreasing Factors: The classification of the polyethylene component as LLDPE implies the presence of short-chain branching within the backbone, which introduces structural defects into the crystal lattice and reduces lamellar thickness compared to linear polyethylene, thereby depressing the melting temperature. Furthermore, the high extrusion temperatures required for PLA processing may induce thermal degradation, generating low molecular weight species that could act as impurities disrupting the crystallization kinetics of the LLDPE phase. Dominant Factor: The intrinsic chain architecture of the LLDPE component, specifically the density and distribution of branching defects, qualitatively dominates the melting behavior. While processing conditions such as pressure and thermal history influence the degree of crystallinity and lamellar perfection, the fundamental thermodynamic limit imposed by the chemical structure of the polyethylene phase dictates the primary melting temperature range."
    }
  },
  {
    "doi": null,
    "title": "The crystallization behavior of blends of thermotropic liquid crystalline polymers",
    "year": 1999,
    "chemical_composition": {
      "repeat_unit_psmiles": null,
      "monomers": [
        {
          "name": "Terephthalic acid",
          "smiles": "OC(=O)c1ccc(C(=O)O)cc1",
          "ratio_value": null,
          "ratio_unit": null
        },
        {
          "name": "4-hydroxybenzoic acid",
          "smiles": "Oc1ccc(C(=O)O)cc1",
          "ratio_value": null,
          "ratio_unit": null
        },
        {
          "name": "Hydroquinone",
          "smiles": "Oc1ccc(O)cc1",
          "ratio_value": null,
          "ratio_unit": null
        }
      ],
      "additives": [],
      "is_homopolymer": false
    },
    "processing_history": "Injection molded plaques pressed into thin film at 350°C and quenched. Dried at 110°C for 24h. DSC heating scan at 20.0°C/min using Perkin-Elmer DSC 7 with Argon purge. Composition: 75/25 wt% HX6000/HX8000. Second melting peak.",
    "hierarchical_structure": "Semicrystalline TLCP blend. Two melting endotherms observed.",
    "properties": {
      "Tm": {
        "value": [
          322.59
        ],
        "unit": "°C"
      }
    },
    "analysis_with_hierarchical_structure": {
      "descriptive_text": "This sample is identified as a semicrystalline thermotropic liquid crystalline polymer (TLCP) blend comprising 75/25 wt% HX6000/HX8000, synthesized from monomers including terephthalic acid, 4-hydroxybenzoic acid, and hydroquinone. The material processing history involves injection molding of plaques which were pressed into a thin film at 350°C and subsequently quenched, followed by a drying regimen at 110°C for 24 hours. Thermal analysis was conducted using a Perkin-Elmer DSC 7 with an Argon purge at a heating rate of 20.0°C/min, where the hierarchical structure exhibited two melting endotherms, with specific attention paid to the second melting peak.",
      "reasoning_analysis": "Increasing Factors: The incorporation of rigid aromatic monomers such as terephthalic acid, 4-hydroxybenzoic acid, and hydroquinone establishes a stiff polymer backbone with high rotational energy barriers, necessitating significant thermal energy to disrupt the crystalline lattice. Furthermore, the liquid crystalline nature of the blend promotes efficient chain packing and oriented domains, which intrinsically elevates the melting temperature. The drying process at 110°C also removes absorbed moisture, eliminating potential plasticization effects that would otherwise depress the Tm. Decreasing Factors: The processing history includes a quenching step after pressing at 350°C, which rapidly cools the polymer and limits the time available for crystal growth and perfection, resulting in less thermally stable crystallites compared to slow-cooled or annealed samples. Additionally, the blend composition (75/25 wt% HX6000/HX8000) and the copolymer sequence distribution introduce structural irregularities and phase boundaries that disrupt lattice continuity relative to a pure homopolymer crystal. Dominant Factor: The high intrinsic chain stiffness derived from the aromatic monomer chemistry and the liquid crystalline order qualitatively dominates the thermal behavior, establishing a high Tm baseline characteristic of high-performance polyesters. However, the specific thermal history, particularly the quenching and the subsequent DSC heating rate, governs the crystalline morphology and the observation of multiple endotherms, indicating that while chemistry sets the upper limit, processing dictates the realized crystalline perfection and melting profile."
    },
    "analysis_without_hierarchical_structure": {
      "descriptive_text": "The sample consists of a copolymer derived from terephthalic acid, 4-hydroxybenzoic acid, and hydroquinone monomers, configured as a 75/25 wt% blend of HX6000 and HX8000 grades. The material underwent injection molding into plaques followed by pressing into a thin film at 350°C and quenching. Subsequent drying was performed at 110°C for 24 hours, and thermal analysis was conducted via DSC heating scan at 20.0°C/min under Argon purge, focusing on the second melting peak.",
      "reasoning_analysis": "Increasing Factors: The incorporation of rigid aromatic monomers such as terephthalic acid and hydroquinone creates a stiff polymer backbone with strong intermolecular interactions, intrinsically driving the Tm to elevated ranges. Additionally, the extensive drying protocol removes residual moisture that could otherwise act as a plasticizer and depress the melting temperature. Decreasing Factors: The copolymerization of multiple monomer types introduces sequence irregularity that disrupts crystal lattice perfection compared to a homopolymer, entropically lowering the Tm. Furthermore, the quenching process from the melt limits the time available for crystal growth, resulting in less perfect crystallites that melt at lower temperatures, while the blending of two distinct grades may introduce further heterogeneity. Dominant Factor: The intrinsic rigidity of the aromatic copolyester backbone is the dominant factor, establishing a high thermal stability baseline that defines the material's class; although the copolymer disorder and quenching history modulate the observed value by limiting crystal perfection, they do not override the fundamental high-temperature melting behavior imposed by the stiff chemical structure."
    }
  },
  {
    "doi": "10.1063/1.5047170",
    "title": "Mechanical, morphological and thermal properties of linear low density polyethylene/poly(lactic acid) blends ",
    "year": 2018,
    "chemical_composition": {
      "repeat_unit_psmiles": null,
      "monomers": [
        {
          "name": "Lactic acid",
          "smiles": "CC(O)C(=O)O",
          "ratio_value": 50,
          "ratio_unit": "wt%"
        },
        {
          "name": "Ethylene",
          "smiles": "C=C",
          "ratio_value": 50,
          "ratio_unit": "wt%"
        }
      ],
      "additives": [],
      "is_homopolymer": false
    },
    "processing_history": "Melt blending of PLA/LLDPE (50/50 wt%) in twin screw extruder (200/180/180/180/170 °C). Compression moulded at 160 °C, 100 bar for 5 minutes. Tm of PLA phase measured by DSC (Netzsch DSC 200 F3) from 30 to 280 °C at heating rate of 10 °C/min.",
    "hierarchical_structure": "Immiscible blend with phase separation. Two melting peaks observed.",
    "properties": {
      "Tm": {
        "value": [
          165
        ],
        "unit": "°C"
      }
    },
    "analysis_with_hierarchical_structure": {
      "descriptive_text": "The sample comprises an immiscible binary blend of polylactic acid (PLA) and linear low-density polyethylene (LLDPE) in a 50/50 wt% ratio, derived from lactic acid and ethylene monomeric units respectively. Fabrication involved melt blending in a twin-screw extruder with a temperature gradient from 170 to 200 °C, followed by compression molding at 160 °C under 100 bar pressure for 5 minutes. Hierarchical structural analysis indicates distinct phase separation within the blend, corroborated by the observation of two separate melting peaks during differential scanning calorimetry measurements conducted from 30 to 280 °C at a heating rate of 10 °C/min.",
      "reasoning_analysis": "Increasing Factors: The compression molding process conducted at 160 °C serves as an annealing step close to the equilibrium melting temperature of the PLA phase, facilitating lamellar thickening and the formation of more thermally stable crystals which drives the Tm upward. Additionally, the semi-crystalline nature implied by the observation of melting peaks suggests a regular chain structure capable of packing efficiently, intrinsic to the PLA component derived from lactic acid. Decreasing Factors: The high processing temperatures during twin-screw extrusion (up to 200 °C) may induce thermal degradation or chain scission in the PLA component, reducing molecular weight and crystal perfection, which qualitatively lowers the Tm. Furthermore, in an immiscible blend with phase separation, if the PLA exists as confined dispersed domains, the Gibbs-Thomson effect could contribute to melting point depression relative to the bulk polymer. Dominant Factor: The thermal history imparted during the compression molding stage is the dominant factor, as the isothermal hold at 160 °C directly governs the final crystalline morphology and lamellar thickness of the PLA phase, overriding potential depression effects from processing-induced degradation or morphological confinement."
    },
    "analysis_without_hierarchical_structure": {
      "descriptive_text": "The sample consists of a 50/50 wt% blend of polylactic acid (PLA) and linear low-density polyethylene (LLDPE), derived from lactic acid and ethylene monomers respectively. The material was prepared via melt blending in a twin-screw extruder with a temperature profile ranging from 170 to 200 °C, followed by compression moulding at 160 °C under 100 bar pressure for 5 minutes. The melting temperature of the PLA phase was subsequently characterized using differential scanning calorimetry (DSC) with a heating rate of 10 °C/min under a temperature range of 30 to 280 °C.",
      "reasoning_analysis": "Increasing Factors: The compression moulding process at 160 °C acts as a thermal annealing step for the PLA phase, providing sufficient thermal energy for chain reorganization into thicker and more perfect crystalline lamellae, which thermodynamically elevates the melting temperature. Additionally, the immiscible nature of the PLA/LLDPE blend allows the PLA phase to crystallize largely independently, preserving the intrinsic lattice stability of the polylactic acid without significant disruption from ethylene segments. Decreasing Factors: The high temperatures encountered during twin-screw extrusion, specifically the 200 °C zone, induce thermal stress that may lead to chain scission or hydrolytic degradation of the PLA, reducing molecular weight and potentially limiting crystal growth which can depress the Tm. Furthermore, any interfacial tension between the immiscible phases could physically restrict chain folding at the boundaries, slightly hindering crystal perfection. Dominant Factor: The thermal annealing effect imposed by the compression moulding temperature is the dominant factor; holding the sample at 160 °C, which is near the equilibrium melting point of PLA, drives the system toward thermodynamic equilibrium with thicker crystals, qualitatively overriding the potential molecular weight reduction effects from the extrusion step on the final observed Tm."
    }
  },
  {
    "doi": null,
    "title": "Enzymatic degradation of polyhydroxyalkanoate using lipase from Bacillus subtilis",
    "year": 2016,
    "chemical_composition": {
      "repeat_unit_psmiles": "[*]OC(C)CC(=O)O[*]",
      "monomers": [
        {
          "name": "3-hydroxybutyric acid",
          "smiles": "CC(O)CC(=O)O",
          "ratio_value": null,
          "ratio_unit": null
        }
      ],
      "additives": [],
      "is_homopolymer": true
    },
    "processing_history": "Synthesized by Enterobacter sp. Tm measured by DSC (DSC7 PerkinElmer / Q200 MDSC TA instruments) under N2 flow 50 ml/min, 5 mg sample, sealed Al planchets, 25-205 °C, heating rate 10 °C/min.",
    "hierarchical_structure": "Native surface morphology observed by SEM.",
    "properties": {
      "Tm": {
        "value": [
          126.22
        ],
        "unit": "°C"
      }
    },
    "analysis_with_hierarchical_structure": {
      "descriptive_text": "The sample comprises a poly(3-hydroxybutyrate) homopolymer derived from the monomer 3-hydroxybutyric acid via biosynthesis using Enterobacter sp. The material exhibits native surface morphology as observed by scanning electron microscopy. The melting temperature was characterized by differential scanning calorimetry using a DSC7 PerkinElmer or Q200 MDSC TA instrument under a nitrogen flow of 50 ml/min, utilizing 5 mg samples sealed in aluminum planchets with a heating rate of 10 °C/min over a temperature range of 25 to 205 °C.",
      "reasoning_analysis": "Increasing Factors: The biosynthesis by Enterobacter sp. typically yields a highly isotactic polymer chain, which promotes efficient chain packing and the formation of stable crystalline lamellae, thereby increasing the thermal energy required for melting. Additionally, the polar ester linkages within the backbone contribute to intermolecular dipole-dipole interactions that stabilize the crystal lattice. Decreasing Factors: The presence of the methyl side group on the beta-carbon introduces steric hindrance compared to unsubstituted linear polyesters, which can slightly reduce packing density and lattice stability. Furthermore, polyhydroxyalkanoates are known to be susceptible to thermal degradation near their melting point; if degradation occurs during the DSC heating ramp specified in the processing history, it can disrupt the crystalline order and lower the observed melting onset. Dominant Factor: The high stereoregularity imposed by the enzymatic biosynthesis pathway is the dominant factor, as it dictates the fundamental ability of the chains to crystallize; without this isotacticity, the material would remain amorphous and lack a defined melting transition entirely."
    },
    "analysis_without_hierarchical_structure": {
      "descriptive_text": "The sample comprises a poly(3-hydroxybutyrate) homopolymer biosynthesized by Enterobacter sp. without the incorporation of external additives or fillers. Thermal characterization was performed to determine the melting temperature using differential scanning calorimetry (DSC) with either a DSC7 PerkinElmer or Q200 MDSC TA instruments system. The analysis was conducted under a nitrogen flow of 50 ml/min using 5 mg samples sealed in aluminum planchets, scanning from 25 to 205 °C at a heating rate of 10 °C/min.",
      "reasoning_analysis": "Increasing Factors: The biosynthesis by Enterobacter sp. typically yields highly isotactic polymer chains, facilitating efficient chain packing and high crystallinity, which inherently drives the Tm higher. The ester functional groups provide intermolecular dipole-dipole interactions that stabilize the crystal lattice. Decreasing Factors: The presence of the methyl side group on the backbone introduces steric hindrance relative to unsubstituted aliphatic polyesters, which can slightly limit the maximum theoretical packing density and crystal perfection. Additionally, the lack of specific thermal annealing steps in the provided processing history may result in less perfect crystals compared to slowly cooled samples, potentially lowering the observed Tm. Dominant Factor: The high degree of stereoregularity resulting from the enzymatic polymerization process dominates the thermal behavior, ensuring sufficient crystalline order to establish a distinct melting transition characteristic of semi-crystalline polyhydroxyalkanoates."
    }
  },
  {
    "doi": null,
    "title": "Enzymatic degradation of polyhydroxyalkanoate using lipase from Bacillus subtilis",
    "year": 2016,
    "chemical_composition": {
      "repeat_unit_psmiles": "[*]OC(C)CC(=O)O[*]",
      "monomers": [
        {
          "name": "3-hydroxybutyric acid",
          "smiles": "CC(O)CC(=O)O",
          "ratio_value": null,
          "ratio_unit": null
        }
      ],
      "additives": [],
      "is_homopolymer": true
    },
    "processing_history": "Synthesized by Enterobacter sp. Degraded by incubation with recombinant lipase (LipDI2) from Bacillus subtilis in pH 8 Tris-HCl buffer at 40 °C, 60 rpm for 72 h. Enzyme denatured at 100 °C. Polymer recovered by chloroform dissolution and drying. Tm measured by DSC (DSC7 PerkinElmer / Q200 MDSC TA instruments) under N2 flow 50 ml/min, 5 mg sample, sealed Al planchets, 25-205 °C, heating rate 10 °C/min.",
    "hierarchical_structure": "Altered surface morphology observed by SEM. Molecular weight decrease confirmed by GPC.",
    "properties": {
      "Tm": {
        "value": [
          118.18
        ],
        "unit": "°C"
      }
    },
    "analysis_with_hierarchical_structure": {
      "descriptive_text": "The sample consists of a poly(3-hydroxybutyrate) homopolymer originally biosynthesized by Enterobacter sp. Following synthesis, the material underwent enzymatic degradation via incubation with recombinant lipase (LipDI2) from Bacillus subtilis in a pH 8 Tris-HCl buffer at 40 °C and 60 rpm for 72 hours, followed by enzyme denaturation at 100 °C. The degraded polymer was recovered through chloroform dissolution and drying, resulting in a material characterized by altered surface morphology observed via SEM and a confirmed decrease in molecular weight as determined by GPC. Thermal analysis was conducted using DSC under a nitrogen flow with a heating rate of 10 °C/min.",
      "reasoning_analysis": "Increasing Factors: The stereoregular structure of the biosynthesized poly(3-hydroxybutyrate) backbone facilitates efficient chain packing into a crystalline lattice, establishing an intrinsic baseline melting temperature characteristic of isotactic PHB. Additionally, the thermal exposure at 100 °C during enzyme denaturation occurs below the typical melting range, potentially allowing for minor physical stabilization of existing crystalline domains without melting them. Decreasing Factors: The primary driver for Tm reduction is the enzymatic degradation process, which confirms a decrease in molecular weight via GPC. Reduced chain length restricts the formation of thick lamellae, and according to the Gibbs-Thomson equation, thinner crystals exhibit lower melting temperatures. Furthermore, the surface erosion mechanism typical of lipase activity introduces structural defects and reduces overall crystal perfection, while the recovery method involving chloroform dissolution and drying may result in solvent-induced crystallization that yields less thermally stable polymorphs compared to melt-crystallized counterparts. Dominant Factor: The reduction in molecular weight and consequent decrease in lamellar thickness induced by the enzymatic degradation is the dominant factor. While the chemical composition defines the theoretical maximum Tm, the processing history involving chain scission fundamentally compromises the thermodynamic stability of the crystalline phase, qualitatively lowering the observed Tm relative to the pristine, high-molecular-weight biosynthesized polymer."
    },
    "analysis_without_hierarchical_structure": {
      "descriptive_text": "The sample consists of a poly(3-hydroxybutyrate) homopolymer biosynthesized by Enterobacter sp. Following synthesis, the polymer underwent enzymatic degradation via incubation with recombinant lipase (LipDI2) derived from Bacillus subtilis in a pH 8 Tris-HCl buffer at 40 °C and 60 rpm for 72 hours. Subsequent processing involved denaturing the enzyme at 100 °C, followed by polymer recovery through chloroform dissolution and drying. The melting temperature was subsequently characterized using differential scanning calorimetry under a nitrogen flow with a heating rate of 10 °C/min.",
