Repository: hhtrick/HHT-code

# HHT training framework

This directory contains model training, embedding precomputation, inference, article-level baselines and the curated datasets. All commands below assume that the working directory is `train_code/`.

## 3. Datasets and fixed partitions

Each main dataset is a JSON array at `dataset/{property}/{property}.json`. Entries contain source metadata, `chemical_composition`, `processing_history`, `hierarchical_structure`, `properties`, and two generated-analysis objects. Targets are stored as `properties[property]["value"]`; source metadata and target values are not predictive input fields.

| Property | Train | Validation | Test | Total |
|---|---:|---:|---:|---:|

File: train_code/dataset/Tm/Tm.json (part 156 of 200)
[
      "reasoning_analysis": "Increasing Factors: The biosynthetic origin using Enterobacter sp. typically yields highly isotactic polymer chains, which facilitate efficient packing into a stable crystalline lattice, intrinsically driving the Tm higher. Additionally, the processing history includes a thermal treatment at 100 °C to denature the enzyme, which acts as an annealing step below the melting point, potentially enhancing crystal perfection and lamellar thickness. The recovery via chloroform dissolution also allows for solvent-induced recrystallization, which can favor the formation of thermodynamically stable crystal polymorphs. Decreasing Factors: The extensive enzymatic degradation over 72 hours involves hydrolytic chain scission, which significantly reduces the molecular weight of the polymer. According to polymer thermodynamics, a reduction in molecular weight increases the concentration of chain ends, which act as defects within the crystal lattice and thermodynamically depress the equilibrium melting temperature. Furthermore, the hydrolysis may introduce irregular chain ends or disrupt the continuity of crystallizable sequences. Dominant Factor: While the thermal annealing and solvent recovery promote crystal ordering, the dominant factor influencing the final Tm behavior for this specific sample is the molecular weight reduction caused by the prolonged enzymatic hydrolysis. The increase in chain end concentration fundamentally lowers the thermodynamic stability of the crystals compared to a high-molecular-weight virgin sample, qualitatively driving the Tm downward despite the opportunities for recrystallization during processing."
    }
  },
  {
    "doi": null,
    "title": "Poly(delta-gluconolactone) and Poly(delta-gluconolactone-?-caprolactone) from delta-Gluconolactone and ?-Caprolactone by Ring-Opening Polymerization",
    "year": 2018,
    "chemical_composition": {
      "repeat_unit_psmiles": null,
      "monomers": [
        {
          "name": "epsilon-Caprolactone",
          "smiles": "O=C1CCCCCO1",
          "ratio_value": 100,
          "ratio_unit": "mol%"
        }
      ],
      "additives": [
        {
          "name": "monobutyltin oxide",
          "type": "catalyst",
          "amount_value": 2,
          "amount_unit": "equiv"
        },
        {
          "name": "diethylene glycol",
          "type": "initiator",
          "amount_value": 1,
          "amount_unit": "equiv"
        }
      ],
      "is_homopolymer": true
    },
    "processing_history": "Synthesized by ring-opening polymerization (ROP) in n-octane using MBTO catalyst and diethylene glycol initiator. Temperature raised to 140 °C for 4 hours. Tm measured by DSC (PerkinElmer DSC-7) under N2 at 10 °C/min heating rate (2nd heating run).",
    "hierarchical_structure": "Semicrystalline, crystallinity 59.78% by XRD.",
    "properties": {
      "Tm": {
        "value": [
          62.0
        ],
        "unit": "°C"
      }
    },
    "analysis_with_hierarchical_structure": {
      "descriptive_text": "The sample consists of a polycaprolactone homopolymer synthesized via ring-opening polymerization of epsilon-caprolactone monomers using monobutyltin oxide as a catalyst and diethylene glycol as an initiator within an n-octane medium. The reaction was conducted at 140 °C for 4 hours, resulting in a semicrystalline material with a crystallinity of 59.78% as quantified by XRD. Thermal characterization was performed using differential scanning calorimetry under a nitrogen atmosphere at a heating rate of 10 °C/min, specifically analyzing the second heating run to assess the melting temperature.",
      "reasoning_analysis": "Increasing Factors: The homopolymer structure derived from ring-opening polymerization ensures high chemical regularity, facilitating efficient chain packing and stabilizing the crystal lattice through van der Waals interactions between methylene sequences. The observed high crystallinity of 59.78% indicates the formation of substantial lamellar thicknesses, which thermodynamically stabilizes the crystalline phase against melting. Decreasing Factors: The aliphatic polyester backbone exhibits high segmental flexibility due to low rotational energy barriers around the C-C and C-O bonds, which reduces the enthalpy of fusion required to disrupt the crystal lattice. Additionally, the presence of monobutyltin oxide catalyst residues acts as non-crystallizable impurities that disrupt lattice perfection, while the diethylene glycol initiator introduces chain-end defects that further depress the melting point according to Flory's theory of melting point depression. Dominant Factor: The intrinsic flexibility of the aliphatic backbone serves as the primary determinant, establishing a fundamental upper limit on the thermal stability of the crystals. While the high crystallinity and regularity maximize the melting temperature within this chemical constraint, the presence of catalyst residues and chain-end defects prevents the realization of the equilibrium melting temperature of an infinite, pure crystal."
    },
    "analysis_without_hierarchical_structure": {
      "descriptive_text": "The sample comprises a poly(epsilon-caprolactone) homopolymer synthesized via ring-opening polymerization in n-octane, utilizing monobutyltin oxide as a catalyst at 2 equivalents and diethylene glycol as an initiator at 1 equivalent. The polymerization was conducted at 140 °C for 4 hours, after which the melting temperature was characterized by differential scanning calorimetry under a nitrogen atmosphere at a heating rate of 10 °C/min, focusing on the second heating run to standardize thermal history.",
      "reasoning_analysis": "Increasing Factors: The homopolymer structure consisting of 100 mol% epsilon-caprolactone ensures high chemical regularity, facilitating efficient chain packing and the formation of stable crystalline lamellae, which inherently establishes a defined melting transition. Furthermore, the DSC protocol utilizing a second heating run eliminates prior thermal history, allowing the polymer to crystallize under controlled cooling conditions, which typically results in a more perfect crystal structure and a maximized observed Tm compared to the as-synthesized state. Decreasing Factors: The introduction of diethylene glycol as an initiator creates hydroxyl end groups; if the resulting molecular weight is low, the high concentration of chain ends acts as defects within the crystal lattice, thermodynamically depressing the Tm. Additionally, residual n-octane solvent or monobutyltin oxide catalyst remaining within the matrix could act as impurities or plasticizers, disrupting intermolecular forces and reducing the thermal energy required for melting. The flexible aliphatic backbone of polycaprolactone also intrinsically yields a lower Tm compared to rigid aromatic polyesters due to higher chain mobility. Dominant Factor: The high chemical regularity of the poly(epsilon-caprolactone) homopolymer backbone is the dominant factor, as it provides the fundamental structural capability for crystallization required to observe a Tm. While end-group effects and residual impurities may cause quantitative depression, the intrinsic ability of the linear aliphatic polyester chains to pack into a crystalline lattice dictates the primary thermal behavior, reinforced by the standardized thermal history provided by the second heating DSC run."
    }
  },
  {
    "doi": "10.1063/1.5047170",
    "title": "Mechanical, morphological and thermal properties of linear low density polyethylene/poly(lactic acid) blends ",
    "year": 2018,
    "chemical_composition": {
      "repeat_unit_psmiles": null,
      "monomers": [
        {
          "name": "Lactic acid",
          "smiles": "CC(O)C(=O)O",
          "ratio_value": 50,
          "ratio_unit": "wt%"
        },
        {
          "name": "Ethylene",
          "smiles": "C=C",
          "ratio_value": 50,
          "ratio_unit": "wt%"
        }
      ],
      "additives": [],
      "is_homopolymer": false
    },
    "processing_history": "Melt blending of PLA/LLDPE (50/50 wt%) in twin screw extruder (200/180/180/180/170 °C). Compression moulded at 160 °C, 100 bar for 5 minutes. Tm of LLDPE phase measured by DSC (Netzsch DSC 200 F3) from 30 to 280 °C at heating rate of 10 °C/min.",
    "hierarchical_structure": "Immiscible blend with phase separation. Two melting peaks observed.",
    "properties": {
      "Tm": {
        "value": [
          124
        ],
        "unit": "°C"
      }
    },
    "analysis_with_hierarchical_structure": {
      "descriptive_text": "The sample is an immiscible binary blend composed of 50 wt% polylactic acid derived from lactic acid and 50 wt% linear low-density polyethylene derived from ethylene. This system was fabricated via melt blending in a twin-screw extruder with a temperature profile ranging from 170 to 200 °C, followed by compression molding at 160 °C under 100 bar pressure for 5 minutes. Structural characterization indicates significant phase separation within the blend, evidenced by the observation of two distinct melting peaks during differential scanning calorimetry analysis performed from 30 to 280 °C at a heating rate of 10 °C/min, with the melting transition of the LLDPE phase being specifically targeted for measurement.",
      "reasoning_analysis": "Increasing Factors: The compression molding process conducted at 160 °C under high pressure promotes chain alignment and facilitates the formation of thicker lamellae within the crystalline phases, which inherently drives the Tm higher. Additionally, the rigid polylactic acid matrix in the phase-separated morphology may impose physical confinement on the polyethylene domains, potentially restricting segmental mobility at the interfaces and supporting thermal stability. Decreasing Factors: The intrinsic chemical structure of linear low-density polyethylene involves short-chain branching which disrupts crystal lattice perfection and reduces lamellar thickness compared to linear polyethylene, inherently lowering the Tm. Furthermore, the high-temperature melt blending environment poses a risk of thermal degradation for the polylactic acid component, potentially generating low molecular weight oligomers that could act as impurities within the blend, disrupting the crystalline order of the polyethylene phase. Dominant Factor: The immiscible nature of the blend resulting in distinct phase separation is the dominant factor governing the thermal behavior. Because the components do not mix at the molecular level, the melting point is not depressed by entropic mixing effects typical of miscible systems; instead, the Tm is primarily dictated by the intrinsic crystalline capability of the LLDPE phase and its specific branching architecture, preserved by the phase-separated morphology established during extrusion and molding."
    },
    "analysis_without_hierarchical_structure": {
      "descriptive_text": "The sample comprises a 50/50 wt% blend derived from lactic acid and ethylene monomers, corresponding to polylactic acid and linear low-density polyethylene phases. The material was prepared via melt blending in a twin-screw extruder with a temperature profile ranging from 170 to 200 °C, followed by compression molding at 160 °C under 100 bar pressure for 5 minutes. The melting temperature of the polyethylene phase was subsequently characterized using differential scanning calorimetry with a heating rate of 10 °C/min over a temperature range of 30 to 280 °C.",
      "reasoning_analysis": "Increasing Factors: The compression molding process subjects the material to 100 bar of pressure, which thermodynamically stabilizes the crystalline phase and tends to elevate the melting temperature according to the Clapeyron equation. Additionally, the thermal history involving a 5-minute hold at 160 °C allows for chain relaxation and the potential formation of thicker lamellae during cooling, which further drives the Tm upward. Decreasing Factors: The designation of the polyethylene component as LLDPE implies the presence of short-chain branching, which disrupts the regularity of the crystal lattice compared to linear polyethylene, inherently depressing the equilibrium melting temperature. Furthermore, the immiscible blend morphology may impose confinement effects on the polyethylene domains, restricting crystal growth perfection and contributing to a lower observed Tm. Dominant Factor: The intrinsic chemical architecture of the LLDPE phase, specifically the presence of short-chain branches, is the dominant factor establishing the baseline melting temperature. While the high-pressure processing provides a qualitative upward shift, the fundamental reduction in packing efficiency caused by the branched structure dictates the overall lower Tm position relative to linear polyethylene analogs."
    }
  },
  {
    "doi": null,
    "title": "The crystallization behavior of blends of thermotropic liquid crystalline polymers",
    "year": 1999,
    "chemical_composition": {
      "repeat_unit_psmiles": null,
      "monomers": [
        {
          "name": "Terephthalic acid",
          "smiles": "OC(=O)c1ccc(C(=O)O)cc1",
          "ratio_value": null,
          "ratio_unit": null
        },
        {
          "name": "4-hydroxybenzoic acid",
          "smiles": "Oc1ccc(C(=O)O)cc1",
          "ratio_value": null,
          "ratio_unit": null
        },
        {
          "name": "Hydroquinone",
          "smiles": "Oc1ccc(O)cc1",
          "ratio_value": null,
          "ratio_unit": null
        }
      ],
      "additives": [],
      "is_homopolymer": false
    },
    "processing_history": "Injection molded plaques pressed into thin film at 350°C and quenched. Dried at 110°C for 24h. DSC heating scan at 20.0°C/min using Perkin-Elmer DSC 7 with Argon purge. Composition: 50/50 wt% HX6000/HX8000. First melting peak.",
    "hierarchical_structure": "Semicrystalline TLCP blend. Two melting endotherms observed.",
    "properties": {
      "Tm": {
        "value": [
          249.19
        ],
        "unit": "°C"
      }
    },
    "analysis_with_hierarchical_structure": {
      "descriptive_text": "The sample comprises a semicrystalline thermotropic liquid crystalline polymer blend consisting of wholly aromatic polyester chemistries derived from terephthalic acid, 4-hydroxybenzoic acid, and hydroquinone monomers. Specifically formulated as a 50/50 wt% mixture of HX6000 and HX8000 grades, the material was processed by injection molding and pressed into a thin film at 350°C followed by quenching. Prior to characterization, the film was dried at 110°C for 24 hours to ensure moisture removal. Thermal analysis was conducted via DSC with a heating rate of 20.0°C/min under an Argon purge, revealing a hierarchical structure characterized by two distinct melting endotherms indicative of complex crystalline morphology within the blend.",
      "reasoning_analysis": "Increasing Factors: The wholly aromatic polyester backbone incorporates rigid phenyl rings and ester linkages that severely restrict chain flexibility and promote strong intermolecular interactions such as pi-pi stacking, intrinsically driving the melting temperature to high values typical of liquid crystalline polymers. Additionally, the processing history includes a drying step at 110°C for 24 hours, which removes absorbed moisture that would otherwise act as a plasticizer and depress the thermal transition temperatures. Decreasing Factors: The material is a 50/50 wt% blend of two distinct grades involving multiple monomer types, introducing compositional heterogeneity and sequence defects that disrupt crystal lattice perfection compared to a pure homopolymer, thereby lowering the equilibrium melting point. Furthermore, the quenching step from the melt state at 350°C likely results in the formation of less thermodynamically stable crystals with smaller lamellar thicknesses compared to slow-cooled samples, which reduces the energy required for melting. Dominant Factor: While the blend composition and quenching history introduce defects that lower the melting point relative to a perfect crystal, the intrinsic rigidity of the wholly aromatic backbone remains the dominant factor establishing the high thermal stability range. However, the observation of two melting endotherms indicates that the processing-induced crystalline morphology and potential recrystallization during the DSC heating scan are the critical determinants of the specific melting peaks observed, with the first peak reflecting the melting of less perfect crystals formed during the quench."
    },
    "analysis_without_hierarchical_structure": {
      "descriptive_text": "The sample comprises a copolymer system consisting of a 50/50 wt% blend of HX6000 and HX8000 grades, synthesized from terephthalic acid, 4-hydroxybenzoic acid, and hydroquinone monomers. The material was processed by injection molding plaques that were pressed into a thin film at 350°C and subsequently quenched. Prior to analysis, the film was dried at 110°C for 24 hours to remove residual moisture. Thermal characterization was performed using a Perkin-Elmer DSC 7 with an Argon purge, utilizing a heating scan rate of 20.0°C/min to measure the first melting peak.",
      "reasoning_analysis": "Increasing Factors: The chemical composition features a rigid aromatic backbone derived from terephthalic acid, 4-hydroxybenzoic acid, and hydroquinone, which significantly restricts chain flexibility and enhances intermolecular interactions, intrinsically driving the Tm to high values. Additionally, the processing history includes a drying step at 110°C for 24 hours, which removes absorbed moisture that could otherwise act as a plasticizer and depress the melting temperature. Decreasing Factors: The copolymerization of three distinct monomers introduces structural irregularity along the chain, disrupting crystal lattice perfection compared to a homopolymer and thereby lowering the Tm. Furthermore, the processing history involves quenching from 350°C, which limits the time available for crystal growth and perfection, potentially resulting in smaller or less stable crystallites that melt at lower temperatures. The 50/50 wt% blending of different grades may also introduce compositional heterogeneity that disrupts packing efficiency. Dominant Factor: While the copolymerization and quenching history introduce disordering effects that suppress crystallinity, the intrinsic rigidity of the aromatic backbone is the dominant factor that establishes the fundamental high-temperature thermal stability of the material, ensuring the Tm remains elevated despite the processing-induced structural imperfections."
    }
  },
  {
    "doi": null,
    "title": "Poly(delta-gluconolactone) and Poly(delta-gluconolactone-?-caprolactone) from delta-Gluconolactone and ?-Caprolactone by Ring-Opening Polymerization",
    "year": 2018,
    "chemical_composition": {
      "repeat_unit_psmiles": null,
      "monomers": [
        {
          "name": "delta-Gluconolactone",
          "smiles": "O=C1OC(CO)C(O)C(O)C1O",
          "ratio_value": 40,
          "ratio_unit": "mol%"
        },
        {
          "name": "epsilon-Caprolactone",
          "smiles": "O=C1CCCCCO1",
          "ratio_value": 60,
          "ratio_unit": "mol%"
        }
      ],
      "additives": [
        {
          "name": "monobutyltin oxide",
          "type": "catalyst",
          "amount_value": 2,
          "amount_unit": "equiv"
        },
        {
          "name": "diethylene glycol",
          "type": "initiator",
          "amount_value": 1,
          "amount_unit": "equiv"
        }
      ],
      "is_homopolymer": false
    },
    "processing_history": "Synthesized by one-pot-two-step ROP in n-octane using MBTO catalyst and diethylene glycol initiator. CL polymerized at 140 °C for 4 hours, then d-GL added, kept at 140 °C for 4 hours, then raised to 160 °C for 4 hours. Tm (1st peak) measured by DSC (PerkinElmer DSC-7) under N2 at 10 °C/min heating rate (2nd heating run).",
    "hierarchical_structure": "Semicrystalline, crystallinity 28.01% by XRD.",
    "properties": {
      "Tm": {
        "value": [
          52.7
        ],
        "unit": "°C"
      }
    },
    "analysis_with_hierarchical_structure": {
      "descriptive_text": "The sample is a semicrystalline copolymer composed of delta-gluconolactone (40 mol%) and epsilon-caprolactone (60 mol%) repeat units. It was synthesized via a one-pot-two-step ring-opening polymerization in n-octane using diethylene glycol as the initiator and monobutyltin oxide as the catalyst. The polymerization protocol involved initial polymerization of caprolactone at 140 °C for 4 hours, followed by the addition of delta-gluconolactone and further reaction at 140 °C for 4 hours, concluding with a final heating stage at 160 °C for 4 hours. Structural characterization via XRD revealed a crystallinity of 28.01%, and the melting temperature was determined using differential scanning calorimetry during the second heating run at a rate of 10 °C/min under a nitrogen atmosphere.",
      "reasoning_analysis": "Increasing Factors: The presence of hydroxyl side groups on the delta-gluconolactone units introduces potential intermolecular hydrogen bonding, which can increase the cohesive energy density and stabilize the crystalline phase. Additionally, the sequential addition of monomers during the one-pot-two-step synthesis aims to create block-like sequences, preserving longer crystallizable epsilon-caprolactone segments that support a higher melting temperature compared to a purely random distribution. Decreasing Factors: The incorporation of 40 mol% delta-gluconolactone introduces significant structural irregularity and steric bulk into the polymer backbone, which disrupts the regular packing of the polycaprolactone lattice and reduces lamellar thickness. Furthermore, the elevated processing temperatures (up to 160 °C) in the presence of a tin catalyst promote transesterification reactions, leading to sequence randomization that further depresses the melting temperature by reducing the length of pure crystallizable sequences. Dominant Factor: The structural disorder introduced by the substantial comonomer fraction and potential sequence randomization during high-temperature processing qualitatively dominates the thermal behavior, leading to a reduction in Tm relative to pure polycaprolactone homopolymer, as the entropy gain upon melting outweighs the enthalpic stabilization provided by hydrogen bonding in this copolymer system."
    },
    "analysis_without_hierarchical_structure": {
      "descriptive_text": "The sample comprises a copolymer derived from delta-gluconolactone (40 mol%) and epsilon-caprolactone (60 mol%), synthesized via a one-pot, two-step ring-opening polymerization in n-octane. Diethylene glycol and monobutyltin oxide were utilized as the initiator and catalyst, respectively. The process involved polymerizing epsilon-caprolactone at 140 °C for 4 hours, followed by the addition of delta-gluconolactone and maintenance at 140 °C for 4 hours, and finally heating to 160 °C for an additional 4 hours. The melting temperature was evaluated using differential scanning calorimetry during the second heating run at 10 °C/min under a nitrogen atmosphere.",
      "reasoning_analysis": "Increasing Factors: The incorporation of delta-gluconolactone introduces rigid cyclic structures and pendant hydroxyl groups into the polymer backbone, which can enhance intermolecular hydrogen bonding and chain stiffness, theoretically contributing to higher thermal stability. Additionally, the high-temperature processing stage at 160 °C promotes high monomer conversion and molecular weight growth, which supports the formation of more stable crystalline domains compared to lower molecular weight oligomers. Decreasing Factors: The primary effect of copolymerization is the disruption of the regular crystal lattice inherent to poly(epsilon-caprolactone) homopolymers. The bulky stereochemistry and pendant groups of the delta-gluconolactone units act as defects within the crystalline regions, significantly reducing lamellar thickness and perfection. Furthermore, the extended thermal exposure at 160 °C increases the likelihood of transesterification reactions, which randomizes the sequence distribution and further impedes crystallization. Residual catalyst or initiator species may also act as impurities that depress the melting point. Dominant Factor: The structural disruption caused by the significant comonomer fraction (40 mol% delta-gluconolactone) is the dominant factor. While backbone rigidity increases, the inability of the chains to pack efficiently into a regular crystal lattice due to comonomer inclusion and potential sequence randomization qualitatively overrides the stiffening effects, leading to a depression in Tm relative to the pure poly(epsilon-caprolactone) homopolymer."
    }
  },
  {
    "doi": null,
    "title": "The crystallization behavior of blends of thermotropic liquid crystalline polymers",
    "year": 1999,
    "chemical_composition": {
      "repeat_unit_psmiles": null,
      "monomers": [
        {
          "name": "Terephthalic acid",
          "smiles": "OC(=O)c1ccc(C(=O)O)cc1",
          "ratio_value": null,
          "ratio_unit": null
        },
        {
          "name": "4-hydroxybenzoic acid",
          "smiles": "Oc1ccc(C(=O)O)cc1",
          "ratio_value": null,
          "ratio_unit": null
        },
        {
          "name": "Hydroquinone",
          "smiles": "Oc1ccc(O)cc1",
          "ratio_value": null,
          "ratio_unit": null
        }
      ],
      "additives": [],
      "is_homopolymer": false
    },
    "processing_history": "Injection molded plaques pressed into thin film at 350°C and quenched. Dried at 110°C for 24h. DSC heating scan at 20.0°C/min using Perkin-Elmer DSC 7 with Argon purge. Composition: 50/50 wt% HX6000/HX8000. Second melting peak.",
    "hierarchical_structure": "Semicrystalline TLCP blend. Two melting endotherms observed.",
    "properties": {
      "Tm": {
        "value": [
          307.52
        ],
        "unit": "°C"
      }
    },
    "analysis_with_hierarchical_structure": {
      "descriptive_text": "The sample comprises a semicrystalline thermotropic liquid crystalline polymer (TLCP) blend consisting of a 50/50 wt% mixture of HX6000 and HX8000 grades, derived from terephthalic acid, 4-hydroxybenzoic acid, and hydroquinone monomers. Processing involved injection molding followed by pressing into thin films at 350°C and quenching, after which the material was dried at 110°C for 24 hours to ensure moisture removal. Thermal analysis was conducted via DSC heating scans at 20.0°C/min under Argon purge using a Perkin-Elmer DSC 7, focusing on the second melting peak within the observed dual endotherm structure characteristic of this hierarchical blend.",
      "reasoning_analysis": "Increasing Factors: The incorporation of rigid aromatic monomers such as terephthalic acid, 4-hydroxybenzoic acid, and hydroquinone creates a stiff polymer backbone with high persistence length, significantly reducing the entropy of fusion and thereby elevating the Tm. Additionally, the liquid crystalline order facilitates strong intermolecular pi-pi stacking interactions that stabilize the crystalline phase. Decreasing Factors: The copolymer nature involving multiple monomer types introduces sequence irregularity that disrupts perfect crystal lattice packing compared to a homopolymer, potentially lowering the Tm. Furthermore, the 50/50 blend composition may introduce phase boundaries or interfacial defects between the HX6000 and HX8000 components, and the quenching process from 350°C limits the initial crystal perfection and lamellar thickness. Dominant Factor: The extreme backbone rigidity and strong intermolecular forces inherent to the aromatic TLCP chemistry qualitatively dominate the thermal behavior, maintaining a high Tm despite the disordering effects of copolymerization, blending, and rapid cooling history."
    },
    "analysis_without_hierarchical_structure": {
      "descriptive_text": "The sample comprises a 50/50 wt% blend of HX6000 and HX8000 wholly aromatic copolyesters, chemically constituted from terephthalic acid, 4-hydroxybenzoic acid, and hydroquinone monomers. Processing involved injection molding into plaques followed by pressing into thin films at 350°C and quenching, after which the films were dried at 110°C for 24 hours. Thermal characterization was performed using a Perkin-Elmer DSC 7 under Argon purge with a heating rate of 20.0°C/min, with specific attention paid to the second melting peak.",
      "reasoning_analysis": "Increasing Factors: The wholly aromatic backbone derived from 4-hydroxybenzoic acid, terephthalic acid, and hydroquinone imposes significant chain rigidity and high cohesive energy density, which intrinsically drives the melting temperature upward by stabilizing the crystalline lattice. Furthermore, the drying step at 110°C prevents hydrolytic degradation, preserving molecular weight and maintaining the structural integrity required for high thermal resistance. Decreasing Factors: The copolymeric nature introduces chemical irregularity along the chain compared to a homopolymer, which disrupts crystal lattice perfection and can depress the melting point. Additionally, the quenching process from 350°C may limit the initial degree of crystallinity or result in less perfect crystallites, while the blending of two distinct grades could introduce phase boundaries that interfere with long-range order. Dominant Factor: The intrinsic rigidity of the aromatic polyester backbone is the primary determinant establishing a high baseline melting temperature; however, the specific thermal history involving quenching and the observation of a second melting peak indicate that recrystallization phenomena during the heating scan qualitatively dominate the final observed thermal behavior."
    }
  },
  {
    "doi": null,
    "title": "The crystallization behavior of blends of thermotropic liquid crystalline polymers",
    "year": 1999,
    "chemical_composition": {
      "repeat_unit_psmiles": null,
      "monomers": [
        {
          "name": "Terephthalic acid",
          "smiles": "OC(=O)c1ccc(C(=O)O)cc1",
          "ratio_value": null,
          "ratio_unit": null
        },
        {
          "name": "4-hydroxybenzoic acid",
          "smiles": "Oc1ccc(C(=O)O)cc1",
          "ratio_value": null,
          "ratio_unit": null
        },
        {
          "name": "Hydroquinone",
          "smiles": "Oc1ccc(O)cc1",
          "ratio_value": null,
          "ratio_unit": null
        }
      ],
      "additives": [],
      "is_homopolymer": false
    },
    "processing_history": "Injection molded plaques pressed into thin film at 350°C and quenched. Dried at 110°C for 24h. DSC heating scan at 20.0°C/min using Perkin-Elmer DSC 7 with Argon purge. Composition: 25/75 wt% HX6000/HX8000. First melting peak.",
    "hierarchical_structure": "Semicrystalline TLCP blend. Two melting endotherms observed.",
    "properties": {
      "Tm": {
        "value": [
          233.99
        ],
        "unit": "°C"
      }
    },
    "analysis_with_hierarchical_structure": {
      "descriptive_text": "The sample comprises a semicrystalline thermotropic liquid crystalline polymer (TLCP) blend with a composition of 25/75 wt% HX6000/HX8000, synthesized from terephthalic acid, 4-hydroxybenzoic acid, and hydroquinone monomers. Processing involved injection molding of plaques that were pressed into a thin film at 350°C and quenched, followed by drying at 110°C for 24 hours. Thermal analysis was conducted using a Perkin-Elmer DSC 7 under Argon purge with a heating rate of 20.0°C/min, focusing on the first melting peak of the two observed melting endotherms.",
      "reasoning_analysis": "Increasing Factors: The incorporation of rigid aromatic monomers such as terephthalic acid, 4-hydroxybenzoic acid, and hydroquinone creates a stiff polymer backbone with strong intermolecular pi-pi stacking interactions, inherently requiring significant thermal energy to disrupt the crystalline lattice. Additionally, the drying process at 110°C removes residual moisture, eliminating potential plasticization effects that would otherwise lower the melting temperature. Decreasing Factors: The blend nature of the sample (HX6000/HX8000) and the copolymeric structure introduce chemical irregularities that disrupt crystal lattice perfection compared to an idealized homopolymer, qualitatively depressing the melting point. Furthermore, the processing history involves quenching from 350°C, which rapidly solidifies the melt and restricts the time available for crystal growth and annealing, resulting in less thermally stable crystallites that melt at lower temperatures. Dominant Factor: While the inherent rigidity of the aromatic polyester backbone establishes the high-temperature melting regime characteristic of TLCPs, the processing history involving rapid quenching and the specific blend composition qualitatively dominate the final crystalline morphology. This results in a distribution of crystal stabilities evidenced by two endotherms, making the thermal history the primary determinant of the specific temperature observed for the first melting peak."
    },
    "analysis_without_hierarchical_structure": {
      "descriptive_text": "The sample comprises a copolyester blend consisting of 25/75 wt% HX6000 and HX8000 grades, chemically derived from terephthalic acid, 4-hydroxybenzoic acid, and hydroquinone monomers. The material was processed by injection molding into plaques, which were subsequently pressed into a thin film at 350°C and quenched. Prior to characterization, the film was dried at 110°C for 24 hours, and the thermal properties were evaluated using a DSC heating scan at 20.0°C/min under an Argon purge, focusing on the first melting peak.",
      "reasoning_analysis": "Increasing Factors: The chemical composition features a wholly aromatic backbone derived from terephthalic acid, 4-hydroxybenzoic acid, and hydroquinone, which imposes significant chain rigidity and facilitates strong intermolecular pi-pi stacking interactions, intrinsically driving the melting temperature higher. Additionally, the processing history includes a dedicated drying step at 110°C for 24 hours, which eliminates moisture that could otherwise act as a plasticizer and depress the thermal transition. Decreasing Factors: The processing history involves pressing the film at 350°C followed by quenching, a rapid cooling method that restricts the time available for crystal growth and perfection, likely resulting in smaller or less thermally stable crystallites that melt at lower temperatures. Furthermore, the sample is a 25/75 wt% blend of two distinct grades, introducing chemical heterogeneity that disrupts lattice packing efficiency according to copolymer melting point depression theory, and the analysis focuses on the first melting peak, which typically corresponds to the less stable crystal population. Dominant Factor: While the rigid aromatic structure establishes a high-temperature baseline for the material, the thermal history imposed by quenching combined with the compositional heterogeneity of the blend qualitatively dominates the final Tm behavior by limiting the degree of crystalline perfection, thereby determining the specific observed melting point relative to the theoretical maximum of a perfectly ordered homopolymer crystal."
    }
  },
  {
    "doi": null,
    "title": "Poly(delta-gluconolactone) and Poly(delta-gluconolactone-?-caprolactone) from delta-Gluconolactone and ?-Caprolactone by Ring-Opening Polymerization",
    "year": 2018,
    "chemical_composition": {
      "repeat_unit_psmiles": null,
      "monomers": [
        {
          "name": "delta-Gluconolactone",
          "smiles": "O=C1OC(CO)C(O)C(O)C1O",
          "ratio_value": 20,
          "ratio_unit": "mol%"
        },
        {
          "name": "epsilon-Caprolactone",
          "smiles": "O=C1CCCCCO1",
          "ratio_value": 80,
          "ratio_unit": "mol%"
        }
      ],
      "additives": [
        {
          "name": "monobutyltin oxide",
          "type": "catalyst",
          "amount_value": 2,
          "amount_unit": "equiv"
        },
        {
          "name": "diethylene glycol",
          "type": "initiator",
          "amount_value": 1,
          "amount_unit": "equiv"
        }
      ],
      "is_homopolymer": false
    },
    "processing_history": "Synthesized by one-pot-two-step ROP in n-octane using MBTO catalyst and diethylene glycol initiator. CL polymerized at 140 °C for 4 hours, then d-GL added, kept at 140 °C for 4 hours, then raised to 160 °C for 4 hours. Tm (1st peak) measured by DSC (PerkinElmer DSC-7) under N2 at 10 °C/min heating rate (2nd heating run).",
    "hierarchical_structure": "Semicrystalline, crystallinity 38.79% by XRD.",
    "properties": {
      "Tm": {
        "value": [
          53.2
        ],
        "unit": "°C"
      }
    },
    "analysis_with_hierarchical_structure": {
      "descriptive_text": "The sample is a semicrystalline copolymer composed of 80 mol% epsilon-caprolactone and 20 mol% delta-gluconolactone, initiated by diethylene glycol and catalyzed by monobutyltin oxide. It was synthesized via a one-pot-two-step ring-opening polymerization in n-octane, where epsilon-caprolactone was polymerized at 140 °C for 4 hours followed by the addition of delta-gluconolactone and subsequent heating at 140 °C for 4 hours and finally 160 °C for 4 hours. The material exhibits a crystallinity of 38.79% as determined by XRD, and the melting temperature was characterized during the second heating run using DSC at a rate of 10 °C/min under a nitrogen atmosphere.",
      "reasoning_analysis": "Increasing Factors: The one-pot-two-step synthesis strategy promotes a block-like sequence distribution, allowing long epsilon-caprolactone segments to form stable crystalline lamellae prior to the introduction of the comonomer, which supports the observed significant crystallinity. Additionally, the final thermal treatment at 160 °C likely anneals the crystalline domains, enhancing crystal perfection and stability. Decreasing Factors: The incorporation of 20 mol% delta-gluconolactone introduces bulky, hydroxyl-rich units into the polymer backbone that disrupt the regular packing of the poly(epsilon-caprolactone) crystal lattice, leading to thermodynamic melting point depression. Furthermore, residual catalyst and initiator species may act as impurities within the interlamellar regions, potentially destabilizing the crystalline order. Dominant Factor: The compositional irregularity introduced by the delta-gluconolactone comonomer is the dominant factor. While the processing history facilitates crystallization, the inherent structural defects caused by the sugar-derived monomer qualitatively dictate a lower melting temperature relative to the pure poly(epsilon-caprolactone) homopolymer baseline."
    },
    "analysis_without_hierarchical_structure": {
