Repository: hhtrick/HHT-code

# HHT training framework

This directory contains model training, embedding precomputation, inference, article-level baselines and the curated datasets. All commands below assume that the working directory is `train_code/`.

## 3. Datasets and fixed partitions

Each main dataset is a JSON array at `dataset/{property}/{property}.json`. Entries contain source metadata, `chemical_composition`, `processing_history`, `hierarchical_structure`, `properties`, and two generated-analysis objects. Targets are stored as `properties[property]["value"]`; source metadata and target values are not predictive input fields.

| Property | Train | Validation | Test | Total |
|---|---:|---:|---:|---:|

File: train_code/dataset/Tm/Tm.json (part 157 of 200)
[
      "descriptive_text": "The sample is a copolymer synthesized via one-pot two-step ring-opening polymerization in n-octane utilizing diethylene glycol (1 equiv) as an initiator and monobutyltin oxide (2 equiv) as a catalyst. The polymerization sequence involved initial polymerization of epsilon-caprolactone at 140 °C for 4 hours followed by the addition of delta-gluconolactone and further reaction at 140 °C for 4 hours finally raising the temperature to 160 °C for an additional 4 hours resulting in a composition of 80 mol% epsilon-caprolactone and 20 mol% delta-gluconolactone. The melting temperature corresponding to the first peak was determined using differential scanning calorimetry under a nitrogen atmosphere at a heating rate of 10 °C/min during the second heating run.",
      "reasoning_analysis": "Increasing Factors: The high molar fraction of epsilon-caprolactone establishes a crystallizable polyester backbone capable of forming lamellar structures which is the primary prerequisite for observing a melting transition. The two-step monomer addition strategy aims to create blocky sequences rather than a purely random distribution allowing for longer crystallizable chain segments that support higher thermal stability of the crystals. Decreasing Factors: The incorporation of delta-gluconolactone introduces bulky sugar-derived units and pendant hydroxyl groups that act as structural defects within the polymer chain disrupting the regular packing required for crystallization and reducing lamellar thickness. Additionally the prolonged thermal exposure at 160 °C during synthesis likely promotes transesterification reactions which randomize the sequence distribution and shorten the effective block lengths of the crystallizable component further depressing the melting temperature. Dominant Factor: The structural irregularity introduced by the comonomer incorporation and processing-induced sequence randomization qualitatively dominates the thermal behavior ensuring that the melting temperature is depressed relative to the poly(epsilon-caprolactone) homopolymer despite the high majority content of the crystallizable monomer."
    }
  },
  {
    "doi": null,
    "title": "Preparation of Urethane-Acrylates by the Photo-Polymerization of Acrylate Monomers Using a Benzophenone Initiator Grafted onto a Polyurethane Copolymer",
    "year": 2014,
    "chemical_composition": {
      "repeat_unit_psmiles": null,
      "monomers": [
        {
          "name": "Poly(tetramethyleneglycol)",
          "smiles": "OCCCC",
          "ratio_value": 20,
          "ratio_unit": "mmol"
        },
        {
          "name": "4,4'-methylenebis(phenylisocyanate)",
          "smiles": "O=C=Nc1ccc(Cc2ccc(N=C=O)cc2)cc1",
          "ratio_value": 50,
          "ratio_unit": "mmol"
        },
        {
          "name": "1,4-butanediol",
          "smiles": "OCCCCO",
          "ratio_value": 30,
          "ratio_unit": "mmol"
        }
      ],
      "additives": [],
      "is_homopolymer": false
    },
    "processing_history": "Polyurethane synthesized from PTMG, MDI, BD. Reaction at 50 °C. No TBP or acrylate added. Precipitated in water. Dried at 60 °C for 3 days. Film cast by solvent evaporation at 60 °C for 60 h. Tm measured by DSC (TA instruments DSC-Q20) at 10 °C/min heating rate between -50 and 250 °C, 2nd heating scan.",
    "hierarchical_structure": "Soft segment semicrystalline structure. Melting peak observed at 18.5 °C.",
    "properties": {
      "Tm": {
        "value": [
          18.5
        ],
        "unit": "°C"
      }
    },
    "analysis_with_hierarchical_structure": {
      "descriptive_text": "The sample is a segmented polyurethane copolymer synthesized from poly(tetramethyleneglycol) (PTMG), 4,4'-methylenebis(phenylisocyanate) (MDI), and 1,4-butanediol (BD) with molar amounts of 20, 50, and 30 mmol, respectively. The synthesis was conducted at 50 °C, followed by precipitation in water and drying at 60 °C for three days. A film was subsequently cast via solvent evaporation at 60 °C over 60 hours. Hierarchical characterization reveals a soft segment semicrystalline structure with a melting peak observed at 18.5 °C, and the thermal properties were evaluated using DSC during the second heating scan at a rate of 10 °C/min between -50 and 250 °C.",
      "reasoning_analysis": "Increasing Factors: The use of poly(tetramethyleneglycol) (PTMG) as the soft segment introduces aliphatic ether chains capable of crystallization, which establishes the fundamental basis for the observed melting transition. The prolonged solvent evaporation process (60 hours) facilitates microphase separation and provides sufficient time for soft segment chain rearrangement, promoting the formation of more perfect crystallites and potentially elevating the Tm relative to rapidly quenched samples. Decreasing Factors: The incorporation of rigid 4,4'-methylenebis(phenylisocyanate) (MDI) and 1,4-butanediol (BD) hard segments disrupts the continuity and regularity of the soft segment matrix. If microphase separation is incomplete, hard segment residues within the soft phase act as defects, depressing the melting temperature. Additionally, the film casting temperature of 60 °C exceeds the observed melting point, implying that the crystallization occurs upon cooling from a molten soft-segment state, where kinetic constraints imposed by the hard domain network may limit crystal growth and lower the Tm. Dominant Factor: The intrinsic thermal properties of the PTMG soft segment constitute the dominant factor, as the observed melting event corresponds to soft segment crystallinity rather than hard segment melting. While the processing history enhances phase separation to allow crystallization to occur, the chemical identity and molecular weight distribution of the PTMG primarily dictate the thermal position of this transition, with the hard segment content serving as a constraining network that modulates the final crystalline perfection."
    },
    "analysis_without_hierarchical_structure": {
      "descriptive_text": "The sample is a segmented polyurethane synthesized from poly(tetramethyleneglycol) (PTMG), 4,4'-methylenebis(phenylisocyanate) (MDI), and 1,4-butanediol (BD) at a reaction temperature of 50 °C. Following synthesis, the polymer was precipitated in water and dried at 60 °C for 3 days. Films were cast via solvent evaporation at 60 °C over a duration of 60 hours. The melting temperature was characterized using differential scanning calorimetry (TA instruments DSC-Q20) at a heating rate of 10 °C/min between -50 and 250 °C, utilizing the second heating scan to assess thermal properties.",
      "reasoning_analysis": "Increasing Factors: The high molar proportion of rigid 4,4'-methylenebis(phenylisocyanate) (MDI) and 1,4-butanediol (BD) relative to the soft segment precursor promotes a high hard segment content, facilitating extensive intermolecular hydrogen bonding and the formation of ordered hard domains which inherently possess a higher melting temperature. Furthermore, the processing history involving slow solvent evaporation over 60 hours allows for significant microphase separation and hard segment crystallization, further driving the Tm upward. Decreasing Factors: The incorporation of flexible poly(tetramethyleneglycol) (PTMG) soft segments disrupts the perfection and continuity of the hard segment crystalline lattice, introducing defects that can lower the observed Tm. Additionally, the relatively low synthesis temperature of 50 °C may limit the molecular weight and hard segment sequence length compared to higher temperature bulk polymerizations, potentially reducing the thermal stability of the crystalline domains. Dominant Factor: The intrinsic chemical architecture defined by the high concentration of hydrogen-bonding MDI and BD units, coupled with the slow solvent casting process that maximizes hard segment ordering, qualitatively dominates the thermal behavior, establishing a robust melting transition associated with the hard phase crystallinity."
    }
  },
  {
    "doi": null,
    "title": "Poly(delta-gluconolactone) and Poly(delta-gluconolactone-?-caprolactone) from delta-Gluconolactone and ?-Caprolactone by Ring-Opening Polymerization",
    "year": 2018,
    "chemical_composition": {
      "repeat_unit_psmiles": null,
      "monomers": [
        {
          "name": "delta-Gluconolactone",
          "smiles": "O=C1OC(CO)C(O)C(O)C1O",
          "ratio_value": 10,
          "ratio_unit": "mol%"
        },
        {
          "name": "epsilon-Caprolactone",
          "smiles": "O=C1CCCCCO1",
          "ratio_value": 90,
          "ratio_unit": "mol%"
        }
      ],
      "additives": [
        {
          "name": "monobutyltin oxide",
          "type": "catalyst",
          "amount_value": 2,
          "amount_unit": "equiv"
        },
        {
          "name": "diethylene glycol",
          "type": "initiator",
          "amount_value": 1,
          "amount_unit": "equiv"
        }
      ],
      "is_homopolymer": false
    },
    "processing_history": "Synthesized by one-pot-two-step ROP in n-octane using MBTO catalyst and diethylene glycol initiator. CL polymerized at 140 °C for 4 hours, then d-GL added, kept at 140 °C for 4 hours, then raised to 160 °C for 4 hours. Tm (1st peak) measured by DSC (PerkinElmer DSC-7) under N2 at 10 °C/min heating rate (2nd heating run).",
    "hierarchical_structure": "Semicrystalline, crystallinity 40.51% by XRD.",
    "properties": {
      "Tm": {
        "value": [
          54.0
        ],
        "unit": "°C"
      }
    },
    "analysis_with_hierarchical_structure": {
      "descriptive_text": "The sample is a semicrystalline copolymer composed of epsilon-caprolactone (90 mol%) and delta-gluconolactone (10 mol%), synthesized via a one-pot, two-step ring-opening polymerization in n-octane using monobutyltin oxide as a catalyst and diethylene glycol as an initiator. The polymerization protocol involved reacting caprolactone at 140 °C for 4 hours, followed by the addition of delta-gluconolactone and maintenance at 140 °C for 4 hours, and finally raising the temperature to 160 °C for an additional 4 hours. Structural characterization via XRD revealed a crystallinity of 40.51%, and the melting temperature corresponding to the first peak was determined by differential scanning calorimetry during the second heating run at 10 °C/min under a nitrogen atmosphere.",
      "reasoning_analysis": "Increasing Factors: The high molar fraction of epsilon-caprolactone (90%) provides a substantial crystallizable backbone capable of forming a polycaprolactone-based lattice. The sequential addition of monomers during synthesis aims to establish block-like sequences, which preserves longer contiguous crystallizable caprolactone segments compared to a purely statistical random copolymer, thereby supporting higher thermal stability of the crystals. Decreasing Factors: The incorporation of delta-gluconolactone introduces bulky structures and hydroxyl groups that sterically hinder chain packing and disrupt the regularity of the crystal lattice. Additionally, the prolonged exposure to high temperatures (up to 160 °C) in the presence of a tin catalyst likely promoted transesterification reactions, randomizing the sequence distribution and reducing the average length of crystallizable runs according to Flory's melting point depression theory. Residual catalyst and initiator species may also act as impurities that defect the crystal structure. Dominant Factor: Although the high caprolactone content sustains semicrystallinity, the sequence randomization induced by transesterification and the structural disruption from the gluconolactone comonomer are the dominant factors, qualitatively driving the Tm lower relative to a pure polycaprolactone homopolymer of comparable molecular weight."
    },
    "analysis_without_hierarchical_structure": {
      "descriptive_text": "The sample is a copolymer synthesized from epsilon-caprolactone (90 mol%) and delta-gluconolactone (10 mol%) via a one-pot two-step ring-opening polymerization in n-octane. Diethylene glycol and monobutyltin oxide were employed as the initiator and catalyst, respectively, in amounts of 1 and 2 equivalents. The polymerization commenced with epsilon-caprolactone at 140 °C for 4 hours, followed by the addition of delta-gluconolactone and further reaction at 140 °C for 4 hours, before finally raising the temperature to 160 °C for an additional 4 hours. The melting temperature was determined using differential scanning calorimetry on the second heating run at a rate of 10 °C/min under a nitrogen atmosphere.",
      "reasoning_analysis": "Increasing Factors: The high molar fraction of epsilon-caprolactone (90%) ensures long crystallizable sequences within the backbone, preserving the semi-crystalline capability inherent to polycaprolactone structures. Additionally, the elevated synthesis temperatures up to 160 °C promote high monomer conversion and molecular weight growth, which stabilizes the crystalline phase against low-molecular-weight defects. Decreasing Factors: The incorporation of delta-gluconolactone units introduces bulky, rigid cyclic structures with pendant hydroxyl groups that act as non-crystallizable defects within the polycaprolactone lattice, thermodynamically depressing the melting point. Furthermore, the prolonged thermal treatment during the one-pot synthesis likely facilitates transesterification reactions, randomizing the comonomer sequence distribution and reducing the average length of crystallizable runs, which further lowers the Tm. Dominant Factor: The structural disruption caused by the comonomer incorporation and potential sequence randomization qualitatively dominates the thermal behavior; while the high caprolactone content allows crystallization to occur, the presence of delta-gluconolactone defects dictates a melting temperature lower than that of the pure polycaprolactone homopolymer."
    }
  },
  {
    "doi": null,
    "title": "Poly(delta-gluconolactone) and Poly(delta-gluconolactone-?-caprolactone) from delta-Gluconolactone and ?-Caprolactone by Ring-Opening Polymerization",
    "year": 2018,
    "chemical_composition": {
      "repeat_unit_psmiles": null,
      "monomers": [
        {
          "name": "delta-Gluconolactone",
          "smiles": "O=C1OC(CO)C(O)C(O)C1O",
          "ratio_value": 30,
          "ratio_unit": "mol%"
        },
        {
          "name": "epsilon-Caprolactone",
          "smiles": "O=C1CCCCCO1",
          "ratio_value": 70,
          "ratio_unit": "mol%"
        }
      ],
      "additives": [
        {
          "name": "monobutyltin oxide",
          "type": "catalyst",
          "amount_value": 2,
          "amount_unit": "equiv"
        },
        {
          "name": "diethylene glycol",
          "type": "initiator",
          "amount_value": 1,
          "amount_unit": "equiv"
        }
      ],
      "is_homopolymer": false
    },
    "processing_history": "Synthesized by one-pot-two-step ROP in n-octane using MBTO catalyst and diethylene glycol initiator. CL polymerized at 140 °C for 4 hours, then d-GL added, kept at 140 °C for 4 hours, then raised to 160 °C for 4 hours. Tm (1st peak) measured by DSC (PerkinElmer DSC-7) under N2 at 10 °C/min heating rate (2nd heating run).",
    "hierarchical_structure": "Semicrystalline, crystallinity 33.42% by XRD.",
    "properties": {
      "Tm": {
        "value": [
          53.1
        ],
        "unit": "°C"
      }
    },
    "analysis_with_hierarchical_structure": {
      "descriptive_text": "The sample is a semicrystalline copolymer composed of delta-gluconolactone (30 mol%) and epsilon-caprolactone (70 mol%), synthesized via a one-pot-two-step ring-opening polymerization in n-octane utilizing diethylene glycol as an initiator and monobutyltin oxide as a catalyst. The reaction profile involved polymerizing epsilon-caprolactone at 140 °C for 4 hours, followed by the addition of delta-gluconolactone and heating at 140 °C for 4 hours, and finally increasing the temperature to 160 °C for 4 hours. XRD analysis confirms a crystallinity of 33.42%, and the melting behavior was characterized by DSC during the second heating run at a rate of 10 °C/min under a nitrogen atmosphere.",
      "reasoning_analysis": "Increasing Factors: The thermal history includes a final heating step at 160 °C, which serves as an in-situ annealing process to promote lamellar thickening and improve crystal perfection, thereby driving the Tm upward. Additionally, the sequential addition of monomers suggests a block-like sequence distribution, which preserves longer crystallizable epsilon-caprolactone segments compared to a random copolymer architecture. Decreasing Factors: The incorporation of 30 mol% delta-gluconolactone introduces structural irregularities and steric bulk that disrupt the packing efficiency of the epsilon-caprolactone crystalline lattice, significantly depressing the Tm relative to pure polycaprolactone. Furthermore, the flexible aliphatic polyester backbone inherently possesses low chain stiffness and weak intermolecular forces, limiting the thermal stability of the crystalline phase. Dominant Factor: The effective crystallizable sequence length of the epsilon-caprolactone segments qualitatively dominates the Tm behavior. While the thermal annealing enhances crystal quality, the copolymer composition and the potential for transesterification during the high-temperature synthesis ultimately constrain the maximum lamellar thickness, setting the primary determinant for the observed melting transition."
    },
    "analysis_without_hierarchical_structure": {
      "descriptive_text": "The sample consists of a copolymer synthesized from delta-Gluconolactone (30 mol%) and epsilon-Caprolactone (70 mol%) via a one-pot-two-step ring-opening polymerization in n-octane. Diethylene glycol served as the initiator and monobutyltin oxide as the catalyst. The polymerization protocol involved initial polymerization of epsilon-Caprolactone at 140 °C for 4 hours, followed by the addition of delta-Gluconolactone and maintenance at 140 °C for 4 hours, before finally raising the temperature to 160 °C for an additional 4 hours. The melting temperature was subsequently determined using differential scanning calorimetry under a nitrogen atmosphere at a heating rate of 10 °C/min during the second heating run.",
      "reasoning_analysis": "Increasing Factors: The sequential addition of monomers suggests a block copolymer architecture, which facilitates microphase separation and allows the epsilon-Caprolactone segments to retain sufficient chain regularity to crystallize, thereby preserving a defined melting transition. Additionally, the presence of hydroxyl groups on the delta-Gluconolactone units may introduce intermolecular hydrogen bonding within the amorphous or crystalline interfaces, potentially enhancing thermal stability. Decreasing Factors: The incorporation of the bulky and rigid delta-Gluconolactone comonomer into the polymer backbone inherently disrupts the structural regularity of the crystallizable epsilon-Caprolactone sequences, acting as a defect within the crystal lattice. Furthermore, the prolonged thermal treatment at elevated temperatures up to 160 °C in the presence of the monobutyltin oxide catalyst promotes transesterification reactions, which randomizes the sequence distribution and significantly reduces the length of crystallizable blocks, thereby depressing the melting temperature. Dominant Factor: The structural disruption caused by the comonomer incorporation and the sequence randomization induced by high-temperature transesterification qualitatively dominate the thermal behavior. These factors reduce the overall crystallinity and perfection of the crystal lattice more significantly than the architectural benefits of the sequential addition strategy, leading to a melting temperature that is depressed relative to the pure epsilon-Caprolactone homopolymer."
    }
  },
  {
    "doi": null,
    "title": "The crystallization behavior of blends of thermotropic liquid crystalline polymers",
    "year": 1999,
    "chemical_composition": {
      "repeat_unit_psmiles": null,
      "monomers": [
        {
          "name": "Terephthalic acid",
          "smiles": "OC(=O)c1ccc(C(=O)O)cc1",
          "ratio_value": null,
          "ratio_unit": null
        },
        {
          "name": "4-hydroxybenzoic acid",
          "smiles": "Oc1ccc(C(=O)O)cc1",
          "ratio_value": null,
          "ratio_unit": null
        },
        {
          "name": "Hydroquinone",
          "smiles": "Oc1ccc(O)cc1",
          "ratio_value": null,
          "ratio_unit": null
        }
      ],
      "additives": [],
      "is_homopolymer": false
    },
    "processing_history": "Injection molded plaques pressed into thin film at 350°C and quenched. Dried at 110°C for 24h. DSC heating scan at 20.0°C/min using Perkin-Elmer DSC 7 with Argon purge. Composition: 0/100 wt% HX6000/HX8000. Second melting peak.",
    "hierarchical_structure": "Semicrystalline TLCP. Two melting endotherms observed.",
    "properties": {
      "Tm": {
        "value": [
          271.79
        ],
        "unit": "°C"
      }
    },
    "analysis_with_hierarchical_structure": {
      "descriptive_text": "The sample comprises a semicrystalline thermotropic liquid crystal polymer (TLCP) derived from terephthalic acid, 4-hydroxybenzoic acid, and hydroquinone monomers, specifically formulated as a 0/100 wt% HX6000/HX8000 composition. Processing involved injection molding followed by pressing into a thin film at 350°C and quenching, after which the material was dried at 110°C for 24 hours. Structural characterization reveals two melting endotherms typical of this class, with thermal analysis conducted via DSC heating scans at 20.0°C/min under an Argon purge, focusing on the second melting peak.",
      "reasoning_analysis": "Increasing Factors: The incorporation of rigid aromatic monomers such as terephthalic acid, 4-hydroxybenzoic acid, and hydroquinone creates a stiff polymer backbone with strong intermolecular interactions, including pi-pi stacking, which significantly elevates the energy required for lattice disruption. Additionally, the thermotropic liquid crystal nature promotes high degrees of orientational order and crystallinity, while the extensive drying history removes residual moisture that could otherwise act as a plasticizer to lower the thermal transition. Decreasing Factors: The copolymeric structure introduces sequence irregularities compared to a perfect homopolymer lattice, which disrupts packing efficiency and inherently depresses the equilibrium melting temperature. Furthermore, the quenching step during processing limits the time available for crystal growth, potentially resulting in less perfect crystallites that melt at lower temperatures, evidenced by the presence of multiple endotherms. Dominant Factor: The intrinsic chain stiffness and high structural order inherent to the aromatic TLCP backbone qualitatively dominate the thermal behavior, ensuring a high melting temperature regime despite the crystallinity disruptions caused by copolymerization and rapid quenching, with the second melting peak likely representing the melting of the most thermally stable crystalline domains."
    },
    "analysis_without_hierarchical_structure": {
      "descriptive_text": "The sample comprises an aromatic copolyester derived from terephthalic acid, 4-hydroxybenzoic acid, and hydroquinone monomers. Specimens were prepared by injection molding plaques that were subsequently pressed into a thin film at 350°C and quenched to lock in the morphology. Prior to thermal analysis, the films were dried at 110°C for 24 hours to eliminate residual moisture. Characterization was performed using a Perkin-Elmer DSC 7 under an Argon purge with a heating rate of 20.0°C/min, with the melting temperature determined from the second melting peak observed during the scan.",
      "reasoning_analysis": "Increasing Factors: The incorporation of rigid aromatic monomers such as terephthalic acid, 4-hydroxybenzoic acid, and hydroquinone creates a stiff polymer backbone with significant steric hindrance and strong intermolecular pi-pi stacking interactions, which inherently elevates the energy required for lattice disruption. Furthermore, the processing history includes a dedicated drying step at 110°C for 24 hours, which removes absorbed moisture that would otherwise act as a plasticizer and depress the melting temperature. Decreasing Factors: The copolymer nature of the chain, involving three distinct monomeric units, introduces structural irregularity that disrupts crystal lattice perfection compared to a corresponding homopolymer, potentially lowering the equilibrium melting point. Additionally, the quenching step during film preparation involves rapid cooling, which limits the time available for crystal growth and perfection, often resulting in less stable crystallites that melt at lower temperatures. Dominant Factor: The intrinsic thermal stability conferred by the highly rigid aromatic backbone and the presence of mesogenic units like 4-hydroxybenzoic acid qualitatively dominates the thermal behavior, maintaining a high melting temperature baseline that outweighs the depressive effects of copolymerization irregularity and rapid quenching."
    }
  },
  {
    "doi": null,
    "title": "The crystallization behavior of blends of thermotropic liquid crystalline polymers",
    "year": 1999,
    "chemical_composition": {
      "repeat_unit_psmiles": null,
      "monomers": [
        {
          "name": "Terephthalic acid",
          "smiles": "OC(=O)c1ccc(C(=O)O)cc1",
          "ratio_value": null,
          "ratio_unit": null
        },
        {
          "name": "4-hydroxybenzoic acid",
          "smiles": "Oc1ccc(C(=O)O)cc1",
          "ratio_value": null,
          "ratio_unit": null
        },
        {
          "name": "Hydroquinone",
          "smiles": "Oc1ccc(O)cc1",
          "ratio_value": null,
          "ratio_unit": null
        }
      ],
      "additives": [],
      "is_homopolymer": false
    },
    "processing_history": "Injection molded plaques pressed into thin film at 350°C and quenched. Dried at 110°C for 24h. DSC heating scan at 20.0°C/min using Perkin-Elmer DSC 7 with Argon purge. Composition: 0/100 wt% HX6000/HX8000. First melting peak.",
    "hierarchical_structure": "Semicrystalline TLCP. Two melting endotherms observed.",
    "properties": {
      "Tm": {
        "value": [
          228.94
        ],
        "unit": "°C"
      }
    },
    "analysis_with_hierarchical_structure": {
      "descriptive_text": "This semicrystalline thermotropic liquid crystalline polymer (TLCP) copolymer is synthesized from terephthalic acid, 4-hydroxybenzoic acid, and hydroquinone monomers. The material was processed by injection molding plaques that were pressed into a thin film at 350°C and quenched, followed by drying at 110°C for 24 hours to ensure moisture removal. Characterized via DSC heating scan at 20.0°C/min under an Argon purge, the sample corresponds to a 0/100 wt% HX6000/HX8000 composition and exhibits a hierarchical structure defined by two melting endotherms, with the analysis specifically targeting the first melting peak.",
      "reasoning_analysis": "Increasing Factors: The chemical composition comprising rigid aromatic monomers such as terephthalic acid, 4-hydroxybenzoic acid, and hydroquinone establishes a stiff polymer backbone with high cohesive energy density due to pi-pi stacking and dipole interactions, intrinsically driving the Tm upward. Furthermore, the semicrystalline thermotropic liquid crystalline polymer structure facilitates highly ordered packing domains, which significantly enhances thermal stability and resistance to melting. Decreasing Factors: The copolymer nature of the sample introduces structural irregularity along the chain compared to a homopolymer, which disrupts crystal lattice perfection and entropically favors the melt state, thereby depressing the Tm. Additionally, the processing history involves quenching from 350°C, a rapid cooling method that restricts the time available for crystal growth and perfection, potentially resulting in a population of less stable crystallites that melt at lower temperatures compared to slowly cooled counterparts. Dominant Factor: The dominant factor governing the Tm behavior is the intrinsic chain rigidity and liquid crystalline ordering inherent to the aromatic polyester composition. While the copolymer sequence distribution and quenching history introduce defects that lower the Tm relative to an idealized crystal, the strong intermolecular forces and mesogenic order of the TLCP structure overwhelmingly dictate a high melting temperature regime, evidenced by the presence of distinct multiple melting endotherms."
    },
    "analysis_without_hierarchical_structure": {
      "descriptive_text": "The sample comprises a copolymer derived from terephthalic acid, 4-hydroxybenzoic acid, and hydroquinone monomers, specified as a 0/100 wt% HX6000/HX8000 composition. The material was processed by injection molding plaques which were pressed into a thin film at 350°C and subsequently quenched. Prior to analysis, the film was dried at 110°C for 24 hours. Thermal characterization was performed using a Perkin-Elmer DSC 7 under an Argon purge with a heating scan rate of 20.0°C/min to record the first melting peak.",
      "reasoning_analysis": "Increasing Factors: The incorporation of rigid aromatic monomers, including terephthalic acid, 4-hydroxybenzoic acid, and hydroquinone, creates a stiff polymer backbone with high symmetry that promotes efficient chain packing and strong intermolecular pi-pi stacking, intrinsically driving the Tm upward. Additionally, the drying step at 110°C for 24 hours removes residual moisture, preventing plasticization effects that would otherwise depress the melting temperature. Decreasing Factors: The copolymer nature of the chain introduces structural irregularities compared to a perfect homopolymer lattice, disrupting crystalline perfection and qualitatively lowering the Tm. Furthermore, the quenching step during processing limits the time for crystal growth and annealing, potentially resulting in less perfect crystallites that melt at lower temperatures compared to slowly cooled samples. Dominant Factor: The inherent rigidity and strong intermolecular forces associated with the wholly aromatic copolyester backbone qualitatively dominate the thermal behavior, ensuring a high melting temperature despite the crystalline disruptions caused by copolymerization and rapid cooling."
    }
  },
  {
    "doi": null,
    "title": "The crystallization behavior of blends of thermotropic liquid crystalline polymers",
    "year": 1999,
    "chemical_composition": {
      "repeat_unit_psmiles": null,
      "monomers": [
        {
          "name": "Terephthalic acid",
          "smiles": "OC(=O)c1ccc(C(=O)O)cc1",
          "ratio_value": null,
          "ratio_unit": null
        },
        {
          "name": "4-hydroxybenzoic acid",
          "smiles": "Oc1ccc(C(=O)O)cc1",
          "ratio_value": null,
          "ratio_unit": null
        },
        {
          "name": "Hydroquinone",
          "smiles": "Oc1ccc(O)cc1",
          "ratio_value": null,
          "ratio_unit": null
        }
      ],
      "additives": [],
      "is_homopolymer": false
    },
    "processing_history": "Injection molded plaques pressed into thin film at 350°C and quenched. Dried at 110°C for 24h. DSC heating scan at 20.0°C/min using Perkin-Elmer DSC 7 with Argon purge. Composition: 25/75 wt% HX6000/HX8000. Second melting peak.",
    "hierarchical_structure": "Semicrystalline TLCP blend. Two melting endotherms observed.",
    "properties": {
      "Tm": {
        "value": [
          292.63
        ],
        "unit": "°C"
      }
    },
    "analysis_with_hierarchical_structure": {
      "descriptive_text": "The sample is a semicrystalline thermotropic liquid crystal polymer (TLCP) blend synthesized from aromatic monomers including terephthalic acid, 4-hydroxybenzoic acid, and hydroquinone, formulated as a 25/75 wt% mixture of HX6000 and HX8000 grades. Processing involved injection molding plaques that were pressed into a thin film at 350°C and quenched, followed by drying at 110°C for 24 hours to ensure moisture removal. Hierarchical structural analysis identifies the material as a TLCP blend exhibiting two melting endotherms, with thermal characterization performed via DSC heating scans at 20.0°C/min under an Argon purge, specifically focusing on the second melting peak.",
      "reasoning_analysis": "Increasing Factors: The polymer backbone consists of rigid aromatic units derived from terephthalic acid, 4-hydroxybenzoic acid, and hydroquinone, which impart significant chain stiffness and facilitate strong intermolecular pi-pi stacking, inherently driving the Tm to high values characteristic of thermotropic liquid crystal polymers. Additionally, the blend composition is skewed towards 75 wt% HX8000, a grade typically associated with higher thermal stability, and the thorough drying at 110°C eliminates moisture that could otherwise act as a plasticizer or cause hydrolytic degradation. Decreasing Factors: The multicomponent nature of the system, involving both a blend of two distinct commercial grades and copolymerization of multiple monomers, introduces structural irregularities that disrupt crystal lattice perfection compared to a homopolymer, leading to melting point depression. Furthermore, the processing history involves quenching from 350°C, which rapidly cools the material and limits the time available for the growth of large, thermally stable crystallites, potentially lowering the observed onset of melting. Dominant Factor: The intrinsic rigidity of the aromatic polyester backbone serves as the dominant factor, establishing a high thermal threshold that defines the material as a high-performance TLCP. Specifically, the observation of the second melting peak suggests that the thermal response is governed by the more stable crystalline phase associated with the majority HX8000 component, overriding the crystallinity limitations imposed by the quenching process."
    },
    "analysis_without_hierarchical_structure": {
      "descriptive_text": "The sample comprises a wholly aromatic copolyester blend consisting of 25/75 wt% HX6000 and HX8000 grades, synthesized from terephthalic acid, 4-hydroxybenzoic acid, and hydroquinone monomers. The material was processed by injection molding into plaques, which were subsequently pressed into a thin film at 350°C and quenched, followed by drying at 110°C for 24 hours to remove residual moisture. Thermal characterization was performed using a Perkin-Elmer DSC 7 under Argon purge with a heating scan rate of 20.0°C/min, where the second melting peak was recorded for analysis.",
      "reasoning_analysis": "Increasing Factors: The wholly aromatic chemical composition, featuring terephthalic acid, 4-hydroxybenzoic acid, and hydroquinone, creates a rigid rod-like backbone that significantly restricts chain mobility and enhances intermolecular pi-pi stacking, intrinsically driving the Tm to elevated temperatures. Furthermore, the processing history includes drying at 110°C for 24 hours, which removes absorbed moisture that would otherwise act as a plasticizer and depress the melting temperature. Decreasing Factors: The copolymer nature involving three distinct monomers introduces structural irregularity compared to a homopolymer, disrupting crystal lattice perfection and lowering the Tm. Additionally, the quenching step following pressing at 350°C limits the time available for crystallization, resulting in smaller or less thermally stable crystallites that melt at lower temperatures, evidenced by the complex melting behavior. Dominant Factor: While the drying process preserves the thermal integrity, the dominant factor governing the final Tm behavior is the intrinsic compositional disorder introduced by the terpolymer structure and the blending of HX6000/HX8000 grades, which fundamentally dictates the crystallizable segment length and lattice energy, overriding the transient effects of the quenching history which primarily influences the multiplicity of the melting peaks rather than the fundamental thermodynamic melting point."
    }
  },
  {
    "doi": null,
    "title": "Characterization of a main-chain semiflexible liquid crystalline polymer: degree of orientational order",
    "year": 1995,
    "chemical_composition": {
      "repeat_unit_psmiles": null,
      "monomers": [
        {
          "name": "4,4'-dihydroxy-α,α'-dimethylbenzalazine",
          "smiles": "CC(=NN=C(C)c1ccc(O)cc1)c1ccc(O)cc1",
          "ratio_value": null,
          "ratio_unit": null
        },
        {
          "name": "Dicarboxylic acid (8 methylene groups)",
          "smiles": "OC(=O)CCCCCCCC(=O)O",
          "ratio_value": 50,
          "ratio_unit": "wt%"
        },
        {
          "name": "Dicarboxylic acid (10 methylene groups)",
          "smiles": "OC(=O)CCCCCCCCCC(=O)O",
          "ratio_value": 50,
          "ratio_unit": "wt%"
        }
      ],
      "additives": [],
      "is_homopolymer": false
    },
    "processing_history": "Synthesized as described in ref. 29. Fully deuterated (D-LCP). Tm measured by differential scanning calorimetry (DSC) on first heating with a heating rate of 20 °C/min.",
    "hierarchical_structure": "Main-chain semiflexible liquid crystalline polymer. Randomly inserted flexible units with 8 and 10 methylene groups. Nematic phase.",
    "properties": {
      "Tm": {
        "value": [
          162
        ],
        "unit": "°C"
      }
    },
    "analysis_with_hierarchical_structure": {
      "descriptive_text": "The sample is a fully deuterated main-chain semiflexible liquid crystalline polymer (D-LCP) exhibiting a nematic phase. It consists of a rigid 4,4'-dihydroxy-α,α'-dimethylbenzalazine mesogen copolymerized with a mixture of dicarboxylic acids containing eight and ten methylene groups in a 50 wt% ratio each. The flexible aliphatic spacers are randomly inserted within the polymer backbone, creating structural irregularity. The material was synthesized according to established literature procedures and characterized via differential scanning calorimetry (DSC) during the first heating cycle at a rate of 20 °C/min.",
