Repository: hhtrick/HHT-code

# HHT training framework

This directory contains model training, embedding precomputation, inference, article-level baselines and the curated datasets. All commands below assume that the working directory is `train_code/`.

## 3. Datasets and fixed partitions

Each main dataset is a JSON array at `dataset/{property}/{property}.json`. Entries contain source metadata, `chemical_composition`, `processing_history`, `hierarchical_structure`, `properties`, and two generated-analysis objects. Targets are stored as `properties[property]["value"]`; source metadata and target values are not predictive input fields.

| Property | Train | Validation | Test | Total |
|---|---:|---:|---:|---:|

File: train_code/dataset/Tm/Tm.json (part 158 of 200)
[
      "reasoning_analysis": "Increasing Factors: The incorporation of the rigid 4,4'-dihydroxy-α,α'-dimethylbenzalazine mesogen units enhances chain stiffness and facilitates strong intermolecular interactions, such as pi-pi stacking, which inherently raises the energy required for the solid-to-liquid transition. Additionally, the full deuteration of the polymer backbone may contribute to a slight increase in Tm due to the stronger C-D bond strength and reduced zero-point vibrational energy compared to protonated analogs. Decreasing Factors: The introduction of flexible aliphatic dicarboxylic acid spacers (8 and 10 methylene groups) reduces overall chain rigidity compared to a fully aromatic system, thereby lowering the Tm. More significantly, the random copolymerization of two different spacer lengths disrupts the regularity of the crystal lattice and reduces packing efficiency relative to a homopolymer spacer system, leading to a substantial depression in Tm. Dominant Factor: While the rigid mesogen provides a high thermal stability baseline, the structural irregularity introduced by the random insertion of mixed-length flexible spacers is the dominant factor. This copolymerization strategy significantly disrupts crystalline packing efficiency, qualitatively lowering the Tm relative to a perfectly ordered rigid-rod analogue, despite the stabilizing influence of the mesogenic cores and deuteration."
    },
    "analysis_without_hierarchical_structure": {
      "descriptive_text": "The sample consists of a fully deuterated liquid crystalline copolyester derived from the condensation of 4,4'-dihydroxy-α,α'-dimethylbenzalazine with a binary mixture of dicarboxylic acids containing eight and ten methylene groups in equal weight ratios. Synthesized following established protocols, the material was subjected to differential scanning calorimetry during the first heating cycle at a rate of 20 °C/min to determine its thermal transitions.",
      "reasoning_analysis": "Increasing Factors: The incorporation of the rigid 4,4'-dihydroxy-α,α'-dimethylbenzalazine mesogen imposes significant chain stiffness and promotes strong intermolecular pi-stacking interactions, which inherently drives the melting temperature higher by stabilizing the crystalline phase. Additionally, the full deuteration of the polymer may contribute a minor isotopic effect that slightly increases bond stability and lattice energy. Decreasing Factors: The use of a binary mixture of dicarboxylic acids with differing methylene chain lengths introduces constitutional irregularity along the backbone, which disrupts the periodicity required for perfect crystal packing and consequently depresses the melting temperature compared to a homopolymer analogue. Furthermore, the flexible aliphatic spacers reduce the overall backbone rigidity relative to wholly aromatic polyesters, lowering the energy barrier for chain mobility upon heating. Dominant Factor: While the rigid mesogenic units establish a high thermal stability baseline characteristic of liquid crystalline polymers, the structural disorder introduced by the copolymerization of two different spacer lengths is the dominant factor limiting the maximum crystalline perfection, thereby qualitatively defining the Tm as lower than that of a structurally regular homopolymer but stabilized by the mesogen-driven ordering."
    }
  },
  {
    "doi": null,
    "title": "Characterization of a main-chain semiflexible liquid crystalline polymer: degree of orientational order",
    "year": 1995,
    "chemical_composition": {
      "repeat_unit_psmiles": null,
      "monomers": [
        {
          "name": "4,4'-dihydroxy-α,α'-dimethylbenzalazine",
          "smiles": "CC(=NN=C(C)c1ccc(O)cc1)c1ccc(O)cc1",
          "ratio_value": null,
          "ratio_unit": null
        },
        {
          "name": "Dicarboxylic acid (8 methylene groups)",
          "smiles": "OC(=O)CCCCCCCC(=O)O",
          "ratio_value": 50,
          "ratio_unit": "wt%"
        },
        {
          "name": "Dicarboxylic acid (10 methylene groups)",
          "smiles": "OC(=O)CCCCCCCCCC(=O)O",
          "ratio_value": 50,
          "ratio_unit": "wt%"
        }
      ],
      "additives": [],
      "is_homopolymer": false
    },
    "processing_history": "Synthesized as described in ref. 29. Selectively deuterated in the flexible linkages (fD-LCP). Tm measured by differential scanning calorimetry (DSC) on first heating with a heating rate of 20 °C/min.",
    "hierarchical_structure": "Main-chain semiflexible liquid crystalline polymer. Randomly inserted flexible units with 8 and 10 methylene groups. Nematic phase.",
    "properties": {
      "Tm": {
        "value": [
          151
        ],
        "unit": "°C"
      }
    },
    "analysis_with_hierarchical_structure": {
      "descriptive_text": "The sample is a main-chain semiflexible liquid crystalline polymer comprising rigid 4,4'-dihydroxy-α,α'-dimethylbenzalazine mesogenic units copolymerized with flexible dicarboxylic acid spacers containing 8 and 10 methylene groups in an equimass ratio. The polymer chains are selectively deuterated within the flexible linkages, forming a randomly inserted sequence that supports a nematic liquid crystalline phase. Thermal characterization was performed using differential scanning calorimetry on the first heating scan at a rate of 20 °C/min.",
      "reasoning_analysis": "Increasing Factors: The presence of rigid 4,4'-dihydroxy-α,α'-dimethylbenzalazine mesogenic units within the main chain imposes significant backbone stiffness and promotes strong intermolecular interactions, such as pi-pi stacking, which inherently elevates the energy required for lattice disruption. Additionally, the selective deuteration of the flexible linkages reduces the vibrational entropy of the methylene segments compared to protonated analogs, potentially contributing to a slight thermal stabilization. The formation of a nematic phase indicates strong orientational ordering forces that resist thermal disordering. Decreasing Factors: The random incorporation of two different flexible spacer lengths (8 and 10 methylene groups) introduces structural irregularity along the polymer backbone, which disrupts crystalline packing efficiency and lowers the melting point compared to a homologous polymer with uniform spacer lengths. The flexible methylene sequences themselves introduce conformational freedom that reduces the overall chain rigidity relative to a fully rigid rod polymer. Dominant Factor: The intrinsic stiffness and cohesive energy density provided by the rigid mesogenic units qualitatively dominate the thermal behavior, establishing a high baseline melting temperature characteristic of liquid crystalline polymers, although this is modulated downward by the crystalline defects introduced by the random spacer distribution."
    },
    "analysis_without_hierarchical_structure": {
      "descriptive_text": "The sample is a copolymer derived from 4,4'-dihydroxy-α,α'-dimethylbenzalazine and a 50 wt% mixture of two dicarboxylic acids containing eight and ten methylene groups, respectively. Synthesized following established literature procedures, the polymer was selectively deuterated within the flexible linkages to form a specialized fD-LCP material. The melting temperature was evaluated using differential scanning calorimetry on the first heating cycle with a heating rate of 20 °C/min.",
      "reasoning_analysis": "Increasing Factors: The presence of the 4,4'-dihydroxy-α,α'-dimethylbenzalazine unit introduces rigid aromatic and azine functionalities into the polymer backbone, which restricts chain mobility and promotes strong intermolecular packing and liquid crystalline ordering, thereby driving the Tm upward. Decreasing Factors: The use of a comonomer mixture comprising two different dicarboxylic acids introduces constitutional irregularity along the chain that disrupts crystalline lattice perfection, resulting in copolymer melting point depression, while the aliphatic methylene sequences provide flexible segments that reduce overall backbone stiffness compared to fully aromatic systems. Dominant Factor: The structural rigidity and mesogenic potential of the azine-containing aromatic units qualitatively dominate the final Tm behavior, establishing a high thermal transition threshold characteristic of liquid crystalline polyesters that overrides the flexibility of the spacers and the disorder introduced by copolymerization, with the first heating measurement capturing this intrinsic crystallinity formed during synthesis."
    }
  },
  {
    "doi": null,
    "title": "Preparation of Urethane-Acrylates by the Photo-Polymerization of Acrylate Monomers Using a Benzophenone Initiator Grafted onto a Polyurethane Copolymer",
    "year": 2014,
    "chemical_composition": {
      "repeat_unit_psmiles": null,
      "monomers": [
        {
          "name": "Poly(tetramethyleneglycol)",
          "smiles": "OCCCC",
          "ratio_value": 20,
          "ratio_unit": "mmol"
        },
        {
          "name": "4,4'-methylenebis(phenylisocyanate)",
          "smiles": "O=C=Nc1ccc(Cc2ccc(N=C=O)cc2)cc1",
          "ratio_value": 50,
          "ratio_unit": "mmol"
        },
        {
          "name": "1,4-butanediol",
          "smiles": "OCCCCO",
          "ratio_value": 30,
          "ratio_unit": "mmol"
        },
        {
          "name": "n-butylacrylate",
          "smiles": "CCCCOC(=O)C=C",
          "ratio_value": 125,
          "ratio_unit": "mmol"
        }
      ],
      "additives": [],
      "is_homopolymer": false
    },
    "processing_history": "Polyurethane synthesized from PTMG, MDI, BD. BA added (125 mmol). No TBP added. UV irradiation not effective for polymerization. Precipitated in water. Dried at 60 °C for 3 days. Film cast by solvent evaporation at 60 °C for 60 h. Tm measured by DSC (TA instruments DSC-Q20) at 10 °C/min heating rate between -50 and 250 °C, 2nd heating scan.",
    "hierarchical_structure": "Soft segment semicrystalline structure. Melting peak observed at 19.9 °C.",
    "properties": {
      "Tm": {
        "value": [
          19.9
        ],
        "unit": "°C"
      }
    },
    "analysis_with_hierarchical_structure": {
      "descriptive_text": "The sample comprises a polyurethane-based system synthesized from poly(tetramethyleneglycol) (20 mmol), 4,4'-methylenebis(phenylisocyanate) (50 mmol), and 1,4-butanediol (30 mmol), modified with the addition of n-butylacrylate (125 mmol). During preparation, the polyurethane was synthesized with the acrylate component, noting that UV irradiation was not effective for polymerization, followed by precipitation in water and drying at 60 °C for 3 days. A film was subsequently cast via solvent evaporation at 60 °C for 60 hours. Hierarchical characterization indicates a soft segment semicrystalline structure with a melting peak observed at 19.9 °C, and thermal properties were measured using DSC during the second heating scan at a rate of 10 °C/min between -50 and 250 °C.",
      "reasoning_analysis": "Increasing Factors: The inclusion of poly(tetramethyleneglycol) provides a regular polyether backbone capable of crystallization, which intrinsically establishes a melting transition. The processing history involving prolonged solvent evaporation at 60 °C allows for thermal annealing above the expected soft segment melting point, promoting chain reorganization and the growth of more perfect crystallites. Additionally, the rigid hard segments formed from MDI and butanediol drive microphase separation, confining the soft segments and potentially enhancing their ordering capability. Decreasing Factors: The significant amount of n-butylacrylate introduces amorphous components that likely disrupt the regular packing of the polyether chains, reducing lamellar thickness and crystal perfection. If the ineffective UV irradiation resulted in residual unreacted monomer, this would act as a plasticizer within the soft phase, significantly depressing the melting temperature. Furthermore, precipitation in water may introduce morphological defects or residual moisture that interfere with crystalline domain stability. Dominant Factor: The dominant factor influencing the Tm is the purity and phase separation of the soft segment domain. While the PTMG backbone drives crystallinity, the disruptive influence of the acrylate component and the specific solvent casting history likely limit the crystal size and perfection, qualitatively dictating a melting behavior characteristic of disrupted soft segment crystallites rather than robust hard segment domains."
    },
    "analysis_without_hierarchical_structure": {
      "descriptive_text": "A polyurethane-acrylate hybrid system was synthesized using poly(tetramethyleneglycol) (20 mmol), 4,4'-methylenebis(phenylisocyanate) (50 mmol), and 1,4-butanediol (30 mmol) as the foundational components, with n-butylacrylate (125 mmol) incorporated into the formulation. The resulting polymer was precipitated in water for purification and subsequently dried at 60 °C for 3 days to remove volatiles. Films were prepared via solvent evaporation at 60 °C over 60 hours, and the melting temperature was characterized by differential scanning calorimetry using a TA Instruments DSC-Q20 at a heating rate of 10 °C/min between -50 and 250 °C during the second heating scan.",
      "reasoning_analysis": "Increasing Factors: The presence of 4,4'-methylenebis(phenylisocyanate) and 1,4-butanediol creates rigid hard segments capable of strong intermolecular hydrogen bonding and aromatic stacking, which promotes the formation of crystalline domains essential for a melting transition. Additionally, the processing history involving precipitation in water and extended drying at 60 °C effectively removes residual solvents and moisture, eliminating potential plasticization effects that would otherwise lower the melting temperature. Decreasing Factors: The incorporation of a large molar excess of n-butylacrylate introduces significant amorphous character and structural irregularity that disrupts the packing efficiency and continuity of the crystallizable hard segments. Furthermore, the poly(tetramethyleneglycol) soft segments dilute the hard segment concentration, and the moderate temperatures used during drying and film casting may limit the thermal annealing required for perfect crystal growth. Dominant Factor: Although the purification steps remove plasticizing volatiles, the dominant factor influencing the Tm is the substantial disruption of hard segment ordering caused by the high concentration of amorphous n-butylacrylate and soft segments, which intrinsically limits crystal size and perfection, thereby qualitatively depressing the melting temperature relative to a pure polyurethane hard segment system."
    }
  },
  {
    "doi": null,
    "title": "Characterization of a main-chain semiflexible liquid crystalline polymer: degree of orientational order",
    "year": 1995,
    "chemical_composition": {
      "repeat_unit_psmiles": null,
      "monomers": [
        {
          "name": "4,4'-dihydroxy-α,α'-dimethylbenzalazine",
          "smiles": "CC(=NN=C(C)c1ccc(O)cc1)c1ccc(O)cc1",
          "ratio_value": null,
          "ratio_unit": null
        },
        {
          "name": "Dicarboxylic acid (8 methylene groups)",
          "smiles": "OC(=O)CCCCCCCC(=O)O",
          "ratio_value": 50,
          "ratio_unit": "wt%"
        },
        {
          "name": "Dicarboxylic acid (10 methylene groups)",
          "smiles": "OC(=O)CCCCCCCCCC(=O)O",
          "ratio_value": 50,
          "ratio_unit": "wt%"
        }
      ],
      "additives": [],
      "is_homopolymer": false
    },
    "processing_history": "Synthesized as described in ref. 29. Selectively deuterated in the mesogenic unit, both in the aromatic ring and in the methyl groups (mD-LCP). Tm measured by differential scanning calorimetry (DSC) on first heating with a heating rate of 20 °C/min.",
    "hierarchical_structure": "Main-chain semiflexible liquid crystalline polymer. Randomly inserted flexible units with 8 and 10 methylene groups. Nematic phase.",
    "properties": {
      "Tm": {
        "value": [
          162
        ],
        "unit": "°C"
      }
    },
    "analysis_with_hierarchical_structure": {
      "descriptive_text": "The sample is a main-chain semiflexible liquid crystalline copolymer comprising 4,4'-dihydroxy-α,α'-dimethylbenzalazine mesogenic units randomly copolymerized with dicarboxylic acids containing eight and ten methylene groups in a 50 wt% ratio each. Exhibiting a nematic phase, the hierarchical structure is defined by the random insertion of flexible aliphatic units within the rigid backbone. The material was synthesized according to literature procedures and selectively deuterated in the mesogenic unit, specifically within the aromatic ring and methyl groups. Thermal analysis was conducted via differential scanning calorimetry (DSC) on the first heating cycle at a rate of 20 °C/min.",
      "reasoning_analysis": "Increasing Factors: The rigid aromatic mesogenic units facilitate strong intermolecular interactions and chain stiffness, stabilizing the crystalline order and driving the Tm upward. Additionally, the DSC heating rate of 20 °C/min may introduce thermal lag, resulting in a slightly higher observed Tm. Decreasing Factors: The inclusion of flexible aliphatic spacers increases melt entropy relative to the crystal, lowering the Tm. Moreover, the random copolymerization of C8 and C10 spacers creates lattice defects that disrupt packing efficiency, further depressing the melting temperature. Dominant Factor: The rigid mesogenic backbone dominates the thermal behavior by establishing the high-temperature stability inherent to liquid crystalline polymers, despite the melting point depression caused by the flexible spacer randomness."
    },
    "analysis_without_hierarchical_structure": {
      "descriptive_text": "The material is a copolymer derived from 4,4'-dihydroxy-α,α'-dimethylbenzalazine and a binary mixture of dicarboxylic acids comprising eight and ten methylene groups in equal weight proportions. Designated as a selectively deuterated liquid crystalline polymer (mD-LCP), the sample underwent specific isotopic substitution in the mesogenic unit affecting both the aromatic ring and methyl groups. Thermal analysis was conducted via differential scanning calorimetry on the first heating scan with a heating rate of 20 °C/min.",
      "reasoning_analysis": "Increasing Factors: The presence of the rigid 4,4'-dihydroxy-α,α'-dimethylbenzalazine mesogenic unit significantly enhances chain stiffness and promotes strong intermolecular pi-pi stacking interactions, intrinsically driving the Tm higher. Additionally, the selective deuteration of the aromatic ring and methyl groups strengthens the C-D bonds relative to C-H bonds due to isotopic mass effects, which may slightly elevate the thermal stability and Tm. Decreasing Factors: The use of a binary mixture of dicarboxylic acids with different methylene lengths (eight versus ten groups) introduces compositional heterogeneity into the polymer backbone. This copolymerization disrupts the regularity of the crystal lattice compared to a homopolymer with a single spacer length, thereby reducing crystallinity perfection and depressing the Tm. Dominant Factor: The inherent structural rigidity and strong intermolecular interactions provided by the mesogenic unit are the dominant factors, establishing a high baseline Tm characteristic of liquid crystalline polymers that outweighs the melting point depression caused by the spacer length heterogeneity."
    }
  },
  {
    "doi": null,
    "title": "Poly(delta-gluconolactone) and Poly(delta-gluconolactone-?-caprolactone) from delta-Gluconolactone and ?-Caprolactone by Ring-Opening Polymerization",
    "year": 2018,
    "chemical_composition": {
      "repeat_unit_psmiles": null,
      "monomers": [
        {
          "name": "delta-Gluconolactone",
          "smiles": "O=C1OC(CO)C(O)C(O)C1O",
          "ratio_value": 50,
          "ratio_unit": "mol%"
        },
        {
          "name": "epsilon-Caprolactone",
          "smiles": "O=C1CCCCCO1",
          "ratio_value": 50,
          "ratio_unit": "mol%"
        }
      ],
      "additives": [
        {
          "name": "monobutyltin oxide",
          "type": "catalyst",
          "amount_value": 2,
          "amount_unit": "equiv"
        },
        {
          "name": "diethylene glycol",
          "type": "initiator",
          "amount_value": 1,
          "amount_unit": "equiv"
        }
      ],
      "is_homopolymer": false
    },
    "processing_history": "Synthesized by one-pot-two-step ROP in n-octane using MBTO catalyst and diethylene glycol initiator. CL polymerized at 140 °C for 4 hours, then d-GL added, kept at 140 °C for 4 hours, then raised to 160 °C for 4 hours. Tm (1st peak) measured by DSC (PerkinElmer DSC-7) under N2 at 10 °C/min heating rate (2nd heating run).",
    "hierarchical_structure": "Semicrystalline, crystallinity 12.09% by XRD.",
    "properties": {
      "Tm": {
        "value": [
          49.8
        ],
        "unit": "°C"
      }
    },
    "analysis_with_hierarchical_structure": {
      "descriptive_text": "The sample comprises a semicrystalline copolymer synthesized from delta-Gluconolactone and epsilon-Caprolactone monomers fed at an equimolar ratio of 50 mol% each. Polymerization was conducted via a one-pot-two-step ring-opening polymerization in n-octane, employing diethylene glycol as the initiator and monobutyltin oxide as the catalyst. The synthesis protocol involved sequential thermal treatments where caprolactone was polymerized at 140 °C for 4 hours, followed by the addition of delta-Gluconolactone and maintenance at 140 °C for 4 hours, and concluding with a temperature increase to 160 °C for 4 hours. XRD analysis indicated a crystallinity degree of 12.09%, and the melting temperature was characterized by DSC during the second heating run at 10 °C/min under a nitrogen atmosphere.",
      "reasoning_analysis": "Increasing Factors: The final stage of the synthesis processing history involves heating to 160 °C for 4 hours, which acts as an in-situ annealing step that may promote the thickening of crystallizable lamellae and improve crystal perfection within the polymer blocks prior to final cooling. Additionally, the semicrystalline nature confirmed by XRD indicates the presence of ordered regions necessary for a distinct melting transition. Decreasing Factors: The incorporation of delta-Gluconolactone at 50 mol% introduces significant structural irregularity into the epsilon-Caprolactone sequence, leading to copolymer melting point depression due to the exclusion of comonomer units from the crystal lattice. The high synthesis temperatures (140–160 °C) in the presence of a tin catalyst likely facilitated transesterification reactions, randomizing the sequence distribution and further disrupting crystallinity, as evidenced by the low crystallinity degree of 12.09%. Furthermore, the diethylene glycol initiator introduces ether linkages and hydroxyl end groups that can interfere with chain packing density. Dominant Factor: The compositional disruption caused by the equimolar incorporation of the structurally distinct delta-Gluconolactone comonomer, potentially exacerbated by sequence randomization during the high-temperature synthesis, qualitatively dominates the thermal behavior. This structural irregularity inherently lowers the Tm relative to a pure poly(epsilon-caprolactone) homopolymer, outweighing the potential crystal-perfecting benefits of the thermal annealing steps."
    },
    "analysis_without_hierarchical_structure": {
      "descriptive_text": "The sample comprises a copolymer synthesized from delta-Gluconolactone and epsilon-Caprolactone with an equimolar feed ratio of 50 mol% each. Polymerization was conducted via a one-pot-two-step ring-opening polymerization in n-octane, utilizing diethylene glycol (1 equiv) as the initiator and monobutyltin oxide (2 equiv) as the catalyst. The process involved polymerizing epsilon-Caprolactone at 140 °C for 4 hours, followed by the addition of delta-Gluconolactone and maintaining the temperature at 140 °C for 4 hours, before finally raising the temperature to 160 °C for a final 4-hour duration. The melting temperature was characterized using differential scanning calorimetry under a nitrogen atmosphere with a heating rate of 10 °C/min during the second heating run.",
      "reasoning_analysis": "Increasing Factors: The two-step addition protocol initially promotes the formation of block-like sequences, potentially preserving longer crystallizable segments of poly(epsilon-caprolactone) compared to a random feed. Additionally, the hydroxyl functionality inherent to the delta-gluconolactone units provides sites for intermolecular hydrogen bonding, which could theoretically increase cohesive energy density. Decreasing Factors: The equimolar incorporation of delta-gluconolactone introduces significant steric bulk and structural irregularity into the poly(epsilon-caprolactone) lattice, acting as crystalline defects that destabilize the crystal structure. Moreover, the prolonged thermal treatment at 160 °C facilitates transesterification reactions, leading to sequence randomization that drastically reduces the length of crystallizable runs. Dominant Factor: The disruption of crystallinity arising from the comonomer inclusion and subsequent sequence randomization via transesterification qualitatively dominates the thermal behavior, leading to a suppressed melting temperature relative to the poly(epsilon-caprolactone) homopolymer."
    }
  },
  {
    "doi": null,
    "title": "The crystallization behavior of blends of thermotropic liquid crystalline polymers",
    "year": 1999,
    "chemical_composition": {
      "repeat_unit_psmiles": null,
      "monomers": [
        {
          "name": "Terephthalic acid",
          "smiles": "OC(=O)c1ccc(C(=O)O)cc1",
          "ratio_value": null,
          "ratio_unit": null
        },
        {
          "name": "4-hydroxybenzoic acid",
          "smiles": "Oc1ccc(C(=O)O)cc1",
          "ratio_value": null,
          "ratio_unit": null
        },
        {
          "name": "Hydroquinone",
          "smiles": "Oc1ccc(O)cc1",
          "ratio_value": null,
          "ratio_unit": null
        }
      ],
      "additives": [],
      "is_homopolymer": false
    },
    "processing_history": "Injection molded plaques pressed into thin film at 350°C and quenched. Dried at 110°C for 24h. Exposed to 360°C for 0 min. Cooled at 14.3°C/min. DSC heating scan at 20.0°C/min using Perkin-Elmer DSC 7 with Argon purge. Composition: Neat HX6000. Second melting peak (Table 5).",
    "hierarchical_structure": "Semicrystalline TLCP. Two melting endotherms observed.",
    "properties": {
      "Tm": {
        "value": [
          333.03
        ],
        "unit": "°C"
      }
    },
    "analysis_with_hierarchical_structure": {
      "descriptive_text": "The sample consists of a neat HX6000 thermotropic liquid crystal polymer (TLCP) copolyester synthesized from terephthalic acid, 4-hydroxybenzoic acid, and hydroquinone monomers. Exhibiting a semicrystalline hierarchical structure, the material was processed by injection molding plaques which were subsequently pressed into a thin film at 350°C and quenched. Following this, the specimen was dried at 110°C for 24 hours, exposed to 360°C, and cooled at a rate of 14.3°C/min prior to characterization. Thermal analysis was conducted using a Perkin-Elmer DSC 7 under Argon purge with a heating scan rate of 20.0°C/min, where two melting endotherms were observed, with the analysis focusing on the second melting peak.",
      "reasoning_analysis": "Increasing Factors: The incorporation of rigid aromatic monomers such as terephthalic acid, 4-hydroxybenzoic acid, and hydroquinone creates a stiff polymer backbone with strong intermolecular interactions, including pi-pi stacking, which significantly increases the energy required for lattice disruption and drives the Tm upward. Additionally, the semicrystalline nature of the TLCP indicates the presence of ordered domains that contribute to thermal stability, and the cooling rate of 14.3°C/min allows for sufficient crystallization time to establish stable crystal populations reflected in the second melting peak. Decreasing Factors: The copolymer nature of the HX6000 system introduces compositional disorder relative to a homopolymer, which disrupts perfect crystal lattice packing and inherently depresses the Tm compared to the highest melting constituent homopolymer. Furthermore, the initial quenching step in the processing history may generate less perfect crystallites or metastable phases that could influence the thermal profile, although the focus is on the higher temperature peak. Dominant Factor: The intrinsic rigidity of the liquid crystalline aromatic backbone is the dominant factor governing the Tm behavior. While copolymerization introduces disorder, the strong directional interactions and chain stiffness inherent to the TLCP structure override these effects, establishing a high melting temperature baseline that is further stabilized by the specific thermal history allowing for the formation of the more stable crystal population observed as the second endotherm."
    },
    "analysis_without_hierarchical_structure": {
      "descriptive_text": "The sample consists of a copolymer synthesized from terephthalic acid, 4-hydroxybenzoic acid, and hydroquinone monomers, identified commercially as neat HX6000. The material was processed by injection molding into plaques, which were subsequently pressed into a thin film at 350°C and quenched. Prior to characterization, the film was dried at 110°C for 24 hours and cooled at a rate of 14.3°C/min. Thermal analysis was conducted using a Perkin-Elmer DSC 7 under an argon purge with a heating scan rate of 20.0°C/min, focusing on the second melting peak observed in the thermogram.",
      "reasoning_analysis": "Increasing Factors: The chemical composition comprises rigid aromatic monomers including terephthalic acid, 4-hydroxybenzoic acid, and hydroquinone, which create a stiff backbone with high cohesive energy density, necessitating significant thermal energy to disrupt the crystal lattice and thereby driving the Tm upward. Additionally, the drying process at 110°C removes moisture that could otherwise act as a plasticizer, preserving the integrity of the crystalline domains. Decreasing Factors: The copolymer nature of the system introduces structural irregularity compared to a homopolymer, disrupting the periodicity required for perfect crystal packing and theoretically depressing the equilibrium Tm. Furthermore, the processing history involves quenching the thin film from 350°C, which rapidly solidifies the melt and limits the time available for crystal growth and perfection, potentially resulting in less thermally stable crystallites. Dominant Factor: The intrinsic chain stiffness and strong intermolecular interactions derived from the aromatic copolymer backbone qualitatively dominate the thermal behavior; while the copolymerization and quenching introduce defects that may broaden the melting range or affect peak specificities, the fundamental rigidity of the HX6000 chemistry establishes a high Tm baseline that outweighs the processing-induced reduction in crystallite perfection."
    }
  },
  {
    "doi": null,
    "title": "Poly(delta-gluconolactone) and Poly(delta-gluconolactone-?-caprolactone) from delta-Gluconolactone and ?-Caprolactone by Ring-Opening Polymerization",
    "year": 2018,
    "chemical_composition": {
      "repeat_unit_psmiles": null,
      "monomers": [
        {
          "name": "delta-Gluconolactone",
          "smiles": "O=C1OC(CO)C(O)C(O)C1O",
          "ratio_value": 50,
          "ratio_unit": "mol%"
        },
        {
          "name": "epsilon-Caprolactone",
          "smiles": "O=C1CCCCCO1",
          "ratio_value": 50,
          "ratio_unit": "mol%"
        }
      ],
      "additives": [
        {
          "name": "monobutyltin oxide",
          "type": "catalyst",
          "amount_value": 2,
          "amount_unit": "equiv"
        },
        {
          "name": "diethylene glycol",
          "type": "initiator",
          "amount_value": 1,
          "amount_unit": "equiv"
        }
      ],
      "is_homopolymer": false
    },
    "processing_history": "Synthesized by one-pot-two-step ROP in n-octane using MBTO catalyst and diethylene glycol initiator. CL polymerized at 140 °C for 4 hours, then d-GL added, kept at 140 °C for 4 hours, then raised to 160 °C for 4 hours. Tm (2nd peak) measured by DSC (PerkinElmer DSC-7) under N2 at 10 °C/min heating rate (2nd heating run).",
    "hierarchical_structure": "Semicrystalline, crystallinity 12.09% by XRD.",
    "properties": {
      "Tm": {
        "value": [
          55.8
        ],
        "unit": "°C"
      }
    },
    "analysis_with_hierarchical_structure": {
      "descriptive_text": "The sample is a semicrystalline copolymer composed of equimolar amounts of delta-Gluconolactone and epsilon-Caprolactone, initiated by diethylene glycol and catalyzed by monobutyltin oxide. It was synthesized via a one-pot-two-step ring-opening polymerization in n-octane, wherein epsilon-Caprolactone was polymerized at 140 °C for 4 hours followed by the addition of delta-Gluconolactone and further heating at 140 °C and subsequently 160 °C for 4 hours each. The resulting material exhibits a crystallinity of 12.09% as determined by XRD, and the melting temperature was characterized during the second heating run using DSC at a rate of 10 °C/min under a nitrogen atmosphere.",
      "reasoning_analysis": "Increasing Factors: The incorporation of delta-Gluconolactone introduces rigid cyclic structures and multiple hydroxyl groups capable of hydrogen bonding, which inherently increase chain stiffness and intermolecular cohesion compared to flexible aliphatic polyesters. Additionally, the high-temperature synthesis step at 160 °C may promote the formation of thermally stable crystal polymorphs or anneal existing crystalline regions prior to cooling. Decreasing Factors: The copolymerization of two distinct lactones at equimolar ratios disrupts the structural regularity required for efficient chain packing, significantly lowering the Tm relative to the respective homopolymers. Furthermore, the prolonged exposure to elevated temperatures (140-160 °C) during synthesis likely induces transesterification reactions, randomizing the sequence distribution and reducing the length of crystallizable blocks, while the low overall crystallinity (12.09%) suggests the presence of less perfect crystallites that melt at lower temperatures. Dominant Factor: The reduction in chain regularity and crystallizable sequence length caused by the copolymer structure and potential transesterification during processing is the dominant factor. Despite the intrinsic rigidity of the gluconolactone units, the inability to form extensive, perfect crystalline lattices due to comonomer inclusion qualitatively dictates a lower Tm compared to a high-molecular-weight, pure epsilon-Caprolactone homopolymer."
    },
    "analysis_without_hierarchical_structure": {
      "descriptive_text": "The sample consists of a copolymer synthesized from delta-Gluconolactone and epsilon-Caprolactone monomers at an equimolar ratio of 50 mol% each. Polymerization was achieved via a one-pot-two-step ring-opening polymerization mechanism in n-octane solvent, utilizing diethylene glycol as the initiator and monobutyltin oxide as the catalyst at 2 equivalents. The process involved initial polymerization of epsilon-Caprolactone at 140 °C for 4 hours, followed by the addition of delta-Gluconolactone and maintenance at 140 °C for another 4 hours, before finally raising the temperature to 160 °C for a final 4-hour duration. The melting temperature corresponding to the second peak was subsequently characterized using differential scanning calorimetry under a nitrogen atmosphere with a heating rate of 10 °C/min during the second heating run.",
      "reasoning_analysis": "Increasing Factors: The sequential one-pot-two-step synthesis strategy promotes a block copolymer architecture rather than a random distribution, allowing the epsilon-Caprolactone segments to microphase separate and crystallize with higher fidelity than in a random copolymer. Additionally, the presence of hydroxyl groups on the delta-Gluconolactone units may introduce intermolecular hydrogen bonding, increasing the cohesive energy density and potentially stabilizing the crystalline regions. Decreasing Factors: The incorporation of delta-Gluconolactone at 50 mol% introduces significant steric bulk and chemical irregularity into the polymer backbone compared to pure poly(epsilon-caprolactone). These bulky sugar-derived units act as defects within the crystalline lamellae or restrict the effective length of crystallizable sequences, thermodynamically depressing the melting temperature according to copolymer melting point depression theory. Dominant Factor: The dominant factor is the comonomer-induced crystalline disruption. Despite the block-like architecture promoting phase separation, the high molar fraction of the rigid delta-Gluconolactone units fundamentally limits the crystallizable sequence length of the caprolactone segments, qualitatively driving the Tm lower than that of the poly(epsilon-caprolactone) homopolymer baseline."
    }
  },
  {
    "doi": null,
    "title": "The crystallization behavior of blends of thermotropic liquid crystalline polymers",
    "year": 1999,
    "chemical_composition": {
      "repeat_unit_psmiles": null,
      "monomers": [
        {
          "name": "Terephthalic acid",
          "smiles": "OC(=O)c1ccc(C(=O)O)cc1",
          "ratio_value": null,
          "ratio_unit": null
        },
        {
          "name": "4-hydroxybenzoic acid",
          "smiles": "Oc1ccc(C(=O)O)cc1",
          "ratio_value": null,
          "ratio_unit": null
        },
        {
          "name": "Hydroquinone",
          "smiles": "Oc1ccc(O)cc1",
          "ratio_value": null,
          "ratio_unit": null
        }
      ],
      "additives": [],
      "is_homopolymer": false
    },
    "processing_history": "Injection molded plaques pressed into thin film at 350°C and quenched. Dried at 110°C for 24h. Exposed to 360°C for 30 min. Cooled at 14.3°C/min. DSC heating scan at 20.0°C/min using Perkin-Elmer DSC 7 with Argon purge. Composition: Neat HX6000. Second melting peak (Table 5).",
    "hierarchical_structure": "Semicrystalline TLCP. Two melting endotherms observed.",
    "properties": {
      "Tm": {
        "value": [
          332.0
        ],
        "unit": "°C"
      }
    },
    "analysis_with_hierarchical_structure": {
      "descriptive_text": "The sample consists of a neat HX6000 thermotropic liquid crystalline polymer (TLCP) copolyester synthesized from terephthalic acid, 4-hydroxybenzoic acid, and hydroquinone monomers. Processing involved injection molding plaques that were subsequently pressed into a thin film at 350°C and quenched, followed by drying at 110°C for 24 hours. The material was then exposed to 360°C for 30 minutes and cooled at a rate of 14.3°C/min prior to characterization. The resulting hierarchical structure is semicrystalline, exhibiting two distinct melting endotherms, with thermal properties measured via DSC heating scans at 20.0°C/min under an Argon purge, focusing on the second melting peak.",
