Repository: hhtrick/HHT-code

# HHT training framework

This directory contains model training, embedding precomputation, inference, article-level baselines and the curated datasets. All commands below assume that the working directory is `train_code/`.

## 3. Datasets and fixed partitions

Each main dataset is a JSON array at `dataset/{property}/{property}.json`. Entries contain source metadata, `chemical_composition`, `processing_history`, `hierarchical_structure`, `properties`, and two generated-analysis objects. Targets are stored as `properties[property]["value"]`; source metadata and target values are not predictive input fields.

| Property | Train | Validation | Test | Total |
|---|---:|---:|---:|---:|

File: train_code/dataset/Tm/Tm.json (part 159 of 200)
[
      "reasoning_analysis": "Increasing Factors: The wholly aromatic backbone composed of terephthalic acid, 4-hydroxybenzoic acid, and hydroquinone units imparts exceptional chain stiffness and strong intermolecular interactions, inherently establishing a high baseline melting temperature. Furthermore, the processing history includes exposure to 360°C for 30 minutes, which serves as a high-temperature annealing treatment that promotes lamellar thickening and crystal perfection, thereby increasing the thermal stability of the crystalline domains. The focus on the second melting peak also implies analysis of the more stable crystal population or those reorganized during the scan, which naturally exhibits a higher Tm. Decreasing Factors: The copolymer nature of the system introduces compositional irregularity compared to a homopolymer, which disrupts perfect lattice packing and theoretically depresses the equilibrium melting point relative to a perfectly ordered crystalline homopolymer. Additionally, the initial quenching step following pressing at 350°C may have initially locked in a less ordered morphology, although subsequent thermal treatments mitigate this effect. Dominant Factor: The intrinsic rigidity of the aromatic copolyester backbone combined with the significant annealing effect from the 360°C exposure qualitatively dominates the thermal behavior. This high-temperature thermal history ensures that the observed Tm, particularly the second melting peak, reflects a highly perfected crystalline structure governed by the stiff chain chemistry rather than processing-induced defects."
    },
    "analysis_without_hierarchical_structure": {
      "descriptive_text": "The sample comprises a neat aromatic copolyester grade HX6000 derived from terephthalic acid, 4-hydroxybenzoic acid, and hydroquinone monomers. Processing involved injection molding plaques that were pressed into thin films at 350°C and quenched, followed by drying at 110°C for 24 hours. The films were subsequently exposed to 360°C for 30 minutes and cooled at 14.3°C/min prior to characterization. Thermal analysis was conducted using a Perkin-Elmer DSC 7 with an argon purge and a heating scan rate of 20.0°C/min, with data recorded specifically from the second melting peak.",
      "reasoning_analysis": "Increasing Factors: The aromatic nature of the terephthalic acid, 4-hydroxybenzoic acid, and hydroquinone monomers creates a rigid backbone that enhances intermolecular forces and chain stiffness, inherently raising the energy required for melting. Furthermore, the processing history includes a significant thermal exposure at 360°C for 30 minutes, which acts as an annealing treatment to promote crystal perfection and thickening of lamellae, thereby stabilizing the crystalline phase and increasing the observed Tm. The drying step also removes potential plasticizing moisture. Decreasing Factors: The material is defined as a copolymer containing three distinct monomer units, which introduces structural irregularities and disrupts the regularity of the crystal lattice compared to a homopolymer, inherently limiting the maximum theoretical melting temperature. Additionally, the initial quenching from 350°C may have initially induced disordered regions, although subsequent thermal treatment mitigates this effect. Dominant Factor: The high thermal stability imparted by the rigid aromatic backbone combined with the high-temperature annealing at 360°C qualitatively dominates the thermal behavior. This processing step facilitates the formation of highly stable crystalline domains, evidenced by the selection of the second melting peak, overriding the crystallinity disruptions caused by the copolymer composition to establish a robust melting transition."
    }
  },
  {
    "doi": null,
    "title": "Synthesis of Stereodiblock Polybutadiene Using $\\mathbf { C } \\mathbf { \\tilde { p } } ^ { * } \\mathbf { N } \\mathbf { d } ( \\mathbf { B } \\mathbf { H } _ { 4 } ) _ { 2 } ( \\mathbf { t h } \\mathbf { f } ) _ { 2 }$ as a Catalyst",
    "year": 2017,
    "chemical_composition": {
      "repeat_unit_psmiles": "[*]CC=CC[*]",
      "monomers": [
        {
          "name": "Butadiene",
          "smiles": "C=CC=C",
          "ratio_value": null,
          "ratio_unit": null
        }
      ],
      "additives": [],
      "is_homopolymer": true
    },
    "processing_history": "Stereodiblock polybutadiene synthesized using Cp*Nd(BH4)2(thf)2 (25 µmol), Bu2Mg (50 µmol), and butadiene (16 mmol) in toluene at 40 °C for 1 h to form trans-prepolymer, followed by dMMAO (3.75 mmol) addition at room temperature for 1 h to form cis-block. Polymer precipitated in acidic methanol and dried. Tm measured by DSC (SII EXSTAR6000 system).",
    "hierarchical_structure": "Stereodiblock structure with trans-1,4 and cis-1,4 sequences. High block efficiency indicated by GPC shift. trans-trans and cis-cis stereodyad ratio higher than random distribution.",
    "properties": {
      "Tm": {
        "value": [
          50
        ],
        "unit": "°C"
      }
    },
    "analysis_with_hierarchical_structure": {
      "descriptive_text": "The sample is a stereodiblock polybutadiene homopolymer characterized by distinct trans-1,4 and cis-1,4 sequences with high block efficiency indicated by GPC shifts. Synthesis was conducted using a Cp*Nd(BH4)2(thf)2 catalyst system with Bu2Mg in toluene at 40 °C to generate the trans-prepolymer, followed by dMMAO addition at room temperature to form the cis-block. The resulting polymer was precipitated in acidic methanol and dried prior to thermal analysis. Hierarchical structural analysis reveals stereoregularity with trans-trans and cis-cis stereodyad ratios exceeding random distribution, and the melting temperature was measured using a SII EXSTAR6000 DSC system.",
      "reasoning_analysis": "Increasing Factors: The high stereoregularity, evidenced by trans-trans and cis-cis stereodyad ratios exceeding random distribution, facilitates efficient chain packing and crystallinity, particularly within the trans-1,4 segments which possess a high intrinsic melting temperature due to their linear conformation. The diblock architecture may allow for microphase separation, enabling the trans-blocks to crystallize with reduced interference from the cis-sequences. Decreasing Factors: The inclusion of cis-1,4 sequences introduces structural kinks that disrupt the crystal lattice if incorporated into trans-crystallites or act as amorphous diluents, while the cis-1,4 block itself has a significantly lower intrinsic melting temperature than the trans-1,4 block. Additionally, the covalent junctions between the trans and cis blocks act as defects that limit crystal thickness and perfection. Dominant Factor: The high stereoregularity and crystallizability of the trans-1,4 block qualitatively dominate the thermal behavior, as the formation of stable trans-crystallites dictates the primary melting transition observed by DSC, overriding the depressing effects of the cis-block connectivity and lower melting cis-phase."
    },
    "analysis_without_hierarchical_structure": {
      "descriptive_text": "This stereodiblock polybutadiene sample was synthesized via coordination polymerization using a neodymium catalyst system comprising Cp*Nd(BH4)2(thf)2 and Bu2Mg in toluene. The synthesis proceeded in two stages, initially forming a trans-prepolymer at 40 °C for 1 hour, followed by the addition of dMMAO at room temperature for 1 hour to generate a cis-block sequence. The resulting polymer was precipitated in acidic methanol, dried, and the melting temperature was subsequently measured using a SII EXSTAR6000 DSC system.",
      "reasoning_analysis": "Increasing Factors: The synthesis of a trans-1,4-polybutadiene prepolymer segment introduces a highly stereoregular linear structure capable of efficient chain packing and crystallization, which intrinsically drives the Tm upward relative to atactic or cis-rich counterparts. The block copolymer architecture allows these trans segments to aggregate into crystalline lamellae, establishing a defined melting transition. Decreasing Factors: The subsequent formation of a cis-1,4-polybutadiene block introduces conformational kinks that reduce the overall crystallizable fraction and may act as structural defects at the block junctions, limiting crystal thickness and perfection. Additionally, any residual catalyst species or impurities remaining after precipitation in acidic methanol could disrupt lattice energy, further depressing the Tm. Dominant Factor: The high stereoregularity and crystallizability of the trans-1,4 block dominate the thermal behavior, as the melting transition observed by DSC will primarily correspond to the disruption of the trans-crystalline domains, whereas the cis-block primarily influences the degree of crystallinity rather than eliminating the melting point entirely."
    }
  },
  {
    "doi": null,
    "title": "Specific Reversible Melting of Polymers*",
    "year": 2003,
    "chemical_composition": {
      "repeat_unit_psmiles": "[*]CC(C)[*]",
      "monomers": [
        {
          "name": "Propylene",
          "smiles": "CC=C",
          "ratio_value": null,
          "ratio_unit": null
        }
      ],
      "additives": [],
      "is_homopolymer": true
    },
    "processing_history": "Commercial iPP (KF 6190 H, Montell). Films 200 µm thick. Melt-crystallized at 10 K/min. Annealed at 414 K for 130 min (Experiment I). Tm measured by standard DSC at 10 K/min heating rate.",
    "hierarchical_structure": "Semicrystalline, crystallinity ~50%.",
    "properties": {
      "Tm": {
        "value": [
          158.9
        ],
        "unit": "°C"
      }
    },
    "analysis_with_hierarchical_structure": {
      "descriptive_text": "The sample comprises a commercial isotactic polypropylene (iPP) homopolymer, identified as grade KF 6190 H from Montell, formed into 200 µm thick films. The material underwent melt-crystallization at a cooling rate of 10 K/min followed by thermal annealing at 414 K for 130 minutes to modify its structural organization. Characterization reveals a semicrystalline morphology with a crystallinity level of approximately 50%, and the melting temperature was assessed via standard differential scanning calorimetry at a heating rate of 10 K/min.",
      "reasoning_analysis": "Increasing Factors: The isotactic configuration inherent to the commercial iPP designation facilitates regular chain packing into a crystalline lattice, establishing a fundamental baseline for melting behavior. Crucially, the processing history includes annealing at 414 K for 130 minutes, which promotes lamellar thickening and the perfection of existing crystallites, thereby thermodynamically stabilizing the crystals and driving the observed Tm upward according to the Thomson-Gibbs equation. Decreasing Factors: The presence of methyl side groups along the backbone introduces steric constraints relative to linear polyethylene, inherently limiting the maximum achievable lattice stability. Additionally, the initial melt-crystallization at 10 K/min may have initially generated thinner lamellae compared to ultra-slow cooling, and any stereoirregularities inherent in commercial-grade material could act as defects within the crystal lattice, depressing the melting point. Dominant Factor: The thermal annealing treatment represents the dominant factor influencing the final Tm behavior. While the chemical composition sets the theoretical range, the extended annealing at elevated temperature allows for significant morphological reorganization and lamellar thickening, qualitatively shifting the melting endotherm to higher temperatures compared to a non-annealed counterpart processed under identical cooling conditions."
    },
    "analysis_without_hierarchical_structure": {
      "descriptive_text": "The sample comprises a commercial isotactic polypropylene (iPP) homopolymer, identified as grade KF 6190 H from Montell, processed into films with a thickness of 200 µm. The thermal history involves melt-crystallization at a rate of 10 K/min followed by annealing at 414 K for 130 minutes. Melting behavior was subsequently evaluated via standard differential scanning calorimetry (DSC) employing a heating rate of 10 K/min.",
      "reasoning_analysis": "Increasing Factors: The chemical composition consists of an isotactic polypropylene homopolymer, where the stereoregularity of the methyl side groups enables efficient chain packing and high crystallinity. Furthermore, the processing history specifies an annealing step at 414 K for 130 minutes, which facilitates lamellar thickening and the elimination of crystal defects, thermodynamically stabilizing the crystalline phase and driving the Tm upward. Decreasing Factors: The initial melt-crystallization at 10 K/min imposes kinetic constraints that may limit the initial crystal thickness compared to quasi-static cooling, potentially resulting in less perfect crystallites prior to annealing. Additionally, the lack of external nucleating agents means the crystallization relies on intrinsic nucleation mechanisms, which can sometimes lead to broader crystal size distributions compared to nucleated systems. Dominant Factor: The thermal annealing treatment is the qualitatively dominant factor influencing the Tm. While the isotactic backbone provides the fundamental capacity for crystallization, the extended thermal treatment at 414 K allows for significant morphological reorganization and lamellar thickening, which overrides the kinetic limitations of the initial cooling rate and results in a higher melting temperature relative to a non-annealed sample."
    }
  },
  {
    "doi": null,
    "title": "The crystallization behavior of blends of thermotropic liquid crystalline polymers",
    "year": 1999,
    "chemical_composition": {
      "repeat_unit_psmiles": null,
      "monomers": [
        {
          "name": "Terephthalic acid",
          "smiles": "OC(=O)c1ccc(C(=O)O)cc1",
          "ratio_value": null,
          "ratio_unit": null
        },
        {
          "name": "4-hydroxybenzoic acid",
          "smiles": "Oc1ccc(C(=O)O)cc1",
          "ratio_value": null,
          "ratio_unit": null
        },
        {
          "name": "Hydroquinone",
          "smiles": "Oc1ccc(O)cc1",
          "ratio_value": null,
          "ratio_unit": null
        }
      ],
      "additives": [],
      "is_homopolymer": false
    },
    "processing_history": "Injection molded plaques pressed into thin film at 350°C and quenched. Dried at 110°C for 24h. Exposed to 360°C for 15 min. Cooled at 14.3°C/min. DSC heating scan at 20.0°C/min using Perkin-Elmer DSC 7 with Argon purge. Composition: Neat HX6000. Second melting peak (Table 5).",
    "hierarchical_structure": "Semicrystalline TLCP. Two melting endotherms observed.",
    "properties": {
      "Tm": {
        "value": [
          332.4
        ],
        "unit": "°C"
      }
    },
    "analysis_with_hierarchical_structure": {
      "descriptive_text": "The sample is a semicrystalline thermotropic liquid crystalline polymer (TLCP) copolyester composed of terephthalic acid, 4-hydroxybenzoic acid, and hydroquinone monomers. Identified as neat HX6000, the material was processed by injection molding plaques that were pressed into a thin film at 350°C and quenched, followed by drying at 110°C for 24 hours. The film was subsequently exposed to 360°C for 15 minutes and cooled at 14.3°C/min prior to characterization. Thermal analysis was conducted using a Perkin-Elmer DSC 7 under Argon purge with a heating scan rate of 20.0°C/min, where two melting endotherms were observed and the second melting peak was selected for evaluation.",
      "reasoning_analysis": "Increasing Factors: The chemical composition features rigid aromatic rings from terephthalic acid, 4-hydroxybenzoic acid, and hydroquinone, creating a stiff backbone that restricts chain mobility and requires significant thermal energy to disrupt the crystalline lattice, thereby elevating the Tm. Additionally, the processing history includes exposure to 360°C for 15 minutes, which acts as an annealing treatment to enhance crystal perfection and lamellar thickness, further driving the observed Tm upward. The focus on the second melting endotherm also suggests the measurement captures a more thermally stable crystal population formed during heating or processing. Decreasing Factors: The copolymer nature of the chain, incorporating three distinct monomeric units, introduces structural irregularity that disrupts perfect packing efficiency compared to a homopolymer, theoretically lowering the equilibrium melting point. Furthermore, the initial quenching step during film preparation may have initially locked in less perfect crystalline structures or defects, although subsequent thermal treatment mitigates this effect. Dominant Factor: The intrinsic high rigidity of the aromatic polyester backbone combined with the high-temperature annealing effect from the 360°C exposure qualitatively dominates the thermal behavior. These factors promote strong intermolecular interactions and high crystalline order characteristic of TLCPs, overriding the crystallinity disruption caused by copolymerization to result in a robust high-temperature melting transition."
    },
    "analysis_without_hierarchical_structure": {
      "descriptive_text": "The sample comprises a neat aromatic copolyester, identified as HX6000, synthesized from terephthalic acid, 4-hydroxybenzoic acid, and hydroquinone monomers without additional additives. Processing involved injection molding plaques that were pressed into a thin film at 350°C and quenched, followed by drying at 110°C for 24 hours to remove volatiles. The material was subsequently exposed to 360°C for 15 minutes and cooled at a rate of 14.3°C/min before characterization. Thermal analysis was conducted using a Perkin-Elmer DSC 7 under Argon purge with a heating scan rate of 20.0°C/min, with specific attention paid to the second melting peak observed in the thermogram.",
      "reasoning_analysis": "Increasing Factors: The wholly aromatic chemical composition containing terephthalic acid, 4-hydroxybenzoic acid, and hydroquinone creates a rigid rod-like backbone with strong intermolecular interactions and high chain stiffness, which intrinsically drives the Tm to elevated levels typical of liquid crystalline polyesters. Additionally, the drying process at 110°C for 24 hours eliminates residual moisture that could act as a plasticizer, thereby preventing depression of the melting temperature. The thermal exposure at 360°C may also promote the formation of more thermally stable crystal populations during the subsequent cooling phase. Decreasing Factors: The copolymeric architecture introduces structural irregularity compared to a homopolymer, disrupting perfect lattice packing and theoretically depressing the Tm relative to the highest-melting constituent homopolymer. The initial quenching step suppresses immediate crystallinity, and while the second melting peak is analyzed, the cooling rate of 14.3°C/min may limit the perfection of crystals formed prior to the DSC heating scan. Furthermore, prolonged exposure to 360°C carries a risk of thermal degradation or chain scission, which could reduce molecular weight and lower the observed Tm. Dominant Factor: The intrinsic structural rigidity and strong interchain forces provided by the wholly aromatic monomer units dominate the thermal behavior. Despite the compositional disorder inherent to the terpolymer system and the complex thermal history, the high stiffness of the backbone establishes a high baseline Tm that characterizes this class of liquid crystalline materials."
    }
  },
  {
    "doi": null,
    "title": "Preparation of Urethane-Acrylates by the Photo-Polymerization of Acrylate Monomers Using a Benzophenone Initiator Grafted onto a Polyurethane Copolymer",
    "year": 2014,
    "chemical_composition": {
      "repeat_unit_psmiles": null,
      "monomers": [
        {
          "name": "Poly(tetramethyleneglycol)",
          "smiles": "OCCCC",
          "ratio_value": 20,
          "ratio_unit": "mmol"
        },
        {
          "name": "4,4'-methylenebis(phenylisocyanate)",
          "smiles": "O=C=Nc1ccc(Cc2ccc(N=C=O)cc2)cc1",
          "ratio_value": 55,
          "ratio_unit": "mmol"
        },
        {
          "name": "1,4-butanediol",
          "smiles": "OCCCCO",
          "ratio_value": 30,
          "ratio_unit": "mmol"
        },
        {
          "name": "n-butylacrylate",
          "smiles": "CCCCOC(=O)C=C",
          "ratio_value": 25,
          "ratio_unit": "mmol"
        }
      ],
      "additives": [
        {
          "name": "2,3,4-trihydroxybenzophenone",
          "type": "initiator/grafting agent",
          "amount_value": 5,
          "amount_unit": "mmol"
        }
      ],
      "is_homopolymer": false
    },
    "processing_history": "Polyurethane synthesized from PTMG, MDI, BD. TBP grafted. BA added (25 mmol). UV irradiated at 365 nm for 2 h. Precipitated in water. Dried at 60 °C for 3 days. Film cast by solvent evaporation at 60 °C for 60 h. Tm measured by DSC (TA instruments DSC-Q20) at 10 °C/min heating rate between -50 and 250 °C, 2nd heating scan.",
    "hierarchical_structure": "Soft segment semicrystalline structure. Melting peak observed at 19.8 °C. Grafted poly(acrylate) chains.",
    "properties": {
      "Tm": {
        "value": [
          19.8
        ],
        "unit": "°C"
      }
    },
    "analysis_with_hierarchical_structure": {
      "descriptive_text": "The sample is a modified segmented polyurethane copolymer synthesized from poly(tetramethyleneglycol) (PTMG), 4,4'-methylenebis(phenylisocyanate) (MDI), and 1,4-butanediol (BD), further functionalized with n-butylacrylate (BA) using 2,3,4-trihydroxybenzophenone (TBP) as a grafting agent. The material underwent UV irradiation at 365 nm for 2 hours to facilitate grafting, followed by precipitation in water and drying at 60 °C for 3 days. A film was subsequently cast via solvent evaporation at 60 °C over 60 hours. Hierarchical characterization reveals a soft segment semicrystalline structure with grafted poly(acrylate) chains, exhibiting a melting peak at 19.8 °C during the second heating scan of DSC analysis.",
      "reasoning_analysis": "Increasing Factors: The processing history involving drying and film casting at 60 °C, which is above the observed melting transition, provides sufficient thermal energy and time for the PTMG soft segments to reorganize and perfect their crystalline structure upon cooling. Additionally, the microphase separation of the rigid MDI and BD hard segments can act as physical crosslinks and nucleation sites, potentially stabilizing the soft segment crystals and driving the Tm higher. Decreasing Factors: The grafting of n-butylacrylate chains introduces significant structural irregularities and steric bulk along the polymer backbone, which disrupts the packing efficiency and regularity required for PTMG crystallization. Furthermore, the inherent flexibility of the ether linkages within the PTMG backbone results in a low baseline melting temperature compared to rigid crystalline polymers. Dominant Factor: While the thermal history promotes crystal perfection, the intrinsic crystallizability of the PTMG soft segments is the primary driver for the existence of the melting transition; however, the structural disruption caused by the acrylate grafting and the segmented copolymer architecture qualitatively dominates the final behavior by constraining the crystal stability and limiting the Tm to a low temperature range."
    },
    "analysis_without_hierarchical_structure": {
      "descriptive_text": "The sample consists of a segmented polyurethane copolymer synthesized from poly(tetramethyleneglycol), 4,4'-methylenebis(phenylisocyanate), and 1,4-butanediol. This base matrix was chemically modified by grafting 2,3,4-trihydroxybenzophenone and incorporating n-butylacrylate monomers. The material processing involved UV irradiation at 365 nm for 2 hours to facilitate grafting, followed by precipitation in water, drying at 60 °C for three days, and film casting via solvent evaporation at 60 °C over 60 hours. Thermal analysis was performed using DSC during the second heating scan at a rate of 10 °C/min ranging from -50 to 250 °C.",
      "reasoning_analysis": "Increasing Factors: The high concentration of symmetric 4,4'-methylenebis(phenylisocyanate) and 1,4-butanediol hard segments promotes strong intermolecular hydrogen bonding and structural regularity, which inherently drives the Tm higher by facilitating crystal lattice formation. Additionally, the prolonged solvent evaporation during film casting allows for enhanced microphase separation and hard segment ordering, further supporting a higher melting temperature. Decreasing Factors: The incorporation of amorphous n-butylacrylate and the poly(tetramethyleneglycol) soft segments acts as a diluent that disrupts the continuity and perfection of the hard segment crystalline domains, qualitatively depressing the Tm. Furthermore, the UV irradiation likely induces crosslinking via the trihydroxybenzophenone, which restricts chain mobility necessary for crystal growth and reduces the overall crystallinity. Dominant Factor: The inherent crystallizability and strong hydrogen bonding capability of the MDI-based hard segments qualitatively dominate the thermal behavior by establishing the fundamental melting transition, although the observed Tm is modulated downward by the structural disruptions introduced by the acrylate comonomer and UV-induced crosslinking."
    }
  },
  {
    "doi": null,
    "title": "Preparation of Urethane-Acrylates by the Photo-Polymerization of Acrylate Monomers Using a Benzophenone Initiator Grafted onto a Polyurethane Copolymer",
    "year": 2014,
    "chemical_composition": {
      "repeat_unit_psmiles": null,
      "monomers": [
        {
          "name": "Poly(tetramethyleneglycol)",
          "smiles": "OCCCC",
          "ratio_value": 20,
          "ratio_unit": "mmol"
        },
        {
          "name": "4,4'-methylenebis(phenylisocyanate)",
          "smiles": "O=C=Nc1ccc(Cc2ccc(N=C=O)cc2)cc1",
          "ratio_value": 55,
          "ratio_unit": "mmol"
        },
        {
          "name": "1,4-butanediol",
          "smiles": "OCCCCO",
          "ratio_value": 30,
          "ratio_unit": "mmol"
        },
        {
          "name": "n-butylacrylate",
          "smiles": "CCCCOC(=O)C=C",
          "ratio_value": 75,
          "ratio_unit": "mmol"
        }
      ],
      "additives": [
        {
          "name": "2,3,4-trihydroxybenzophenone",
          "type": "initiator/grafting agent",
          "amount_value": 5,
          "amount_unit": "mmol"
        }
      ],
      "is_homopolymer": false
    },
    "processing_history": "Polyurethane synthesized from PTMG, MDI, BD. TBP grafted. BA added (75 mmol). UV irradiated at 365 nm for 2 h. Precipitated in water. Dried at 60 °C for 3 days. Film cast by solvent evaporation at 60 °C for 60 h. Tm measured by DSC (TA instruments DSC-Q20) at 10 °C/min heating rate between -50 and 250 °C, 2nd heating scan.",
    "hierarchical_structure": "Soft segment semicrystalline structure. Melting peak observed at 18.0 °C. Grafted poly(acrylate) chains.",
    "properties": {
      "Tm": {
        "value": [
          18.0
        ],
        "unit": "°C"
      }
    },
    "analysis_with_hierarchical_structure": {
      "descriptive_text": "The sample comprises a segmented polyurethane synthesized from poly(tetramethyleneglycol), 4,4'-methylenebis(phenylisocyanate), and 1,4-butanediol, which was subsequently functionalized via UV-induced grafting of n-butylacrylate using 2,3,4-trihydroxybenzophenone as a photoinitiator. Following synthesis, the material was precipitated in water, dried at 60 °C for three days, and solution-cast into a film via solvent evaporation at 60 °C over 60 hours. Hierarchical characterization indicates a semicrystalline morphology driven by the soft segments with grafted poly(acrylate) chains, exhibiting a melting peak observed at 18.0 °C as measured by DSC during the second heating scan at 10 °C/min.",
      "reasoning_analysis": "Increasing Factors: The intrinsic chemical regularity of the poly(tetramethyleneglycol) soft segments, characterized by repeating ether and methylene units, provides the fundamental thermodynamic driving force for crystallization and establishes a baseline melting temperature. Additionally, the microphase separation of the rigid 4,4'-methylenebis(phenylisocyanate) and 1,4-butanediol hard segments can confine the soft segment domains, potentially stabilizing the crystal lattice through physical crosslinking effects. Decreasing Factors: The UV-induced grafting of amorphous n-butylacrylate chains introduces significant structural irregularities and steric bulk into the soft segment matrix, acting as defects that disrupt lattice packing and reduce crystal thickness. Furthermore, the hard segments act as impurities within the soft segment continuum, and the precipitation process may quench the morphology, limiting the time available for extensive crystal growth and perfection. Dominant Factor: The structural disruption caused by the grafted poly(acrylate) chains and the segmented polyurethane architecture qualitatively dominates the thermal behavior. While the PTMG backbone enables crystallization, the incorporation of bulky amorphous grafts and hard segment domains restricts crystal size and perfection, resulting in a melting transition that is depressed relative to pure, high-molecular-weight poly(tetramethyleneglycol) and governed by the constrained soft segment morphology."
    },
    "analysis_without_hierarchical_structure": {
      "descriptive_text": "The polymer sample is a modified polyurethane copolymer synthesized from poly(tetramethyleneglycol) (20 mmol), 4,4'-methylenebis(phenylisocyanate) (55 mmol), and 1,4-butanediol (30 mmol). To this backbone, n-butylacrylate (75 mmol) was incorporated using 2,3,4-trihydroxybenzophenone (5 mmol) as a grafting agent, followed by UV irradiation at 365 nm for 2 hours. The material was precipitated in water, dried at 60 °C for 3 days, and cast into a film via solvent evaporation at 60 °C over 60 hours. Thermal analysis was performed using differential scanning calorimetry on the second heating scan at a rate of 10 °C/min between -50 and 250 °C.",
      "reasoning_analysis": "Increasing Factors: The presence of 4,4'-methylenebis(phenylisocyanate) and 1,4-butanediol forms rigid hard segments capable of strong intermolecular hydrogen bonding and aromatic stacking, which promotes crystalline domain formation and inherently drives the Tm upward. Additionally, the solvent evaporation film casting process at 60 °C provides thermal energy and time for polymer chains to reorganize and optimize hard segment packing, further supporting higher melting transitions. Decreasing Factors: The incorporation of flexible poly(tetramethyleneglycol) soft segments increases chain mobility and free volume, which dilutes the crystallizable hard segment content and lowers the overall Tm. Furthermore, the grafting of n-butylacrylate chains via UV irradiation introduces significant structural irregularity and steric hindrance that disrupts the periodic lattice packing required for crystallization, while any resulting crosslinking restricts the chain mobility necessary for crystal growth. Dominant Factor: The structural disruption caused by the high molar ratio of grafted n-butylacrylate relative to the hard segment components qualitatively dominates the thermal behavior. While the hard segments provide the necessary chemistry for melting transitions, the steric interference from the acrylate grafts and the dilution effect of the soft segments limit the size and perfection of the crystalline domains, resulting in a Tm governed by imperfect, constrained hard segment microstructures rather than bulk crystallinity."
    }
  },
  {
    "doi": "10.1063/1.4806764",
    "title": "Low temperature solid state processing of pure P3HT fibers",
    "year": 2013,
    "chemical_composition": {
      "repeat_unit_psmiles": "[*]c1cc(SCCCCC)c([*])s1",
      "monomers": [
        {
          "name": "3-hexylthiophene",
          "smiles": "CCCCCCc1ccsc1",
          "ratio_value": null,
          "ratio_unit": null
        }
      ],
      "additives": [],
      "is_homopolymer": true
    },
    "processing_history": "Solid state extrusion at 100 °C. 100 mg powder compacted, waited 5 min, compressed at 15 mm/min. Tm measured by DSC (TA DSC200) at 10 °C/min under N2.",
    "hierarchical_structure": "Crystallinity 38.9 ± 0.5%, Hermann's Orientation parameter 0.60 ± 0.03, (100) d-spacing 16.64 Å.",
    "properties": {
      "Tm": {
        "value": [
          241.2
        ],
        "unit": "°C"
      }
    },
    "analysis_with_hierarchical_structure": {
      "descriptive_text": "The sample consists of a poly(3-hexylthiophene) homopolymer characterized by a thiophene backbone substituted with hexyl side chains. It was processed via solid state extrusion at 100 °C, where 100 mg of powder was compacted, held for 5 minutes, and compressed at a rate of 15 mm/min. Structural characterization reveals a semi-crystalline morphology with a crystallinity degree of 38.9 ± 0.5% and a high degree of chain alignment indicated by a Hermann's Orientation parameter of 0.60 ± 0.03, corresponding to a (100) d-spacing of 16.64 Å. Thermal properties were evaluated using DSC at a heating rate of 10 °C/min under a nitrogen atmosphere.",
      "reasoning_analysis": "Increasing Factors: The rigid conjugated thiophene backbone restricts conformational freedom, inherently promoting a higher melting temperature compared to flexible aliphatic polymers. Furthermore, the processing history involving solid-state extrusion induced a high degree of chain alignment, evidenced by the Hermann's Orientation parameter of 0.60, which reduces the entropy of fusion and stabilizes the crystal lattice. The significant crystallinity (38.9%) suggests the formation of stable lamellar structures that require substantial thermal energy to disrupt. Decreasing Factors: The presence of hexyl side chains, while enabling packing, introduces conformational freedom and free volume compared to unsubstituted polythiophene, which qualitatively lowers the Tm relative to the rigid backbone potential. Additionally, the solid-state processing temperature of 100 °C is relatively low; if this temperature limited the mobility required for extensive lamellar thickening during the compaction process, the resulting crystal thickness might be constrained, potentially limiting the upper bound of the Tm according to the Thomson-Gibbs equation. Dominant Factor: The dominant factor governing the Tm behavior is the hierarchical structure established by the solid-state extrusion. The high orientation parameter and specific d-spacing indicate that the mechanical deformation successfully aligned the chains and stabilized the lamellar packing. This morphological order overrides the flexibility introduced by the side chains, dictating a Tm that reflects the thermal stability of these highly oriented, semi-crystalline domains rather than the isotropic chemical baseline."
    },
    "analysis_without_hierarchical_structure": {
      "descriptive_text": "The sample comprises a poly(3-hexylthiophene) homopolymer derived from 3-hexylthiophene monomers. It was processed via solid-state extrusion at 100 °C, involving the compaction of 100 mg of powder, a 5-minute equilibration period, and compression at 15 mm/min. Thermal characterization was performed using differential scanning calorimetry on a TA DSC200 instrument at a heating rate of 10 °C/min under a nitrogen atmosphere.",
      "reasoning_analysis": "Increasing Factors: The conjugated thiophene backbone provides inherent chain stiffness and facilitates strong interchain pi-pi stacking interactions, which significantly stabilize the crystalline phase and drive the Tm upward. Additionally, the solid-state compression during processing may induce chain orientation and densification, potentially enhancing crystalline stability. Decreasing Factors: The presence of hexyl side chains introduces steric bulk and increases free volume compared to unsubstituted polythiophene, disrupting tight backbone packing and lowering the Tm. Furthermore, the processing temperature of 100 °C is below the melting range, preventing melt-recrystallization that could otherwise heal defects and form more perfect crystals, potentially limiting the upper bound of the observed Tm. Dominant Factor: The intrinsic rigidity of the conjugated backbone and the resulting pi-pi stacking interactions qualitatively dominate the thermal behavior, establishing the fundamental crystalline stability, while the side chain sterics and solid-state processing history serve as secondary modifiers to this baseline."
    }
  },
  {
    "doi": null,
    "title": "Preparation of Urethane-Acrylates by the Photo-Polymerization of Acrylate Monomers Using a Benzophenone Initiator Grafted onto a Polyurethane Copolymer",
    "year": 2014,
    "chemical_composition": {
      "repeat_unit_psmiles": null,
      "monomers": [
        {
          "name": "Poly(tetramethyleneglycol)",
          "smiles": "OCCCC",
          "ratio_value": 20,
          "ratio_unit": "mmol"
        },
        {
          "name": "4,4'-methylenebis(phenylisocyanate)",
          "smiles": "O=C=Nc1ccc(Cc2ccc(N=C=O)cc2)cc1",
          "ratio_value": 55,
          "ratio_unit": "mmol"
        },
        {
          "name": "1,4-butanediol",
          "smiles": "OCCCCO",
          "ratio_value": 30,
          "ratio_unit": "mmol"
        },
        {
          "name": "n-butylacrylate",
          "smiles": "CCCCOC(=O)C=C",
          "ratio_value": 50,
          "ratio_unit": "mmol"
        }
      ],
      "additives": [
        {
          "name": "2,3,4-trihydroxybenzophenone",
          "type": "initiator/grafting agent",
          "amount_value": 5,
          "amount_unit": "mmol"
        }
      ],
      "is_homopolymer": false
    },
    "processing_history": "Polyurethane synthesized from PTMG, MDI, BD. TBP grafted. BA added (50 mmol). UV irradiated at 365 nm for 2 h. Precipitated in water. Dried at 60 °C for 3 days. Film cast by solvent evaporation at 60 °C for 60 h. Tm measured by DSC (TA instruments DSC-Q20) at 10 °C/min heating rate between -50 and 250 °C, 2nd heating scan.",
    "hierarchical_structure": "Soft segment semicrystalline structure. Melting peak observed at 18.5 °C. Grafted poly(acrylate) chains.",
    "properties": {
      "Tm": {
        "value": [
          18.5
        ],
        "unit": "°C"
      }
    },
    "analysis_with_hierarchical_structure": {
      "descriptive_text": "The sample is a segmented polyurethane copolymer synthesized from poly(tetramethyleneglycol), 4,4'-methylenebis(phenylisocyanate), and 1,4-butanediol, subsequently modified with n-butylacrylate using 2,3,4-trihydroxybenzophenone as a grafting agent. The material underwent UV irradiation at 365 nm for 2 hours, was precipitated in water, and dried at 60 °C for 3 days before film casting via solvent evaporation at 60 °C for 60 hours. Hierarchical characterization indicates a soft segment semicrystalline structure with a melting peak observed at 18.5 °C, as measured by DSC during the second heating scan.",
