Repository: hhtrick/HHT-code

# HHT training framework

This directory contains model training, embedding precomputation, inference, article-level baselines and the curated datasets. All commands below assume that the working directory is `train_code/`.

## 3. Datasets and fixed partitions

Each main dataset is a JSON array at `dataset/{property}/{property}.json`. Entries contain source metadata, `chemical_composition`, `processing_history`, `hierarchical_structure`, `properties`, and two generated-analysis objects. Targets are stored as `properties[property]["value"]`; source metadata and target values are not predictive input fields.

| Property | Train | Validation | Test | Total |
|---|---:|---:|---:|---:|

File: train_code/dataset/Tm/Tm.json (part 160 of 200)
[
      "reasoning_analysis": "Increasing Factors: The poly(tetramethyleneglycol) soft segments possess a regular chemical structure with flexible ether linkages and methylene sequences that facilitate chain packing and crystallization, intrinsically establishing a melting transition. Additionally, the extended solvent evaporation process at 60 °C provides sufficient thermal energy and time for chain reorganization, promoting the perfection of soft segment crystallites. Decreasing Factors: The grafting of amorphous n-butylacrylate chains introduces structural defects and steric hindrance along the polymer backbone, disrupting the lattice regularity required for PTMG crystallization and lowering the melting temperature. Furthermore, potential mixing of hard segment domains within the soft phase dilutes the crystallizable content, while UV irradiation may induce crosslinking that restricts the chain mobility necessary for crystal growth. Dominant Factor: The intrinsic crystallizability of the PTMG soft segments is the dominant factor enabling the existence of the melting transition; however, the chemical modifications via acrylate grafting and potential phase mixing qualitatively dominate the final thermal behavior by depressing the Tm relative to unmodified polyurethane systems."
    },
    "analysis_without_hierarchical_structure": {
      "descriptive_text": "The sample comprises a complex polyurethane-acrylate hybrid network synthesized using poly(tetramethyleneglycol) (PTMG) as the soft segment, 4,4'-methylenebis(phenylisocyanate) (MDI) and 1,4-butanediol (BD) as hard segment components, and n-butylacrylate (BA) as a comonomer. The synthesis involved grafting 2,3,4-trihydroxybenzophenone (TBP) as an initiator followed by the addition of BA and subsequent UV irradiation at 365 nm for 2 hours to facilitate crosslinking or grafting reactions. The resulting material was purified via precipitation in water, dried at 60 °C for three days, and processed into a film through solvent evaporation at 60 °C over 60 hours. The melting temperature was subsequently characterized using differential scanning calorimetry (DSC) during the second heating scan at a rate of 10 °C/min within a temperature range of -50 to 250 °C.",
      "reasoning_analysis": "Increasing Factors: The high molar ratio of 4,4'-methylenebis(phenylisocyanate) and 1,4-butanediol promotes the formation of rigid hard segments capable of strong intermolecular hydrogen bonding and pi-pi stacking, which intrinsically drives the Tm higher by stabilizing crystalline domains. Additionally, the prolonged solvent evaporation during film casting provides sufficient time for hard segment microphase separation and crystalline ordering, further supporting a higher Tm. Decreasing Factors: The incorporation of poly(tetramethyleneglycol) soft segments and amorphous n-butylacrylate comonomers disrupts the regularity of the polymer backbone, reducing the overall degree of crystallinity and depressing the Tm. Furthermore, the UV-induced crosslinking mediated by the trihydroxybenzophenone initiator creates a network structure that restricts chain mobility and prevents the formation of large, perfect crystals, while residual defects from water precipitation may also act as impurities lowering thermal stability. Dominant Factor: The chemical composition of the rigid MDI-BD hard segments qualitatively dominates the final Tm behavior by establishing the fundamental crystalline framework necessary for a melting transition to occur, although the observed temperature is significantly modulated downward by the network constraints and amorphous comonomer content."
    }
  },
  {
    "doi": "10.1063/1.4806764",
    "title": "Low temperature solid state processing of pure P3HT fibers",
    "year": 2013,
    "chemical_composition": {
      "repeat_unit_psmiles": "[*]c1cc(SCCCCC)c([*])s1",
      "monomers": [
        {
          "name": "3-hexylthiophene",
          "smiles": "CCCCCCc1ccsc1",
          "ratio_value": null,
          "ratio_unit": null
        }
      ],
      "additives": [],
      "is_homopolymer": true
    },
    "processing_history": "Solid state extrusion at 150 °C. 100 mg powder compacted, waited 5 min, compressed at 15 mm/min. Tm measured by DSC (TA DSC200) at 10 °C/min under N2.",
    "hierarchical_structure": "Crystallinity 40.0 ± 0.5%, Hermann's Orientation parameter 0.76 ± 0.02, (100) d-spacing 16.55 Å.",
    "properties": {
      "Tm": {
        "value": [
          241.1
        ],
        "unit": "°C"
      }
    },
    "analysis_with_hierarchical_structure": {
      "descriptive_text": "The sample comprises a poly(3-hexylthiophene) homopolymer featuring a conjugated thiophene backbone substituted with hexyl side chains. It was subjected to solid-state extrusion at 150 °C, involving the compaction of 100 mg of powder, a 5-minute dwell time, and compression at 15 mm/min. Hierarchical structural analysis indicates a semi-crystalline morphology with a crystallinity of 40.0 ± 0.5% and a high degree of chain alignment evidenced by a Hermann's Orientation parameter of 0.76 ± 0.02. The lamellar stacking distance was measured at 16.55 Å for the (100) plane, and the melting behavior was characterized by DSC at a heating rate of 10 °C/min under a nitrogen atmosphere.",
      "reasoning_analysis": "Increasing Factors: The rigid conjugated thiophene backbone facilitates strong pi-pi stacking interactions, intrinsically raising the energy barrier for the solid-to-liquid transition. Furthermore, the processing history involving solid-state extrusion and compression has induced a high degree of crystallinity (40.0%) and significant chain orientation (Hermann's parameter 0.76), creating stable, aligned lamellar domains that require additional thermal energy to disrupt. Decreasing Factors: The presence of flexible hexyl side chains increases the inter-chain distance (16.55 Å d-spacing) and introduces conformational entropy, which reduces the cohesive energy density compared to an unsubstituted rigid rod polymer. Additionally, performing extrusion at 150 °C, which is likely below the equilibrium melting point, may limit the perfection of crystal growth compared to higher temperature annealing, potentially introducing defects that lower thermal stability. Dominant Factor: The high degree of structural order and orientation achieved through the specific solid-state processing history qualitatively dominates the thermal behavior. While the alkyl spacers introduce flexibility, the stabilization provided by the highly aligned and crystalline domains formed during compression is the primary factor governing the resistance to melting."
    },
    "analysis_without_hierarchical_structure": {
      "descriptive_text": "The sample comprises a poly(3-hexylthiophene) homopolymer synthesized from 3-hexylthiophene monomers without the inclusion of additional additives. Processing involved solid-state extrusion at 150 °C, wherein 100 mg of the polymer powder was compacted, allowed to equilibrate for 5 minutes, and compressed at a rate of 15 mm/min. Thermal analysis was conducted to determine the melting temperature using differential scanning calorimetry on a TA DSC200 system at a heating rate of 10 °C/min under a nitrogen atmosphere.",
      "reasoning_analysis": "Increasing Factors: The conjugated polythiophene backbone provides significant chain stiffness and facilitates strong intermolecular pi-pi stacking interactions, which inherently elevates the energy required for lattice disruption. Furthermore, the solid-state extrusion and compression history likely induces molecular orientation and enhances crystalline packing density without passing through a disordered melt state, thereby promoting thicker or more perfect lamellae that increase the observed Tm. Decreasing Factors: The presence of the hexyl side chains attached to the thiophene rings introduces steric bulk and increases free volume between backbones, which disrupts close packing compared to unsubstituted polythiophene and qualitatively lowers the melting temperature. Additionally, if the solid-state processing temperature was insufficient to anneal defects or if the compression rate prevented full relaxation, residual disorder could suppress the thermal stability of the crystalline phase. Dominant Factor: The intrinsic rigidity of the conjugated backbone and the strength of the pi-pi stacking interactions represent the dominant factor, establishing a high baseline melting temperature characteristic of semicrystalline conjugated polymers. While the alkyl side chains reduce packing efficiency relative to the parent polymer, the solid-state processing history serves to maximize the ordering potential allowed by the chemical structure, ensuring the Tm reflects the optimized crystalline stability of the poly(3-hexylthiophene) system."
    }
  },
  {
    "doi": null,
    "title": "Specific Reversible Melting of Polymers*",
    "year": 2003,
    "chemical_composition": {
      "repeat_unit_psmiles": "[*]CC(C)[*]",
      "monomers": [
        {
          "name": "Propylene",
          "smiles": "CC=C",
          "ratio_value": null,
          "ratio_unit": null
        }
      ],
      "additives": [],
      "is_homopolymer": true
    },
    "processing_history": "Commercial iPP (KF 6190 H, Montell). Films 200 µm thick. Melt-crystallized at 10 K/min. Annealed at 414, 424, 414, 434, and 414 K for 130 min each (Experiment III). Tm measured by standard DSC at 10 K/min heating rate.",
    "hierarchical_structure": "Semicrystalline, crystallinity ~50%.",
    "properties": {
      "Tm": {
        "value": [
          173.9
        ],
        "unit": "°C"
      }
    },
    "analysis_with_hierarchical_structure": {
      "descriptive_text": "The sample comprises a commercial isotactic polypropylene (iPP) homopolymer (grade KF 6190 H, Montell) fabricated into 200 µm thick films. Possessing a semicrystalline hierarchy with approximately 50% crystallinity, the material underwent melt-crystallization at 10 K/min followed by a specific multi-step annealing sequence (Experiment III) involving holds at 414, 424, 414, 434, and 414 K for 130 minutes per step. Thermal characterization was performed via standard DSC at a heating rate of 10 K/min.",
      "reasoning_analysis": "Increasing Factors: The isotactic stereochemistry of the polypropylene backbone enables tight chain packing into a stable crystalline lattice. Most significantly, the rigorous multi-step annealing history, particularly the thermal holds at 434 K, facilitates lamellar thickening and the perfection of crystal domains through recrystallization, which thermodynamically elevates the melting temperature according to the Gibbs-Thomson relationship. The absence of comonomers in this homopolymer system also prevents lattice defects that would otherwise depress stability. Decreasing Factors: The initial melt-crystallization at a moderate cooling rate of 10 K/min may have initially formed thinner lamellae compared to quasi-equilibrium cooling. Additionally, the commercial nature of the grade implies a distribution of molecular weights and potential stereo-defects, while the 50% amorphous content indicates significant non-crystalline regions that do not contribute to the melting endotherm stability. Dominant Factor: The extensive multi-step annealing protocol is the dominant factor governing the Tm behavior. While the initial crystallization kinetics set the starting morphology, the prolonged exposure to high temperatures near the melting point drives the system toward thermodynamic equilibrium by thickening lamellae and annealing out defects, qualitatively overriding the kinetic limitations imposed by the initial cooling rate."
    },
    "analysis_without_hierarchical_structure": {
      "descriptive_text": "The sample comprises a commercial isotactic polypropylene (iPP) homopolymer, identified as grade KF 6190 H from Montell, processed into films with a thickness of 200 µm. The thermal treatment involved initial melt-crystallization at a rate of 10 K/min, followed by a rigorous multi-step annealing sequence where the material was held at 414, 424, 414, 434, and 414 K for 130 minutes at each step. The melting temperature was subsequently determined using standard differential scanning calorimetry (DSC) with a heating rate of 10 K/min.",
      "reasoning_analysis": "Increasing Factors: The chemical composition as a homopolymer eliminates comonomer defects that typically disrupt lattice packing, thereby supporting a higher baseline melting temperature inherent to isotactic polypropylene. Crucially, the processing history features extensive high-temperature annealing up to 434 K, which facilitates lamellar thickening and the perfection of crystalline domains; according to the Thomson-Gibbs equation, increased lamellar thickness reduces the influence of surface free energy, qualitatively driving the Tm upward. Decreasing Factors: The initial crystallization at 10 K/min may have initially established a population of thinner, less stable lamellae prior to annealing. Furthermore, as a commercial grade, the polymer chain likely possesses minor stereochemical irregularities or regio-errors intrinsic to the synthesis catalyst, which act as defects within the crystal lattice and prevent the Tm from reaching the theoretical equilibrium limit of a perfect infinite crystal. Dominant Factor: The multi-step annealing protocol is the dominant factor influencing the final Tm behavior. While the homopolymer composition provides the structural potential for crystallinity, the thermal history actively modifies the supramolecular morphology by promoting significant lamellar thickening, thereby overriding the initial crystallization kinetics and qualitatively elevating the melting temperature relative to a non-annealed counterpart."
    }
  },
  {
    "doi": null,
    "title": "Preparation of Urethane-Acrylates by the Photo-Polymerization of Acrylate Monomers Using a Benzophenone Initiator Grafted onto a Polyurethane Copolymer",
    "year": 2014,
    "chemical_composition": {
      "repeat_unit_psmiles": null,
      "monomers": [
        {
          "name": "Poly(tetramethyleneglycol)",
          "smiles": "OCCCC",
          "ratio_value": 20,
          "ratio_unit": "mmol"
        },
        {
          "name": "4,4'-methylenebis(phenylisocyanate)",
          "smiles": "O=C=Nc1ccc(Cc2ccc(N=C=O)cc2)cc1",
          "ratio_value": 55,
          "ratio_unit": "mmol"
        },
        {
          "name": "1,4-butanediol",
          "smiles": "OCCCCO",
          "ratio_value": 30,
          "ratio_unit": "mmol"
        },
        {
          "name": "n-butylacrylate",
          "smiles": "CCCCOC(=O)C=C",
          "ratio_value": 125,
          "ratio_unit": "mmol"
        }
      ],
      "additives": [
        {
          "name": "2,3,4-trihydroxybenzophenone",
          "type": "initiator/grafting agent",
          "amount_value": 5,
          "amount_unit": "mmol"
        }
      ],
      "is_homopolymer": false
    },
    "processing_history": "Polyurethane synthesized from PTMG, MDI, BD. TBP grafted. BA added (125 mmol). UV irradiated at 365 nm for 2 h. Precipitated in water. Dried at 60 °C for 3 days. Film cast by solvent evaporation at 60 °C for 60 h. Tm measured by DSC (TA instruments DSC-Q20) at 10 °C/min heating rate between -50 and 250 °C, 2nd heating scan.",
    "hierarchical_structure": "Soft segment semicrystalline structure. Melting peak observed at 19.4 °C. Grafted poly(acrylate) chains.",
    "properties": {
      "Tm": {
        "value": [
          19.4
        ],
        "unit": "°C"
      }
    },
    "analysis_with_hierarchical_structure": {
      "descriptive_text": "The sample comprises a polyurethane copolymer synthesized from poly(tetramethyleneglycol), 4,4'-methylenebis(phenylisocyanate), and 1,4-butanediol, which was subsequently functionalized via grafting with n-butylacrylate using 2,3,4-trihydroxybenzophenone as a photoinitiator. Following synthesis, the material underwent UV irradiation at 365 nm for 2 hours, precipitation in water, drying at 60 °C for 3 days, and film casting via solvent evaporation at 60 °C over 60 hours. Structural characterization indicates a semicrystalline soft segment morphology with grafted poly(acrylate) chains, where thermal analysis by DSC during the second heating scan revealed a distinct melting transition associated with the soft segment domains in the low-temperature range.",
      "reasoning_analysis": "Increasing Factors: The inherent crystallizability of the poly(tetramethyleneglycol) soft segments drives the formation of ordered lamellar structures, establishing a baseline melting transition. Additionally, the hard segments composed of 4,4'-methylenebis(phenylisocyanate) and 1,4-butanediol form rigid domains that can physically confine the soft segments, potentially stabilizing the crystalline regions against complete disordering. Decreasing Factors: The covalent grafting of poly(n-butyl acrylate) chains introduces significant structural irregularity and steric hindrance within the soft segment domains, disrupting chain packing and reducing lamellar thickness. Furthermore, the flexible butyl side groups increase free volume, and the processing history involving solvent evaporation may limit the perfection of crystal growth compared to melt-crystallized samples. Dominant Factor: The chemical identity and crystallinity of the poly(tetramethyleneglycol) soft segments qualitatively dominate the final melting behavior, as the hard segments typically exhibit much higher melting temperatures or remain amorphous. Consequently, the observed melting transition is primarily governed by the perfection and size of the PTMG crystals, which are modulated by the presence of the grafted acrylate chains and the microphase-separated polyurethane architecture."
    },
    "analysis_without_hierarchical_structure": {
      "descriptive_text": "The sample comprises a segmented polyurethane copolymer synthesized from poly(tetramethyleneglycol), 4,4'-methylenebis(phenylisocyanate), and 1,4-butanediol, modified with n-butylacrylate and 2,3,4-trihydroxybenzophenone. The synthesis involved grafting the trihydroxybenzophenone followed by the addition of 125 mmol of n-butylacrylate and subsequent UV irradiation at 365 nm for 2 hours. The material was precipitated in water, dried at 60 °C for 3 days, and cast into a film via solvent evaporation at 60 °C over 60 hours. Thermal characterization was performed using DSC at a heating rate of 10 °C/min from -50 to 250 °C, recording the second heating scan.",
      "reasoning_analysis": "Increasing Factors: The presence of 4,4'-methylenebis(phenylisocyanate) and 1,4-butanediol hard segments facilitates strong intermolecular hydrogen bonding and aromatic stacking, which drives the formation of ordered crystalline domains necessary for a melting transition. Additionally, the extended solvent evaporation period during film casting allows for enhanced chain mobility and microphase separation, potentially improving hard segment crystallite perfection. Decreasing Factors: The substantial molar excess of n-butylacrylate introduces a large amorphous fraction that dilutes the crystallizable polyurethane hard segments, disrupting lattice packing. Furthermore, the UV irradiation in the presence of the benzophenone derivative likely induces crosslinking or grafting architectures that restrict chain mobility, inhibiting the reorganization required for robust crystal growth. Dominant Factor: The dilution effect and structural irregularity introduced by the high concentration of amorphous n-butylacrylate grafts combined with the constraints of the UV-induced network qualitatively dominate the thermal behavior. While the hard segments provide the intrinsic capability for melting, the reduced overall crystallinity and crystal perfection resulting from the complex copolymer architecture will likely suppress the melting temperature relative to a linear, unmodified polyurethane."
    }
  },
  {
    "doi": null,
    "title": "Preparation of Urethane-Acrylates by the Photo-Polymerization of Acrylate Monomers Using a Benzophenone Initiator Grafted onto a Polyurethane Copolymer",
    "year": 2014,
    "chemical_composition": {
      "repeat_unit_psmiles": null,
      "monomers": [
        {
          "name": "Poly(tetramethyleneglycol)",
          "smiles": "OCCCC",
          "ratio_value": 20,
          "ratio_unit": "mmol"
        },
        {
          "name": "4,4'-methylenebis(phenylisocyanate)",
          "smiles": "O=C=Nc1ccc(Cc2ccc(N=C=O)cc2)cc1",
          "ratio_value": 55,
          "ratio_unit": "mmol"
        },
        {
          "name": "1,4-butanediol",
          "smiles": "OCCCCO",
          "ratio_value": 30,
          "ratio_unit": "mmol"
        },
        {
          "name": "n-butylacrylate",
          "smiles": "CCCCOC(=O)C=C",
          "ratio_value": 100,
          "ratio_unit": "mmol"
        }
      ],
      "additives": [
        {
          "name": "2,3,4-trihydroxybenzophenone",
          "type": "initiator/grafting agent",
          "amount_value": 5,
          "amount_unit": "mmol"
        }
      ],
      "is_homopolymer": false
    },
    "processing_history": "Polyurethane synthesized from PTMG, MDI, BD. TBP grafted. BA added (100 mmol). UV irradiated at 365 nm for 2 h. Precipitated in water. Dried at 60 °C for 3 days. Film cast by solvent evaporation at 60 °C for 60 h. Tm measured by DSC (TA instruments DSC-Q20) at 10 °C/min heating rate between -50 and 250 °C, 2nd heating scan.",
    "hierarchical_structure": "Soft segment semicrystalline structure. Melting peak observed at 18.1 °C. Grafted poly(acrylate) chains.",
    "properties": {
      "Tm": {
        "value": [
          18.1
        ],
        "unit": "°C"
      }
    },
    "analysis_with_hierarchical_structure": {
      "descriptive_text": "The sample is a hybrid polyurethane-polyacrylate system synthesized from poly(tetramethyleneglycol) (PTMG), 4,4'-methylenebis(phenylisocyanate) (MDI), and 1,4-butanediol (BD), with n-butylacrylate (BA) introduced using 2,3,4-trihydroxybenzophenone (TBP) as a grafting agent. Following the addition of BA, the mixture was subjected to UV irradiation at 365 nm for 2 hours to initiate grafting, then precipitated in water and dried at 60 °C for 3 days. Films were cast via solvent evaporation at 60 °C over 60 hours, resulting in a material characterized by a soft segment semicrystalline structure with grafted poly(acrylate) chains and an observed melting peak at 18.1 °C, as measured by DSC during the second heating scan.",
      "reasoning_analysis": "Increasing Factors: The chemical regularity of the poly(tetramethyleneglycol) soft segments provides the fundamental driving force for crystallization, establishing a baseline melting transition. Additionally, the thermal processing history, specifically drying and film casting at 60 °C which is above the melting transition, permits chain reorganization and crystallite formation during the subsequent cooling and solvent evaporation phases, potentially enhancing crystal perfection. Decreasing Factors: The incorporation of rigid 4,4'-methylenebis(phenylisocyanate) and 1,4-butanediol hard segments disrupts the continuity of the soft phase, acting as defects within the crystalline lattice that limit crystal size. Furthermore, the grafting of amorphous poly(n-butylacrylate) chains introduces significant steric hindrance and topological constraints along the backbone, which severely impedes chain packing and reduces the thickness and perfection of the crystallites, while UV-induced crosslinking may further restrict the chain mobility required for optimal ordering. Dominant Factor: The structural disruption imposed by the multiphase architecture and the grafted amorphous chains dominates the thermal behavior. While the PTMG segments retain enough regularity to exhibit a melting transition, the extensive compositional heterogeneity and topological constraints qualitatively depress the Tm relative to pristine PTMG, limiting the thermal stability of the crystalline phase to a low-temperature regime."
    },
    "analysis_without_hierarchical_structure": {
      "descriptive_text": "The sample comprises a segmented polyurethane synthesized from poly(tetramethyleneglycol), 4,4'-methylenebis(phenylisocyanate), and 1,4-butanediol, which was subsequently modified with 2,3,4-trihydroxybenzophenone and n-butylacrylate. Following the addition of components, the mixture was subjected to UV irradiation at 365 nm for 2 hours, precipitated in water, and dried at 60 °C for 3 days. A film was finally cast via solvent evaporation at 60 °C over 60 hours, and the melting temperature was characterized by differential scanning calorimetry during the second heating scan at a rate of 10 °C/min.",
      "reasoning_analysis": "Increasing Factors: The presence of rigid 4,4'-methylenebis(phenylisocyanate) and 1,4-butanediol hard segments provides crystallizable domains that establish the fundamental melting transition. Additionally, the processing history involving extended solvent evaporation for 60 hours during film casting acts as a prolonged annealing step, facilitating polymer chain reorganization and enhancing hard segment ordering, which qualitatively supports a higher degree of crystallinity and Tm. Decreasing Factors: The poly(tetramethyleneglycol) soft segments inherently disrupt the continuity of the hard segment domains. More critically, the substantial addition of amorphous n-butylacrylate acts as a diluent that interferes with the packing efficiency of the crystallizable phases. Furthermore, the UV irradiation in the presence of 2,3,4-trihydroxybenzophenone likely induces crosslinking or grafting, imposing topological constraints that restrict the chain mobility necessary for crystal formation, thereby depressing the Tm. Dominant Factor: Although the slow casting process promotes structural ordering, the significant disruption of hard segment crystallinity caused by the high loading of amorphous n-butylacrylate and the mobility restrictions imposed by UV-induced crosslinking are the dominant factors, qualitatively leading to a lower melting temperature and reduced crystallinity compared to a pristine, linear segmented polyurethane."
    }
  },
  {
    "doi": null,
    "title": "The crystallization behavior of blends of thermotropic liquid crystalline polymers",
    "year": 1999,
    "chemical_composition": {
      "repeat_unit_psmiles": null,
      "monomers": [
        {
          "name": "Terephthalic acid",
          "smiles": "OC(=O)c1ccc(C(=O)O)cc1",
          "ratio_value": null,
          "ratio_unit": null
        },
        {
          "name": "4-hydroxybenzoic acid",
          "smiles": "Oc1ccc(C(=O)O)cc1",
          "ratio_value": null,
          "ratio_unit": null
        },
        {
          "name": "Hydroquinone",
          "smiles": "Oc1ccc(O)cc1",
          "ratio_value": null,
          "ratio_unit": null
        }
      ],
      "additives": [],
      "is_homopolymer": false
    },
    "processing_history": "Injection molded plaques pressed into thin film at 350°C and quenched. Dried at 110°C for 24h. Exposed to 360°C for 15 min. Cooled at 14.9°C/min. DSC heating scan at 20.0°C/min using Perkin-Elmer DSC 7 with Argon purge. Composition: 50/50 wt% HX6000/HX8000. Second melting peak (Table 5).",
    "hierarchical_structure": "Semicrystalline TLCP blend. Two melting endotherms observed.",
    "properties": {
      "Tm": {
        "value": [
          304.62
        ],
        "unit": "°C"
      }
    },
    "analysis_with_hierarchical_structure": {
      "descriptive_text": "This semicrystalline thermotropic liquid crystalline polymer (TLCP) blend comprises a 50/50 wt% mixture of HX6000 and HX8000 grades synthesized from terephthalic acid, 4-hydroxybenzoic acid, and hydroquinone monomers. The processing history involved injection molding plaques that were pressed into a thin film at 350°C and quenched, followed by drying at 110°C for 24 hours, exposure to 360°C for 15 minutes, and cooling at 14.9°C/min. Characterization was performed using a Perkin-Elmer DSC 7 with an Argon purge during a heating scan at 20.0°C/min, where the hierarchical structure exhibited two melting endotherms, with analysis focused on the second melting peak.",
      "reasoning_analysis": "Increasing Factors: The wholly aromatic backbone derived from terephthalic acid, 4-hydroxybenzoic acid, and hydroquinone imparts significant chain rigidity and facilitates strong intermolecular pi-pi stacking, which inherently drives the melting temperature upward by stabilizing the crystal lattice. Additionally, the thermal history includes exposure to 360°C for 15 minutes, serving as an annealing treatment that promotes crystal perfection and the growth of more thermally stable crystalline domains, further elevating the Tm associated with the second melting peak. Decreasing Factors: The 50/50 wt% blend composition introduces heterogeneity and potential phase boundaries that disrupt long-range crystalline order compared to a pure homopolymer, potentially depressing the melting point. Furthermore, the initial quenching step limits the time available for crystallization during solidification, and the copolymer sequence distribution inherent to the monomer mix introduces structural irregularities that hinder perfect chain packing within the lattice. Dominant Factor: The intrinsic chain stiffness and strong intermolecular interactions of the aromatic TLCP structure qualitatively dominate the thermal behavior, ensuring a high baseline melting temperature despite the disruptive effects of blending. However, the specific thermal processing, particularly the high-temperature exposure and cooling rate, acts as the critical modifier that determines the degree of crystal perfection and selects the specific polymorphic population responsible for the observed second melting endotherm."
    },
    "analysis_without_hierarchical_structure": {
      "descriptive_text": "The sample consists of a 50/50 wt% blend of HX6000 and HX8000, derived from monomers including terephthalic acid, 4-hydroxybenzoic acid, and hydroquinone, forming a wholly aromatic polyester system. Preparation involved injection molding plaques which were pressed into a thin film at 350°C and quenched, followed by drying at 110°C for 24 hours. The specimen was subsequently exposed to 360°C for 15 minutes and cooled at 14.9°C/min. Thermal analysis was conducted using a Perkin-Elmer DSC 7 under Argon purge with a heating scan rate of 20.0°C/min, specifically examining the second melting peak.",
      "reasoning_analysis": "Increasing Factors: The incorporation of rigid aromatic monomers such as terephthalic acid, 4-hydroxybenzoic acid, and hydroquinone creates a stiff polymer backbone with high packing efficiency, intrinsically elevating the Tm. Additionally, the thermal history includes exposure to 360°C for 15 minutes, which acts as an annealing treatment to enhance crystal perfection and lamellar thickness, further driving the Tm upward. The preliminary drying step removes moisture that could otherwise plasticize the matrix. Decreasing Factors: The initial quenching from 350°C disrupts crystalline order, and the subsequent cooling rate of 14.9°C/min may restrict the time available for optimal crystal growth compared to slower cooling protocols. Moreover, the 50/50 blending of two distinct commercial grades introduces compositional fluctuations that can disrupt lattice regularity, potentially depressing the Tm relative to a pure homopolymer. Dominant Factor: While the blending and cooling rate introduce factors that could lower the Tm, the dominant influence is the inherent rigidity of the wholly aromatic backbone combined with the high-temperature annealing at 360°C, which promotes substantial crystal reorganization and stability, thereby sustaining a high Tm characteristic of liquid crystalline polyesters."
    }
  },
  {
    "doi": null,
    "title": "Specific Reversible Melting of Polymers*",
    "year": 2003,
    "chemical_composition": {
      "repeat_unit_psmiles": null,
      "monomers": [
        {
          "name": "Ethylene",
          "smiles": "C=C",
          "ratio_value": null,
          "ratio_unit": null
        },
        {
          "name": "1-Octene",
          "smiles": "CCCCCCC=C",
          "ratio_value": 38,
          "ratio_unit": "wt%"
        }
      ],
      "additives": [],
      "is_homopolymer": false
    },
    "processing_history": "Commercial LLDPE (Dow). Films 500 µm thick. Stepwise isothermal crystallization (333, 330.5, 328, 325.5, 323 K). Tm measured by standard DSC at 10 K/min heating rate.",
    "hierarchical_structure": "Semicrystalline, crystallinity ~6%.",
    "properties": {
      "Tm": {
        "value": [
          68.9
        ],
        "unit": "°C"
      }
    },
    "analysis_with_hierarchical_structure": {
      "descriptive_text": "The sample consists of a commercial linear low-density polyethylene (LLDPE) copolymer sourced from Dow, composed of ethylene and 1-octene monomers with a 1-octene content of 38 wt%. The material was processed into 500 µm thick films and subjected to a stepwise isothermal crystallization protocol at temperatures ranging from 333 K down to 323 K. Structural characterization reveals a semicrystalline morphology with a low degree of crystallinity approximately 6%. The melting temperature was subsequently determined using standard differential scanning calorimetry (DSC) at a heating rate of 10 K/min.",
      "reasoning_analysis": "Increasing Factors: The ethylene segments provide the crystallizable backbone required for lattice formation, and the stepwise isothermal crystallization protocol promotes the organization of these segments into defined lamellar stacks rather than a completely disordered state. Decreasing Factors: The substantial 1-octene content (38 wt%) introduces frequent short-chain branching that disrupts chain packing and reduces the length of crystallizable ethylene sequences. Additionally, the low overall crystallinity (~6%) and the relatively low crystallization temperatures (323–333 K) favor the formation of thin lamellae with high surface-to-volume ratios, which depresses the melting point according to the Thomson-Gibbs equation. Dominant Factor: The high comonomer concentration is the dominant factor, as the frequent branching fundamentally limits the thermodynamic stability and maximum achievable lamellar thickness of the crystalline phase, overriding the structural ordering induced by the specific thermal history."
    },
    "analysis_without_hierarchical_structure": {
      "descriptive_text": "The sample consists of a linear low-density polyethylene (LLDPE) copolymer synthesized from ethylene and 1-octene monomers, with the 1-octene content specified at 38 wt%. Sourced commercially from Dow, the material was processed into films with a thickness of 500 µm. Prior to characterization, the films underwent a stepwise isothermal crystallization protocol involving sequential temperature holds at 333, 330.5, 328, 325.5, and 323 K. The melting temperature was subsequently determined using standard differential scanning calorimetry (DSC) with a heating rate of 10 K/min.",
      "reasoning_analysis": "Increasing Factors: The specific processing history involving stepwise isothermal crystallization promotes the formation of thicker and more thermally stable lamellae. By holding the sample at temperatures sequentially decreasing from 333 K to 323 K, polymer chains are afforded sufficient mobility to reorganize and exclude defects more effectively than during rapid cooling, which intrinsically drives the observed Tm higher relative to a quenched state. Decreasing Factors: The chemical composition is the primary source of Tm depression, specifically the high incorporation of 1-octene comonomer at 38 wt%. These comonomers introduce hexyl short-chain branches that act as crystallization defects, preventing long ethylene sequences from packing into the crystal lattice and significantly reducing the equilibrium melting temperature compared to linear polyethylene. Dominant Factor: The high comonomer content qualitatively dominates the final Tm behavior. While the thermal treatment optimizes lamellar thickness within the constraints of the chemistry, the sheer density of branching defects imposes a fundamental thermodynamic limit on crystal stability, ensuring the Tm remains significantly lower than that of linear counterparts regardless of the annealing effect."
    }
  },
  {
    "doi": null,
    "title": "The crystallization behavior of blends of thermotropic liquid crystalline polymers",
    "year": 1999,
    "chemical_composition": {
      "repeat_unit_psmiles": null,
      "monomers": [
        {
          "name": "Terephthalic acid",
          "smiles": "OC(=O)c1ccc(C(=O)O)cc1",
          "ratio_value": null,
          "ratio_unit": null
        },
        {
          "name": "4-hydroxybenzoic acid",
          "smiles": "Oc1ccc(C(=O)O)cc1",
          "ratio_value": null,
          "ratio_unit": null
        },
        {
          "name": "Hydroquinone",
          "smiles": "Oc1ccc(O)cc1",
          "ratio_value": null,
          "ratio_unit": null
        }
      ],
      "additives": [],
      "is_homopolymer": false
    },
    "processing_history": "Injection molded plaques pressed into thin film at 350°C and quenched. Dried at 110°C for 24h. Exposed to 360°C for 45 min. Cooled at 14.3°C/min. DSC heating scan at 20.0°C/min using Perkin-Elmer DSC 7 with Argon purge. Composition: Neat HX6000. Second melting peak (Table 5).",
    "hierarchical_structure": "Semicrystalline TLCP. Two melting endotherms observed.",
    "properties": {
      "Tm": {
        "value": [
          332.7
        ],
        "unit": "°C"
      }
    },
    "analysis_with_hierarchical_structure": {
      "descriptive_text": "The sample consists of a semicrystalline thermotropic liquid crystal polymer (TLCP), specifically identified as Neat HX6000, synthesized from a copolymerization of terephthalic acid, 4-hydroxybenzoic acid, and hydroquinone monomers. Processing involved injection molding of plaques which were subsequently pressed into a thin film at 350°C and quenched, followed by drying at 110°C for 24 hours. The material was then exposed to 360°C for 45 minutes and cooled at a rate of 14.3°C/min prior to characterization. Thermal analysis was conducted using a Perkin-Elmer DSC 7 under Argon purge with a heating scan rate of 20.0°C/min, where two melting endotherms were observed, with the second melting peak selected for analysis.",
