Repository: hhtrick/HHT-code

# HHT training framework

This directory contains model training, embedding precomputation, inference, article-level baselines and the curated datasets. All commands below assume that the working directory is `train_code/`.

## 3. Datasets and fixed partitions

Each main dataset is a JSON array at `dataset/{property}/{property}.json`. Entries contain source metadata, `chemical_composition`, `processing_history`, `hierarchical_structure`, `properties`, and two generated-analysis objects. Targets are stored as `properties[property]["value"]`; source metadata and target values are not predictive input fields.

| Property | Train | Validation | Test | Total |
|---|---:|---:|---:|---:|

File: train_code/dataset/Tm/Tm.json (part 161 of 200)
[
      "reasoning_analysis": "Increasing Factors: The incorporation of rigid aromatic monomers such as terephthalic acid, 4-hydroxybenzoic acid, and hydroquinone creates a stiff polymer backbone with strong intermolecular interactions, which inherently elevates the energy required for lattice disruption. Additionally, the processing history includes exposure to 360°C for 45 minutes, acting as a high-temperature annealing step that promotes crystal perfection and lamellar thickening, thereby increasing the observed Tm. The selection of the second melting peak further indicates the measurement of more thermally stable crystalline populations. Decreasing Factors: The terpolymer composition introduces structural irregularity along the chain compared to a homopolymer, which disrupts perfect crystal packing and inherently depresses the Tm relative to the constituent homopolymers. Furthermore, the initial quenching step after pressing at 350°C may have initially locked in defects or lower crystallinity, although subsequent thermal treatment mitigates this. Dominant Factor: The intrinsic chain stiffness derived from the aromatic copolyester structure combined with the significant thermal annealing at 360°C qualitatively dominates the behavior. This high-temperature treatment allows for extensive recrystallization and perfection within the TLCP morphology, overriding the melting point depression caused by copolymerization disorder, resulting in a Tm reflective of a highly ordered, thermally stable semicrystalline phase."
    },
    "analysis_without_hierarchical_structure": {
      "descriptive_text": "The sample consists of a copolyester derived from the condensation of terephthalic acid, 4-hydroxybenzoic acid, and hydroquinone, commercially identified as neat HX6000. Material preparation involved injection molding plaques which were subsequently pressed into thin films at 350°C and quenched, followed by drying at 110°C for 24 hours. The specimens underwent a thermal exposure at 360°C for 45 minutes before being cooled at a rate of 14.3°C/min. Thermal analysis was conducted using a Perkin-Elmer DSC 7 under an argon purge with a heating scan rate of 20.0°C/min, focusing on the second melting peak observed in the thermogram.",
      "reasoning_analysis": "Increasing Factors: The incorporation of rigid aromatic monomers, specifically 4-hydroxybenzoic acid, terephthalic acid, and hydroquinone, creates a stiff backbone with high structural regularity along the chain axis, promoting strong intermolecular interactions and high lattice energy that inherently drive the Tm upward. Furthermore, the processing history includes a thermal exposure at 360°C for 45 minutes, which acts as an annealing step allowing for crystal perfectioning and lamellar thickening, thereby increasing the observed melting temperature. The extensive drying protocol also ensures the removal of volatile plasticizers like moisture, preventing Tm depression. Decreasing Factors: The material is a copolymer rather than a homopolymer, meaning the sequence distribution of the three distinct monomers introduces structural irregularities that disrupt the three-dimensional crystal lattice packing efficiency compared to a perfectly ordered homopolymer, theoretically lowering the Tm relative to the highest-melting constituent homopolymer. Additionally, the initial quenching step after pressing at 350°C rapidly freezes the chain conformation, potentially trapping defects or forming less stable crystal polymorphs prior to the annealing step. Dominant Factor: The intrinsic chain stiffness provided by the high content of rigid aromatic units establishes a fundamentally high melting baseline characteristic of liquid crystalline polyesters. However, regarding the thermal history, the high-temperature exposure at 360°C is the dominant processing factor, as it facilitates significant recrystallization and lamellar thickening that defines the stability of the crystals responsible for the second melting peak, overriding the initial disorder introduced by the quenching process."
    }
  },
  {
    "doi": "10.1063/1.4806764",
    "title": "Low temperature solid state processing of pure P3HT fibers",
    "year": 2013,
    "chemical_composition": {
      "repeat_unit_psmiles": "[*]c1cc(SCCCCC)c([*])s1",
      "monomers": [
        {
          "name": "3-hexylthiophene",
          "smiles": "CCCCCCc1ccsc1",
          "ratio_value": null,
          "ratio_unit": null
        }
      ],
      "additives": [],
      "is_homopolymer": true
    },
    "processing_history": "Solid state extrusion at 200 °C. 100 mg powder compacted, waited 5 min, compressed at 15 mm/min. Tm measured by DSC (TA DSC200) at 10 °C/min under N2.",
    "hierarchical_structure": "Crystallinity 30.8 ± 0.5%, Hermann's Orientation parameter 0.61 ± 0.03, (100) d-spacing 16.14 Å.",
    "properties": {
      "Tm": {
        "value": [
          238.1
        ],
        "unit": "°C"
      }
    },
    "analysis_with_hierarchical_structure": {
      "descriptive_text": "The sample comprises a poly(3-hexylthiophene) homopolymer featuring a thiophene backbone substituted with hexyl side chains. It underwent solid state extrusion at 200 °C, where 100 mg of powder was compacted, held for 5 minutes, and compressed at 15 mm/min, followed by thermal characterization via DSC at 10 °C/min under nitrogen. The resulting hierarchical structure displays a crystallinity of 30.8 ± 0.5% with a high degree of alignment evidenced by a Hermann's orientation parameter of 0.61 ± 0.03 and a (100) d-spacing of 16.14 Å.",
      "reasoning_analysis": "Increasing Factors: The rigid conjugated thiophene backbone facilitates strong interchain pi-pi stacking, inherently requiring higher thermal energy to disrupt the crystalline lattice. Furthermore, the solid state extrusion process induced a high degree of molecular orientation (Hermann's parameter 0.61), which stabilizes the crystalline domains by reducing the entropy of the melt state and aligning chains for more efficient packing. Decreasing Factors: The presence of flexible hexyl side chains increases the inter-chain distance (d-spacing 16.14 Å) and introduces conformational freedom compared to unsubstituted polythiophenes, which lowers the cohesive energy density and reduces the Tm. Additionally, the moderate crystallinity level indicates a significant amorphous fraction, suggesting variations in crystal perfection that can lead to melting at lower temperatures within the distribution. Dominant Factor: The high molecular orientation induced by the solid state extrusion is the dominant factor, as the alignment of the rigid conjugated backbones significantly stabilizes the crystalline phase against thermal disruption, qualitatively elevating the Tm relative to isotropic samples despite the flexibility introduced by the alkyl side chains."
    },
    "analysis_without_hierarchical_structure": {
      "descriptive_text": "The sample comprises a poly(3-hexylthiophene) homopolymer synthesized from the 3-hexylthiophene monomer. The material underwent solid-state extrusion at 200 °C, during which 100 mg of powder was compacted, held for 5 minutes, and compressed at a rate of 15 mm/min. The melting temperature was subsequently characterized using differential scanning calorimetry (TA DSC200) at a heating rate of 10 °C/min under a nitrogen atmosphere.",
      "reasoning_analysis": "Increasing Factors: The rigid conjugated thiophene backbone facilitates strong interchain pi-pi stacking interactions, which inherently require significant thermal energy to disrupt, thereby driving the Tm upward. Additionally, the solid-state extrusion and compression processing induces mechanical orientation and chain alignment, which can enhance crystalline perfection and lamellar thickness, further stabilizing the crystalline phase against melting. Decreasing Factors: The presence of flexible hexyl side chains increases the free volume and conformational entropy of the system compared to an unsubstituted polythiophene backbone, which reduces the cohesive energy density and qualitatively depresses the Tm. Furthermore, processing at 200 °C may approach the thermal transition region, potentially introducing thermal history effects that could limit crystal growth if cooling rates were not controlled post-extrusion. Dominant Factor: The intrinsic rigidity of the conjugated backbone combined with the processing-induced chain orientation dominates the thermal behavior. While the alkyl side chains lower the Tm relative to unsubstituted analogs to enable processability, the strong pi-stacking interactions augmented by the mechanical alignment from extrusion establish the primary crystalline stability determining the observed melting transition."
    }
  },
  {
    "doi": null,
    "title": "Extrapolation of Short-Chain Oligomers Melting Temperatures at Infinite Molecular Weight",
    "year": 1998,
    "chemical_composition": {
      "repeat_unit_psmiles": "*CC*",
      "monomers": [
        {
          "name": "Ethylene",
          "smiles": "C=C",
          "ratio_value": null,
          "ratio_unit": null
        }
      ],
      "additives": [],
      "is_homopolymer": true
    },
    "processing_history": "Extrapolation of oligomer melting points (n=11 to 390) using Eq. (11) with C=3.4 and Delta H=980 cal/mol CH2. Tm0 determined from linear plot of Tm vs (ln x + C)/x.",
    "hierarchical_structure": "Semicrystalline oligomers used for extrapolation to infinite molecular weight.",
    "properties": {
      "Tm": {
        "value": [
          141.75
        ],
        "unit": "°C"
      }
    },
    "analysis_with_hierarchical_structure": {
      "descriptive_text": "The sample comprises a polyethylene homopolymer characterized by a linear carbon backbone derived from ethylene monomers. It possesses a semicrystalline hierarchical structure consisting of oligomers with chain lengths ranging from n=11 to 390, which were utilized to extrapolate properties to infinite molecular weight. The thermal history is defined by a theoretical processing method involving the extrapolation of oligomer melting points using a linear relationship between Tm and the function (ln x + C)/x with specific thermodynamic constants, rather than conventional physical thermal treatments.",
      "reasoning_analysis": "Increasing Factors: The linear ethylene monomer units allow for dense chain packing and strong intermolecular van der Waals forces, intrinsically driving the Tm higher due to high crystallinity potential. Furthermore, the processing history employs an extrapolation to the equilibrium melting temperature (Tm0), which theoretically eliminates kinetic undercooling and finite crystal thickness effects that typically suppress observed melting points. Decreasing Factors: The hierarchical structure relies on semicrystalline oligomers with finite chain lengths, where the significant concentration of chain ends acts as defects within the crystal lattice, thermodynamically depressing the melting point relative to infinite chains according to Flory theory. Dominant Factor: The dominant factor is the intrinsic chemical regularity of the polyethylene backbone which establishes a high baseline thermal stability; however, the reported Tm behavior is qualitatively determined by the extrapolation methodology, which mathematically overrides the depressive effects of the oligomeric chain ends to isolate the thermodynamic limit of the infinite molecular weight polymer."
    },
    "analysis_without_hierarchical_structure": {
      "descriptive_text": "The sample comprises a polyethylene homopolymer synthesized from ethylene monomers without the inclusion of any additives. The melting temperature was not measured from a physically processed bulk material but was derived through the extrapolation of oligomer melting points ranging from n=11 to 390. This determination utilized Equation (11) with parameters C=3.4 and Delta H=980 cal/mol CH2, where the equilibrium melting temperature was calculated from a linear plot of Tm versus (ln x + C)/x.",
      "reasoning_analysis": "Increasing Factors: The methodological approach extrapolates to the equilibrium melting temperature (Tm0), which eliminates the melting point depression caused by finite crystal thickness and kinetic constraints found in physically processed samples. Additionally, the high structural regularity and symmetry of the polyethylene backbone facilitate dense crystal packing, intrinsically supporting a higher melting temperature relative to irregular chains. Decreasing Factors: The high flexibility of the aliphatic carbon backbone results in a large entropy of fusion, which thermodynamically limits the melting temperature compared to polymers with rigid aromatic backbones. Furthermore, the source data relies on oligomers where end-group effects inherently depress the melting points of the individual data points prior to mathematical correction. Dominant Factor: The methodological determination of the equilibrium melting temperature (Tm0) is the dominant factor. By mathematically removing the effects of finite chain length and crystal imperfections inherent in the oligomer data, this approach yields a theoretical maximum Tm that is intrinsically higher than the melting point observed in any physically processed bulk polyethylene sample."
    }
  },
  {
    "doi": null,
    "title": "Preparation of Urethane-Acrylates by the Photo-Polymerization of Acrylate Monomers Using a Benzophenone Initiator Grafted onto a Polyurethane Copolymer",
    "year": 2014,
    "chemical_composition": {
      "repeat_unit_psmiles": null,
      "monomers": [
        {
          "name": "Poly(tetramethyleneglycol)",
          "smiles": "OCCCC",
          "ratio_value": 20,
          "ratio_unit": "mmol"
        },
        {
          "name": "4,4'-methylenebis(phenylisocyanate)",
          "smiles": "O=C=Nc1ccc(Cc2ccc(N=C=O)cc2)cc1",
          "ratio_value": 55,
          "ratio_unit": "mmol"
        },
        {
          "name": "1,4-butanediol",
          "smiles": "OCCCCO",
          "ratio_value": 30,
          "ratio_unit": "mmol"
        },
        {
          "name": "2-hydroxyethyl methacrylate",
          "smiles": "CC(=C)C(=O)OCCO",
          "ratio_value": 75,
          "ratio_unit": "mmol"
        }
      ],
      "additives": [
        {
          "name": "2,3,4-trihydroxybenzophenone",
          "type": "initiator/grafting agent",
          "amount_value": 5,
          "amount_unit": "mmol"
        }
      ],
      "is_homopolymer": false
    },
    "processing_history": "Polyurethane synthesized from PTMG, MDI, BD. TBP grafted. HA added (75 mmol). UV irradiated at 365 nm for 2 h. Precipitated in water. Dried at 60 °C for 3 days. Film cast by solvent evaporation at 60 °C for 60 h. Tm measured by DSC (TA instruments DSC-Q20) at 10 °C/min heating rate between -50 and 250 °C, 2nd heating scan.",
    "hierarchical_structure": "Soft segment semicrystalline structure. Melting peak observed at 18.9 °C. Grafted poly(acrylate) chains.",
    "properties": {
      "Tm": {
        "value": [
          18.9
        ],
        "unit": "°C"
      }
    },
    "analysis_with_hierarchical_structure": {
      "descriptive_text": "The sample is a segmented polyurethane hybrid synthesized from poly(tetramethyleneglycol), 4,4'-methylenebis(phenylisocyanate), and 1,4-butanediol, functionalized with 2-hydroxyethyl methacrylate using 2,3,4-trihydroxybenzophenone as a grafting agent. Following synthesis, the material was UV irradiated at 365 nm for 2 hours, precipitated in water, and dried at 60 °C for 3 days before being cast into a film via solvent evaporation at 60 °C over 60 hours. Hierarchical characterization indicates a semicrystalline soft segment structure with grafted poly(acrylate) chains, where thermal analysis by DSC during the second heating scan reveals a melting peak at 18.9 °C.",
      "reasoning_analysis": "Increasing Factors: The poly(tetramethyleneglycol) soft segments possess a regular chemical structure capable of forming crystalline domains, which intrinsically establishes a melting transition. Furthermore, the prolonged solvent evaporation process at 60 °C for 60 hours acts as an annealing step above the melting point, facilitating chain reorganization and the growth of more stable crystallites, thereby supporting a defined Tm. Decreasing Factors: The incorporation of 2-hydroxyethyl methacrylate and subsequent UV-induced polymerization introduces grafted poly(acrylate) chains and potential crosslinks that restrict segmental mobility and disrupt the regularity required for extensive crystallization. Additionally, the presence of hard segments composed of MDI and 1,4-butanediol creates physical confinement and potential mixing within the soft phase, which limits lamellar thickness and depresses the melting temperature relative to pure PTMG. Dominant Factor: While the intrinsic crystallizability of the PTMG backbone enables the observation of a melting peak, the dominant factor governing the specific Tm behavior is the topological constraint imposed by the segmented polyurethane architecture and the grafted acrylate network; these structural complexities limit crystal perfection and size, qualitatively determining the thermal stability of the crystalline phase."
    },
    "analysis_without_hierarchical_structure": {
      "descriptive_text": "The sample is a segmented polyurethane copolymer synthesized from poly(tetramethyleneglycol) (PTMG), 4,4'-methylenebis(phenylisocyanate) (MDI), and 1,4-butanediol (BD), further functionalized with 2-hydroxyethyl methacrylate (HEMA) and 2,3,4-trihydroxybenzophenone (TBP) as a grafting agent. Following synthesis, the material was subjected to UV irradiation at 365 nm for 2 hours to induce crosslinking, then purified by precipitation in water and dried at 60 °C for three days. A film was subsequently cast via solvent evaporation at 60 °C over 60 hours, and the melting temperature was characterized using differential scanning calorimetry during the second heating scan at a rate of 10 °C/min.",
      "reasoning_analysis": "Increasing Factors: The incorporation of 4,4'-methylenebis(phenylisocyanate) (MDI) introduces rigid aromatic structures into the polymer backbone, promoting strong intermolecular hydrogen bonding and pi-pi stacking within the hard segments, which inherently elevates the energy required for melting. Additionally, the processing history involving slow solvent evaporation over 60 hours facilitates microphase separation and allows sufficient time for the hard segments to organize into ordered crystalline domains, thereby stabilizing the structure against thermal transition. Decreasing Factors: The presence of poly(tetramethyleneglycol) (PTMG) soft segments introduces flexible ether linkages that disrupt the continuity of the crystalline hard domains, reducing the overall thermal stability. Furthermore, the UV-induced crosslinking via HEMA creates a permanent network structure that restricts chain mobility, impeding the reorganization and perfection of crystals during heating, which can depress the observed melting temperature. Dominant Factor: The dominant factor is the crystallization capability of the MDI-based hard segments. Despite the mobility restrictions imposed by the UV-induced crosslinking and the discontinuity introduced by the soft segments, the high concentration of rigid aromatic units combined with the thermodynamic drive for hard segment microphase separation establishes a stable crystalline morphology that primarily dictates the melting behavior."
    }
  },
  {
    "doi": null,
    "title": "The crystallization behavior of blends of thermotropic liquid crystalline polymers",
    "year": 1999,
    "chemical_composition": {
      "repeat_unit_psmiles": null,
      "monomers": [
        {
          "name": "Terephthalic acid",
          "smiles": "OC(=O)c1ccc(C(=O)O)cc1",
          "ratio_value": null,
          "ratio_unit": null
        },
        {
          "name": "4-hydroxybenzoic acid",
          "smiles": "Oc1ccc(C(=O)O)cc1",
          "ratio_value": null,
          "ratio_unit": null
        },
        {
          "name": "Hydroquinone",
          "smiles": "Oc1ccc(O)cc1",
          "ratio_value": null,
          "ratio_unit": null
        }
      ],
      "additives": [],
      "is_homopolymer": false
    },
    "processing_history": "Injection molded plaques pressed into thin film at 350°C and quenched. Dried at 110°C for 24h. Exposed to 360°C for 45 min. Cooled at 14.9°C/min. DSC heating scan at 20.0°C/min using Perkin-Elmer DSC 7 with Argon purge. Composition: 50/50 wt% HX6000/HX8000. Second melting peak (Table 5).",
    "hierarchical_structure": "Semicrystalline TLCP blend. Two melting endotherms observed.",
    "properties": {
      "Tm": {
        "value": [
          303.28
        ],
        "unit": "°C"
      }
    },
    "analysis_with_hierarchical_structure": {
      "descriptive_text": "The sample consists of a semicrystalline thermotropic liquid crystalline polymer (TLCP) blend composed of a 50/50 wt% mixture of HX6000 and HX8000 grades, synthesized from terephthalic acid, 4-hydroxybenzoic acid, and hydroquinone monomers. Processing involved injection molding plaques which were subsequently pressed into thin films at 350°C and quenched, followed by drying at 110°C for 24 hours and exposure to 360°C for 45 minutes before cooling at 14.9°C/min. Thermal characterization was performed using a Perkin-Elmer DSC 7 under Argon purge with a heating scan rate of 20.0°C/min, specifically focusing on the second melting peak observed among two distinct melting endotherms.",
      "reasoning_analysis": "Increasing Factors: The rigid aromatic backbone derived from terephthalic acid, 4-hydroxybenzoic acid, and hydroquinone imparts significant chain stiffness and facilitates strong intermolecular pi-pi stacking, intrinsically establishing a high baseline melting temperature. Furthermore, the processing history includes exposure to 360°C for 45 minutes, which acts as a high-temperature thermal treatment that promotes crystal perfection and lamellar thickening, thereby driving the Tm upward. The focus on the second melting peak also suggests the measurement captures the more thermally stable crystal population or the higher-melting component within the blend. Decreasing Factors: The copolymer nature of the system introduces sequence irregularity compared to homopolymers, which disrupts lattice packing efficiency and theoretically depresses the Tm. Additionally, the initial quenching step following pressing at 350°C may have initially generated less perfect crystalline regions, and the blending of two distinct grades (HX6000/HX8000) could introduce interfacial disorder or eutectic interactions that lower the melting point relative to the pure components. Dominant Factor: The inherent thermal stability of the rigid rod-like TLCP backbone combined with the extensive high-temperature thermal treatment qualitatively dominates the final behavior. This thermal history allows for significant reorganization into highly ordered crystalline domains, ensuring that the observed Tm reflects a robust, perfected crystal structure that overrides the melting point depression effects typically associated with copolymerization and blending."
    },
    "analysis_without_hierarchical_structure": {
      "descriptive_text": "The sample comprises a copolymer system derived from terephthalic acid, 4-hydroxybenzoic acid, and hydroquinone monomers, formulated as a 50/50 wt% blend of HX6000 and HX8000 grades. Specimen preparation involved injection molding of plaques followed by pressing into a thin film at 350°C and quenching. The material was subsequently dried at 110°C for 24 hours, exposed to 360°C for 45 minutes, and cooled at a rate of 14.9°C/min. Thermal characterization was performed using a Perkin-Elmer DSC 7 under Argon purge with a heating scan rate of 20.0°C/min, focusing on the second melting peak.",
      "reasoning_analysis": "Increasing Factors: The chemical composition features wholly aromatic monomers including terephthalic acid, 4-hydroxybenzoic acid, and hydroquinone, which impart significant chain stiffness and strong intermolecular pi-pi stacking interactions, inherently driving the Tm to higher temperatures. Additionally, the processing history includes exposure to 360°C for 45 minutes, which acts as an annealing step to promote crystal perfection and lamellar thickening, while the drying process removes moisture that could otherwise act as a plasticizer. Decreasing Factors: The copolymer nature involving multiple monomer types and the 50/50 wt% blend composition introduce structural irregularities that disrupt crystal lattice packing compared to a homopolymer, qualitatively lowering the Tm. Furthermore, the initial quenching from 350°C creates a less ordered state, and prolonged exposure to high temperatures carries a risk of thermal degradation or chain scission which could reduce molecular weight and depress the Tm. Dominant Factor: The intrinsic rigidity of the aromatic backbone serves as the primary determinant establishing a high baseline Tm, overriding the depressive effects of copolymerization; however, the specific thermal annealing history is the critical variable governing the degree of crystalline perfection observed in the second melting peak."
    }
  },
  {
    "doi": null,
    "title": "The crystallization behavior of blends of thermotropic liquid crystalline polymers",
    "year": 1999,
    "chemical_composition": {
      "repeat_unit_psmiles": null,
      "monomers": [
        {
          "name": "Terephthalic acid",
          "smiles": "OC(=O)c1ccc(C(=O)O)cc1",
          "ratio_value": null,
          "ratio_unit": null
        },
        {
          "name": "4-hydroxybenzoic acid",
          "smiles": "Oc1ccc(C(=O)O)cc1",
          "ratio_value": null,
          "ratio_unit": null
        },
        {
          "name": "Hydroquinone",
          "smiles": "Oc1ccc(O)cc1",
          "ratio_value": null,
          "ratio_unit": null
        }
      ],
      "additives": [],
      "is_homopolymer": false
    },
    "processing_history": "Injection molded plaques pressed into thin film at 350°C and quenched. Dried at 110°C for 24h. Exposed to 360°C for 30 min. Cooled at 14.9°C/min. DSC heating scan at 20.0°C/min using Perkin-Elmer DSC 7 with Argon purge. Composition: 50/50 wt% HX6000/HX8000. Second melting peak (Table 5).",
    "hierarchical_structure": "Semicrystalline TLCP blend. Two melting endotherms observed.",
    "properties": {
      "Tm": {
        "value": [
          303.62
        ],
        "unit": "°C"
      }
    },
    "analysis_with_hierarchical_structure": {
      "descriptive_text": "The sample consists of a semicrystalline thermotropic liquid crystalline polymer (TLCP) blend composed of terephthalic acid, 4-hydroxybenzoic acid, and hydroquinone monomers, specifically formulated as a 50/50 wt% mixture of HX6000 and HX8000 grades. Processing involved injection molding of plaques which were subsequently pressed into thin films at 350°C and quenched, followed by drying at 110°C for 24 hours and exposure to 360°C for 30 minutes. The material was cooled at a rate of 14.9°C/min prior to characterization, where the thermal behavior was assessed using a Perkin-Elmer DSC 7 with an Argon purge during a heating scan at 20.0°C/min, revealing two distinct melting endotherms indicative of its complex hierarchical structure.",
      "reasoning_analysis": "Increasing Factors: The chemical composition featuring rigid aromatic monomers such as terephthalic acid, 4-hydroxybenzoic acid, and hydroquinone creates a stiff backbone with strong intermolecular interactions, inherently requiring significant thermal energy to disrupt the crystalline lattice. Additionally, the processing history includes exposure to 360°C for 30 minutes and drying at 110°C, which facilitates crystal perfection and removes moisture that could otherwise act as a plasticizer. Decreasing Factors: The material is defined as a 50/50 wt% blend of HX6000/HX8000 rather than a single pure homopolymer, introducing compositional heterogeneity that can disrupt lattice regularity and depress the melting point relative to a pure component. Furthermore, the initial quenching step during film preparation may introduce structural defects or limit initial crystallite size, while the moderate cooling rate of 14.9°C/min may not allow for the maximum possible degree of crystallinity compared to slower cooling protocols. Dominant Factor: The dominant factor governing the Tm is the intrinsic rigidity of the thermotropic liquid crystalline aromatic polyester backbone. While the blend composition and quenching introduce some disorder, the high-temperature thermal treatment and the robust nature of the liquid crystalline order override these defects, resulting in a thermal profile characterized by high stability and multiple melting endotherms typical of well-ordered TLCP systems."
    },
    "analysis_without_hierarchical_structure": {
      "descriptive_text": "The sample comprises a copolyester system formulated as a 50/50 wt% blend of HX6000 and HX8000 grades, synthesized from terephthalic acid, 4-hydroxybenzoic acid, and hydroquinone monomers. The material was processed by injection molding into plaques, which were pressed into thin films at 350°C and quenched, followed by drying at 110°C for 24 hours. Subsequent thermal treatment involved exposure to 360°C for 30 minutes and cooling at 14.9°C/min. Thermal analysis was conducted using a Perkin-Elmer DSC 7 under argon purge with a heating scan rate of 20.0°C/min, with data reported for the second melting peak.",
      "reasoning_analysis": "Increasing Factors: The wholly aromatic structure derived from terephthalic acid, 4-hydroxybenzoic acid, and hydroquinone imparts significant backbone rigidity and promotes strong intermolecular interactions, inherently driving the Tm to high values. Additionally, the processing history includes exposure to 360°C for 30 minutes, which acts as a high-temperature annealing step facilitating crystal perfection and lamellar thickening that qualitatively increases the observed melting temperature. Decreasing Factors: The copolymer nature of the system, incorporating three distinct monomeric units, introduces structural irregularities along the chain that disrupt crystal lattice packing efficiency compared to a corresponding homopolymer, thereby exerting a depressive effect on the Tm. Additionally, the initial quenching step following pressing at 350°C may have initially locked in less ordered morphologies. Dominant Factor: The intrinsic chain stiffness provided by the aromatic monomers establishes a high thermodynamic baseline for the melting temperature that overrides the disordering effects of copolymerization. However, within the context of the specific processing history, the high-temperature exposure at 360°C is the dominant factor governing the final thermal behavior, as it enables sufficient chain mobility for recrystallization into more stable forms, ensuring the observed Tm reflects highly perfected crystalline domains rather than the initial quenched state."
    }
  },
  {
    "doi": "10.1002/polb.20664",
    "title": "Equilibrium Thermal Behavior and Morphology of Organophilic Montmorillonite/Poly(e-caprolactone) Nanocomposites",
    "year": 2006,
    "chemical_composition": {
      "repeat_unit_psmiles": "[*]OC(=O)CCCCC[*]",
      "monomers": [
        {
          "name": "epsilon-caprolactone",
          "smiles": "O=C1OCCCCC1",
          "ratio_value": null,
          "ratio_unit": null
        }
      ],
      "additives": [],
      "is_homopolymer": true
    },
    "processing_history": "Synthesized by polymerization of epsilon-caprolactone at 170 °C for 48 h. Equilibrium melting temperature (Tm0) determined by DSC (Perkin-Elmer DSC 7) using Hoffman-Weeks extrapolation method (heating rate 10 °C/min, nitrogen atmosphere).",
    "hierarchical_structure": "Neat poly(epsilon-caprolactone). Lamellar crystalline morphology observed by AFM. Spherulitic morphology (0.5 mm diameter) observed by polarized optical microscopy.",
    "properties": {
      "Tm": {
        "value": [
          67.2
        ],
        "unit": "°C"
      }
    },
    "analysis_with_hierarchical_structure": {
      "descriptive_text": "The sample consists of neat poly(epsilon-caprolactone), a homopolymer synthesized via the polymerization of epsilon-caprolactone at 170 °C for 48 hours. Structural characterization reveals a lamellar crystalline morphology observed by atomic force microscopy, alongside spherulitic structures with a diameter of 0.5 mm identified through polarized optical microscopy. The equilibrium melting temperature was determined using differential scanning calorimetry on a Perkin-Elmer DSC 7 instrument, employing the Hoffman-Weeks extrapolation method with a heating rate of 10 °C/min under a nitrogen atmosphere.",
      "reasoning_analysis": "Increasing Factors: The homopolymer nature ensures high chemical regularity, facilitating the formation of the observed lamellar and spherulitic crystalline morphologies which are essential for a defined melting transition. Additionally, the application of the Hoffman-Weeks extrapolation method in the processing history mathematically corrects for finite crystal thickness effects, theoretically yielding an equilibrium melting temperature that is higher than the observed melting point of kinetically formed crystals. The dipole-dipole interactions arising from the ester linkages also contribute to intermolecular cohesion within the crystalline lattice. Decreasing Factors: The chemical structure contains a long aliphatic sequence of five methylene groups within the repeat unit, which imparts significant chain flexibility and conformational freedom. This flexibility reduces the energy required to disrupt the crystalline lattice compared to polymers with rigid aromatic backbones. Furthermore, the high synthesis temperature could potentially introduce chain defects or broaden the molecular weight distribution, where chain ends act as impurities within the crystal lattice, potentially depressing the melting temperature. Dominant Factor: The intrinsic flexibility of the aliphatic polyester backbone is the dominant factor governing the magnitude of the melting temperature. While the high degree of crystallinity and the extrapolation method refine the measurement towards the thermodynamic limit, the fundamental low energy barrier for chain motion provided by the methylene sequences establishes the baseline thermal stability of the crystalline phase."
    },
    "analysis_without_hierarchical_structure": {
      "descriptive_text": "The sample comprises a poly(epsilon-caprolactone) homopolymer synthesized through the polymerization of epsilon-caprolactone monomers at 170 °C for 48 hours. Characterization of the equilibrium melting temperature was performed using differential scanning calorimetry (Perkin-Elmer DSC 7) under a nitrogen atmosphere with a heating rate of 10 °C/min, utilizing the Hoffman-Weeks extrapolation method to determine the thermodynamic melting point.",
      "reasoning_analysis": "Increasing Factors: The homopolymer architecture ensures high stereochemical regularity, enabling efficient chain packing into crystalline lamellae. Furthermore, the dipole-dipole interactions associated with the ester functional groups enhance intermolecular cohesion, stabilizing the crystalline phase. The prolonged synthesis duration at elevated temperature promotes high molecular weight, minimizing chain-end defects that typically disrupt crystal perfection and depress the melting point. Decreasing Factors: The backbone contains a flexible aliphatic segment of five methylene units between ester groups, which increases chain mobility and the entropy of fusion. This inherent flexibility thermodynamically lowers the melting temperature compared to polymers possessing rigid aromatic structures or shorter aliphatic spacers. Dominant Factor: Although the flexible methylene sequence imposes an upper limit on thermal stability, the high degree of structural regularity and the high molecular weight resulting from the extended polymerization conditions are the dominant influences. These factors reduce lattice defects sufficiently to allow the system to approach its equilibrium melting temperature as quantified by the Hoffman-Weeks extrapolation."
    }
  },
  {
    "doi": null,
    "title": "Preparation of Urethane-Acrylates by the Photo-Polymerization of Acrylate Monomers Using a Benzophenone Initiator Grafted onto a Polyurethane Copolymer",
    "year": 2014,
    "chemical_composition": {
      "repeat_unit_psmiles": null,
      "monomers": [
        {
          "name": "Poly(tetramethyleneglycol)",
          "smiles": "OCCCC",
          "ratio_value": 20,
          "ratio_unit": "mmol"
        },
        {
          "name": "4,4'-methylenebis(phenylisocyanate)",
          "smiles": "O=C=Nc1ccc(Cc2ccc(N=C=O)cc2)cc1",
          "ratio_value": 55,
          "ratio_unit": "mmol"
        },
        {
          "name": "1,4-butanediol",
          "smiles": "OCCCCO",
          "ratio_value": 30,
          "ratio_unit": "mmol"
        },
        {
          "name": "2-hydroxyethyl methacrylate",
          "smiles": "CC(=C)C(=O)OCCO",
          "ratio_value": 25,
          "ratio_unit": "mmol"
        }
      ],
      "additives": [
        {
          "name": "2,3,4-trihydroxybenzophenone",
          "type": "initiator/grafting agent",
          "amount_value": 5,
          "amount_unit": "mmol"
        }
      ],
      "is_homopolymer": false
    },
    "processing_history": "Polyurethane synthesized from PTMG, MDI, BD. TBP grafted. HA added (25 mmol). UV irradiated at 365 nm for 2 h. Precipitated in water. Dried at 60 °C for 3 days. Film cast by solvent evaporation at 60 °C for 60 h. Tm measured by DSC (TA instruments DSC-Q20) at 10 °C/min heating rate between -50 and 250 °C, 2nd heating scan.",
    "hierarchical_structure": "Soft segment semicrystalline structure. Melting peak observed at 19.0 °C. Grafted poly(acrylate) chains.",
    "properties": {
      "Tm": {
        "value": [
          19.0
        ],
        "unit": "°C"
      }
    },
    "analysis_with_hierarchical_structure": {
      "descriptive_text": "The sample is a modified segmented polyurethane synthesized from poly(tetramethylene glycol), 4,4'-methylenebis(phenylisocyanate), and 1,4-butanediol, functionalized with 2-hydroxyethyl methacrylate and 2,3,4-trihydroxybenzophenone. Processing involved UV irradiation at 365 nm for 2 hours to facilitate grafting, followed by precipitation in water, drying at 60 °C for 3 days, and film casting via solvent evaporation at 60 °C for 60 hours. Hierarchical characterization reveals a semicrystalline soft segment structure with grafted poly(acrylate) chains, where a melting peak was observed at 19.0 °C during the second heating scan of DSC analysis.",
