Repository: hhtrick/HHT-code

# HHT training framework

This directory contains model training, embedding precomputation, inference, article-level baselines and the curated datasets. All commands below assume that the working directory is `train_code/`.

## 3. Datasets and fixed partitions

Each main dataset is a JSON array at `dataset/{property}/{property}.json`. Entries contain source metadata, `chemical_composition`, `processing_history`, `hierarchical_structure`, `properties`, and two generated-analysis objects. Targets are stored as `properties[property]["value"]`; source metadata and target values are not predictive input fields.

| Property | Train | Validation | Test | Total |
|---|---:|---:|---:|---:|

File: train_code/dataset/Tm/Tm.json (part 162 of 200)
[
      "reasoning_analysis": "Increasing Factors: The regularity of the poly(tetramethylene glycol) ether-methylene backbone inherently supports chain packing and crystallization, establishing a baseline for melting behavior. Furthermore, the processing history involving extended solvent evaporation and drying at 60 °C, which is well above the observed melting transition, acts as an annealing treatment that promotes soft segment reorganization and crystal perfection, thereby driving the Tm upward. Decreasing Factors: The introduction of grafted poly(acrylate) chains via UV-initiated polymerization creates topological constraints and structural irregularities within the soft segment domains, which disrupt lattice packing and depress the Tm. Additionally, incomplete microphase separation may allow hard segment components (MDI/BD) to dissolve within the soft phase, acting as impurities that further lower the melting temperature according to copolymer melting theory. Dominant Factor: The intrinsic chemical identity of the poly(tetramethylene glycol) soft segments dictates the low-temperature regime of the melting transition; however, the structural disruption caused by the grafted architecture and potential hard segment mixing qualitatively dominates the final behavior, suppressing the Tm relative to pure polyether homopolymers despite the favorable thermal annealing history."
    },
    "analysis_without_hierarchical_structure": {
      "descriptive_text": "The sample comprises a segmented polyurethane copolymer synthesized from poly(tetramethyleneglycol) soft segments and 4,4'-methylenebis(phenylisocyanate) with 1,4-butanediol hard segments. The formulation incorporates 2-hydroxyethyl methacrylate and utilizes 2,3,4-trihydroxybenzophenone as a grafting agent. Following synthesis and grafting, the material was subjected to UV irradiation at 365 nm for 2 hours to induce crosslinking. The resulting polymer was precipitated in water, dried at 60 °C for three days, and subsequently cast into a film via solvent evaporation at 60 °C over 60 hours. The melting temperature was characterized using differential scanning calorimetry during the second heating scan at a rate of 10 °C/min.",
      "reasoning_analysis": "Increasing Factors: The high molar concentration of 4,4'-methylenebis(phenylisocyanate) and 1,4-butanediol relative to the soft segment promotes extensive hard segment microphase separation and crystallization, which is the primary source of the melting transition. Additionally, the prolonged solvent evaporation during film casting allows for enhanced chain relaxation and reorganization of the hard domains into more perfect crystalline lattices. Decreasing Factors: The incorporation of 2-hydroxyethyl methacrylate and the subsequent UV irradiation introduce covalent crosslinks and grafting sites that restrict chain mobility and disrupt the regularity required for hard segment crystallization. Furthermore, the bulky 2,3,4-trihydroxybenzophenone additive acts as a structural defect within the hard segment domains, and precipitation in water may trap non-equilibrium morphologies that lower crystalline perfection. Dominant Factor: While the crosslinking and grafting agents introduce disordering effects that limit crystal size and perfection, the high intrinsic concentration of rigid aromatic hard segments qualitatively dominates the thermal behavior by establishing a robust network of crystallizable domains that ensures a distinct melting transition persists despite the structural constraints."
    }
  },
  {
    "doi": null,
    "title": "Evidence for Coupling and Decoupling of Parts of Macromolecules by Temperature-Modulated Calorimetry*,†",
    "year": 2004,
    "chemical_composition": {
      "repeat_unit_psmiles": "[*]CC[*]",
      "monomers": [
        {
          "name": "Ethylene",
          "smiles": "C=C",
          "ratio_value": null,
          "ratio_unit": null
        }
      ],
      "additives": [],
      "is_homopolymer": true
    },
    "processing_history": "Polyethylene fraction PE560. Melting peak measured by quasi-isothermal temperature-modulated differential scanning calorimetry (TMDSC) and standard differential scanning calorimetry (DSC).",
    "hierarchical_structure": "Low-molar-mass polyethylene fraction. Low-temperature melting peak identified as possibly eutectic melting peak or crystal-mesophase transition.",
    "properties": {
      "Tm": {
        "value": [
          59.5
        ],
        "unit": "°C"
      }
    },
    "analysis_with_hierarchical_structure": {
      "descriptive_text": "The sample comprises a low-molar-mass polyethylene homopolymer fraction, designated as PE560, synthesized exclusively from ethylene monomers without the inclusion of additives. Hierarchical structural analysis characterizes the material as a low-molar-mass fraction exhibiting a low-temperature melting peak, which is tentatively identified as either a eutectic melting event or a crystal-mesophase transition. Thermal characterization of the melting behavior was performed using quasi-isothermal temperature-modulated differential scanning calorimetry (TMDSC) alongside standard differential scanning calorimetry (DSC).",
      "reasoning_analysis": "Increasing Factors: The linear chemical structure of the polyethylene homopolymer facilitates efficient chain packing and high crystallinity, which inherently supports a stable crystal lattice and establishes a high baseline potential for the melting temperature. The absence of comonomers or additives prevents chemical disruptions to the crystal lattice that would otherwise depress thermal stability. Decreasing Factors: The low-molar-mass nature of the PE560 fraction introduces a high concentration of chain ends that are excluded from the crystal lattice, reducing lamellar thickness and crystal perfection according to the Thomson-Gibbs equation. Additionally, the structural identification of the transition as a low-temperature peak associated with eutectic melting or a crystal-mesophase transition indicates a metastable or less ordered crystalline form compared to the standard orthorhombic phase, significantly depressing the melting point. Dominant Factor: The structural constraints imposed by the low molecular weight and the resulting formation of less stable mesophases or eutectic crystals qualitatively dominate the thermal behavior, driving the observed Tm lower than that of high-molecular-weight, fully crystalline polyethylene despite the intrinsic crystallizability of the ethylene backbone."
    },
    "analysis_without_hierarchical_structure": {
      "descriptive_text": "The sample comprises a polyethylene homopolymer, specifically identified as fraction PE560. The melting behavior was characterized by measuring the melting peak using quasi-isothermal temperature-modulated differential scanning calorimetry (TMDSC) alongside standard differential scanning calorimetry (DSC).",
      "reasoning_analysis": "Increasing Factors: The chemical composition is a linear polyethylene homopolymer, where the high symmetry and lack of bulky side groups or comonomers facilitate efficient chain packing and lamellar crystallization, intrinsically driving the Tm higher. The processing history involving fractionation likely isolates chains with uniform length and high crystallizability, removing amorphous components that would otherwise depress the melting point. Decreasing Factors: The finite molecular weight of the polymer fraction introduces chain ends that act as defects within the crystal lattice, thermodynamically depressing the Tm relative to an infinite chain crystal. Additionally, depending on the specific molecular weight of fraction PE560, a higher concentration of chain ends could exert a more pronounced lowering effect on the melting temperature. Dominant Factor: The intrinsic structural regularity and linearity of the polyethylene backbone dominate the thermal behavior, establishing a high baseline capacity for crystallization, while the fractionation history ensures this potential is realized by minimizing heterogeneity, making the crystalline perfection the primary determinant of the observed Tm."
    }
  },
  {
    "doi": "10.1002/polb.20664",
    "title": "Equilibrium Thermal Behavior and Morphology of Organophilic Montmorillonite/Poly(e-caprolactone) Nanocomposites",
    "year": 2006,
    "chemical_composition": {
      "repeat_unit_psmiles": "[*]OC(=O)CCCCC[*]",
      "monomers": [
        {
          "name": "epsilon-caprolactone",
          "smiles": "O=C1OCCCCC1",
          "ratio_value": null,
          "ratio_unit": null
        }
      ],
      "additives": [
        {
          "name": "Organophilic Montmorillonite",
          "type": "filler",
          "amount_value": 6,
          "amount_unit": "wt%"
        }
      ],
      "is_homopolymer": true
    },
    "processing_history": "Synthesized by in situ intercalative polymerization of epsilon-caprolactone in organophilic montmorillonite galleries at 170 °C for 48 h. Equilibrium melting temperature (Tm0) determined by DSC (Perkin-Elmer DSC 7) using Hoffman-Weeks extrapolation method (heating rate 10 °C/min, nitrogen atmosphere).",
    "hierarchical_structure": "Nanocomposite with 6 wt% organophilic montmorillonite. Morphology varies from exfoliated to intercalated depending on thermal treatment. Lamellar crystalline morphology observed by AFM.",
    "properties": {
      "Tm": {
        "value": [
          63.7
        ],
        "unit": "°C"
      }
    },
    "analysis_with_hierarchical_structure": {
      "descriptive_text": "The sample comprises a poly(epsilon-caprolactone) homopolymer nanocomposite incorporated with 6 wt% organophilic montmorillonite filler. Synthesis was achieved through in situ intercalative polymerization of epsilon-caprolactone within the organophilic montmorillonite galleries at 170 °C for 48 hours. The hierarchical structure displays a morphology varying from exfoliated to intercalated contingent upon thermal treatment, with lamellar crystalline morphology verified by atomic force microscopy. The equilibrium melting temperature was evaluated via differential scanning calorimetry under nitrogen atmosphere at a heating rate of 10 °C/min utilizing the Hoffman-Weeks extrapolation method.",
      "reasoning_analysis": "Increasing Factors: The organophilic montmorillonite acts as a heterogeneous nucleating agent, potentially enhancing crystallinity, while strong dipole interactions between the polyester carbonyl groups and the clay surface can increase the thermodynamic stability of the crystalline phase. The elevated synthesis temperature of 170 °C facilitates chain mobility during polymerization, promoting the formation of ordered crystalline domains. Decreasing Factors: The nanoconfinement effect inherent to the intercalated morphology restricts polymer chain folding, resulting in thinner lamellae that exhibit lower thermal stability according to the Gibbs-Thomson equation. Furthermore, topological constraints at the polymer-filler interface may introduce lattice defects that reduce overall crystal perfection. Dominant Factor: The geometric confinement and interfacial constraints imposed by the nanocomposite architecture qualitatively dominate the melting behavior. Although nucleation effects support crystal formation, the physical restriction on lamellar thickening within the clay galleries is the primary determinant influencing the thermal stability of the crystals relative to bulk poly(epsilon-caprolactone)."
    },
    "analysis_without_hierarchical_structure": {
      "descriptive_text": "This material comprises a polycaprolactone homopolymer composite containing 6 wt% Organophilic Montmorillonite as a filler. The sample was synthesized through in situ intercalative polymerization of epsilon-caprolactone within the organophilic montmorillonite galleries at 170 °C for 48 hours. The equilibrium melting temperature was subsequently determined using differential scanning calorimetry via the Hoffman-Weeks extrapolation method with a heating rate of 10 °C/min under a nitrogen atmosphere.",
      "reasoning_analysis": "Increasing Factors: The high structural regularity of the polycaprolactone homopolymer backbone facilitates efficient chain packing and crystallization, inherently supporting a defined melting transition. Additionally, the presence of Organophilic Montmorillonite synthesized via in situ intercalative polymerization likely acts as a heterogeneous nucleating agent, while the strong interfacial interactions between the polymer matrix and the clay galleries can restrict segmental mobility, potentially stabilizing the crystalline phase. Decreasing Factors: The aliphatic nature of the polycaprolactone chain, characterized by flexible methylene sequences and ester linkages, inherently limits the thermal stability compared to rigid aromatic polymers. Furthermore, the confinement of polymer chains within the clay galleries during synthesis may restrict the formation of thick lamellae, and any disruption to lattice perfection caused by the filler interface could thermodynamically depress the melting point. Dominant Factor: The intrinsic chemical structure of the polycaprolactone backbone is the dominant factor establishing the fundamental thermodynamic baseline for the melting temperature. However, the processing history involving in situ intercalative polymerization creates a nanocomposite morphology where strong interfacial interactions likely counteract the potential melting point depression caused by confinement, ensuring the Tm remains governed primarily by the polymer's inherent crystallizability rather than filler-induced disruption."
    }
  },
  {
    "doi": null,
    "title": "The crystallization behavior of blends of thermotropic liquid crystalline polymers",
    "year": 1999,
    "chemical_composition": {
      "repeat_unit_psmiles": null,
      "monomers": [
        {
          "name": "Terephthalic acid",
          "smiles": "OC(=O)c1ccc(C(=O)O)cc1",
          "ratio_value": null,
          "ratio_unit": null
        },
        {
          "name": "4-hydroxybenzoic acid",
          "smiles": "Oc1ccc(C(=O)O)cc1",
          "ratio_value": null,
          "ratio_unit": null
        },
        {
          "name": "Hydroquinone",
          "smiles": "Oc1ccc(O)cc1",
          "ratio_value": null,
          "ratio_unit": null
        }
      ],
      "additives": [],
      "is_homopolymer": false
    },
    "processing_history": "Injection molded plaques pressed into thin film at 350°C and quenched. Dried at 110°C for 24h. Exposed to 360°C for 0 min. Cooled at 14.9°C/min. DSC heating scan at 20.0°C/min using Perkin-Elmer DSC 7 with Argon purge. Composition: 50/50 wt% HX6000/HX8000. Second melting peak (Table 5).",
    "hierarchical_structure": "Semicrystalline TLCP blend. Two melting endotherms observed.",
    "properties": {
      "Tm": {
        "value": [
          308.12
        ],
        "unit": "°C"
      }
    },
    "analysis_with_hierarchical_structure": {
      "descriptive_text": "The sample is a semicrystalline thermotropic liquid crystal polymer (TLCP) blend comprising 50/50 wt% HX6000 and HX8000 grades, derived from aromatic monomers including terephthalic acid, 4-hydroxybenzoic acid, and hydroquinone. The material was processed by injection molding plaques that were pressed into a thin film at 350°C and quenched, subsequently dried at 110°C for 24 hours, and cooled at 14.9°C/min. Hierarchical characterization reveals a blend structure with two observed melting endotherms, indicating multiple crystalline populations. Thermal properties were evaluated using DSC heating scans at 20.0°C/min under an Argon purge, with specific attention paid to the second melting peak.",
      "reasoning_analysis": "Increasing Factors: The wholly aromatic backbone formed by terephthalic acid, 4-hydroxybenzoic acid, and hydroquinone imparts significant chain stiffness and strong intermolecular interactions, inherently driving the Tm to elevated temperatures. Additionally, the drying step at 110°C mitigates hydrolytic degradation, preserving molecular weight and maintaining thermal stability. The observation of a second melting peak suggests the presence of more perfect crystalline domains or recrystallization during heating, which typically manifests at a higher temperature. Decreasing Factors: The copolymer sequence involving three distinct monomers introduces structural irregularity that disrupts lattice packing efficiency compared to a homopolymer, tending to depress the Tm. Blending two different grades (HX6000/HX8000) introduces compositional heterogeneity and phase boundaries that act as defects within the crystalline lattice. Furthermore, the initial quenching from 350°C limits the time available for crystal perfection, potentially stabilizing lower-melting polymorphs. Dominant Factor: While the compositional disorder from blending and copolymerization introduces defects that lower the theoretical maximum Tm, the intrinsic rigidity of the aromatic polyester backbone qualitatively dominates the thermal behavior by establishing a high-temperature melting regime. However, the specific Tm observed for this sample is ultimately defined by the thermal history and cooling rate, which facilitate the formation or revelation of the more stable crystalline population associated with the second melting peak."
    },
    "analysis_without_hierarchical_structure": {
      "descriptive_text": "The polymer sample consists of a copolymer blend composed of terephthalic acid, 4-hydroxybenzoic acid, and hydroquinone monomers, specifically formulated as a 50/50 wt% mixture of HX6000 and HX8000 grades. Preparation involved injection molding plaques which were subsequently pressed into a thin film at 350°C and quenched, followed by drying at 110°C for 24 hours. The thermal history includes exposure to 360°C for 0 minutes and cooling at a rate of 14.9°C/min. Thermal characterization was performed using a Perkin-Elmer DSC 7 under an argon purge with a heating scan rate of 20.0°C/min, focusing on the second melting peak data.",
      "reasoning_analysis": "Increasing Factors: The chemical composition incorporates rigid aromatic monomers including terephthalic acid, 4-hydroxybenzoic acid, and hydroquinone, which create a stiff backbone with strong intermolecular pi-pi stacking interactions, intrinsically driving the Tm to high values. Additionally, the drying process at 110°C removes moisture that could otherwise act as a plasticizer, and the analysis of the second melting peak suggests the measurement captures a more thermally stable crystal population formed during the heating scan. Decreasing Factors: The material is a 50/50 wt% blend of HX6000 and HX8000, where compositional heterogeneity can disrupt crystal lattice regularity and depress the Tm compared to pure components. Furthermore, the processing history involves quenching from 350°C and cooling at 14.9°C/min, which limits the time available for crystal perfection and growth, potentially resulting in less stable crystallites with lower melting points. Dominant Factor: The intrinsic chain stiffness and aromaticity derived from the specific monomer selection dominate the final Tm behavior, establishing a high-temperature melting regime that persists despite the crystallinity limitations imposed by the blending and quenching processing history."
    }
  },
  {
    "doi": null,
    "title": "The crystallization behavior of blends of thermotropic liquid crystalline polymers",
    "year": 1999,
    "chemical_composition": {
      "repeat_unit_psmiles": null,
      "monomers": [
        {
          "name": "Terephthalic acid",
          "smiles": "OC(=O)c1ccc(C(=O)O)cc1",
          "ratio_value": null,
          "ratio_unit": null
        },
        {
          "name": "4-hydroxybenzoic acid",
          "smiles": "Oc1ccc(C(=O)O)cc1",
          "ratio_value": null,
          "ratio_unit": null
        },
        {
          "name": "Hydroquinone",
          "smiles": "Oc1ccc(O)cc1",
          "ratio_value": null,
          "ratio_unit": null
        }
      ],
      "additives": [],
      "is_homopolymer": false
    },
    "processing_history": "Injection molded plaques pressed into thin film at 350°C and quenched. Dried at 110°C for 24h. Exposed to 360°C for 0 min. Cooled at 16.3°C/min. DSC heating scan at 20.0°C/min using Perkin-Elmer DSC 7 with Argon purge. Composition: Neat HX8000. Second melting peak (Table 5).",
    "hierarchical_structure": "Semicrystalline TLCP. Two melting endotherms observed.",
    "properties": {
      "Tm": {
        "value": [
          272.3
        ],
        "unit": "°C"
      }
    },
    "analysis_with_hierarchical_structure": {
      "descriptive_text": "The sample is a semicrystalline thermotropic liquid crystal polymer, identified as Neat HX8000, synthesized from a copolymerization of terephthalic acid, 4-hydroxybenzoic acid, and hydroquinone monomers. Processing involved injection molding plaques which were subsequently pressed into a thin film at 350°C and quenched, followed by drying at 110°C for 24 hours and cooling at a rate of 16.3°C/min. Thermal characterization was performed using a Perkin-Elmer DSC 7 under Argon purge with a heating scan rate of 20.0°C/min, revealing a hierarchical structure characterized by two distinct melting endotherms indicative of complex crystalline morphology.",
      "reasoning_analysis": "Increasing Factors: The wholly aromatic chemical composition comprising terephthalic acid, 4-hydroxybenzoic acid, and hydroquinone creates a rigid rod-like backbone that significantly restricts chain flexibility and promotes strong intermolecular pi-pi stacking interactions, inherently driving the melting temperature to high values typical of thermotropic liquid crystal polymers. Additionally, the drying process at 110°C may facilitate secondary crystallization or physical aging, stabilizing the crystalline domains and potentially shifting the melting endotherms upward. Decreasing Factors: The copolymerization of three distinct monomers introduces structural irregularity along the chain, disrupting perfect lattice packing compared to a homopolymer system, which thermodynamically lowers the equilibrium melting point. Furthermore, the processing history involving quenching from 350°C limits the time available for crystal growth and perfection, resulting in thinner lamellae or metastable crystal populations that melt at lower temperatures, as evidenced by the observation of two melting endotherms. Dominant Factor: While the copolymer irregularity and quenching history introduce defects that broaden the melting range and lower the onset of melting, the intrinsic backbone rigidity of the wholly aromatic polyester structure is the dominant factor, establishing a fundamentally high thermal stability and melting threshold that defines the material class despite the processing-induced morphological variations."
    },
    "analysis_without_hierarchical_structure": {
      "descriptive_text": "The sample comprises a neat aromatic copolyester grade HX8000 synthesized from terephthalic acid, 4-hydroxybenzoic acid, and hydroquinone monomers. Processing involved injection molding plaques that were pressed into a thin film at 350°C and quenched, followed by drying at 110°C for 24 hours. The thermal history includes a cooling rate of 16.3°C/min, and the melting behavior was assessed via a second heating scan using differential scanning calorimetry at 20.0°C/min under an argon purge, with specific analysis focused on the second melting peak.",
      "reasoning_analysis": "Increasing Factors: The incorporation of rigid aromatic rings from terephthalic acid, 4-hydroxybenzoic acid, and hydroquinone into the polymer backbone significantly increases chain stiffness and intermolecular cohesive energy, requiring substantial thermal energy to disrupt the crystalline lattice. Furthermore, the drying step at 110°C removes absorbed moisture, preventing water molecules from acting as plasticizers that would otherwise facilitate chain mobility and lower the melting temperature. Decreasing Factors: The copolymerization of three distinct monomers introduces structural irregularity along the chain, which disrupts perfect crystal packing compared to a homopolymer, inherently depressing the theoretical maximum melting point. Additionally, the processing history involving quenching from 350°C and a moderate cooling rate of 16.3°C/min limits the time available for crystal perfection and growth, potentially resulting in less stable crystallites that melt at lower temperatures compared to slow-cooled equivalents. Dominant Factor: The intrinsic structural rigidity provided by the aromatic copolyester backbone is the dominant factor, establishing a high baseline melting temperature characteristic of liquid crystal polymers; while copolymerization and thermal quenching introduce crystalline defects, the strong pi-pi stacking and dipole interactions of the aromatic system ensure the Tm remains elevated relative to flexible aliphatic systems."
    }
  },
  {
    "doi": null,
    "title": "Spectroscopic and thermal studies of electron irradiated polyimide",
    "year": 2003,
    "chemical_composition": {
      "repeat_unit_psmiles": null,
      "monomers": [],
      "additives": [],
      "is_homopolymer": false
    },
    "processing_history": "Polyimide (PI) film irradiated with 2 MeV electrons at a dose of 23 kGy in the presence of air (stack covered by polyvinylacetate during irradiation). Tm measured by DSC (Perkin Elmer Delta series) from 30 °C to 450 °C at 20 °C/min under N2 gas.",
    "hierarchical_structure": "Chain-scissioning observed due to electron irradiation. Decrease in thermal stability.",
    "properties": {
      "Tm": {
        "value": [
          380
        ],
        "unit": "°C"
      }
    },
    "analysis_with_hierarchical_structure": {
      "descriptive_text": "The investigated sample is a Polyimide (PI) film subjected to high-energy electron irradiation at 2 MeV with a total dose of 23 kGy in an air environment, while stacked under a polyvinylacetate cover. Hierarchical structural analysis indicates evident chain-scissioning resulting from the irradiation process, accompanied by a noted decrease in thermal stability. The melting behavior was subsequently evaluated using differential scanning calorimetry ranging from 30 °C to 450 °C at a heating rate of 20 °C/min under a nitrogen atmosphere.",
      "reasoning_analysis": "Increasing Factors: The inherent rigid aromatic backbone characteristic of polyimide structures typically promotes strong intermolecular interactions and high lattice energy, establishing a high baseline melting temperature. Additionally, the differential scanning calorimetry measurement conducted under a nitrogen atmosphere prevents oxidative degradation during the heating scan, ensuring the thermal transition reflects the material state prior to the DSC run. Decreasing Factors: The explicit observation of chain-scissioning due to the 2 MeV electron irradiation significantly reduces molecular weight and disrupts chain continuity, which destabilizes crystalline domains and reduces lamellar thickness according to polymer melting theory. Furthermore, irradiation in the presence of air likely introduced oxidative defects along the polymer backbone, acting as structural impurities that lower the thermodynamic stability of the crystalline phase. Dominant Factor: The radiation-induced chain scission and structural degradation qualitatively dominate the thermal behavior. While the polyimide chemistry intrinsically supports a high melting point, the breakdown of chain integrity and crystalline order caused by the 23 kGy dose serves as the primary mechanism suppressing the Tm relative to the pristine unirradiated polymer."
    },
    "analysis_without_hierarchical_structure": {
      "descriptive_text": "The sample is identified as a polyimide film possessing a non-homopolymer architecture. The material underwent electron beam irradiation treatment using 2 MeV electrons at a total dose of 23 kGy while exposed to an air environment, with the sample stack covered by polyvinylacetate during the process. Thermal analysis was conducted using differential scanning calorimetry on a Perkin Elmer Delta series instrument, scanning from 30 °C to 450 °C at a rate of 20 °C/min under a nitrogen atmosphere to determine the melting temperature.",
      "reasoning_analysis": "Increasing Factors: The inherent chemical architecture of the polyimide backbone, characterized by rigid aromatic and imide rings, imposes significant restrictions on chain mobility and establishes high lattice energy, intrinsically driving the Tm higher. Additionally, the electron irradiation processing has the potential to induce crosslinking networks within the polymer matrix, which would restrict the segmental motion required for the solid-to-liquid transition and theoretically elevate the Tm. Decreasing Factors: The designation as a non-homopolymer indicates structural irregularity along the chain, which disrupts crystalline packing efficiency and lowers the Tm compared to a regular homopolymer. Furthermore, the irradiation was conducted in the presence of air, promoting oxidative chain scission over crosslinking; this reduction in molecular weight and introduction of chain ends increases free volume and mobility, thereby depressing the Tm. Dominant Factor: While the rigid backbone provides thermal stability, the structural defects introduced by the copolymer nature combined with the oxidative degradation mechanism inherent to irradiation in air qualitatively dominate the thermal behavior, leading to a net reduction in Tm relative to a pristine, crosslinked, or homopolymeric counterpart."
    }
  },
  {
    "doi": null,
    "title": "Preparation of Urethane-Acrylates by the Photo-Polymerization of Acrylate Monomers Using a Benzophenone Initiator Grafted onto a Polyurethane Copolymer",
    "year": 2014,
    "chemical_composition": {
      "repeat_unit_psmiles": null,
      "monomers": [
        {
          "name": "Poly(tetramethyleneglycol)",
          "smiles": "OCCCC",
          "ratio_value": 20,
          "ratio_unit": "mmol"
        },
        {
          "name": "4,4'-methylenebis(phenylisocyanate)",
          "smiles": "O=C=Nc1ccc(Cc2ccc(N=C=O)cc2)cc1",
          "ratio_value": 55,
          "ratio_unit": "mmol"
        },
        {
          "name": "1,4-butanediol",
          "smiles": "OCCCCO",
          "ratio_value": 30,
          "ratio_unit": "mmol"
        },
        {
          "name": "2-hydroxyethyl methacrylate",
          "smiles": "CC(=C)C(=O)OCCO",
          "ratio_value": 100,
          "ratio_unit": "mmol"
        }
      ],
      "additives": [
        {
          "name": "2,3,4-trihydroxybenzophenone",
          "type": "initiator/grafting agent",
          "amount_value": 5,
          "amount_unit": "mmol"
        }
      ],
      "is_homopolymer": false
    },
    "processing_history": "Polyurethane synthesized from PTMG, MDI, BD. TBP grafted. HA added (100 mmol). UV irradiated at 365 nm for 2 h. Precipitated in water. Dried at 60 °C for 3 days. Film cast by solvent evaporation at 60 °C for 60 h. Tm measured by DSC (TA instruments DSC-Q20) at 10 °C/min heating rate between -50 and 250 °C, 2nd heating scan.",
    "hierarchical_structure": "Soft segment semicrystalline structure. Melting peak observed at 19.2 °C. Grafted poly(acrylate) chains.",
    "properties": {
      "Tm": {
        "value": [
          19.2
        ],
        "unit": "°C"
      }
    },
    "analysis_with_hierarchical_structure": {
      "descriptive_text": "The sample is a segmented polyurethane copolymer synthesized from poly(tetramethyleneglycol), 4,4'-methylenebis(phenylisocyanate), and 1,4-butanediol, which was subsequently modified by grafting 2-hydroxyethyl methacrylate using 2,3,4-trihydroxybenzophenone as a photoinitiator. The processing history involves UV irradiation at 365 nm for 2 hours, precipitation in water, drying at 60 °C for 3 days, and film casting via solvent evaporation at 60 °C for 60 hours. Hierarchical structure characterization indicates a semicrystalline soft segment morphology with grafted poly(acrylate) chains, where a melting peak was observed at 19.2 °C during DSC analysis performed at a heating rate of 10 °C/min on the second heating scan.",
      "reasoning_analysis": "Increasing Factors: The prolonged solvent evaporation process at 60 °C during film casting provides ample thermal energy and time for chain reorganization, facilitating the crystallization of the poly(tetramethyleneglycol) soft segments and thereby driving the Tm upward. Additionally, the inherent chemical regularity of the PTMG backbone intrinsically supports the formation of stable crystalline lamellae. Decreasing Factors: The grafting of amorphous poly(acrylate) chains onto the polymer backbone introduces significant steric hindrance and topological constraints that disrupt the packing efficiency of the soft segments, leading to a depression in Tm. Furthermore, any phase mixing of the hard segment components (MDI and BD) into the soft phase acts as structural defects within the crystal lattice, further lowering the melting temperature. Dominant Factor: While the thermal processing history promotes crystal growth, the architectural complexity introduced by the grafting reaction fundamentally limits the maximum achievable crystal perfection. Consequently, the disruption of chain packing caused by the grafted poly(acrylate) chains and hard segment contamination qualitatively dominates the final Tm behavior, resulting in a melting transition characteristic of imperfect soft segment crystals rather than bulk homopolymer crystallinity."
    },
    "analysis_without_hierarchical_structure": {
      "descriptive_text": "The sample consists of a segmented polyurethane copolymer synthesized from poly(tetramethyleneglycol), 4,4'-methylenebis(phenylisocyanate), and 1,4-butanediol, which was subsequently modified with 2-hydroxyethyl methacrylate and 2,3,4-trihydroxybenzophenone. Processing involved grafting the benzophenone derivative and adding the methacrylate monomer, followed by UV irradiation at 365 nm for 2 hours to facilitate crosslinking reactions. The material was precipitated in water, dried at 60 °C for three days, and cast into a film through solvent evaporation at 60 °C over a 60-hour period, with the melting temperature ultimately determined by differential scanning calorimetry during the second heating scan at a rate of 10 °C/min.",
      "reasoning_analysis": "Increasing Factors: The presence of 4,4'-methylenebis(phenylisocyanate) and 1,4-butanediol forms rigid hard segments capable of strong intermolecular hydrogen bonding and pi-pi stacking, which promotes crystalline domain formation and drives the Tm higher. Additionally, the solvent casting process at elevated temperatures allows for chain relaxation and potential hard segment ordering. Decreasing Factors: The incorporation of flexible poly(tetramethyleneglycol) soft segments disrupts the continuity of the hard segment domains, while the high molar ratio of 2-hydroxyethyl methacrylate introduces structural irregularity that hinders efficient packing. Furthermore, the UV irradiation likely induces crosslinking via the benzophenone initiator, which restricts chain mobility required for crystal growth and lattice perfection, thereby depressing the Tm. Dominant Factor: The intrinsic chemical rigidity and hydrogen bonding capacity of the aromatic urethane hard segments qualitatively dominate the final Tm behavior, as they constitute the primary crystallizable component responsible for the melting transition, despite the disordering influences of the soft segments and the crosslinked network architecture."
    }
  },
  {
    "doi": null,
    "title": "Extrapolation of Short-Chain Oligomers Melting Temperatures at Infinite Molecular Weight",
    "year": 1998,
    "chemical_composition": {
      "repeat_unit_psmiles": "*CO*",
      "monomers": [
        {
          "name": "Formaldehyde",
          "smiles": "C=O",
          "ratio_value": null,
          "ratio_unit": null
        }
      ],
      "additives": [],
      "is_homopolymer": true
    },
    "processing_history": "Extrapolation of oligomer melting points (n=4 to 22, diacetate end groups) using Eq. (11) with C=6.5 and Delta H=326 J/g. Tm0 determined from linear plot.",
    "hierarchical_structure": "Semicrystalline oligomers with diacetate end groups used for extrapolation.",
    "properties": {
      "Tm": {
        "value": [
          195.4
        ],
        "unit": "°C"
      }
    },
    "analysis_with_hierarchical_structure": {
      "descriptive_text": "The sample comprises a polyoxymethylene homopolymer derived from formaldehyde monomers, characterized structurally as semicrystalline oligomers capped with diacetate end groups. Thermal analysis was performed through the extrapolation of melting points for oligomeric chain lengths ranging from n=4 to n=22 rather than direct bulk measurement. The equilibrium melting temperature was determined using a linear plot based on Equation 11, utilizing a constant C of 6.5 and an enthalpy of fusion of 326 J/g to account for finite chain length effects.",
      "reasoning_analysis": "Increasing Factors: The high chemical regularity and symmetry of the polyoxymethylene backbone facilitate efficient chain packing into a stable crystalline lattice, while the strong dipole interactions between ether linkages result in a high enthalpy of fusion that stabilizes the solid phase. Decreasing Factors: The reliance on oligomeric species introduces a significant concentration of chain ends which disrupt the crystal lattice and depress the melting point relative to the infinite chain limit according to Flory theory. Additionally, the diacetate end groups differ chemically from the repeating unit, acting as defects that may further inhibit perfect crystallization in the low molecular weight species. Dominant Factor: The intrinsic cohesive energy and packing efficiency of the polyoxymethylene backbone qualitatively dominate the final equilibrium melting temperature behavior, while the specific extrapolation processing history is designed to mathematically correct for the melting point depression caused by the finite oligomeric chain length."
    },
    "analysis_without_hierarchical_structure": {
      "descriptive_text": "The material is a polyoxymethylene homopolymer synthesized from formaldehyde monomers. The thermal properties were established through the extrapolation of melting points from a series of oligomers ranging from n=4 to n=22 with diacetate end groups rather than direct measurement of a bulk processed sample. The equilibrium melting temperature was determined from a linear plot using Equation 11, utilizing a constant C of 6.5 and an enthalpy of fusion value of 326 J/g.",
