Repository: hhtrick/HHT-code

# HHT training framework

This directory contains model training, embedding precomputation, inference, article-level baselines and the curated datasets. All commands below assume that the working directory is `train_code/`.

## 3. Datasets and fixed partitions

Each main dataset is a JSON array at `dataset/{property}/{property}.json`. Entries contain source metadata, `chemical_composition`, `processing_history`, `hierarchical_structure`, `properties`, and two generated-analysis objects. Targets are stored as `properties[property]["value"]`; source metadata and target values are not predictive input fields.

| Property | Train | Validation | Test | Total |
|---|---:|---:|---:|---:|

File: train_code/dataset/Tm/Tm.json (part 164 of 200)
[
      "reasoning_analysis": "Increasing Factors: The thermal processing history involving slow cooling from 140 °C to room temperature facilitates the formation of thicker and more perfect lamellar crystals, which inherently raises the melting temperature. Additionally, the vacuum condition ensures the removal of residual toluene solvent, preventing plasticization effects that would otherwise depress the thermal transition. Decreasing Factors: The chemical composition includes 1-hexene comonomers that introduce short-chain branching into the polyethylene backbone, disrupting lattice packing and reducing crystallinity which lowers the melting temperature relative to linear polyethylene. Furthermore, the physical confinement of the ultrathin film geometry below 20 nm restricts chain folding and crystal growth perpendicular to the substrate, inducing surface energy effects that typically depress the melting point. Dominant Factor: While the slow cooling protocol optimizes crystal perfection within the given constraints, the combined effect of the comonomer-induced structural defects and the severe nanoconfinement qualitatively dominates the thermal behavior, leading to a melting temperature that is fundamentally depressed relative to bulk linear polyethylene due to limited lamellar stability."
    }
  },
  {
    "doi": null,
    "title": "The crystallization behavior of blends of thermotropic liquid crystalline polymers",
    "year": 1999,
    "chemical_composition": {
      "repeat_unit_psmiles": null,
      "monomers": [
        {
          "name": "Terephthalic acid",
          "smiles": "OC(=O)c1ccc(C(=O)O)cc1",
          "ratio_value": null,
          "ratio_unit": null
        },
        {
          "name": "4-hydroxybenzoic acid",
          "smiles": "Oc1ccc(C(=O)O)cc1",
          "ratio_value": null,
          "ratio_unit": null
        },
        {
          "name": "Hydroquinone",
          "smiles": "Oc1ccc(O)cc1",
          "ratio_value": null,
          "ratio_unit": null
        }
      ],
      "additives": [],
      "is_homopolymer": false
    },
    "processing_history": "Injection molded plaques pressed into thin film at 350°C and quenched. Dried at 110°C for 24h. Exposed to 360°C for 45 min. Cooled at 16.3°C/min. DSC heating scan at 20.0°C/min using Perkin-Elmer DSC 7 with Argon purge. Composition: Neat HX8000. Second melting peak (Table 5).",
    "hierarchical_structure": "Semicrystalline TLCP. Two melting endotherms observed.",
    "properties": {
      "Tm": {
        "value": [
          270.7
        ],
        "unit": "°C"
      }
    },
    "analysis_with_hierarchical_structure": {
      "descriptive_text": "The sample consists of a semicrystalline thermotropic liquid crystalline polymer (TLCP) copolymer synthesized from terephthalic acid, 4-hydroxybenzoic acid, and hydroquinone monomers. Identified commercially as Neat HX8000, the material contains no additional additives. The processing history involves injection molding followed by pressing into a thin film at 350°C and quenching, after which the sample was dried at 110°C for 24 hours and subsequently exposed to 360°C for 45 minutes before cooling at a rate of 16.3°C/min. Thermal characterization was performed using a Perkin-Elmer DSC 7 under Argon purge with a heating scan rate of 20.0°C/min, revealing two distinct melting endotherms indicative of its complex hierarchical structure.",
      "reasoning_analysis": "Increasing Factors: The chemical composition comprises rigid aromatic monomers (terephthalic acid, 4-hydroxybenzoic acid, and hydroquinone) which form a stiff polyester backbone, significantly restricting chain mobility and requiring substantial thermal energy to disrupt the crystalline lattice. The thermotropic liquid crystalline (TLCP) nature promotes highly ordered domain formation, while the processing history involving exposure to 360°C followed by controlled cooling acts as an annealing treatment, enhancing crystal perfection and lamellar thickness which drives the Tm upward. Decreasing Factors: The terpolymer structure introduces compositional heterogeneity compared to a corresponding homopolymer, creating defects within the crystal lattice that thermodynamically depress the equilibrium melting temperature. Additionally, the initial quenching step during film preparation may have initially locked in less perfect crystalline morphologies, although subsequent thermal treatment mitigates this effect. Dominant Factor: The intrinsic rigidity of the fully aromatic backbone combined with the liquid crystalline ordering capability is the primary determinant establishing a high baseline Tm. However, for this specific sample, the thermal history—specifically the high-temperature exposure at 360°C—dominates the observed behavior by facilitating the reorganization into more stable crystalline forms, resulting in the manifestation of the second, higher-temperature melting endotherm."
    },
    "analysis_without_hierarchical_structure": {
      "descriptive_text": "The sample comprises a copolymer derived from terephthalic acid, 4-hydroxybenzoic acid, and hydroquinone monomers, commercially designated as Neat HX8000. The material processing involved injection molding followed by pressing into a thin film at 350°C and quenching. Subsequently, the specimen was dried at 110°C for 24 hours, exposed to 360°C for 45 minutes, and cooled at a rate of 16.3°C/min. Thermal characterization was performed using a Perkin-Elmer DSC 7 under an Argon purge with a heating scan rate of 20.0°C/min, with analysis focused on the second melting peak.",
      "reasoning_analysis": "Increasing Factors: The chemical composition features a rigid aromatic polyester backbone incorporating terephthalic acid, 4-hydroxybenzoic acid, and hydroquinone units, where the high chain stiffness and strong intermolecular interactions inherently drive the melting temperature upward. Additionally, the processing history includes exposure to 360°C for 45 minutes followed by controlled cooling, which facilitates crystal reorganization and lamellar thickening, thereby increasing the thermal stability of the crystalline phase. Decreasing Factors: The copolymer architecture introduces structural irregularity compared to a homopolymer system, which disrupts perfect lattice packing and qualitatively lowers the equilibrium melting point relative to a perfectly ordered crystalline homopolymer. Furthermore, the initial quenching step during film preparation may have generated less perfect crystalline regions or metastable phases that contribute to lower temperature melting events. Dominant Factor: While the copolymer disorder imposes a limit on maximum crystallinity, the intrinsic rigidity of the aromatic backbone establishes a fundamentally higher melting baseline; however, the specific thermal history involving high-temperature exposure and controlled cooling dominates the final observed behavior by selecting for the more stable crystal population associated with the second melting peak."
    }
  },
  {
    "doi": null,
    "title": "Extrapolation of Short-Chain Oligomers Melting Temperatures at Infinite Molecular Weight",
    "year": 1998,
    "chemical_composition": {
      "repeat_unit_psmiles": "*Sc1ccc(cc1)*",
      "monomers": [
        {
          "name": "p-Phenylene Sulfide",
          "smiles": "Sc1ccc(cc1)",
          "ratio_value": null,
          "ratio_unit": null
        }
      ],
      "additives": [],
      "is_homopolymer": true
    },
    "processing_history": "Extrapolation of oligomer melting points (n=1 to 7) using Eq. (11) with C=0.3 and Delta H=106 J/g. Tm0 determined from linear plot.",
    "hierarchical_structure": "Semicrystalline oligomers used for extrapolation to infinite molecular weight.",
    "properties": {
      "Tm": {
        "value": [
          350.5
        ],
        "unit": "°C"
      }
    },
    "analysis_with_hierarchical_structure": {
      "descriptive_text": "The material system is based on a poly(phenylene sulfide) homopolymer characterized by a p-phenylene sulfide repeat unit. The hierarchical structure consists of semicrystalline oligomers with chain lengths varying from n=1 to 7, which were utilized to extrapolate properties to infinite molecular weight. The processing history involves the determination of the equilibrium melting temperature through the extrapolation of oligomer melting points using a linear plot defined by a heat of fusion of 106 J/g and a constant C of 0.3.",
      "reasoning_analysis": "Increasing Factors: The presence of rigid aromatic rings within the p-phenylene sulfide repeat unit restricts backbone mobility and promotes strong intermolecular interactions, significantly driving the melting temperature upward. The semicrystalline nature of the structure further supports this by indicating a high degree of ordered packing capable of sustaining thermal energy. Decreasing Factors: The use of low molecular weight oligomers (n=1 to 7) in the experimental basis introduces a high density of chain ends, which disrupt crystal lattice perfection and thermodynamically depress the melting point relative to the infinite chain limit. Dominant Factor: While the chain end effects of the oligomeric precursors inherently lower the observed melting points of the individual species, the intrinsic rigidity of the poly(phenylene sulfide) backbone remains the dominant factor defining the high thermal stability of the system, with the extrapolation processing history serving to mathematically recover the equilibrium melting temperature by negating the molecular weight dependence."
    },
    "analysis_without_hierarchical_structure": {
      "descriptive_text": "The material is identified as a poly(phenylene sulfide) homopolymer consisting of alternating phenylene rings and sulfide linkages without any incorporated additives or fillers. The thermal property data was not obtained through conventional thermal processing but rather derived via the extrapolation of melting points for a homologous series of oligomers ranging from n=1 to 7. This analytical processing utilized Eq. (11) with specified parameters of C=0.3 and Delta H=106 J/g to establish the equilibrium melting temperature from a linear plot.",
      "reasoning_analysis": "Increasing Factors: The rigid aromatic backbone composed of para-substituted phenylene rings imposes significant conformational restrictions on the polymer chain, which enhances lattice stability and drives the melting temperature upward. Additionally, the analytical processing history employs an extrapolation method to determine the equilibrium melting temperature (Tm0), which mathematically corrects for the melting point depression caused by finite chain lengths, effectively projecting the value to that of an infinite molecular weight polymer. Decreasing Factors: The underlying data relies on oligomers (n=1 to 7) which inherently possess a high concentration of chain ends that act as crystalline defects, lowering the observed melting points of the individual species prior to extrapolation. Furthermore, any deviation in the crystalline polymorph formed by the short oligomers compared to the high molecular weight polymer could introduce discrepancies that might qualitatively lower the accuracy of the extrapolated value relative to a directly measured bulk sample. Dominant Factor: The intrinsic chemical architecture, characterized by the high symmetry and rigidity of the poly(phenylene sulfide) repeat unit, qualitatively dominates the final thermal behavior. While the oligomeric source data introduces chain end defects that lower individual melting points, the extrapolation methodology isolates the intrinsic lattice energy, ensuring the final determined Tm is primarily governed by the strong intermolecular packing efficiency of the aromatic sulfide backbone."
    }
  },
  {
    "doi": null,
    "title": "Extrapolation of Short-Chain Oligomers Melting Temperatures at Infinite Molecular Weight",
    "year": 1998,
    "chemical_composition": {
      "repeat_unit_psmiles": "*Oc1ccc(cc1)Oc2ccc(cc2)C(=O)c3ccc(cc3)*",
      "monomers": [
        {
          "name": "PEEK Repeat Unit",
          "smiles": "Oc1ccc(cc1)Oc2ccc(cc2)C(=O)c3ccc(cc3)",
          "ratio_value": null,
          "ratio_unit": null
        }
      ],
      "additives": [],
      "is_homopolymer": true
    },
    "processing_history": "Extrapolation of phenoxy-ended oligomer melting points (n=0 to 3) using Eq. (11) with Delta H=130 J/g. Tm0 determined from linear plot.",
    "hierarchical_structure": "Semicrystalline phenoxy-ended oligomers used for extrapolation.",
    "properties": {
      "Tm": {
        "value": [
          397.1
        ],
        "unit": "°C"
      }
    },
    "analysis_with_hierarchical_structure": {
      "descriptive_text": "The sample comprises semicrystalline phenoxy-ended oligomers based on the polyether ether ketone (PEEK) repeat unit structure. This homopolymer system was characterized through an extrapolation of melting points for oligomers ranging from n=0 to 3, utilizing Equation (11) with an enthalpy of fusion of 130 J/g to determine the equilibrium melting temperature from a linear plot. The hierarchical structure is defined by these low molecular weight oligomeric species rather than a high molecular weight bulk polymer, focusing on the relationship between chain length and thermal transitions.",
      "reasoning_analysis": "Increasing Factors: The chemical composition features a rigid backbone containing aromatic rings and ketone linkages, which enforce chain stiffness and facilitate strong intermolecular dipole-dipole interactions and pi-pi stacking. These structural attributes inherently elevate the equilibrium melting temperature by stabilizing the crystalline phase against thermal disruption. Decreasing Factors: The hierarchical structure consists of phenoxy-ended oligomers with very low degrees of polymerization (n=0 to 3). The high concentration of chain ends introduces significant lattice defects and free volume, which destabilizes the crystal lamellae and depresses the observed melting point relative to the infinite molecular weight limit according to Flory's theory. Additionally, the specific end-groups may disrupt packing efficiency compared to the internal repeat units. Dominant Factor: While the aromatic backbone provides a high intrinsic thermal stability baseline, the dominant factor governing the specific thermal behavior in this dataset is the oligomeric chain length. The severe melting point depression caused by the finite chain length and end-group effects necessitates the extrapolation processing history to estimate the true equilibrium Tm0, indicating that the characterization method relies on correcting for molecular weight limitations that override the backbone rigidity in the raw measured data."
    },
    "analysis_without_hierarchical_structure": {
      "descriptive_text": "The sample comprises a polyetheretherketone (PEEK) homopolymer defined by aromatic ether and ketone linkages in its repeat unit. The thermal characterization was conducted via extrapolation of phenoxy-ended oligomer melting points ranging from n=0 to 3 using Equation (11) with an enthalpy of fusion of 130 J/g. The equilibrium melting temperature was determined from a linear plot derived from this oligomeric data series.",
      "reasoning_analysis": "Increasing Factors: The chemical composition consists of a rigid aromatic backbone with ketone and ether functional groups, which imposes significant chain stiffness and facilitates strong intermolecular dipole interactions, inherently driving the melting temperature upward by stabilizing the crystalline lattice. Decreasing Factors: The processing history indicates the use of low molecular weight oligomers (n=0 to 3) for data generation, which inherently exhibit depressed melting points relative to high molecular weight polymers due to the disruptive influence of chain ends on crystalline perfection and increased entropy of fusion. Dominant Factor: The intrinsic structural rigidity of the PEEK backbone is the dominant factor establishing a high thermal stability baseline, while the extrapolation methodology serves to correct for the molecular weight depression inherent in the oligomeric precursors to define the equilibrium melting temperature."
    }
  },
  {
    "doi": "10.1002/polb.20664",
    "title": "Equilibrium Thermal Behavior and Morphology of Organophilic Montmorillonite/Poly(e-caprolactone) Nanocomposites",
    "year": 2006,
    "chemical_composition": {
      "repeat_unit_psmiles": "[*]OC(=O)CCCCC[*]",
      "monomers": [
        {
          "name": "epsilon-caprolactone",
          "smiles": "O=C1OCCCCC1",
          "ratio_value": null,
          "ratio_unit": null
        }
      ],
      "additives": [
        {
          "name": "Organophilic Montmorillonite",
          "type": "filler",
          "amount_value": 18,
          "amount_unit": "wt%"
        }
      ],
      "is_homopolymer": true
    },
    "processing_history": "Synthesized by in situ intercalative polymerization of epsilon-caprolactone in organophilic montmorillonite galleries at 170 °C for 48 h. Equilibrium melting temperature (Tm0) determined by DSC (Perkin-Elmer DSC 7) using Hoffman-Weeks extrapolation method (heating rate 10 °C/min, nitrogen atmosphere).",
    "hierarchical_structure": "Nanocomposite with 18 wt% organophilic montmorillonite. Morphology varies from exfoliated to intercalated depending on thermal treatment. Lamellar crystalline morphology observed by AFM.",
    "properties": {
      "Tm": {
        "value": [
          65.0
        ],
        "unit": "°C"
      }
    },
    "analysis_with_hierarchical_structure": {
      "descriptive_text": "The sample comprises a poly(epsilon-caprolactone) homopolymer nanocomposite containing 18 wt% organophilic montmorillonite filler. Synthesis was achieved through in situ intercalative polymerization of epsilon-caprolactone within the organophilic montmorillonite galleries at 170 °C for 48 hours. The material displays a hierarchical structure with morphology varying from exfoliated to intercalated based on thermal treatment, featuring lamellar crystalline morphology observed via atomic force microscopy. Thermal characterization involved determining the equilibrium melting temperature using differential scanning calorimetry under a nitrogen atmosphere at a heating rate of 10 °C/min, utilizing the Hoffman-Weeks extrapolation method.",
      "reasoning_analysis": "Increasing Factors: The in situ intercalative polymerization facilitates strong interfacial interactions between the poly(epsilon-caprolactone) chains and the organophilic montmorillonite surfaces, which can stabilize the crystalline phase and restrict segmental mobility in the amorphous regions adjacent to the lamellae. Additionally, the clay platelets act as heterogeneous nucleating agents, potentially enhancing crystallinity density which supports thermal stability, while the Hoffman-Weeks extrapolation method targets the equilibrium melting temperature to account for crystal perfection. Decreasing Factors: The chemical structure of poly(epsilon-caprolactone) features a flexible aliphatic backbone with ester linkages, which intrinsically possesses a lower melting temperature compared to rigid aromatic polymers. The high filler loading of 18 wt% and the confinement of polymer chains within the clay galleries may restrict the growth of lamellar thickness, and according to the Thomson-Gibbs equation, thinner crystals exhibit lower melting temperatures. Furthermore, significant filler content can introduce structural defects at the polymer-filler interface that disrupt crystal perfection. Dominant Factor: While the nucleating effect of the filler and strong interfacial interactions provide stabilizing influences, the intrinsic flexibility of the aliphatic polyester backbone combined with the physical confinement imposed by the nanocomposite morphology qualitatively dominates the thermal behavior. The restriction on lamellar thickening due to confinement within the montmorillonite galleries is likely the critical factor determining the melting point relative to bulk polymer, as crystal size is the primary variable modulated by the hierarchical structure in this system."
    },
    "analysis_without_hierarchical_structure": {
      "descriptive_text": "The sample comprises a poly(epsilon-caprolactone) homopolymer reinforced with 18 wt% Organophilic Montmorillonite filler. It was synthesized via in situ intercalative polymerization of epsilon-caprolactone within the organophilic montmorillonite galleries at 170 °C for 48 hours. The equilibrium melting temperature was determined by differential scanning calorimetry using a Perkin-Elmer DSC 7 instrument via the Hoffman-Weeks extrapolation method with a heating rate of 10 °C/min under a nitrogen atmosphere.",
      "reasoning_analysis": "Increasing Factors: The incorporation of Organophilic Montmorillonite acts as a heterogeneous nucleating agent, which can increase crystallinity density and potentially stabilize the crystalline phase through strong interfacial interactions between the polymer carbonyl groups and the clay surface modifiers. Additionally, the high synthesis temperature of 170 °C ensures sufficient chain mobility during polymerization, allowing for optimal chain formation before confinement effects set in. Decreasing Factors: The in situ intercalative polymerization process confines the growing polymer chains within the nanometer-scale clay galleries, physically restricting the growth of lamellar thickness which is directly correlated to melting temperature via the Gibbs-Thomson effect. Furthermore, the high filler loading of 18 wt% introduces significant structural irregularities and acts as a diluent within the crystalline matrix, disrupting the regular packing required for high thermal stability. Dominant Factor: The geometric confinement imposed by the montmorillonite galleries during the synthesis stage is the dominant factor influencing the thermal behavior. Although nucleation is enhanced, the physical restriction on crystal thickening and the disruption of lattice regularity by the substantial filler content qualitatively outweigh the stabilizing interfacial interactions, suggesting a net tendency for the equilibrium melting temperature to be lower relative to the bulk homopolymer."
    }
  },
  {
    "doi": "10.1103/PhysRevLett.96.028303",
    "title": "Substrate Effect on the Melting Temperature of Thin Polyethylene Films",
    "year": 2006,
    "chemical_composition": {
      "repeat_unit_psmiles": null,
      "monomers": [
        {
          "name": "Ethylene",
          "smiles": "C=C",
          "ratio_value": null,
          "ratio_unit": null
        },
        {
          "name": "1-Hexene",
          "smiles": "CCCCC=C",
          "ratio_value": null,
          "ratio_unit": null
        }
      ],
      "additives": [],
      "is_homopolymer": false
    },
    "processing_history": "Polymer: ExxonMobil B-3 (LLDPE, 20 branches per 1000 backbone atoms, Mw=50000). Thick film (>200 nm) prepared by spin coating from toluene solution onto substrates (Si, Al, PI) at >100 °C, slow cooling 140 °C to RT in vacuum. Tm measured by Shear Modulus Force Microscopy (SMFM).",
    "hierarchical_structure": "Semicrystalline. Thick films on Si show clear spherulitic structure with mainly edge-on lamellar orientation.",
    "properties": {
      "Tm": {
        "value": [
          117
        ],
        "unit": "°C"
      }
    },
    "analysis_with_hierarchical_structure": {
      "descriptive_text": "The sample consists of a semicrystalline Linear Low-Density Polyethylene (LLDPE) copolymer, specifically ExxonMobil B-3, composed of ethylene and 1-hexene monomers with a molecular weight (Mw) of 50,000 g/mol and a branching density of 20 branches per 1000 backbone atoms. Thick films exceeding 200 nm were fabricated via spin coating from a toluene solution onto silicon, aluminum, and polyimide substrates at temperatures above 100 °C, followed by slow cooling from 140 °C to room temperature under vacuum conditions. Structural characterization reveals a spherulitic morphology with a predominantly edge-on lamellar orientation observed on silicon substrates, and the melting temperature was subsequently determined using Shear Modulus Force Microscopy (SMFM).",
      "reasoning_analysis": "Increasing Factors: The slow cooling protocol from 140 °C to room temperature provides sufficient thermal energy and time for polymer chains to reorganize into thicker lamellae, which inherently melt at higher temperatures according to the Thomson-Gibbs equation. Additionally, the thick film geometry (>200 nm) minimizes confinement effects typically seen in ultra-thin films, allowing for bulk-like crystallization, while the observed edge-on lamellar orientation on silicon substrates suggests stable crystal packing that supports a robust melting transition. Decreasing Factors: The incorporation of 1-hexene comonomers introduces short-chain branching (20 branches per 1000 backbone atoms) that acts as structural defects excluded from the crystal lattice, thereby reducing lamellar thickness and depressing the Tm relative to linear polyethylene. Furthermore, the use of toluene as a processing solvent carries a risk of residual solvent retention acting as a plasticizer, which could enhance chain mobility and lower the observed melting point. Dominant Factor: The comonomer branching density serves as the dominant intrinsic factor limiting the maximum achievable crystallinity and lamellar thickness, fundamentally establishing a lower Tm baseline compared to high-density polyethylene; however, the slow cooling history is the critical processing variable that maximizes the Tm within the constraints imposed by this specific chemical composition."
    },
    "analysis_without_hierarchical_structure": {
      "descriptive_text": "The sample comprises an ethylene and 1-hexene copolymer, specifically identified as ExxonMobil B-3 linear low-density polyethylene with a molecular weight of 50,000 and a branching density of 20 branches per 1000 backbone atoms. Thick films exceeding 200 nm were fabricated by spin coating a toluene solution of the polymer onto silicon, aluminum, and polyimide substrates at temperatures above 100 °C. Following deposition, the films underwent a slow cooling process from 140 °C to room temperature under vacuum conditions, and the melting temperature was subsequently characterized using Shear Modulus Force Microscopy.",
      "reasoning_analysis": "Increasing Factors: The thermal history involves slow cooling from 140 °C to room temperature in a vacuum, which provides sufficient time for polymer chains to reorganize and form thicker, more perfect crystalline lamellae, thermodynamically stabilizing the crystal phase and driving the Tm upward relative to quenched samples. Additionally, the thick film geometry minimizes confinement effects that typically depress melting points in ultra-thin films, allowing the material to approach bulk crystallization behavior. Decreasing Factors: The chemical composition includes 1-hexene comonomers incorporated into the polyethylene backbone, creating short-chain butyl branches that act as defects within the crystal lattice, disrupting chain packing and reducing the overall degree of crystallinity and lamellar thickness, which intrinsically depresses the Tm compared to linear high-density polyethylene. Furthermore, the use of toluene as a processing solvent introduces the potential for residual solvent entrapment, which could act as a plasticizer to increase free volume and lower the melting transition. Dominant Factor: The comonomer incorporation is the dominant factor governing the Tm behavior. While the slow cooling history promotes crystal perfection, the fundamental disruption of the crystal lattice caused by the hexene branches sets a lower ceiling for the achievable crystallinity and lamellar thickness compared to linear polyethylene. Therefore, the structural defects introduced by the copolymer composition qualitatively dominate over the processing-induced crystallization improvements, resulting in a Tm that is inherently lower than that of a linear polyethylene counterpart processed under similar conditions."
    }
  },
  {
    "doi": null,
    "title": "Spectroscopic and thermal studies of electron irradiated polyimide",
    "year": 2003,
    "chemical_composition": {
      "repeat_unit_psmiles": null,
      "monomers": [],
      "additives": [],
      "is_homopolymer": false
    },
    "processing_history": "Pristine polyimide (PI) film (thickness: 10±0.1 μm, density: 1.42 g cm-3, empirical composition: C22H18O5N2). Tm measured by DSC (Perkin Elmer Delta series) from 30 °C to 450 °C at 20 °C/min under N2 gas.",
    "hierarchical_structure": "PI contains a charge transfer complex consisting of two different types of monomers, a donor and an acceptor.",
    "properties": {
      "Tm": {
        "value": [
          387
        ],
        "unit": "°C"
      }
    },
    "analysis_with_hierarchical_structure": {
      "descriptive_text": "The sample consists of a pristine polyimide (PI) film with a thickness of 10±0.1 μm and a density of 1.42 g cm-3, possessing an empirical composition of C22H18O5N2. Structurally, the polyimide incorporates a charge transfer complex formed between two distinct types of monomers acting as electron donors and acceptors, indicating a copolymeric architecture rather than a homopolymer. The melting temperature was characterized using differential scanning calorimetry (DSC) on a Perkin Elmer Delta series instrument, scanning from 30 °C to 450 °C at a rate of 20 °C/min under a nitrogen atmosphere.",
      "reasoning_analysis": "Increasing Factors: The rigid aromatic backbone inherent to polyimides restricts chain mobility and increases the energy required for lattice disruption. The formation of intermolecular charge transfer complexes between donor and acceptor monomers significantly enhances cohesive energy density and packing efficiency, evidenced by the high density of 1.42 g cm-3, which strongly drives the Tm upward. Additionally, the pristine nature of the film ensures the absence of plasticizers or additives that could otherwise lower the melting point. Decreasing Factors: The copolymeric nature involving distinct donor and acceptor monomers may introduce structural irregularities compared to a perfectly symmetric homopolymer, potentially disrupting long-range crystalline order and lowering the melting point relative to a perfectly crystallizable analog. Furthermore, any flexible linkages implied by the oxygen content in the empirical formula could introduce local chain flexibility that modestly reduces the thermal stability of the crystal phase. Dominant Factor: The strong intermolecular attractions generated by the charge transfer complex combined with the backbone rigidity are the dominant factors. These features typically outweigh the crystallinity disruptions caused by copolymerization, establishing a high melting temperature characteristic of high-performance polyimides, often limited by thermal decomposition rather than flow."
    },
    "analysis_without_hierarchical_structure": {
      "descriptive_text": "The sample consists of a pristine polyimide (PI) film characterized by an empirical composition of C22H18O5N2, with a specified thickness of 10±0.1 μm and a density of 1.42 g cm-3. The melting temperature was determined using differential scanning calorimetry (DSC) on a Perkin Elmer Delta series instrument, employing a heating ramp from 30 °C to 450 °C at a rate of 20 °C/min under a nitrogen atmosphere.",
      "reasoning_analysis": "Increasing Factors: The empirical composition C22H18O5N2 indicates a highly aromatic polyimide structure featuring rigid backbone segments that severely restrict chain mobility and require substantial thermal energy to disrupt the crystal lattice. The high density of 1.42 g cm-3 suggests efficient chain packing and significant crystallinity, while strong intermolecular interactions inherent to the imide functionality, such as charge-transfer complexes and dipole-dipole interactions, further reinforce the lattice energy and drive the Tm upward. Additionally, the nitrogen atmosphere during measurement prevents oxidative degradation that could otherwise obscure or lower the apparent transition temperature. Decreasing Factors: The compositional data indicating the material is not a homopolymer suggests the presence of structural irregularities or copolymer sequences within the chain. These irregularities disrupt the periodicity required for perfect crystal lattice formation, potentially reducing lamellar thickness and thermodynamic stability compared to a perfectly regular homopolymer structure, thereby exerting a depressing effect on the Tm. Dominant Factor: The intrinsic structural rigidity provided by the aromatic polyimide backbone and the strong intermolecular forces associated with the imide groups qualitatively dominate the thermal behavior, establishing a fundamentally high Tm baseline that persists despite the potential crystallinity reductions caused by structural irregularities."
    }
  },
  {
    "doi": "10.1039/c5py01755f",
    "title": "Poly(2-cycloalkyl-2-oxazoline)s: high melting temperature polymers solely based on Debye and Keesom van der Waals interactions†",
    "year": 2016,
    "chemical_composition": {
      "repeat_unit_psmiles": "[*]N(C1CCC1)C(=O)CC[*]",
      "monomers": [
        {
          "name": "2-cyclobutyl-2-oxazoline",
          "smiles": "C1CCC1C2=NCOC2",
          "ratio_value": 100,
          "ratio_unit": "wt%"
        }
      ],
      "additives": [],
      "is_homopolymer": true
    },
    "processing_history": "Microwave-assisted cationic ring-opening polymerization at 140 °C using methyl tosylate initiator in acetonitrile. Purified by precipitation in diethyl ether. Tm measured by DSC at 10 °C/min under N2 atmosphere (2nd heating run).",
    "hierarchical_structure": "Crystalline. XRD d-spacing (010): 4.78 Å. Crystallinity: 23.1%.",
    "properties": {
      "Tm": {
        "value": [
          243
        ],
        "unit": "°C"
      }
    },
    "analysis_with_hierarchical_structure": {
      "descriptive_text": "This sample comprises a homopolymer synthesized from 2-cyclobutyl-2-oxazoline monomers via microwave-assisted cationic ring-opening polymerization at 140 °C using methyl tosylate as an initiator in acetonitrile. Following purification by precipitation in diethyl ether, the material displays a crystalline hierarchical structure with a crystallinity of 23.1% and an XRD d-spacing of 4.78 Å for the (010) plane. The melting temperature was characterized by differential scanning calorimetry at a heating rate of 10 °C/min under a nitrogen atmosphere during the second heating run.",
      "reasoning_analysis": "Increasing Factors: The poly(N-acylethyleneimine) backbone resulting from the ring-opening polymerization exhibits strong dipole-dipole interactions between the tertiary amide groups, which significantly increase the cohesive energy density and require higher thermal energy to disrupt the crystal lattice. Additionally, the bulky cyclobutyl side groups introduce steric hindrance that restricts backbone flexibility, thereby stabilizing the crystalline phase against thermal motion. The purification process via precipitation effectively removes residual acetonitrile and oligomers, eliminating potential plasticizing impurities that would otherwise depress the melting point. Decreasing Factors: The relatively low degree of crystallinity (23.1%) suggests the presence of significant structural defects and amorphous regions that reduce the overall thermal stability of the crystalline domains compared to a highly ordered system. The methyl tosylate initiator and termination groups remain at the chain ends, acting as chemical defects that limit the effective lamellar thickness and lower the equilibrium melting temperature according to the Flory theory. Furthermore, the inherent ring strain of the cyclobutyl moiety may introduce conformational irregularities that hinder optimal packing efficiency within the crystal lattice. Dominant Factor: The dominant factor influencing the Tm is the strong interchain dipole interaction inherent to the polyamide-like backbone chemistry, which establishes a robust baseline for thermal stability. While the moderate crystallinity and chain-end defects impose morphological limitations, the intrinsic rigidity and cohesive energy provided by the chemical composition and bulky cyclobutyl substituents qualitatively dictate the melting behavior more significantly than the processing-induced structural imperfections."
    },
    "analysis_without_hierarchical_structure": {
      "descriptive_text": "The sample consists of a poly(2-cyclobutyl-2-oxazoline) homopolymer synthesized via microwave-assisted cationic ring-opening polymerization at 140 °C using methyl tosylate as the initiator in acetonitrile. Following synthesis, the polymer was purified by precipitation in diethyl ether. The melting temperature was subsequently characterized using differential scanning calorimetry at a heating rate of 10 °C/min under a nitrogen atmosphere during the second heating run.",
      "reasoning_analysis": "Increasing Factors: The polymer backbone contains amide linkages characteristic of poly(2-oxazoline)s, which facilitate strong intermolecular dipole-dipole interactions that significantly increase lattice energy and drive the Tm upward. Additionally, the cyclobutyl side group introduces conformational rigidity compared to flexible linear alkyl chains, restricting segmental mobility and stabilizing the crystalline phase. Decreasing Factors: The steric bulk of the cyclobutyl ring may hinder efficient chain packing compared to smaller substituents like methyl groups, potentially reducing crystallinity and depressing the Tm. Furthermore, the purification via precipitation in diethyl ether could trap residual solvent molecules within the matrix, acting as plasticizers that increase free volume and lower the melting point if not fully removed. Dominant Factor: The intrinsic chemical structure, particularly the strong dipole interactions of the polyamide-like backbone combined with the rigidity of the cyclic side group, qualitatively dominates the thermal behavior. While processing-induced imperfections or residual solvent may cause minor depressions, the fundamental chain stiffness and intermolecular forces established by the composition dictate the primary magnitude of the Tm, especially since the second heating run in the measurement protocol largely erases the thermal history effects of the synthesis and purification."
    }
  },
  {
    "doi": "10.1002/polb.20664",
    "title": "Equilibrium Thermal Behavior and Morphology of Organophilic Montmorillonite/Poly(e-caprolactone) Nanocomposites",
    "year": 2006,
    "chemical_composition": {
      "repeat_unit_psmiles": "[*]OC(=O)CCCCC[*]",
      "monomers": [
        {
          "name": "epsilon-caprolactone",
          "smiles": "O=C1OCCCCC1",
          "ratio_value": null,
          "ratio_unit": null
        }
      ],
      "additives": [
        {
          "name": "Organophilic Montmorillonite",
          "type": "filler",
          "amount_value": 22,
          "amount_unit": "wt%"
        }
      ],
      "is_homopolymer": true
    },
