Repository: hhtrick/HHT-code

# HHT training framework

This directory contains model training, embedding precomputation, inference, article-level baselines and the curated datasets. All commands below assume that the working directory is `train_code/`.

## 3. Datasets and fixed partitions

Each main dataset is a JSON array at `dataset/{property}/{property}.json`. Entries contain source metadata, `chemical_composition`, `processing_history`, `hierarchical_structure`, `properties`, and two generated-analysis objects. Targets are stored as `properties[property]["value"]`; source metadata and target values are not predictive input fields.

| Property | Train | Validation | Test | Total |
|---|---:|---:|---:|---:|

File: train_code/dataset/Tm/Tm.json (part 166 of 200)
[
      "descriptive_text": "The sample comprises a poly(2-cyclohexyl-2-oxazoline) homopolymer synthesized via microwave-assisted cationic ring-opening polymerization at 140 °C using methyl tosylate as the initiator in acetonitrile. The resulting material was purified by precipitation in diethyl ether to isolate the polymer from residual reactants and solvent. Thermal analysis was conducted using differential scanning calorimetry at a heating rate of 10 °C/min under a nitrogen atmosphere, with the melting temperature determined from the second heating run to eliminate prior thermal history.",
      "reasoning_analysis": "Increasing Factors: The rigid amide-like linkages within the polymer backbone restrict chain mobility, inherently requiring higher thermal energy to disrupt the crystalline phase. Furthermore, the purification process effectively removes volatile solvents that could act as plasticizers, and the use of the second heating run ensures that the measured Tm reflects the recrystallized capacity of the material without suppression from previous processing stresses. Decreasing Factors: The bulky cyclohexyl side groups attached to the backbone nitrogen create significant steric hindrance, which impedes the close packing of polymer chains necessary for high crystallinity and reduces the enthalpy of fusion relative to linear analogs. Dominant Factor: The chemical composition, specifically the steric architecture of the cyclohexyl side group, is the dominant factor governing the Tm, as it fundamentally dictates the crystalline packing efficiency and thermodynamic stability of the lattice, whereas the processing history primarily serves to reveal this intrinsic property by standardizing the thermal state."
    }
  },
  {
    "doi": null,
    "title": "Synthesis of Thymidine Dimers Containing a New Internucleosidic Amide Linkage and their Incorporation into Oligodeoxyribonucleotides",
    "year": 1995,
    "chemical_composition": {
      "repeat_unit_psmiles": null,
      "monomers": [
        {
          "name": "Thymidine",
          "smiles": null,
          "ratio_value": null,
          "ratio_unit": null
        },
        {
          "name": "Adenosine",
          "smiles": null,
          "ratio_value": null,
          "ratio_unit": null
        },
        {
          "name": "Cytidine",
          "smiles": null,
          "ratio_value": null,
          "ratio_unit": null
        },
        {
          "name": "Guanosine",
          "smiles": null,
          "ratio_value": null,
          "ratio_unit": null
        },
        {
          "name": "Propionamide-linked Thymidine Dimer (5a)",
          "smiles": null,
          "ratio_value": null,
          "ratio_unit": null
        }
      ],
      "additives": [],
      "is_homopolymer": false
    },
    "processing_history": "Automated solid phase synthesis using phosphoramidite method, deprotection with aqueous ammonia (r.t., 2 h), HPLC purification. Tm measured by UV-Vis spectrophotometry (Cary 1E) at 260 nm, heating rate 0.5 °C/min, 4 μM oligomer concentration in 1 mM Na2HPO4 pH 7.5, hybridized with complementary DNA.",
    "hierarchical_structure": "PAGE showed single band. Melting curve showed single sigmoid transition. No epimerization observed.",
    "properties": {
      "Tm": {
        "value": [
          51.0
        ],
        "unit": "°C"
      }
    },
    "analysis_with_hierarchical_structure": {
      "descriptive_text": "The sample comprises a synthetic oligonucleotide incorporating standard nucleoside monomers including thymidine, adenosine, cytidine, and guanosine, along with a modified propionamide-linked thymidine dimer (5a). Prepared via automated solid-phase synthesis using the phosphoramidite method, the material underwent deprotection with aqueous ammonia at room temperature for two hours followed by HPLC purification. Structural characterization via PAGE revealed a single band, and melting analysis displayed a single sigmoid transition with no observed epimerization. The melting temperature was determined by UV-Vis spectrophotometry at 260 nm with a heating rate of 0.5 °C/min, using a 4 μM oligomer concentration in 1 mM Na2HPO4 buffer at pH 7.5 while hybridized with complementary DNA.",
      "reasoning_analysis": "Increasing Factors: The formation of hydrogen bonds and base-stacking interactions between the oligonucleotide and its complementary DNA strand provides the primary thermodynamic driving force stabilizing the duplex and increasing the Tm. Additionally, the high purity confirmed by HPLC purification and PAGE analysis ensures that the measured transition reflects the intrinsic stability of the specific sequence without broadening or depression caused by impurities. Decreasing Factors: The measurement conditions specified in the processing history introduce significant destabilizing effects; specifically, the low ionic strength of the buffer (1 mM Na2HPO4) provides insufficient electrostatic shielding of the negatively charged phosphate backbones, increasing repulsion and lowering the Tm. Furthermore, the low oligomer concentration (4 μM) shifts the equilibrium towards the dissociated state, further depressing the observed Tm, while the incorporation of the propionamide-linked dimer may introduce local conformational strain or alter backbone flexibility compared to natural phosphodiester linkages. Dominant Factor: While the intrinsic base pairing and stacking interactions establish the fundamental capacity for duplex formation, the low ionic strength environment during characterization is the dominant factor qualitatively suppressing the Tm relative to physiological conditions, although the observed single sigmoid transition indicates the modified composition maintains sufficient structural integrity to undergo cooperative melting."
    },
    "analysis_without_hierarchical_structure": {
      "descriptive_text": "The sample comprises a heteropolymeric oligonucleotide sequence incorporating Thymidine, Adenosine, Cytidine, and Guanosine monomers along with a Propionamide-linked Thymidine Dimer (5a) modification. The material was synthesized via automated solid-phase synthesis using the phosphoramidite method, followed by deprotection with aqueous ammonia at room temperature for 2 hours and purification by HPLC. The melting temperature was characterized by UV-Vis spectrophotometry at 260 nm with a heating rate of 0.5 °C/min, using a 4 μM oligomer concentration in 1 mM Na2HPO4 buffer at pH 7.5, wherein the oligomer was hybridized with complementary DNA.",
      "reasoning_analysis": "Increasing Factors: The presence of Guanosine and Cytidine monomers within the chemical composition facilitates the formation of three hydrogen bonds per base pair, which enthalpically stabilizes the duplex structure and drives the Tm higher compared to sequences rich in Adenosine and Thymidine. Additionally, the hybridization with complementary DNA during the processing history creates the double-stranded architecture necessary for cooperative melting behavior, while the phosphate buffer provides some degree of cationic shielding against backbone repulsion. Decreasing Factors: The inclusion of Adenosine and Thymidine monomers introduces regions stabilized by only two hydrogen bonds, which inherently lowers the thermal stability relative to G-C rich regions. Furthermore, the Propionamide-linked Thymidine Dimer modification may introduce steric bulk or structural distortion that disrupts ideal base stacking interactions, and the processing history specifies a very low ionic strength buffer (1 mM), which offers minimal shielding of the negatively charged phosphate backbone, significantly destabilizing the duplex. Dominant Factor: While the specific base composition establishes the intrinsic thermodynamic baseline for stability, the processing condition of using a low ionic strength buffer qualitatively dominates the environmental contribution by failing to adequately screen electrostatic repulsion, thereby suppressing the Tm relative to what would be observed under physiological or high-salt conditions."
    }
  },
  {
    "doi": "10.1002/pc.28606",
    "title": "Thermal behavior of polypropylene composites with segregated graphene nanoplatelet network",
    "year": 2024,
    "chemical_composition": {
      "repeat_unit_psmiles": "[*]CC(C)[*]",
      "monomers": [
        {
          "name": "Propylene",
          "smiles": "CC=C",
          "ratio_value": null,
          "ratio_unit": null
        }
      ],
      "additives": [],
      "is_homopolymer": true
    },
    "processing_history": "Raw PP used as matrix. DSC analysis: Heated from 0 to 200°C at 10°C/min (1st heating cycle) using DSC 2500 (TA Instruments).",
    "hierarchical_structure": "Neat polypropylene matrix.",
    "properties": {
      "Tm": {
        "value": [
          165.0
        ],
        "unit": "°C"
      }
    },
    "analysis_with_hierarchical_structure": {
      "descriptive_text": "The sample consists of a neat polypropylene homopolymer matrix derived from propylene monomers without the incorporation of external additives or fillers. Thermal characterization was conducted using a TA Instruments DSC 2500, wherein the raw polymer was subjected to a first heating cycle ranging from 0 to 200°C at a heating rate of 10°C/min to evaluate its melting behavior.",
      "reasoning_analysis": "Increasing Factors: The homopolymer composition ensures a high degree of chemical regularity along the backbone, allowing for efficient chain packing into stable crystalline lattices without the disruption caused by comonomer units. Furthermore, the absence of additives, plasticizers, or fillers eliminates any dilution effects or interfacial interactions that could otherwise depress the thermodynamic melting point. Decreasing Factors: The raw processing history suggests the material retains the thermal history of its initial synthesis and pelletization, where potentially rapid cooling rates may have resulted in thinner lamellar crystals that melt at lower temperatures according to the Gibbs-Thomson relationship. Additionally, inherent stereoregular defects common in commercial polypropylene, such as atactic sequences, disrupt crystal perfection and contribute to a reduction in the observed melting temperature. Dominant Factor: The intrinsic chemical structure of the isotactic polypropylene homopolymer is the dominant factor, as the regularity of the methyl group placement establishes the fundamental thermodynamic stability of the crystal phase, overriding the secondary modifications induced by prior thermal history or minor structural defects."
    },
    "analysis_without_hierarchical_structure": {
      "descriptive_text": "The sample consists of a polypropylene homopolymer utilized as the raw matrix material. Thermal characterization was performed using differential scanning calorimetry on a TA Instruments DSC 2500 system, involving a first heating cycle from 0 to 200°C at a ramp rate of 10°C/min to characterize the melting transition.",
      "reasoning_analysis": "Increasing Factors: The chemical composition consists of a polypropylene homopolymer, where the high stereoregularity of the backbone allows for efficient chain packing into crystalline lamellae, intrinsically establishing a stable melting transition. The absence of comonomers or additives eliminates structural defects that would otherwise disrupt the crystal lattice and depress the melting temperature. Decreasing Factors: The processing history indicates the use of raw PP without subsequent annealing, meaning the sample retains the thermal history from its initial industrial solidification. If the cooling rate during the original manufacturing was rapid, it would result in thinner lamellae and lower crystal perfection, thereby reducing the observed Tm compared to a slowly cooled or annealed specimen. Dominant Factor: While the homopolymer structure provides the necessary regularity for crystallization, the thermal history embedded in the raw matrix during its initial production is the dominant factor governing the final crystal thickness distribution, thereby qualitatively determining the specific Tm observed during the first heating cycle relative to the equilibrium melting point."
    }
  },
  {
    "doi": null,
    "title": "Differential scanning calorimetry of isotactic polypropene at high $\\mathrm { C O } _ { 2 }$ pressures",
    "year": 2000,
    "chemical_composition": {
      "repeat_unit_psmiles": "[*]C(C)C[*]",
      "monomers": [
        {
          "name": "Propene",
          "smiles": "CC=C",
          "ratio_value": null,
          "ratio_unit": null
        }
      ],
      "additives": [],
      "is_homopolymer": true
    },
    "processing_history": "iPP purchased from Aldrich (Mw = 1.33e5, Mw/Mn = 3.2). DSC performed on SETARAM C80II calorimeter. Sample heated to 250°C at 2 K/min, annealed 1 h, cooled to 100°C at 1 K/min, held 1 h, reheated to 250°C at 2 K/min. Tm measured during second heating under CO2 pressure of 20 bar.",
    "hierarchical_structure": "Semicrystalline isotactic polypropene with alpha-form crystalline phase.",
    "properties": {
      "Tm": {
        "value": [
          177
        ],
        "unit": "°C"
      }
    },
    "analysis_with_hierarchical_structure": {
      "descriptive_text": "The sample consists of a semicrystalline isotactic polypropylene homopolymer exhibiting the alpha-form crystalline phase, with a weight-average molecular weight (Mw) of 1.33 × 10^5 g/mol and a polydispersity index (Mw/Mn) of 3.2. Procured commercially, the material underwent a specific thermal protocol using a SETARAM C80II calorimeter, wherein the sample was heated to 250°C at 2 K/min, annealed for 1 hour, cooled to 100°C at 1 K/min, held isothermally for 1 hour, and subsequently reheated to 250°C at 2 K/min. The melting temperature was determined during the second heating scan while subjected to a CO2 pressure of 20 bar.",
      "reasoning_analysis": "Increasing Factors: The isotactic configuration of the polypropylene chains facilitates efficient packing into the stable alpha-form crystalline phase, inherently establishing a high melting baseline. The specific processing history involving prolonged annealing at 250°C and slow cooling promotes lamellar thickening and crystal perfection, which thermodynamically elevates the melting temperature according to the Thomson-Gibbs equation. Furthermore, the application of 20 bar CO2 pressure during measurement generally increases the melting point due to the positive slope of the melting curve in the pressure-temperature phase diagram. Decreasing Factors: The relatively broad molecular weight distribution (Mw/Mn = 3.2) introduces a population of shorter chains and chain ends that may incorporate defects into the crystal lattice or form thinner lamellae, potentially depressing the observed Tm. Additionally, if the CO2 penetrates the polymer matrix during the high-pressure measurement, it could act as a diluent or plasticizer, inducing melting point depression through entropic mixing effects. Dominant Factor: The high degree of stereoregularity (isotacticity) combined with the rigorous thermal annealing protocol dominates the final Tm behavior, as these factors ensure the formation of thick, stable crystals that define the melting transition, outweighing the broadening effects of polydispersity or potential diluent effects from the pressurized atmosphere."
    },
    "analysis_without_hierarchical_structure": {
      "descriptive_text": "The sample comprises an isotactic polypropylene (iPP) homopolymer derived from propene monomers, commercially sourced with a weight-average molecular weight of 1.33 × 10^5 g/mol and a polydispersity index of 3.2. No external additives or fillers were incorporated into the polymer matrix. Thermal characterization was performed using a SETARAM C80II calorimeter under a CO2 pressure of 20 bar. The thermal protocol involved an initial heating to 250°C at 2 K/min followed by a 1-hour annealing period, cooling to 100°C at 1 K/min with a 1-hour isothermal hold, and a final reheating to 250°C at 2 K/min, with the melting behavior recorded during the second heating scan.",
      "reasoning_analysis": "Increasing Factors: The processing history significantly promotes higher melting temperatures through the specific thermal protocol employed. The slow cooling rate of 1 K/min combined with an isothermal hold at 100°C facilitates extensive crystal perfection and lamellar thickening, which thermodynamically elevates the melting point according to the Gibbs-Thomson effect. Furthermore, the application of 20 bar CO2 pressure during the measurement stabilizes the crystalline phase, as hydrostatic pressure generally increases the equilibrium melting temperature for semi-crystalline polymers. The relatively high molecular weight also minimizes the concentration of chain ends, reducing defect-induced melting point depression. Decreasing Factors: The broad molecular weight distribution, indicated by a polydispersity index of 3.2, implies the presence of lower molecular weight fractions that may crystallize less perfectly or introduce lattice defects, potentially broadening the melting transition or slightly lowering the onset temperature. Additionally, while pressure typically increases Tm, the sorption of CO2 into the amorphous regions could introduce a plasticization effect that increases free volume and chain mobility, potentially destabilizing the crystal-amorphous interface. Dominant Factor: The thermal annealing protocol is the dominant factor governing the observed melting behavior. The prolonged isothermal crystallization at 100°C allows for the formation of thick, stable lamellae that dictate the energy required for melting. This morphological contribution outweighs the minor depressant effects of polydispersity or potential gas plasticization, ensuring the Tm reflects a highly ordered crystalline structure stabilized by the processing history."
    }
  },
  {
    "doi": null,
    "title": "Synthesis of Thymidine Dimers Containing a New Internucleosidic Amide Linkage and their Incorporation into Oligodeoxyribonucleotides",
    "year": 1995,
    "chemical_composition": {
      "repeat_unit_psmiles": null,
      "monomers": [
        {
          "name": "Thymidine",
          "smiles": null,
          "ratio_value": null,
          "ratio_unit": null
        },
        {
          "name": "Adenosine",
          "smiles": null,
          "ratio_value": null,
          "ratio_unit": null
        },
        {
          "name": "Cytidine",
          "smiles": null,
          "ratio_value": null,
          "ratio_unit": null
        },
        {
          "name": "Guanosine",
          "smiles": null,
          "ratio_value": null,
          "ratio_unit": null
        },
        {
          "name": "Propionamide-linked Thymidine Dimer (5a)",
          "smiles": null,
          "ratio_value": null,
          "ratio_unit": null
        }
      ],
      "additives": [],
      "is_homopolymer": false
    },
    "processing_history": "Automated solid phase synthesis using phosphoramidite method, deprotection with aqueous ammonia (r.t., 2 h), HPLC purification. Tm measured by UV-Vis spectrophotometry (Cary 1E) at 260 nm, heating rate 0.5 °C/min, 4 μM oligomer concentration in 1 mM Na2HPO4 pH 7.5, hybridized with complementary RNA.",
    "hierarchical_structure": "PAGE showed single band. Melting curve showed single sigmoid transition. No epimerization observed.",
    "properties": {
      "Tm": {
        "value": [
          41.8
        ],
        "unit": "°C"
      }
    },
    "analysis_with_hierarchical_structure": {
      "descriptive_text": "The sample consists of a modified oligonucleotide composed of thymidine, adenosine, cytidine, and guanosine monomers, incorporating a propionamide-linked thymidine dimer (5a) within the sequence. It was synthesized via automated solid-phase phosphoramidite chemistry, followed by deprotection using aqueous ammonia at room temperature for two hours and subsequent HPLC purification. Structural characterization via PAGE confirmed a single band indicative of high purity, while melting curve analysis exhibited a single sigmoid transition with no observed epimerization. The melting temperature was determined by UV-Vis spectrophotometry at 260 nm with a heating rate of 0.5 °C/min, utilizing a 4 μM oligomer concentration hybridized with complementary RNA in 1 mM Na2HPO4 buffer at pH 7.5.",
      "reasoning_analysis": "Increasing Factors: The hybridization with a complementary RNA strand generally enhances thermal stability compared to DNA/DNA duplexes due to the formation of an A-form helix geometry which facilitates tighter base stacking. Additionally, the presence of guanosine and cytidine monomers contributes to higher stability through triple hydrogen bonding and stronger aromatic stacking interactions relative to adenine-thymine pairs. The confirmed structural integrity, evidenced by the single sigmoid transition and lack of epimerization, suggests the modified backbone maintains sufficient order to support cooperative melting. Decreasing Factors: The use of a low ionic strength buffer (1 mM Na2HPO4) provides minimal electrostatic screening of the negatively charged phosphate backbones, leading to increased inter-strand repulsion that destabilizes the duplex and lowers the Tm. Furthermore, the incorporation of the propionamide-linked thymidine dimer may introduce steric bulk or conformational constraints that disrupt the regularity of the helical stack compared to natural phosphodiester linkages, potentially reducing thermal stability. Dominant Factor: The intrinsic thermodynamic stability conferred by the specific base-pairing interactions with the complementary RNA strand is the dominant factor establishing the cooperative melting behavior. While the low ionic strength environment qualitatively depresses the Tm by exacerbating electrostatic repulsion, the fundamental drive of nucleobase hybridization and the successful integration of the dimer modification without structural collapse dictate the primary melting profile."
    },
    "analysis_without_hierarchical_structure": {
      "descriptive_text": "The sample is a heteropolymeric oligonucleotide composed of thymidine, adenosine, cytidine, and guanosine monomers, incorporating a propionamide-linked thymidine dimer (5a) modification. It was prepared via automated solid-phase synthesis using the phosphoramidite method, followed by deprotection with aqueous ammonia at room temperature for two hours and HPLC purification. The melting temperature was evaluated by UV-Vis spectrophotometry at 260 nm with a heating rate of 0.5 °C/min, using a 4 μM oligomer concentration in 1 mM Na2HPO4 buffer at pH 7.5, with the oligomer hybridized to a complementary RNA strand.",
      "reasoning_analysis": "Increasing Factors: The chemical composition features aromatic nucleobases capable of extensive pi-pi stacking interactions and Watson-Crick hydrogen bonding, particularly involving guanosine and cytidine pairs which provide higher enthalpic stability than adenosine-thymidine pairs. Additionally, the formation of a DNA-RNA hybrid duplex typically adopts an A-form helical geometry that can enhance thermal stability compared to B-form DNA-DNA duplexes, and the propionamide-linked dimer may contribute additional hydrophobic stabilization or conformational pre-organization. Decreasing Factors: The processing history specifies a low ionic strength buffer (1 mM Na2HPO4), which offers minimal shielding of the negatively charged phosphate backbones, thereby increasing electrostatic repulsion between the hybridized strands and destabilizing the duplex. Furthermore, the dilute oligomer concentration (4 μM) favors the entropic dissociation of the bimolecular complex according to mass action principles, and the modified dimer could potentially introduce steric hindrance or helical distortion if not perfectly isomorphous with the native backbone. Dominant Factor: The intrinsic base stacking and hydrogen bonding capacity derived from the monomer composition establishes the fundamental thermodynamic baseline for the duplex stability; however, the low ionic strength of the buffer specified in the processing history acts as the dominant environmental factor that qualitatively suppresses the Tm relative to standard physiological conditions."
    }
  },
  {
    "doi": null,
    "title": "Differential scanning calorimetry of isotactic polypropene at high $\\mathrm { C O } _ { 2 }$ pressures",
    "year": 2000,
    "chemical_composition": {
      "repeat_unit_psmiles": "[*]C(C)C[*]",
      "monomers": [
        {
          "name": "Propene",
          "smiles": "CC=C",
          "ratio_value": null,
          "ratio_unit": null
        }
      ],
      "additives": [],
      "is_homopolymer": true
    },
    "processing_history": "iPP purchased from Aldrich (Mw = 1.33e5, Mw/Mn = 3.2). DSC performed on SETARAM C80II calorimeter. Sample heated to 250°C at 2 K/min, annealed 1 h, cooled to 100°C at 1 K/min, held 1 h, reheated to 250°C at 2 K/min. Tm measured during second heating under CO2 pressure of 10 bar.",
    "hierarchical_structure": "Semicrystalline isotactic polypropene with alpha-form crystalline phase.",
    "properties": {
      "Tm": {
        "value": [
          179
        ],
        "unit": "°C"
      }
    },
    "analysis_with_hierarchical_structure": {
      "descriptive_text": "The sample comprises a semicrystalline isotactic polypropylene homopolymer exhibiting an alpha-form crystalline phase, with a weight-average molecular weight of 1.33 × 10^5 g/mol and a polydispersity index of 3.2. Sourced from Aldrich, the material was subjected to a rigorous thermal protocol on a SETARAM C80II calorimeter, involving heating to 250°C at 2 K/min, annealing for 1 hour, cooling to 100°C at 1 K/min, holding for 1 hour, and reheating to 250°C at 2 K/min. The melting temperature was characterized during the second heating scan under an elevated CO2 pressure of 10 bar.",
      "reasoning_analysis": "Increasing Factors: The isotactic stereochemistry of the polypropylene backbone facilitates regular chain packing into the stable alpha-form crystalline phase, establishing a high baseline melting temperature. Furthermore, the processing history involves extensive thermal annealing and slow cooling rates, which promote lamellar thickening and the perfection of crystalline domains, thereby elevating the Tm. The application of 10 bar CO2 pressure during measurement also thermodynamically stabilizes the crystalline phase relative to the melt, contributing to a higher observed Tm. Decreasing Factors: The finite molecular weight introduces chain ends that are excluded from the crystal lattice, increasing surface free energy and slightly depressing the Tm compared to an infinite molecular weight ideal. Additionally, the broad polydispersity indicates the presence of lower molecular weight fractions that may act as impurities within the intercrystalline regions, potentially disrupting crystal stability. Dominant Factor: The combination of high stereoregularity and the specific thermal treatment protocol, particularly the isothermal hold and slow cooling which maximize lamellar thickness and crystal perfection, qualitatively dominates the thermal behavior, driving the Tm toward the equilibrium melting point of the alpha-phase despite the depressant effects of chain ends and polydispersity."
    },
    "analysis_without_hierarchical_structure": {
      "descriptive_text": "The sample consists of a commercial isotactic polypropylene (iPP) homopolymer sourced from Aldrich, characterized by a weight-average molecular weight of 1.33 × 10⁵ g/mol and a polydispersity index of 3.2. No additional additives or fillers were incorporated into the matrix. Thermal analysis was conducted using a SETARAM C80II calorimeter under a CO2 pressure of 10 bar. The thermal protocol involved an initial heating to 250°C at 2 K/min to erase prior thermal history, followed by a one-hour hold in the melt state. The sample was subsequently cooled to 100°C at 1 K/min and held for one hour to facilitate crystallization before being reheated to 250°C at 2 K/min, with the melting temperature recorded during this second heating scan.",
      "reasoning_analysis": "Increasing Factors: The isotactic stereochemistry of the polypropylene backbone enables regular chain packing and crystallization, establishing a fundamental baseline for melting behavior. The processing history significantly drives the Tm upward through the slow cooling rate of 1 K/min and the extended isothermal hold at 100°C, which promote the formation of thicker lamellae and more perfect crystals according to the Gibbs-Thomson relationship. Additionally, the applied external pressure of 10 bar thermodynamically stabilizes the crystalline phase relative to the melt, contributing to a slight elevation in Tm. Decreasing Factors: The broad molecular weight distribution (Mw/Mn = 3.2) introduces chain length heterogeneity, where lower molecular weight fractions may act as impurities or defects within the crystalline lattice, potentially depressing the melting point. Furthermore, the presence of CO2 during processing could lead to gas dissolution in the amorphous regions, acting as a diluent that lowers the chemical potential of the melt and causes melting point depression. Dominant Factor: The thermal history involving slow cooling and specific annealing steps is the dominant factor governing the final Tm behavior. The resulting increase in lamellar thickness and crystal perfection exerts a much stronger qualitative influence on the melting temperature than the minor depressant effects of polydispersity or potential dilution, leading to a higher observed Tm relative to a quenched or non-annealed sample."
    }
  },
  {
    "doi": null,
    "title": "Differential scanning calorimetry of isotactic polypropene at high $\\mathrm { C O } _ { 2 }$ pressures",
    "year": 2000,
    "chemical_composition": {
      "repeat_unit_psmiles": "[*]C(C)C[*]",
      "monomers": [
        {
          "name": "Propene",
          "smiles": "CC=C",
          "ratio_value": null,
          "ratio_unit": null
        }
      ],
      "additives": [],
      "is_homopolymer": true
    },
    "processing_history": "iPP purchased from Aldrich (Mw = 1.33e5, Mw/Mn = 3.2). DSC performed on SETARAM C80II calorimeter. Sample heated to 250°C at 2 K/min, annealed 1 h, cooled to 100°C at 1 K/min, held 1 h, reheated to 250°C at 2 K/min. Tm measured during second heating under CO2 pressure of 36 bar.",
    "hierarchical_structure": "Semicrystalline isotactic polypropene with alpha-form crystalline phase.",
    "properties": {
      "Tm": {
        "value": [
          175
        ],
        "unit": "°C"
      }
    },
    "analysis_with_hierarchical_structure": {
      "descriptive_text": "The sample consists of a semicrystalline isotactic polypropene homopolymer exhibiting an alpha-form crystalline phase, sourced commercially from Aldrich with a weight-average molecular weight (Mw) of 1.33 × 10^5 g/mol and a polydispersity index (Mw/Mn) of 3.2. Thermal characterization was conducted using a SETARAM C80II calorimeter under a CO2 pressure of 36 bar, employing a specific thermal protocol wherein the sample was heated to 250°C at 2 K/min, annealed for 1 hour, cooled to 100°C at 1 K/min, held for 1 hour, and subsequently reheated to 250°C at 2 K/min to measure the melting temperature during the second heating scan.",
      "reasoning_analysis": "Increasing Factors: The isotactic stereochemistry of the polypropene backbone facilitates efficient chain packing into the thermodynamically stable alpha-crystalline phase, which intrinsically establishes a high melting baseline. Additionally, the processing history involves a slow cooling rate (1 K/min) and extended annealing periods (1 hour holds at 250°C and 100°C), which promote lamellar thickening and crystal perfection, thereby elevating the observed Tm. The applied CO2 pressure of 36 bar also thermodynamically stabilizes the denser crystalline phase relative to the melt according to the Clapeyron equation, contributing to a higher Tm. Decreasing Factors: The relatively broad molecular weight distribution (Mw/Mn = 3.2) implies the presence of lower molecular weight fractions with higher chain end concentrations, which act as defects within the crystal lattice and can depress the melting point. Furthermore, while pressure increases Tm, the sorption of CO2 into the polymer matrix during the high-pressure DSC measurement may act as a diluent or plasticizer, reducing the chemical potential difference between the crystalline and molten states and potentially lowering the Tm. Dominant Factor: The formation of the stable alpha-crystalline phase combined with the extensive thermal annealing history is the dominant factor, as the slow cooling and isothermal holds maximize lamellar thickness and crystallinity, driving the observed Tm towards the equilibrium melting temperature despite the counteracting effects of polydispersity or potential gas sorption."
    },
    "analysis_without_hierarchical_structure": {
      "descriptive_text": "The sample consists of an isotactic polypropylene (iPP) homopolymer sourced from Aldrich, characterized by a weight-average molecular weight of 1.33e5 g/mol and a polydispersity index of 3.2. Thermal analysis was conducted using a SETARAM C80II calorimeter, wherein the specimen was heated to 250°C at a rate of 2 K/min, annealed for one hour, and subsequently cooled to 100°C at 1 K/min followed by an isothermal hold of one hour. The melting temperature was determined during the second heating scan to 250°C at 2 K/min while maintaining a CO2 pressure of 36 bar.",
      "reasoning_analysis": "Increasing Factors: The isotactic homopolymer structure ensures high stereoregularity, facilitating dense chain packing and crystallization. The processing history involves slow cooling and an isothermal hold, which promotes lamellar thickening and crystal perfection, inherently raising the melting temperature. Additionally, the application of hydrostatic pressure thermodynamically stabilizes the solid phase relative to the melt, further driving the Tm upward. Decreasing Factors: The presence of CO2 under pressure may act as a diluent or plasticizer if sorbed into the amorphous regions, potentially reducing intermolecular cohesive forces and depressing the Tm. Furthermore, the relatively broad molecular weight distribution implies a fraction of lower molecular weight chains which may exhibit slightly lower thermal stability. Dominant Factor: The morphological development driven by the specific thermal history is the dominant factor, as the degree of crystal perfection and lamellar thickness fundamentally dictates the melting endotherm position, likely outweighing the competing thermodynamic effects of the CO2 environment and molecular weight distribution."
    }
  },
  {
    "doi": "10.1103/PhysRevLett.96.028303",
    "title": "Substrate Effect on the Melting Temperature of Thin Polyethylene Films",
    "year": 2006,
    "chemical_composition": {
      "repeat_unit_psmiles": null,
      "monomers": [
        {
          "name": "Ethylene",
          "smiles": "C=C",
          "ratio_value": null,
          "ratio_unit": null
        },
        {
          "name": "1-Hexene",
          "smiles": "CCCCC=C",
          "ratio_value": null,
          "ratio_unit": null
        }
      ],
      "additives": [],
      "is_homopolymer": false
    },
    "processing_history": "Polymer: ExxonMobil B-3 (LLDPE, 20 branches per 1000 backbone atoms, Mw=50000). Ultrathin film (<20 nm) prepared by spin coating from toluene solution onto Aluminum coated Silicon wafer (400 Å Al) at >100 °C, slow cooling 140 °C to RT in vacuum. Tm measured by Shear Modulus Force Microscopy (SMFM).",
    "hierarchical_structure": "Semicrystalline. Crystallites randomly distributed with mainly edge-on lamellar orientation.",
    "properties": {
      "Tm": {
        "value": [
          95
        ],
        "unit": "°C"
      }
    },
    "analysis_with_hierarchical_structure": {
      "descriptive_text": "The sample is identified as ExxonMobil B-3, a semicrystalline Linear Low-Density Polyethylene (LLDPE) copolymer composed of ethylene and 1-hexene monomers with a molecular weight (Mw) of 50,000 g/mol and a branching density of 20 branches per 1000 backbone atoms. An ultrathin film with a thickness of less than 20 nm was fabricated via spin coating from a toluene solution onto an aluminum-coated silicon wafer at temperatures exceeding 100 °C, followed by slow cooling from 140 °C to room temperature under vacuum conditions. The resulting hierarchical structure exhibits randomly distributed crystallites with a predominantly edge-on lamellar orientation, and the melting temperature was subsequently characterized using Shear Modulus Force Microscopy (SMFM).",
      "reasoning_analysis": "Increasing Factors: The processing history involving slow cooling from 140 °C to room temperature allows for enhanced chain reorganization and the formation of thicker lamellae, which thermodynamically stabilizes the crystal phase and drives the Tm higher according to the Thomson-Gibbs equation. Additionally, the interaction between the polymer chains and the aluminum-coated silicon substrate may restrict chain mobility at the interface, potentially enhancing local order and crystal stability. Decreasing Factors: The incorporation of 1-hexene comonomers introduces short-chain branching (20 branches per 1000 backbone atoms) that are excluded from the crystal lattice, reducing lamellar thickness and significantly depressing the Tm relative to linear high-density polyethylene. Furthermore, the ultrathin film geometry (<20 nm) creates a high surface-to-volume ratio where surface energy effects destabilize the crystalline phase, and the moderate molecular weight (50,000 g/mol) introduces chain end defects that further lower the equilibrium melting point. Dominant Factor: The exclusion of 1-hexene branches from the crystal lattice is the dominant intrinsic factor limiting lamellar thickness and establishing a lower baseline Tm relative to linear polyethylene; however, for this specific ultrathin film sample, the severe nanoconfinement effects likely dominate the final thermal behavior by further destabilizing the crystalline phase relative to bulk counterparts, outweighing the stabilizing influence of the slow cooling history."
    },
    "analysis_without_hierarchical_structure": {
      "descriptive_text": "The sample consists of an ethylene and 1-hexene copolymer, specifically identified as ExxonMobil B-3 linear low-density polyethylene (LLDPE) with a molecular weight of 50,000 and a branching density of 20 branches per 1000 backbone atoms. An ultrathin film with a thickness of less than 20 nm was prepared by spin coating a toluene solution of the polymer onto an aluminum-coated silicon wafer featuring a 400 Å aluminum layer. The processing involved deposition at temperatures exceeding 100 °C, followed by slow cooling from 140 °C to room temperature under vacuum conditions, and the melting temperature was subsequently characterized using Shear Modulus Force Microscopy (SMFM).",
