Repository: hhtrick/HHT-code

# HHT training framework

This directory contains model training, embedding precomputation, inference, article-level baselines and the curated datasets. All commands below assume that the working directory is `train_code/`.

## 3. Datasets and fixed partitions

Each main dataset is a JSON array at `dataset/{property}/{property}.json`. Entries contain source metadata, `chemical_composition`, `processing_history`, `hierarchical_structure`, `properties`, and two generated-analysis objects. Targets are stored as `properties[property]["value"]`; source metadata and target values are not predictive input fields.

| Property | Train | Validation | Test | Total |
|---|---:|---:|---:|---:|

File: train_code/dataset/Tm/Tm.json (part 167 of 200)
[
      "reasoning_analysis": "Increasing Factors: The thermal history involves slow cooling from 140 °C to room temperature in a vacuum, which acts as an annealing process to facilitate the formation of thicker lamellae and more perfect crystals compared to rapid quenching, inherently raising the observed melting temperature. Additionally, the interaction with the aluminum-coated substrate may induce heterogeneous nucleation that stabilizes the crystalline phase. Decreasing Factors: The chemical composition is a copolymer of ethylene and 1-hexene rather than pure polyethylene, where the incorporation of 1-hexene introduces short-chain butyl branches along the backbone. These branches act as defects within the crystal lattice, excluding themselves from the crystalline lamellae, reducing the overall crystallinity, and limiting the achievable lamellar thickness, which significantly depresses the Tm relative to linear high-density polyethylene. Furthermore, the ultrathin film geometry introduces finite size effects and surface energy contributions that can destabilize the crystalline phase compared to bulk materials. Dominant Factor: While the slow cooling protocol promotes crystal perfection, the intrinsic disruption of the crystal lattice caused by the comonomer branching is the dominant factor. The presence of 1-hexene branches fundamentally limits the maximum achievable lamellar thickness and crystallinity, ensuring that the Tm remains qualitatively lower than that of a linear polyethylene homopolymer, regardless of the favorable thermal processing history."
    }
  },
  {
    "doi": "10.1103/PhysRevLett.96.028303",
    "title": "Substrate Effect on the Melting Temperature of Thin Polyethylene Films",
    "year": 2006,
    "chemical_composition": {
      "repeat_unit_psmiles": null,
      "monomers": [
        {
          "name": "Ethylene",
          "smiles": "C=C",
          "ratio_value": null,
          "ratio_unit": null
        },
        {
          "name": "1-Hexene",
          "smiles": "CCCCC=C",
          "ratio_value": null,
          "ratio_unit": null
        }
      ],
      "additives": [],
      "is_homopolymer": false
    },
    "processing_history": "Polymer: ExxonMobil B-5 (LMDPE, 2.3 branches per 1000 backbone atoms, Mw=50000). Ultrathin film prepared by spin coating from toluene solution onto Silicon (111) wafer (HF passivated) at >100 °C, slow cooling 140 °C to RT in vacuum. Tm measured by Shear Modulus Force Microscopy (SMFM).",
    "hierarchical_structure": "Semicrystalline. Morphology changes significantly in ultrathin films on Si, similar to B-3 (flat-on lamellae).",
    "properties": {
      "Tm": {
        "value": [
          114
        ],
        "unit": "°C"
      }
    },
    "analysis_with_hierarchical_structure": {
      "descriptive_text": "The sample is identified as ExxonMobil B-5, a linear low-density polyethylene (LMDPE) copolymer composed of ethylene and 1-hexene monomers with a weight-average molecular weight of 50,000 g/mol and a branch density of 2.3 branches per 1000 backbone atoms. An ultrathin film was fabricated by spin coating a toluene solution onto an HF-passivated Silicon (111) wafer at temperatures exceeding 100 °C, followed by a slow cooling process from 140 °C to room temperature under vacuum. The resulting material exhibits a semicrystalline hierarchical structure with a morphology that adapts to the ultrathin film confinement on the silicon substrate, forming flat-on lamellae similar to reference sample B-3, and the melting temperature was subsequently characterized using Shear Modulus Force Microscopy (SMFM).",
      "reasoning_analysis": "Increasing Factors: The processing history involves slow cooling from 140 °C to room temperature in a vacuum, which provides sufficient thermal energy and time for polymer chains to reorganize into thicker lamellae with higher crystalline perfection, thereby elevating the Tm according to the Gibbs-Thomson equation. Additionally, the specific interaction with the HF-passivated Silicon substrate may promote epitaxial growth or stable flat-on lamellae orientations that support thermal stability. Decreasing Factors: The incorporation of 1-hexene comonomers introduces short-chain butyl branches that act as defects within the crystal lattice, reducing the effective crystallizable sequence length and thermodynamically depressing the equilibrium melting point relative to linear high-density polyethylene. Furthermore, the ultrathin film geometry imposes nanoconfinement effects where surface energy contributions and limited crystal dimensions typically lower the observed Tm compared to bulk counterparts. Dominant Factor: The intrinsic defect density introduced by the 1-hexene comonomers is the dominant factor establishing a baseline Tm significantly lower than that of linear polyethylene; however, for this specific ultrathin sample, the confinement-induced limitation on lamellar thickness competes with the slow cooling history, ultimately governing the final observed Tm behavior through the balance of comonomer exclusion and crystalline perfection."
    },
    "analysis_without_hierarchical_structure": {
      "descriptive_text": "The sample comprises an ethylene and 1-hexene copolymer, specifically ExxonMobil B-5 linear low-density polyethylene (LMDPE) with a weight-average molecular weight of 50,000 and a branching density of 2.3 branches per 1000 backbone atoms. An ultrathin film was fabricated by spin coating a toluene solution of the polymer onto an HF-passivated Silicon (111) wafer at temperatures exceeding 100 °C. Following deposition, the film underwent slow cooling from 140 °C to room temperature under vacuum conditions, and the melting temperature was subsequently characterized using Shear Modulus Force Microscopy (SMFM).",
      "reasoning_analysis": "Increasing Factors: The processing history specifies a slow cooling protocol from 140 °C to room temperature in a vacuum, which facilitates polymer chain reorganization and the growth of thicker, more thermodynamically stable lamellae compared to rapid quenching, thereby driving the Tm upward. Additionally, the vacuum environment minimizes oxidative degradation that could introduce chemical defects capable of lowering thermal stability. Decreasing Factors: The chemical composition includes 1-hexene comonomers that introduce short-chain butyl branches into the polyethylene backbone; these branches are excluded from the crystal lattice, disrupting packing efficiency and reducing lamellar thickness, which significantly depresses the Tm relative to linear high-density polyethylene. Furthermore, the low molecular weight (Mw=50,000) increases the concentration of chain ends acting as defects, and the ultrathin film geometry may induce finite size effects or surface mobility that further lower the observed melting point. Dominant Factor: The comonomer-induced branching density is the dominant factor governing the Tm behavior. While the slow cooling history optimizes crystal perfection within the material's constraints, the intrinsic exclusion of hexyl branches from the crystalline phase fundamentally limits the maximum achievable lamellar thickness and stability, dictating a lower Tm baseline compared to unbranched polyethylene regardless of the favorable thermal history."
    }
  },
  {
    "doi": "10.1103/PhysRevLett.96.028303",
    "title": "Substrate Effect on the Melting Temperature of Thin Polyethylene Films",
    "year": 2006,
    "chemical_composition": {
      "repeat_unit_psmiles": null,
      "monomers": [
        {
          "name": "Ethylene",
          "smiles": "C=C",
          "ratio_value": null,
          "ratio_unit": null
        },
        {
          "name": "1-Hexene",
          "smiles": "CCCCC=C",
          "ratio_value": null,
          "ratio_unit": null
        }
      ],
      "additives": [],
      "is_homopolymer": false
    },
    "processing_history": "Polymer: ExxonMobil B-5 (LMDPE, 2.3 branches per 1000 backbone atoms, Mw=50000). Ultrathin film prepared by spin coating from toluene solution onto Polyimide (PI) sheets at >100 °C, slow cooling 140 °C to RT in vacuum. Tm measured by Shear Modulus Force Microscopy (SMFM).",
    "hierarchical_structure": "Semicrystalline. No significant morphology change on PI substrates, edge-on lamellae observed.",
    "properties": {
      "Tm": {
        "value": [
          127
        ],
        "unit": "°C"
      }
    },
    "analysis_with_hierarchical_structure": {
      "descriptive_text": "The sample consists of a linear low-density polyethylene (LMDPE) copolymer synthesized from ethylene and 1-hexene monomers, specifically identified as ExxonMobil B-5 with a weight-average molecular weight of 50,000 g/mol and a branching density of 2.3 branches per 1000 backbone atoms. Ultrathin films were fabricated by spin coating a toluene solution onto polyimide sheets at temperatures exceeding 100 °C, followed by a slow cooling protocol from 140 °C to room temperature under vacuum. The material exhibits a semicrystalline hierarchical structure featuring edge-on lamellae with no significant morphology changes observed on the polyimide substrates, and the melting temperature was characterized using Shear Modulus Force Microscopy.",
      "reasoning_analysis": "Increasing Factors: The processing history involving slow cooling from 140 °C to room temperature allows for significant chain reorganization and the growth of thicker lamellar crystals, which inherently raises the Tm according to the Gibbs-Thomson relationship. Additionally, the confinement within an ultrathin film on a rigid polyimide substrate may restrict chain mobility at the interface, potentially stabilizing the crystalline phase against melting. Decreasing Factors: The incorporation of 1-hexene comonomers introduces short-chain butyl branches at a density of 2.3 per 1000 backbone atoms, which act as structural defects excluded from the crystal lattice, thereby reducing lamellar thickness and thermodynamic stability compared to linear high-density polyethylene. Furthermore, the ultrathin film geometry may induce size-dependent melting point depression due to increased surface-to-volume ratios and interfacial energy contributions. Dominant Factor: The presence of short-chain branching derived from the 1-hexene comonomer is the dominant factor qualitatively defining the Tm behavior, as these chemical defects fundamentally limit the maximum achievable crystal thickness and stability, causing a net depression in Tm relative to linear polyethylene despite the favorable slow cooling thermal history."
    },
    "analysis_without_hierarchical_structure": {
      "descriptive_text": "The sample comprises an ethylene and 1-hexene copolymer, specifically identified as ExxonMobil B-5 linear medium-density polyethylene (LMDPE) with a molecular weight of 50,000 g/mol and a branching density of 2.3 branches per 1000 backbone atoms. An ultrathin film was fabricated by spin coating a toluene solution of the polymer onto polyimide sheets at temperatures exceeding 100 °C, followed by slow cooling from 140 °C to room temperature under vacuum conditions, and the melting temperature was characterized using Shear Modulus Force Microscopy.",
      "reasoning_analysis": "Increasing Factors: The processing history involving slow cooling from 140 °C to room temperature provides sufficient thermal energy and time for polymer chains to reorganize, promoting the growth of thicker lamellae which inherently increases the melting temperature according to the Gibbs-Thomson equation. Additionally, the vacuum drying condition ensures the complete removal of the toluene solvent, preventing any potential plasticization effects that would otherwise increase free volume and depress the thermal transition. The inherent crystallinity of the polyethylene backbone also provides a high baseline thermal stability. Decreasing Factors: The incorporation of 1-hexene comonomers introduces butyl short-chain branches that are excluded from the crystal lattice, disrupting chain packing and reducing the achievable lamellar thickness, which qualitatively depresses the Tm relative to linear high-density polyethylene. Furthermore, the confinement effects associated with the ultrathin film geometry may introduce surface energy contributions that destabilize the crystalline phase, potentially lowering the observed Tm. Dominant Factor: While the slow cooling thermal history maximizes the crystalline perfection achievable for this specific sample, the comonomer incorporation is the dominant structural factor that fundamentally limits the upper bound of the melting temperature; the thermodynamic disruption caused by branch exclusion sets a ceiling on lamellar thickness that processing conditions cannot surpass, thereby defining the baseline Tm behavior relative to unbranched polyethylene."
    }
  },
  {
    "doi": "10.1002/pc.28606",
    "title": "Thermal behavior of polypropylene composites with segregated graphene nanoplatelet network",
    "year": 2024,
    "chemical_composition": {
      "repeat_unit_psmiles": "[*]CC(C)[*]",
      "monomers": [
        {
          "name": "Propylene",
          "smiles": "CC=C",
          "ratio_value": null,
          "ratio_unit": null
        }
      ],
      "additives": [],
      "is_homopolymer": true
    },
    "processing_history": "Raw PP used as matrix. DSC analysis: Heated from 0 to 200°C at 10°C/min, cooled at 10°C/min, then heated again (2nd heating cycle) using DSC 2500 (TA Instruments).",
    "hierarchical_structure": "Neat polypropylene matrix.",
    "properties": {
      "Tm": {
        "value": [
          163.4
        ],
        "unit": "°C"
      }
    },
    "analysis_with_hierarchical_structure": {
      "descriptive_text": "The investigated material is a neat polypropylene homopolymer matrix synthesized from propylene monomers without the incorporation of external additives or fillers. Thermal characterization was performed using a TA Instruments DSC 2500, employing a standard protocol where the raw polymer was heated from 0 to 200°C at 10°C/min, cooled at 10°C/min, and subsequently reheated to record data during the second heating cycle, thereby normalizing the thermal history prior to measurement.",
      "reasoning_analysis": "Increasing Factors: The incorporation of methyl side groups on the polypropylene backbone introduces steric hindrance that increases chain stiffness relative to polyethylene, stabilizing the helical conformation required for crystallization and inherently driving the Tm higher. Furthermore, the processing history specifies a second heating cycle following a controlled cooling ramp; this thermal treatment erases any prior thermal history such as rapid quenching from initial manufacturing, allowing the formation of more thermodynamically stable crystals with thicker lamellae during the DSC cooling phase, which elevates the observed Tm. Decreasing Factors: The cooling rate of 10°C/min utilized in the processing history, while standard, represents a non-equilibrium condition; a slower cooling rate would permit greater chain rearrangement and thicker lamellar growth, meaning the current rate limits the maximum achievable Tm according to the Gibbs-Thomson relationship. Additionally, the absence of nucleating agents in the chemical composition relies on heterogeneous nucleation, which may result in less uniform crystal perfection compared to nucleated systems, potentially broadening the melting range or slightly depressing the peak Tm. Dominant Factor: The intrinsic stereoregularity and chemical structure of the isotactic polypropylene backbone serve as the dominant factor establishing the fundamental baseline for the melting temperature. While the standardized DSC thermal protocol ensures the measurement reflects the material's inherent crystalline stability rather than processing artifacts, the chemical identity ultimately dictates the upper limit of the thermal performance."
    },
    "analysis_without_hierarchical_structure": {
      "descriptive_text": "The sample consists of a polypropylene homopolymer utilized in its raw form as the matrix material. Thermal characterization was performed using a TA Instruments DSC 2500, wherein the sample underwent a standard thermal cycle involving heating from 0 to 200°C at a rate of 10°C/min, followed by cooling at 10°C/min, and finally a second heating scan at the same rate to determine the melting behavior.",
      "reasoning_analysis": "Increasing Factors: The chemical composition comprises a polypropylene homopolymer, where the structural regularity of the repeat units facilitates efficient chain packing and the development of a semi-crystalline morphology, intrinsically establishing a distinct melting transition. The absence of additives or plasticizers prevents interference with crystal lattice formation, thereby maintaining the thermal stability of the crystalline domains. Decreasing Factors: The processing history specifies a cooling rate of 10°C/min during the DSC thermal cycle, which restricts the time available for chain reorganization compared to slow annealing; this kinetic limitation leads to the formation of thinner lamellae with lower thermal stability, thereby depressing the observed Tm relative to the equilibrium melting point. Dominant Factor: While the intrinsic stereoregularity establishes the capacity for crystallization, the controlled cooling rate of 10°C/min during the DSC protocol is the dominant dynamic factor, as it dictates the specific lamellar thickness distribution and crystalline perfection achieved during the second heating cycle, thereby directly determining the observed Tm value relative to the theoretical equilibrium."
    }
  },
  {
    "doi": null,
    "title": "Differential scanning calorimetry of isotactic polypropene at high $\\mathrm { C O } _ { 2 }$ pressures",
    "year": 2000,
    "chemical_composition": {
      "repeat_unit_psmiles": "[*]C(C)C[*]",
      "monomers": [
        {
          "name": "Propene",
          "smiles": "CC=C",
          "ratio_value": null,
          "ratio_unit": null
        }
      ],
      "additives": [],
      "is_homopolymer": true
    },
    "processing_history": "iPP purchased from Aldrich (Mw = 1.33e5, Mw/Mn = 3.2). DSC performed on SETARAM C80II calorimeter. Sample heated to 250°C at 2 K/min, annealed 1 h, cooled to 100°C at 1 K/min, held 1 h, reheated to 250°C at 2 K/min. Tm measured during second heating under CO2 pressure of 50 bar.",
    "hierarchical_structure": "Semicrystalline isotactic polypropene with alpha-form crystalline phase.",
    "properties": {
      "Tm": {
        "value": [
          175
        ],
        "unit": "°C"
      }
    },
    "analysis_with_hierarchical_structure": {
      "descriptive_text": "The sample consists of a semicrystalline isotactic polypropylene (iPP) homopolymer exhibiting an alpha-form crystalline phase, with a weight-average molecular weight (Mw) of 1.33 × 10^5 g/mol and a polydispersity index (Mw/Mn) of 3.2. Sourced commercially from Aldrich, the material underwent a specific thermal protocol using a SETARAM C80II calorimeter, wherein the sample was heated to 250°C at 2 K/min, annealed for 1 hour, cooled to 100°C at 1 K/min, held for 1 hour, and subsequently reheated to 250°C at 2 K/min. The melting temperature was determined during the second heating scan under a CO2 pressure of 50 bar.",
      "reasoning_analysis": "Increasing Factors: The isotactic stereoregularity of the polypropylene chains facilitates efficient packing into the stable alpha-form crystalline phase, which intrinsically establishes a defined melting transition. Additionally, the processing history involving slow cooling (1 K/min) and isothermal holding at 100°C promotes lamellar thickening and crystal perfection, thereby elevating the observed Tm. Furthermore, the application of 50 bar external pressure thermodynamically stabilizes the denser crystalline phase relative to the melt according to the Clausius-Clapeyron relation, driving the Tm upward. Decreasing Factors: The presence of CO2 under pressure may induce sorption into the polymer matrix, acting as a diluent that lowers the chemical potential of the melt phase, which can theoretically depress the equilibrium melting temperature. Additionally, the relatively broad polydispersity (Mw/Mn = 3.2) implies a fraction of lower molecular weight chains that may introduce defects into the crystal lattice or segregate to lamellar surfaces, potentially reducing thermal stability. Dominant Factor: The high degree of isotacticity enabling the formation of the stable alpha-crystalline phase, reinforced by the annealing protocol that maximizes lamellar thickness, qualitatively dominates the thermal behavior, ensuring a robust Tm that is further shifted upward by the external pressure condition relative to ambient measurements."
    },
    "analysis_without_hierarchical_structure": {
      "descriptive_text": "The sample consists of a commercial isotactic polypropylene (iPP) homopolymer sourced from Aldrich, characterized by a weight-average molecular weight of 1.33e5 g/mol and a polydispersity index of 3.2. Thermal analysis was conducted using a SETARAM C80II calorimeter, where the specimen underwent a specific thermal protocol involving heating to 250°C at 2 K/min, followed by isothermal annealing for 1 hour. Subsequently, the sample was cooled to 100°C at 1 K/min, held for 1 hour, and reheated to 250°C at 2 K/min. The melting temperature was determined during the second heating scan under a carbon dioxide pressure of 50 bar.",
      "reasoning_analysis": "Increasing Factors: The isotactic stereochemistry of the polypropylene backbone facilitates regular chain packing and crystallinity, which is further enhanced by the high molecular weight reducing the concentration of chain-end defects within the crystal lattice. The processing history significantly contributes to increasing the Tm through the isothermal hold at 100°C during cooling, which promotes lamellar thickening and crystal perfection, while the application of 50 bar CO2 pressure thermodynamically stabilizes the crystalline phase against melting according to the Clapeyron equation. Decreasing Factors: The relatively broad polydispersity index of 3.2 indicates the presence of lower molecular weight fractions that may form less stable crystals or act as impurities within the crystalline domains, potentially depressing the observed melting onset. Additionally, if the high-pressure CO2 sorbs significantly into the amorphous regions, it could introduce a plasticization effect that increases chain mobility and slightly destabilizes the crystal-amorphous interface. Dominant Factor: The thermal history, specifically the isothermal crystallization and annealing at 100°C, is the dominant factor governing the final Tm behavior, as the resulting lamellar thickness directly dictates the melting point via the Gibbs-Thomson effect, outweighing the moderate thermodynamic influence of the applied pressure or the compositional heterogeneity from polydispersity."
    }
  },
  {
    "doi": null,
    "title": "Synthesis of Thymidine Dimers Containing a New Internucleosidic Amide Linkage and their Incorporation into Oligodeoxyribonucleotides",
    "year": 1995,
    "chemical_composition": {
      "repeat_unit_psmiles": null,
      "monomers": [
        {
          "name": "Thymidine",
          "smiles": null,
          "ratio_value": null,
          "ratio_unit": null
        },
        {
          "name": "Adenosine",
          "smiles": null,
          "ratio_value": null,
          "ratio_unit": null
        },
        {
          "name": "Cytidine",
          "smiles": null,
          "ratio_value": null,
          "ratio_unit": null
        },
        {
          "name": "Guanosine",
          "smiles": null,
          "ratio_value": null,
          "ratio_unit": null
        },
        {
          "name": "Propionamide-linked Thymidine Dimer (5b)",
          "smiles": null,
          "ratio_value": null,
          "ratio_unit": null
        }
      ],
      "additives": [],
      "is_homopolymer": false
    },
    "processing_history": "Automated solid phase synthesis using phosphoramidite method, deprotection with aqueous ammonia (r.t., 2 h), HPLC purification. Tm measured by UV-Vis spectrophotometry (Cary 1E) at 260 nm, heating rate 0.5 °C/min, 4 μM oligomer concentration in 1 mM Na2HPO4 pH 7.5, hybridized with complementary DNA.",
    "hierarchical_structure": "PAGE showed single band. Melting curve showed single sigmoid transition. No epimerization observed.",
    "properties": {
      "Tm": {
        "value": [
          51.2
        ],
        "unit": "°C"
      }
    },
    "analysis_with_hierarchical_structure": {
      "descriptive_text": "The sample comprises a synthetic oligonucleotide constructed from Thymidine, Adenosine, Cytidine, and Guanosine monomers, incorporating a modified Propionamide-linked Thymidine Dimer (5b) within the sequence. Prepared via automated solid-phase synthesis using the phosphoramidite method, the material underwent deprotection with aqueous ammonia at room temperature for 2 hours followed by HPLC purification. Structural characterization via PAGE confirmed a single band, and melting curves exhibited a single sigmoid transition with no observed epimerization. The thermal properties were evaluated by UV-Vis spectrophotometry at 260 nm with a heating rate of 0.5 °C/min, measuring a 4 μM oligomer concentration hybridized with complementary DNA in 1 mM Na2HPO4 buffer at pH 7.5.",
      "reasoning_analysis": "Increasing Factors: The inclusion of Guanosine and Cytidine monomers enables the formation of triple hydrogen-bonded base pairs, which intrinsically enhance thermal stability compared to double-bonded pairs. Furthermore, the observed single sigmoid transition indicates highly cooperative base stacking interactions along the helical axis, and the HPLC purification ensures a homogeneous population of full-length sequences, preventing destabilization by truncated failure sequences. Decreasing Factors: The measurement buffer contains only 1 mM Na2HPO4, providing low ionic strength that inadequately shields the negatively charged phosphate backbones, thereby increasing electrostatic repulsion between strands. Additionally, the relatively dilute oligomer concentration of 4 μM shifts the equilibrium towards dissociation, and the bulky Propionamide-linked Thymidine Dimer may introduce steric hindrance that perturbs optimal helical stacking geometry. Dominant Factor: While the cooperative hydrogen bonding and base stacking provide the fundamental thermodynamic drive for duplex stability, the low ionic strength of the buffer system is the dominant environmental factor qualitatively suppressing the Tm, as the unscreened electrostatic repulsion between the polyanionic backbones significantly destabilizes the helical assembly relative to high-salt conditions."
    },
    "analysis_without_hierarchical_structure": {
      "descriptive_text": "The sample is a synthetic oligonucleotide copolymer composed of Thymidine, Adenosine, Cytidine, and Guanosine monomers, incorporating a Propionamide-linked Thymidine Dimer (5b) modification. It was prepared via automated solid-phase synthesis using the phosphoramidite method, followed by deprotection with aqueous ammonia at room temperature for 2 hours and purification by HPLC. The melting temperature was characterized by UV-Vis spectrophotometry at 260 nm with a heating rate of 0.5 °C/min, utilizing a 4 μM oligomer concentration in 1 mM Na2HPO4 buffer at pH 7.5 while hybridized with complementary DNA.",
      "reasoning_analysis": "Increasing Factors: The presence of Guanosine and Cytidine monomers facilitates the formation of three hydrogen bonds per base pair, inherently increasing the thermal stability of the duplex compared to A-T rich sequences. Additionally, the Propionamide-linked Thymidine Dimer modification may enhance hydrophobic stacking interactions between base pairs, further stabilizing the helical structure against thermal dissociation. Decreasing Factors: The measurement conditions specify a low ionic strength buffer (1 mM Na2HPO4), which provides insufficient electrostatic shielding for the negatively charged phosphate backbone, leading to increased inter-strand repulsion that destabilizes the hybridized complex. Furthermore, the dilute oligomer concentration of 4 μM reduces the statistical probability of bimolecular strand association, which qualitatively lowers the observed transition temperature. Dominant Factor: The low ionic strength of the buffer system is the dominant factor influencing the Tm; while the specific monomer composition and modified dimer provide intrinsic structural stability, the lack of adequate charge screening in the processing environment critically undermines the electrostatic stability of the polyelectrolyte duplex, driving the Tm lower than it would be under physiological salt conditions."
    }
  },
  {
    "doi": null,
    "title": "Differential scanning calorimetry of isotactic polypropene at high $\\mathrm { C O } _ { 2 }$ pressures",
    "year": 2000,
    "chemical_composition": {
      "repeat_unit_psmiles": "[*]C(C)C[*]",
      "monomers": [
        {
          "name": "Propene",
          "smiles": "CC=C",
          "ratio_value": null,
          "ratio_unit": null
        }
      ],
      "additives": [],
      "is_homopolymer": true
    },
    "processing_history": "iPP purchased from Aldrich (Mw = 1.33e5, Mw/Mn = 3.2). DSC performed on SETARAM C80II calorimeter. Sample heated to 250°C at 2 K/min, annealed 1 h, cooled to 100°C at 1 K/min, held 1 h, reheated to 250°C at 2 K/min. Tm measured during second heating under CO2 pressure of 78 bar.",
    "hierarchical_structure": "Semicrystalline isotactic polypropene with alpha-form crystalline phase.",
    "properties": {
      "Tm": {
        "value": [
          171
        ],
        "unit": "°C"
      }
    },
    "analysis_with_hierarchical_structure": {
      "descriptive_text": "The sample consists of a semicrystalline isotactic polypropene homopolymer characterized by an alpha-form crystalline phase and a weight-average molecular weight (Mw) of 1.33 × 10^5 g/mol with a polydispersity index (Mw/Mn) of 3.2. Sourced commercially from Aldrich, the material underwent a specific thermal protocol using a SETARAM C80II calorimeter to establish a defined crystalline history prior to measurement. The processing history involved heating the sample to 250°C at 2 K/min, annealing for 1 hour, followed by cooling to 100°C at 1 K/min and holding for 1 hour before a final reheating to 250°C at 2 K/min. The melting temperature was subsequently measured during this second heating cycle under a high-pressure CO2 atmosphere maintained at 78 bar.",
      "reasoning_analysis": "Increasing Factors: The isotactic stereochemistry of the polypropene chains enables efficient packing into the thermodynamically stable alpha-crystalline phase, which intrinsically supports a higher melting temperature compared to atactic or less ordered structures. The processing history includes a specific isothermal hold at 100°C during cooling, which serves as an annealing step to promote lamellar thickening and enhance crystalline perfection, thereby driving the observed Tm upward. Additionally, the application of elevated hydrostatic pressure (78 bar) generally stabilizes the denser crystalline phase relative to the melt, thermodynamically favoring an increase in Tm. Decreasing Factors: The presence of compressed CO2 may induce gas sorption within the polymer matrix, acting as a diluent that lowers the chemical potential of the melt phase and potentially depresses the Tm through plasticization effects. Furthermore, the finite molecular weight and moderate polydispersity imply the presence of chain ends and lower molecular weight fractions that introduce defects and free volume, slightly reducing the melting point relative to an infinite molecular weight ideal. Dominant Factor: The structural stability of the alpha-crystalline phase combined with the lamellar thickening induced by the controlled thermal annealing history qualitatively dominates the melting behavior. While the high-pressure CO2 environment introduces competing thermodynamic and plasticization effects, the enhanced crystalline perfection resulting from the specific cooling and holding protocol is the primary determinant of the observed Tm relative to non-annealed states."
    },
    "analysis_without_hierarchical_structure": {
      "descriptive_text": "The sample comprises an isotactic polypropylene (iPP) homopolymer obtained from Aldrich, possessing a weight-average molecular weight of 1.33e5 g/mol and a polydispersity index of 3.2. Thermal characterization was performed using a SETARAM C80II calorimeter under a CO2 pressure of 78 bar. The thermal protocol consisted of heating to 250°C at 2 K/min with a one-hour hold, followed by cooling to 100°C at 1 K/min with a subsequent one-hour hold, and finally reheating to 250°C at 2 K/min, wherein the melting temperature was determined during the second heating scan.",
      "reasoning_analysis": "Increasing Factors: The isotactic configuration of the polypropylene chains facilitates stereoregular packing into crystalline lamellae, establishing a high intrinsic melting baseline. The processing history significantly contributes to elevating the Tm through the slow cooling rate of 1 K/min and the isothermal hold at 100°C, which promote lamellar thickening and crystal perfection according to the Thomson-Gibbs equation. Additionally, the applied hydrostatic pressure of 78 bar thermodynamically stabilizes the crystalline phase relative to the melt, further driving the Tm upward. Decreasing Factors: The broad molecular weight distribution (Mw/Mn = 3.2) introduces lower molecular weight chains that may form less stable crystals or melt earlier, potentially broadening the transition and lowering the onset temperature. Furthermore, the high-pressure CO2 environment introduces a plasticization effect where sorbed gas molecules increase free volume and chain mobility, which can destabilize the crystal lattice and counteract the hydrostatic pressure effect, leading to a potential depression in Tm. Dominant Factor: The thermal history, specifically the isothermal crystallization and annealing at 100°C, qualitatively dominates the final Tm behavior by dictating the lamellar thickness and crystal perfection; while the high-pressure CO2 environment modifies the thermodynamic equilibrium, the morphological state established by the controlled cooling and holding protocol is the primary determinant of the observed melting endotherm."
    }
  },
  {
    "doi": null,
    "title": "Differential scanning calorimetry of isotactic polypropene at high $\\mathrm { C O } _ { 2 }$ pressures",
    "year": 2000,
    "chemical_composition": {
      "repeat_unit_psmiles": "[*]C(C)C[*]",
      "monomers": [
        {
          "name": "Propene",
          "smiles": "CC=C",
          "ratio_value": null,
          "ratio_unit": null
        }
      ],
      "additives": [],
      "is_homopolymer": true
    },
    "processing_history": "iPP purchased from Aldrich (Mw = 1.33e5, Mw/Mn = 3.2). DSC performed on SETARAM C80II calorimeter. Sample heated to 250°C at 2 K/min, annealed 1 h, cooled to 100°C at 1 K/min, held 1 h, reheated to 250°C at 2 K/min. Tm measured during second heating under CO2 pressure of 88 bar.",
    "hierarchical_structure": "Semicrystalline isotactic polypropene with alpha-form crystalline phase.",
    "properties": {
      "Tm": {
        "value": [
          169
        ],
        "unit": "°C"
      }
    },
    "analysis_with_hierarchical_structure": {
      "descriptive_text": "The investigated material is a semicrystalline isotactic polypropylene homopolymer characterized by an alpha-form crystalline phase. Sourced commercially from Aldrich, the polymer possesses a weight-average molecular weight (Mw) of 1.33 × 10^5 g/mol and a polydispersity index (Mw/Mn) of 3.2. Thermal analysis was performed using a SETARAM C80II calorimeter under a high-pressure CO2 atmosphere of 88 bar. The specific thermal protocol involved heating the sample to 250°C at 2 K/min, followed by a 1-hour anneal, cooling to 100°C at 1 K/min with a 1-hour hold, and a final reheating to 250°C at 2 K/min, with the melting temperature recorded during this second heating scan.",
      "reasoning_analysis": "Increasing Factors: The isotactic stereochemistry of the polypropylene backbone facilitates tight chain packing into stable alpha-form crystals, inherently establishing a robust melting transition. The specific processing history involves a slow cooling rate (1 K/min) and an isothermal hold at 100°C, which promotes the formation of thicker lamellae with higher thermal stability according to the Gibbs-Thomson equation. Furthermore, the measurement under high CO2 pressure (88 bar) thermodynamically shifts the melting equilibrium to higher temperatures due to the positive slope of the melting curve with respect to pressure. Decreasing Factors: The relatively broad molecular weight distribution (Mw/Mn = 3.2) indicates a significant fraction of lower molecular weight chains, which can introduce chain end defects into the crystal lattice or segregate into amorphous regions, potentially reducing the overall thermal stability of the crystallites compared to a monodisperse sample. Dominant Factor: The dominant factor governing the observed Tm is the combination of the inherent isotactic crystallinity and the controlled thermal history, which maximizes lamellar thickness. While the high-pressure environment quantitatively shifts the observed transition temperature upward, the structural perfection dictated by the tacticity and thermal treatment fundamentally determines the material's melting behavior."
    },
    "analysis_without_hierarchical_structure": {
      "descriptive_text": "The sample consists of an isotactic polypropylene (iPP) homopolymer derived from propene monomers, sourced from Aldrich with a weight-average molecular weight of 1.33 × 10^5 g/mol and a polydispersity index of 3.2. Thermal characterization was performed using a SETARAM C80II calorimeter under a carbon dioxide pressure of 88 bar. The thermal protocol involved an initial heating to 250°C at 2 K/min followed by a one-hour annealing period, cooling to 100°C at 1 K/min with a subsequent one-hour isothermal hold, and a final reheating scan to 250°C at 2 K/min, wherein the melting temperature was recorded during the second heating cycle.",
