Repository: hhtrick/HHT-code

# HHT training framework

This directory contains model training, embedding precomputation, inference, article-level baselines and the curated datasets. All commands below assume that the working directory is `train_code/`.

## 3. Datasets and fixed partitions

Each main dataset is a JSON array at `dataset/{property}/{property}.json`. Entries contain source metadata, `chemical_composition`, `processing_history`, `hierarchical_structure`, `properties`, and two generated-analysis objects. Targets are stored as `properties[property]["value"]`; source metadata and target values are not predictive input fields.

| Property | Train | Validation | Test | Total |
|---|---:|---:|---:|---:|

File: train_code/dataset/Tm/Tm.json (part 168 of 200)
[
      "reasoning_analysis": "Increasing Factors: The isotactic stereochemistry of the polypropylene backbone facilitates regular chain packing and crystallinity, establishing a fundamental baseline for melting behavior. The processing history significantly contributes to elevating the Tm through the application of high hydrostatic pressure (88 bar CO2), which thermodynamically stabilizes the crystalline phase according to the Clapeyron equation, and the isothermal hold at 100°C during cooling, which promotes lamellar thickening and crystal perfection. Decreasing Factors: The finite molecular weight of the polymer introduces chain ends that act as defects within the crystal lattice, reducing thermodynamic stability relative to an infinite chain. Additionally, the relatively broad polydispersity index of 3.2 indicates a distribution of chain lengths that may hinder uniform crystallization, while the sorption of CO2 could potentially act as a diluent in the amorphous phase, theoretically depressing the melting point through chemical potential changes. Dominant Factor: The thermal history, specifically the isothermal crystallization step at 100°C, is the dominant factor governing the observed Tm; this processing step allows for significant lamellar thickening which, according to the Gibbs-Thomson equation, raises the melting temperature more substantially than the competing effects of molecular weight distribution or diluent presence."
    }
  },
  {
    "doi": null,
    "title": "Synthesis of Thymidine Dimers Containing a New Internucleosidic Amide Linkage and their Incorporation into Oligodeoxyribonucleotides",
    "year": 1995,
    "chemical_composition": {
      "repeat_unit_psmiles": null,
      "monomers": [
        {
          "name": "Thymidine",
          "smiles": null,
          "ratio_value": null,
          "ratio_unit": null
        },
        {
          "name": "Adenosine",
          "smiles": null,
          "ratio_value": null,
          "ratio_unit": null
        },
        {
          "name": "Cytidine",
          "smiles": null,
          "ratio_value": null,
          "ratio_unit": null
        },
        {
          "name": "Propionamide-linked Thymidine Dimer (5a)",
          "smiles": null,
          "ratio_value": null,
          "ratio_unit": null
        }
      ],
      "additives": [],
      "is_homopolymer": false
    },
    "processing_history": "Automated solid phase synthesis using phosphoramidite method, deprotection with aqueous ammonia (r.t., 2 h), HPLC purification. Tm measured by UV-Vis spectrophotometry (Cary 1E) at 260 nm, heating rate 0.5 °C/min, 4 μM oligomer concentration in 1 mM Na2HPO4 pH 7.5, hybridized with complementary DNA.",
    "hierarchical_structure": "PAGE showed single band. Melting curve showed single sigmoid transition. No epimerization observed.",
    "properties": {
      "Tm": {
        "value": [
          63.0
        ],
        "unit": "°C"
      }
    },
    "analysis_with_hierarchical_structure": {
      "descriptive_text": "The sample consists of a modified oligonucleotide composed of Thymidine, Adenosine, and Cytidine monomers, incorporating a Propionamide-linked Thymidine Dimer (5a) modification. It was synthesized via automated solid-phase synthesis using the phosphoramidite method, followed by deprotection with aqueous ammonia at room temperature for 2 hours and subsequent HPLC purification. Hierarchical characterization via PAGE confirmed a single band with no observed epimerization, and thermal analysis exhibited a single sigmoid melting transition. The melting temperature was characterized using UV-Vis spectrophotometry at 260 nm with a heating rate of 0.5 °C/min, utilizing a 4 μM oligomer concentration in 1 mM Na2HPO4 buffer at pH 7.5 hybridized with complementary DNA.",
      "reasoning_analysis": "Increasing Factors: The high purity confirmed by HPLC purification and PAGE analysis eliminates the presence of truncated sequences or impurities that would otherwise depress the melting temperature. The observation of a single sigmoid transition indicates a highly cooperative hybridization process, suggesting a stable, well-defined duplex structure. Additionally, the specific base composition provides intrinsic hydrogen bonding and base stacking interactions that stabilize the double-stranded form. Decreasing Factors: The measurement buffer possesses a very low ionic strength (1 mM Na2HPO4), which provides insufficient shielding of the negatively charged phosphate backbone, thereby increasing electrostatic repulsion and destabilizing the duplex. The low oligomer concentration (4 μM) shifts the bimolecular equilibrium toward the dissociated single strands, qualitatively lowering the observed Tm. Furthermore, the incorporation of the Propionamide-linked Thymidine Dimer may introduce steric bulk or conformational constraints that disrupt optimal base stacking geometry compared to native phosphodiester linkages. Dominant Factor: The low ionic strength of the buffer and the dilute concentration conditions inherent to the measurement processing history are the dominant factors qualitatively depressing the observed Tm, outweighing the stabilizing contributions of sample purity and cooperative hybridization behavior."
    },
    "analysis_without_hierarchical_structure": {
      "descriptive_text": "The sample consists of a heterogeneous oligonucleotide sequence comprising Thymidine, Adenosine, Cytidine, and a Propionamide-linked Thymidine Dimer (5a) monomer unit. It was prepared via automated solid-phase synthesis utilizing the phosphoramidite method, followed by deprotection with aqueous ammonia at room temperature for two hours and subsequent purification by high-performance liquid chromatography. The thermal melting behavior was characterized using UV-Vis spectrophotometry at 260 nm with a heating rate of 0.5 °C/min, measuring a 4 μM oligomer concentration in 1 mM Na2HPO4 buffer at pH 7.5 while hybridized with complementary DNA.",
      "reasoning_analysis": "Increasing Factors: The formation of a duplex structure through hybridization with complementary DNA introduces extensive hydrogen bonding and base stacking interactions, particularly from the natural Adenosine, Cytidine, and Thymidine monomers, which inherently stabilize the ordered state and drive the Tm higher. The rigorous HPLC purification ensures sample homogeneity, preventing impurities from disrupting the cooperative melting transition. Decreasing Factors: The measurement processing history specifies a low ionic strength buffer (1 mM Na2HPO4), which provides insufficient electrostatic shielding of the negatively charged phosphate backbone, thereby increasing repulsion and destabilizing the duplex to lower the Tm. Additionally, the low oligomer concentration (4 μM) shifts the dissociation equilibrium toward the single-stranded state at lower temperatures, and the incorporation of the Propionamide-linked Thymidine Dimer may introduce steric constraints or disrupt optimal helical geometry compared to natural base pairs, further reducing thermal stability. Dominant Factor: While the low ionic strength and concentration exert a significant depressing effect on the absolute temperature value, the dominant factor governing the specific thermal behavior of this material is the intrinsic molecular architecture defined by the monomer sequence and the Propionamide-linked modification, as these determine the fundamental enthalpy and entropy of the hybridization event."
    }
  },
  {
    "doi": null,
    "title": "Synthesis of Thymidine Dimers Containing a New Internucleosidic Amide Linkage and their Incorporation into Oligodeoxyribonucleotides",
    "year": 1995,
    "chemical_composition": {
      "repeat_unit_psmiles": null,
      "monomers": [
        {
          "name": "Thymidine",
          "smiles": null,
          "ratio_value": null,
          "ratio_unit": null
        },
        {
          "name": "Adenosine",
          "smiles": null,
          "ratio_value": null,
          "ratio_unit": null
        },
        {
          "name": "Cytidine",
          "smiles": null,
          "ratio_value": null,
          "ratio_unit": null
        },
        {
          "name": "Propionamide-linked Thymidine Dimer (5b)",
          "smiles": null,
          "ratio_value": null,
          "ratio_unit": null
        }
      ],
      "additives": [],
      "is_homopolymer": false
    },
    "processing_history": "Automated solid phase synthesis using phosphoramidite method, deprotection with aqueous ammonia (r.t., 2 h), HPLC purification. Tm measured by UV-Vis spectrophotometry (Cary 1E) at 260 nm, heating rate 0.5 °C/min, 4 μM oligomer concentration in 1 mM Na2HPO4 pH 7.5, hybridized with complementary DNA.",
    "hierarchical_structure": "PAGE showed single band. Melting curve showed single sigmoid transition. No epimerization observed.",
    "properties": {
      "Tm": {
        "value": [
          62.6
        ],
        "unit": "°C"
      }
    },
    "analysis_with_hierarchical_structure": {
      "descriptive_text": "This heteropolymeric oligonucleotide sample comprises Thymidine, Adenosine, and Cytidine monomers incorporated with a Propionamide-linked Thymidine Dimer (5b) modification. The material was synthesized via automated solid-phase synthesis using the phosphoramidite method, followed by deprotection with aqueous ammonia at room temperature for 2 hours and purification by HPLC. Structural characterization via PAGE confirmed a single band, and melting curve analysis exhibited a single sigmoid transition with no observed epimerization. The melting temperature was determined by UV-Vis spectrophotometry at 260 nm with a heating rate of 0.5 °C/min, utilizing a 4 μM oligomer concentration in 1 mM Na2HPO4 buffer at pH 7.5 while hybridized with complementary DNA.",
      "reasoning_analysis": "Increasing Factors: The hybridization with complementary DNA establishes intermolecular hydrogen bonding and base stacking interactions that stabilize the duplex structure. Additionally, the incorporation of the Propionamide-linked Thymidine Dimer replaces a negatively charged phosphodiester linkage with a neutral amide group, reducing electrostatic repulsion along the backbone and potentially enhancing hydrophobic stacking, which qualitatively drives the Tm higher. Decreasing Factors: The measurement buffer consists of 1 mM Na2HPO4, representing a low ionic strength environment that provides insufficient shielding of the remaining phosphate backbone negative charges, thereby increasing interstrand repulsion and lowering the Tm. Furthermore, the low oligomer concentration (4 μM) shifts the dissociation equilibrium towards the single-stranded state, and the absence of Guanosine in the monomer list suggests a reliance on weaker AT/AC base pairs compared to GC pairs, both contributing to a reduction in thermal stability. Dominant Factor: While the low ionic strength and concentration impose thermodynamic penalties on duplex stability, the specific incorporation of the neutral Propionamide-linked Thymidine Dimer is the dominant factor defining the material's unique thermal behavior; this backbone modification directly mitigates electrostatic repulsion locally, qualitatively distinguishing the Tm of this modified oligomer from natural phosphodiester counterparts under identical low-salt conditions."
    },
    "analysis_without_hierarchical_structure": {
      "descriptive_text": "This oligonucleotide sample comprises a copolymer sequence of Thymidine, Adenosine, Cytidine, and a Propionamide-linked Thymidine Dimer (5b) monomer unit. The material was synthesized via automated solid-phase synthesis using the phosphoramidite method, followed by deprotection with aqueous ammonia at room temperature for two hours and purification by HPLC. Thermal characterization was performed by UV-Vis spectrophotometry at 260 nm with a heating rate of 0.5 °C/min, where the oligomer was hybridized with complementary DNA at a concentration of 4 μM in 1 mM Na2HPO4 buffer at pH 7.5.",
      "reasoning_analysis": "Increasing Factors: The presence of aromatic nucleobases (Thymidine, Adenosine, Cytidine) facilitates strong base-stacking interactions and hydrogen bonding upon hybridization with complementary DNA, which inherently stabilizes the double-helical structure and drives the Tm upward. Additionally, the specific incorporation of the Propionamide-linked Thymidine Dimer may introduce enhanced local stacking or conformational pre-organization depending on its stereochemistry, potentially further reinforcing thermal stability. Decreasing Factors: The processing and measurement conditions specify a low ionic strength buffer (1 mM Na2HPO4), which provides insufficient shielding of the negatively charged phosphate backbone repulsion, thereby destabilizing the duplex and depressing the Tm. Furthermore, the non-natural propionamide linker could introduce steric hindrance or helical distortion if it deviates from isosteric geometry with natural phosphodiester linkages, acting as a defect that lowers thermal stability. Dominant Factor: While the specific monomer composition establishes the baseline binding affinity through canonical base pairing, the low ionic strength of the measurement buffer is the dominant environmental factor; the lack of electrostatic screening significantly reduces the thermal energy required to separate the polyelectrolyte strands, qualitatively suppressing the observed Tm relative to measurements performed in physiological salt concentrations."
    }
  },
  {
    "doi": "10.1002/pc.28606",
    "title": "Thermal behavior of polypropylene composites with segregated graphene nanoplatelet network",
    "year": 2024,
    "chemical_composition": {
      "repeat_unit_psmiles": "[*]CC(C)[*]",
      "monomers": [
        {
          "name": "Propylene",
          "smiles": "CC=C",
          "ratio_value": null,
          "ratio_unit": null
        }
      ],
      "additives": [
        {
          "name": "Graphene nanoplatelet",
          "type": "filler",
          "amount_value": 0.1,
          "amount_unit": "wt%"
        }
      ],
      "is_homopolymer": true
    },
    "processing_history": "RPC0.1: Matrix melted at 180°C and mixed with GNP at 60 rpm. DSC analysis: Heated from 0 to 200°C at 10°C/min, cooled at 10°C/min, then heated again (2nd heating cycle) using DSC 2500 (TA Instruments).",
    "hierarchical_structure": "Randomly dispersed GNP in PP matrix.",
    "properties": {
      "Tm": {
        "value": [
          166.5
        ],
        "unit": "°C"
      }
    },
    "analysis_with_hierarchical_structure": {
      "descriptive_text": "The sample comprises a polypropylene homopolymer matrix incorporated with 0.1 wt% graphene nanoplatelets as a reinforcing filler. Fabrication involved melt mixing where the matrix was heated to 180°C and blended with the graphene nanoplatelets at 60 rpm, yielding a hierarchical structure defined by randomly dispersed nanoplatelets within the polymer phase. Thermal characterization was conducted using differential scanning calorimetry on a TA Instruments DSC 2500, utilizing a protocol that heated the sample from 0 to 200°C at 10°C/min, followed by cooling at 10°C/min, with the melting temperature determined during the second heating cycle to erase prior thermal history.",
      "reasoning_analysis": "Increasing Factors: The incorporation of graphene nanoplatelets serves as a potent heterogeneous nucleating agent, which elevates the crystallization temperature during the cooling phase of the processing history. This earlier onset of crystallization allows for extended time for crystal growth and lamellar thickening before the system vitrifies, theoretically increasing the thermal stability of the crystallites and driving the Tm upward. Additionally, the rigid graphene surface restricts polymer chain mobility at the interface, potentially stabilizing the ordered crystalline phase against thermal disruption. Decreasing Factors: The melt mixing process at 180°C combined with mechanical shear at 60 rpm introduces the risk of thermo-mechanical degradation, which could reduce the molecular weight of the polypropylene chains; according to polymer physics principles, lower molecular weight fractions often form less stable, thinner lamellae that melt at lower temperatures. Furthermore, if the interfacial interaction between the hydrophobic polypropylene and the graphene surface is imperfect, it could introduce defects into the crystal lattice that depress the melting point. Dominant Factor: The heterogeneous nucleation effect provided by the high surface area of the graphene nanoplatelets is the dominant factor influencing the Tm behavior. Despite the low loading of 0.1 wt%, the efficiency of graphene in promoting epitaxial crystallization in polypropylene typically leads to more perfect and thicker lamellae compared to the neat polymer processed under identical conditions, qualitatively suggesting a stabilization or slight increase in Tm that outweighs the potential minor depressive effects of shear-induced chain scission."
    },
    "analysis_without_hierarchical_structure": {
      "descriptive_text": "Sample RPC0.1 consists of a polypropylene homopolymer matrix reinforced with 0.1 wt% graphene nanoplatelets. The composite was prepared by melting the polymer matrix at 180°C and mixing with the graphene nanoplatelets at a speed of 60 rpm. Thermal characterization was performed using a TA Instruments DSC 2500, utilizing a protocol that involved heating from 0 to 200°C at 10°C/min, followed by cooling at the same rate, with the melting temperature determined from the second heating cycle to eliminate prior thermal history.",
      "reasoning_analysis": "Increasing Factors: The incorporation of graphene nanoplatelets serves as a heterogeneous nucleating agent, promoting the initiation of crystallization at higher temperatures during the cooling cycle, which facilitates the growth of thicker and more thermally stable lamellae that require higher energy to melt. Additionally, the rigid nature of the graphene restricts polymer chain mobility at the interface, which may stabilize the crystalline phase against thermal disruption. Decreasing Factors: If the graphene nanoplatelets are not perfectly dispersed despite the low loading, they could act as impurities within the crystal lattice or disrupt the regularity of chain folding, leading to defects that reduce the overall crystal perfection and lamellar thickness, thereby depressing the melting temperature according to the Gibbs-Thomson effect. Dominant Factor: The heterogeneous nucleation effect provided by the graphene nanoplatelets is the dominant factor at this low loading of 0.1 wt%, as the filler primarily acts to enhance crystallization kinetics and stability without significantly disrupting the bulk crystal lattice, leading to a qualitative expectation of a maintained or slightly elevated Tm compared to the neat matrix processed under identical thermal conditions."
    }
  },
  {
    "doi": "10.1039/c5py01755f",
    "title": "Poly(2-cycloalkyl-2-oxazoline)s: high melting temperature polymers solely based on Debye and Keesom van der Waals interactions†",
    "year": 2016,
    "chemical_composition": {
      "repeat_unit_psmiles": null,
      "monomers": [
        {
          "name": "2-ethyl-2-oxazoline",
          "smiles": "CCC1CN=CO1",
          "ratio_value": 22,
          "ratio_unit": "wt%"
        },
        {
          "name": "2-cyclopentyl-2-oxazoline",
          "smiles": "C1CCCC1C2=NCOC2",
          "ratio_value": 78,
          "ratio_unit": "wt%"
        }
      ],
      "additives": [],
      "is_homopolymer": false
    },
    "processing_history": "Microwave-assisted cationic ring-opening polymerization at 140 °C using methyl tosylate initiator in acetonitrile. Purified by precipitation in diethyl ether. Tm measured by DSC at 10 °C/min under N2 atmosphere (2nd heating run).",
    "hierarchical_structure": "Crystalline phase present (high cPentOx content).",
    "properties": {
      "Tm": {
        "value": [
          245
        ],
        "unit": "°C"
      }
    },
    "analysis_with_hierarchical_structure": {
      "descriptive_text": "The sample consists of a statistical copolymer composed of 2-ethyl-2-oxazoline (22 wt%) and 2-cyclopentyl-2-oxazoline (78 wt%) repeat units. It was synthesized via microwave-assisted cationic ring-opening polymerization at 140 °C using methyl tosylate as the initiator in acetonitrile, followed by purification through precipitation in diethyl ether. Structural characterization indicates the presence of a crystalline phase, attributed to the high content of the cyclopentyl-substituted monomer. The melting temperature was subsequently determined using differential scanning calorimetry at a heating rate of 10 °C/min under a nitrogen atmosphere during the second heating run.",
      "reasoning_analysis": "Increasing Factors: The high weight fraction of 2-cyclopentyl-2-oxazoline introduces rigid cyclic side groups that enhance chain stiffness and facilitate intermolecular packing, enabling the formation of a crystalline lattice. Additionally, the purification step involving precipitation in diethyl ether ensures the removal of residual acetonitrile solvent, eliminating potential plasticization effects that would otherwise depress the melting temperature. Decreasing Factors: The presence of 2-ethyl-2-oxazoline comonomer units (22 wt%) disrupts the structural regularity required for optimal crystallization. These units act as defects within the crystal lattice formed by the majority cyclic segments, reducing lamellar thickness and thermodynamic stability according to copolymer melting point depression theory. Dominant Factor: While the purification and thermal protocol standardize the measurement, the dominant factor governing the Tm is the copolymer composition; the high content of the cyclic monomer establishes the capacity for crystallinity, but the inclusion of ethyl-substituted defects qualitatively limits the melting temperature to a value lower than that of the pure poly(2-cyclopentyl-2-oxazoline) homopolymer."
    },
    "analysis_without_hierarchical_structure": {
      "descriptive_text": "The sample is a copolymer composed of 2-ethyl-2-oxazoline (22 wt%) and 2-cyclopentyl-2-oxazoline (78 wt%). It was synthesized via microwave-assisted cationic ring-opening polymerization at 140 °C using methyl tosylate as an initiator in acetonitrile, followed by purification through precipitation in diethyl ether. The melting temperature was characterized by differential scanning calorimetry at a heating rate of 10 °C/min under a nitrogen atmosphere, specifically utilizing the second heating run to ensure the elimination of prior thermal history.",
      "reasoning_analysis": "Increasing Factors: The predominance of 2-cyclopentyl-2-oxazoline units introduces cyclic side groups that enhance chain stiffness and cohesive energy density, inherently supporting a higher melting temperature compared to linear alkyl analogs. Furthermore, the processing history includes purification by precipitation, which removes residual acetonitrile and low molecular weight species that could act as plasticizers, thereby preserving the intrinsic Tm. The use of the second heating run in DSC also eliminates thermal history effects such as physical aging or quenching, allowing the measurement of the equilibrium melting behavior. Decreasing Factors: The incorporation of 22 wt% 2-ethyl-2-oxazoline creates structural irregularities along the polymer backbone. As the ethyl-containing segments are typically amorphous, their presence disrupts the crystalline lattice formation of the cyclopentyl-rich segments, leading to a depression in Tm consistent with copolymer melting point theory. Dominant Factor: The structural disruption arising from the copolymer composition is the dominant factor; although the cyclopentyl groups provide the necessary rigidity for crystallization, the random inclusion of ethyl comonomers significantly impedes efficient chain packing, qualitatively resulting in a lower Tm compared to the corresponding poly(2-cyclopentyl-2-oxazoline) homopolymer."
    }
  },
  {
    "doi": "10.1021/acsapm.4c01314",
    "title": "Crystallinity and Melting of Functionalized Poly(2,6-dimethyl-1,4- phenylene) oxide (PPO)",
    "year": 2024,
    "chemical_composition": {
      "repeat_unit_psmiles": "[*]Oc1c(C)cc([*])c(C)c1",
      "monomers": [
        {
          "name": "2,6-dimethyl-1,4-phenylene oxide",
          "smiles": "[*]Oc1c(C)cc([*])c(C)c1",
          "ratio_value": null,
          "ratio_unit": null
        }
      ],
      "additives": [],
      "is_homopolymer": true
    },
    "processing_history": "PPO (Sabic P6130) used as received. Amorphous films cast from 0.5-1.0 wt% chloroform solution at 60 °C. Nanoporous-crystalline (NC) films obtained by immersion in limonene/benzyl ether (1:1 v/v) for 3 h at RT, followed by acetonitrile sorption/desorption. Tm measured by DSC (TA Q2000) at 10 °C/min heating rate.",
    "hierarchical_structure": "NC alpha form. Degree of crystallinity (WAXD): 40%. Degree of crystallinity (DSC): 43%. Degree of planar orientation (fc): -0.29. Correlation length (D210): 4 nm.",
    "properties": {
      "Tm": {
        "value": [
          243
        ],
        "unit": "°C"
      }
    },
    "analysis_with_hierarchical_structure": {
      "descriptive_text": "The sample comprises a homopolymer of poly(2,6-dimethyl-1,4-phenylene oxide) (PPO), identified as Sabic P6130, utilized as received to prepare initial amorphous films via casting from a 0.5-1.0 wt% chloroform solution at 60 °C. These films were subsequently transformed into nanoporous-crystalline (NC) structures through immersion in a limonene/benzyl ether mixture (1:1 v/v) for 3 hours at room temperature, followed by acetonitrile sorption and desorption treatments. The resulting hierarchical structure adopts the NC alpha form, exhibiting a degree of crystallinity between 40% and 43% as measured by WAXD and DSC, respectively, with a planar orientation factor of -0.29 and a crystal correlation length of 4 nm. Thermal analysis was conducted using DSC at a heating rate of 10 °C/min to determine the melting temperature.",
      "reasoning_analysis": "Increasing Factors: The chemical composition features a rigid aromatic backbone with ether linkages and methyl substituents, which restricts segmental mobility and enhances interchain interactions, intrinsically driving the melting temperature higher. Additionally, the significant degree of crystallinity indicates a substantial volume fraction of ordered lamellae that requires significant latent heat to disrupt. Decreasing Factors: The nanoscale crystal dimensions, evidenced by a correlation length of only 4 nm, induce melting point depression via the Gibbs-Thomson effect due to the high surface energy of small crystallites. Furthermore, the complex solvent processing history involving chloroform, limonene, and benzyl ether introduces the risk of residual solvent molecules acting as plasticizers within the amorphous regions, which would lower the thermal stability of the crystalline phase. Dominant Factor: While the rigid backbone establishes a high theoretical melting baseline, the nanoscale confinement of the crystallites resulting from the solvent-induced crystallization process is the dominant factor qualitatively governing the observed Tm, likely causing a reduction relative to the equilibrium melting point of bulk, fully perfected PPO crystals."
    },
    "analysis_without_hierarchical_structure": {
      "descriptive_text": "The sample consists of a poly(2,6-dimethyl-1,4-phenylene oxide) homopolymer, specifically Sabic P6130, used as received without additional additives. Amorphous films were initially cast from a 0.5-1.0 wt% chloroform solution at 60 °C. Subsequently, nanoporous-crystalline films were generated by immersing the amorphous films in a 1:1 v/v mixture of limonene and benzyl ether for 3 hours at room temperature, followed by an acetonitrile sorption and desorption treatment. The melting temperature was characterized using differential scanning calorimetry on a TA Q2000 instrument with a heating rate of 10 °C/min.",
      "reasoning_analysis": "Increasing Factors: The rigid aromatic backbone of the poly(2,6-dimethyl-1,4-phenylene oxide) chain provides inherent thermal stability and high cohesive energy density. Crucially, the processing history involving immersion in a limonene and benzyl ether mixture induces solvent-mediated crystallization in this typically amorphous polymer, creating ordered crystalline domains necessary for a melting transition to occur. Decreasing Factors: The nanoporous nature of the resulting crystalline films suggests limited lamellar thickness or specific polymorphic forms stabilized by the solvent complex, which may result in a lower melting point compared to equilibrium crystals due to surface free energy effects described by the Thomson-Gibbs equation. Additionally, any residual solvent molecules trapped within the nanoporous structure following acetonitrile desorption could act as impurities within the crystal lattice, thermodynamically depressing the melting temperature. Dominant Factor: The solvent-induced crystallization processing is the dominant factor. Since pristine poly(2,6-dimethyl-1,4-phenylene oxide) is predominantly amorphous and lacks a melting transition, the specific chemical environment provided by the limonene and benzyl ether mixture dictates the formation of the crystalline phase itself, thereby establishing the existence and specific thermal characteristics of the Tm observed."
    }
  },
  {
    "doi": "10.1002/pc.28606",
    "title": "Thermal behavior of polypropylene composites with segregated graphene nanoplatelet network",
    "year": 2024,
    "chemical_composition": {
      "repeat_unit_psmiles": "[*]CC(C)[*]",
      "monomers": [
        {
          "name": "Propylene",
          "smiles": "CC=C",
          "ratio_value": null,
          "ratio_unit": null
        }
      ],
      "additives": [
        {
          "name": "Graphene nanoplatelet",
          "type": "filler",
          "amount_value": 0.1,
          "amount_unit": "wt%"
        }
      ],
      "is_homopolymer": true
    },
    "processing_history": "RPC0.1: Matrix melted at 180°C and mixed with GNP at 60 rpm. DSC analysis: Heated from 0 to 200°C at 10°C/min (1st heating cycle) using DSC 2500 (TA Instruments).",
    "hierarchical_structure": "Randomly dispersed GNP in PP matrix.",
    "properties": {
      "Tm": {
        "value": [
          168.7
        ],
        "unit": "°C"
      }
    },
    "analysis_with_hierarchical_structure": {
      "descriptive_text": "The sample comprises a polypropylene homopolymer matrix composite containing 0.1 wt% graphene nanoplatelets (GNP) as a reinforcing filler. Processing involved melting the matrix at 180°C followed by mixing with the GNP at 60 rpm, yielding a morphology where the nanoplatelets are randomly dispersed throughout the polymer phase. The thermal properties were characterized via differential scanning calorimetry (DSC) using a TA Instruments DSC 2500, employing a heating protocol from 0 to 200°C at 10°C/min during the first heating cycle.",
      "reasoning_analysis": "Increasing Factors: The incorporation of graphene nanoplatelets introduces rigid surfaces that act as heterogeneous nucleating sites, potentially enhancing crystallization kinetics and restricting segmental mobility at the polymer-filler interface, which stabilizes the crystalline lamellae and drives the Tm higher. Decreasing Factors: The confinement effects imposed by the randomly dispersed nanoplatelets may restrict the growth of polymer lamellae, leading to thinner crystals that exhibit a lower melting temperature according to the Thomson-Gibbs equation. Additionally, the melt-mixing process followed by the specific thermal history may result in less thermodynamically perfect crystals compared to slowly cooled pristine samples, potentially depressing the observed Tm. Dominant Factor: The intrinsic chemical structure and tacticity of the polypropylene homopolymer backbone remain the dominant factor determining the baseline melting temperature, as the low concentration of 0.1 wt% GNP ensures that the bulk crystalline behavior of the PP matrix qualitatively overshadows the perturbations caused by the nanofiller."
    },
    "analysis_without_hierarchical_structure": {
      "descriptive_text": "The sample comprises a polypropylene homopolymer matrix incorporated with 0.1 wt% graphene nanoplatelet filler. Designated as RPC0.1, the composite was fabricated by melting the polymer matrix at 180°C followed by mixing with the graphene nanoplatelets at 60 rpm. Subsequent thermal characterization was performed using a TA Instruments DSC 2500, involving a first heating cycle from 0 to 200°C at a ramp rate of 10°C/min to assess the melting transition.",
      "reasoning_analysis": "Increasing Factors: The inclusion of graphene nanoplatelets acts as a heterogeneous nucleating agent, promoting the formation of crystals with potentially thicker lamellae during the cooling phase after melt mixing, which inherently raises the melting temperature. Additionally, the shear flow induced by the 60 rpm mixing process can orient polymer chains, facilitating the development of more ordered crystalline structures that require higher thermal energy to disrupt. Decreasing Factors: The thermal exposure at 180°C during processing poses a risk of thermal-oxidative degradation or chain scission, which reduces molecular weight and could theoretically lower the equilibrium melting point. Furthermore, depending on the cooling rate post-mixing, rapid solidification might limit crystal perfection, resulting in thinner lamellae that melt at lower temperatures. Dominant Factor: The heterogeneous nucleation effect provided by the graphene nanoplatelets is the dominant factor, as the high surface area of the filler promotes enhanced crystallinity and crystal perfection that qualitatively outweighs the potential minor depressions in Tm caused by thermal history or molecular weight reduction."
    }
  },
  {
    "doi": "10.3390/polym16121710",
    "title": "Crystallization of the β-Form of Polypropylene from the Melt with Reduced Entanglement of Macromolecules",
    "year": 2024,
    "chemical_composition": {
      "repeat_unit_psmiles": "[*]CC(C)[*]",
      "monomers": [
        {
          "name": "Propylene",
          "smiles": "CC=C",
          "ratio_value": null,
          "ratio_unit": null
        }
      ],
      "additives": [],
      "is_homopolymer": true
    },
    "processing_history": "Isotactic polypropylene (Novolen 1100 N), initial equilibrium entangled. Tm measured by DSC, II Heating cycle, 10 °C/min heating rate, α-phase peak.",
    "hierarchical_structure": "Entangled macromolecules, α-phase crystals.",
    "properties": {
      "Tm": {
        "value": [
          161
        ],
        "unit": "°C"
      }
    },
    "analysis_with_hierarchical_structure": {
      "descriptive_text": "The sample comprises an isotactic polypropylene homopolymer, commercially designated as Novolen 1100 N, featuring a hierarchical structure of entangled macromolecules organized into α-phase crystals. The material was analyzed via differential scanning calorimetry during a second heating cycle at a rate of 10 °C/min to characterize the α-phase melting peak, following an initial state of equilibrium entanglement.",
      "reasoning_analysis": "Increasing Factors: The high stereoregularity of the isotactic backbone facilitates efficient chain packing and crystallization, while the formation of the α-phase polymorph ensures the thermodynamically stable crystal structure is present, both intrinsically driving the Tm higher. Additionally, the use of a second heating cycle erases prior thermal history, allowing for the development of more perfect crystals during the intervening cooling step, which further elevates the observed melting temperature. Decreasing Factors: The observed Tm is depressed relative to the equilibrium melting temperature due to finite lamellar thickness governed by the Gibbs-Thomson effect, where thinner crystals melt at lower temperatures. Furthermore, the presence of entangled macromolecules in the melt state can restrict chain mobility during crystallization, limiting the extent of lamellar thickening and crystal perfection. Dominant Factor: The intrinsic stereoregularity of the isotactic chains and the stability of the α-phase crystal lattice qualitatively dominate the thermal behavior, establishing a robust melting transition that outweighs the depressions caused by kinetic limitations on crystal size and entanglement constraints."
    },
    "analysis_without_hierarchical_structure": {
      "descriptive_text": "The sample comprises an isotactic polypropylene homopolymer, specifically Novolen 1100 N, devoid of additional additives or fillers. Initially existing in an equilibrium entangled state, the material underwent thermal characterization via differential scanning calorimetry (DSC). The melting behavior was assessed during the second heating cycle at a rate of 10 °C/min, with specific attention paid to the α-phase crystalline peak.",
      "reasoning_analysis": "Increasing Factors: The high stereoregularity of the isotactic polypropylene backbone facilitates efficient chain packing and crystallization. Specifically, the processing history indicates the formation of the α-phase, which is the thermodynamically most stable monoclinic polymorph of polypropylene, inherently possessing a higher melting temperature compared to metastable β or γ phases. The absence of comonomers or additives ensures an uninterrupted crystal lattice. Decreasing Factors: The initial equilibrium entangled state of the polymer chains may restrict the mobility required for extensive chain folding and lamellar thickening during the crystallization phase preceding the measurement. Additionally, the standard cooling protocol implied by the second heating cycle may not provide sufficient time for perfect crystal annealing compared to isothermal crystallization methods, potentially limiting the maximum lamellar thickness. Dominant Factor: The intrinsic chemical stereoregularity of the isotactic structure, which dictates the formation of the stable α-phase crystals, qualitatively dominates the thermal behavior. While entanglements and kinetic cooling rates influence the degree of crystallinity and lamellar perfection, the fundamental stability of the α-phase lattice established by the isotactic composition sets the primary upper bound for the melting temperature."
    }
  },
  {
    "doi": null,
    "title": "Differential scanning calorimetry of isotactic polypropene at high $\\mathrm { C O } _ { 2 }$ pressures",
    "year": 2000,
    "chemical_composition": {
      "repeat_unit_psmiles": "[*]C(C)C[*]",
      "monomers": [
        {
          "name": "Propene",
          "smiles": "CC=C",
          "ratio_value": null,
          "ratio_unit": null
        }
      ],
      "additives": [],
      "is_homopolymer": true
    },
    "processing_history": "iPP purchased from Aldrich (Mw = 1.33e5, Mw/Mn = 3.2). DSC performed on SETARAM C80II calorimeter. Sample heated to 250°C at 2 K/min, annealed 1 h, cooled to 100°C at 1 K/min, held 1 h, reheated to 250°C at 2 K/min. Tm measured during second heating under CO2 pressure of 94 bar.",
    "hierarchical_structure": "Semicrystalline isotactic polypropene with alpha-form crystalline phase.",
    "properties": {
      "Tm": {
        "value": [
          169
        ],
        "unit": "°C"
      }
    },
