Repository: hhtrick/HHT-code

# HHT training framework

This directory contains model training, embedding precomputation, inference, article-level baselines and the curated datasets. All commands below assume that the working directory is `train_code/`.

## 3. Datasets and fixed partitions

Each main dataset is a JSON array at `dataset/{property}/{property}.json`. Entries contain source metadata, `chemical_composition`, `processing_history`, `hierarchical_structure`, `properties`, and two generated-analysis objects. Targets are stored as `properties[property]["value"]`; source metadata and target values are not predictive input fields.

| Property | Train | Validation | Test | Total |
|---|---:|---:|---:|---:|

File: train_code/dataset/Tm/Tm.json (part 169 of 200)
[
    "analysis_with_hierarchical_structure": {
      "descriptive_text": "This sample comprises a semicrystalline isotactic polypropylene homopolymer exhibiting the alpha-form crystalline phase, with a weight-average molecular weight of 1.33 × 10^5 g/mol and a polydispersity index of 3.2. Commercially sourced from Aldrich, the material was subjected to a rigorous thermal protocol using a SETARAM C80II calorimeter, involving heating to 250°C at 2 K/min, annealing for 1 hour, cooling to 100°C at 1 K/min, holding for 1 hour, and reheating to 250°C at 2 K/min. The melting temperature was characterized during the second heating scan under an elevated CO2 pressure of 94 bar.",
      "reasoning_analysis": "Increasing Factors: The isotactic stereochemistry of the polypropylene backbone facilitates efficient chain packing into the thermodynamically stable alpha-form crystalline phase, which intrinsically supports a higher melting temperature. Furthermore, the specific processing history includes extended annealing at 250°C and isothermal crystallization at 100°C, promoting lamellar thickening and crystal perfection that significantly elevates the observed Tm. The application of high hydrostatic pressure (94 bar) also thermodynamically stabilizes the crystalline phase relative to the melt, contributing to an increase in Tm according to the Clausius-Clapeyron relation. Decreasing Factors: The presence of high-pressure CO2 introduces a plasticization effect where sorbed gas molecules increase free volume and reduce intermolecular forces, potentially depressing the melting point through a diluent effect. Additionally, the broad molecular weight distribution (PDI = 3.2) implies the existence of lower molecular weight fractions that may crystallize into less stable lamellae or act as defects within the crystal lattice, slightly reducing the overall thermal stability. Dominant Factor: The extensive thermal annealing protocol designed to maximize lamellar thickness and crystal perfection is the dominant factor governing the observed Tm in this specific second-heating scan. While the CO2 plasticization exerts a depressing influence, the structural integrity provided by the isotactic alpha-form phase and the morphological stability achieved through the controlled thermal history qualitatively outweigh the environmental plasticization effects, establishing a robust crystalline melting behavior."
    },
    "analysis_without_hierarchical_structure": {
      "descriptive_text": "The sample comprises an isotactic polypropylene (iPP) homopolymer obtained from Aldrich, possessing a weight-average molecular weight of 1.33 × 10⁵ g/mol and a polydispersity index of 3.2. Thermal characterization was performed using a SETARAM C80II calorimeter, where the material was initially heated to 250°C at 2 K/min and annealed for one hour to eliminate prior thermal history. Following this, the specimen was cooled to 100°C at 1 K/min and held isothermally for one hour to encourage crystallization before being reheated to 250°C at 2 K/min. The melting temperature was subsequently recorded during this second heating cycle while subjected to a carbon dioxide pressure of 94 bar.",
      "reasoning_analysis": "Increasing Factors: The application of high external pressure (94 bar) during measurement thermodynamically stabilizes the crystalline phase relative to the melt due to the positive volume change associated with melting, thereby elevating the observed Tm according to the Clausius-Clapeyron relation. Additionally, the processing history involving slow cooling and isothermal holding at 100°C facilitates the formation of thicker and more perfect lamellar crystals, which inherently melt at higher temperatures compared to kinetically trapped, thinner crystals. Decreasing Factors: The sorption of carbon dioxide into the polymer matrix may act as a diluent or plasticizer within the amorphous regions, potentially reducing intermolecular forces and slightly depressing the melting point relative to a vacuum environment. Furthermore, the relatively broad molecular weight distribution indicates the presence of lower molecular weight chains with higher chain end concentrations, which introduce defects into the crystal lattice and can marginally lower the equilibrium melting temperature. Dominant Factor: The thermodynamic influence of the high hydrostatic pressure is the dominant factor governing the Tm behavior for this sample. While CO2 sorption and molecular weight distribution introduce minor depressions, the substantial pressure effect significantly shifts the melting equilibrium toward higher temperatures, overriding the other qualitative influences."
    }
  },
  {
    "doi": "10.3390/polym16121710",
    "title": "Crystallization of the β-Form of Polypropylene from the Melt with Reduced Entanglement of Macromolecules",
    "year": 2024,
    "chemical_composition": {
      "repeat_unit_psmiles": "[*]CC(C)[*]",
      "monomers": [
        {
          "name": "Propylene",
          "smiles": "CC=C",
          "ratio_value": null,
          "ratio_unit": null
        }
      ],
      "additives": [],
      "is_homopolymer": true
    },
    "processing_history": "Isotactic polypropylene (Novolen 1100 N), initial equilibrium entangled. Tm measured by DSC, I Heating cycle, 10 °C/min heating rate, α-phase peak.",
    "hierarchical_structure": "Entangled macromolecules, α-phase crystals.",
    "properties": {
      "Tm": {
        "value": [
          165
        ],
        "unit": "°C"
      }
    },
    "analysis_with_hierarchical_structure": {
      "descriptive_text": "The sample comprises an isotactic polypropylene homopolymer, commercially designated as Novolen 1100 N, consisting exclusively of propylene repeat units without supplementary additives. Structurally, the material features entangled macromolecules that crystallize into the α-phase polymorph. Thermal characterization was conducted using differential scanning calorimetry during the first heating cycle at a rate of 10 °C/min to capture the melting behavior of the initial equilibrium entangled state associated with the α-phase peak.",
      "reasoning_analysis": "Increasing Factors: The stereoregular isotactic configuration enables efficient chain packing into the stable α-phase monoclinic lattice, maximizing cohesive energy density and lattice stability. Additionally, the methyl side groups introduce steric hindrance that restricts backbone rotation relative to polyethylene, contributing to a higher energy barrier for melting. Decreasing Factors: The measurement during the first heating cycle reflects the specific thermal history-induced lamellar thickness rather than an equilibrium melt; thinner lamellae formed during prior processing will melt at lower temperatures due to surface energy effects described by the Gibbs-Thomson equation. Furthermore, the presence of entangled macromolecules may limit the perfection of the crystal lattice compared to ideal single crystals, potentially broadening the transition and lowering the onset. Dominant Factor: The high degree of isotacticity facilitating the formation of the thermodynamically stable α-phase crystal structure is the dominant factor. This structural regularity overrides the depressions caused by lamellar thickness variations or entanglements, establishing the fundamental high-temperature stability range characteristic of semi-crystalline isotactic polypropylene."
    },
    "analysis_without_hierarchical_structure": {
      "descriptive_text": "The sample comprises an isotactic polypropylene homopolymer, commercially designated as Novolen 1100 N, characterized in its initial equilibrium entangled state. Thermal analysis was conducted via differential scanning calorimetry during the first heating cycle at a rate of 10 °C/min, where the melting temperature was identified based on the α-phase crystalline peak.",
      "reasoning_analysis": "Increasing Factors: The high stereoregularity of the isotactic backbone facilitates efficient chain packing into crystalline lamellae, while the homopolymer architecture preserves lattice integrity, both inherently driving the Tm higher. Additionally, the identification of the α-phase indicates the formation of the most thermodynamically stable crystalline polymorph, which exhibits a higher melting temperature compared to metastable phases. Decreasing Factors: The reliance on the first heating cycle means the thermal history is dictated by prior manufacturing processes rather than a controlled laboratory cooling protocol, potentially resulting in thinner lamellae or less perfect crystals that would melt at a lower temperature. Dominant Factor: The intrinsic stereoregularity of the isotactic backbone combined with the stabilization of the α-phase crystalline structure dominates the thermal behavior, as the fundamental ability of the chains to pack into the stable lattice dictates the primary melting event observed despite variability from the initial processing history."
    }
  },
  {
    "doi": "10.3390/polym16121710",
    "title": "Crystallization of the β-Form of Polypropylene from the Melt with Reduced Entanglement of Macromolecules",
    "year": 2024,
    "chemical_composition": {
      "repeat_unit_psmiles": "[*]CC(C)[*]",
      "monomers": [
        {
          "name": "Propylene",
          "smiles": "CC=C",
          "ratio_value": null,
          "ratio_unit": null
        }
      ],
      "additives": [],
      "is_homopolymer": true
    },
    "processing_history": "Isotactic polypropylene (Novolen 1100 N), initial equilibrium entangled. Tm measured by DSC, II Heating cycle, 10 °C/min heating rate, β-phase peak.",
    "hierarchical_structure": "Entangled macromolecules, β-phase crystals.",
    "properties": {
      "Tm": {
        "value": [
          147
        ],
        "unit": "°C"
      }
    },
    "analysis_with_hierarchical_structure": {
      "descriptive_text": "The sample comprises an isotactic polypropylene homopolymer, commercially designated as Novolen 1100 N, featuring a hierarchical structure of entangled macromolecules organized into β-phase crystals. Initially prepared in an equilibrium entangled state, the material underwent thermal characterization via Differential Scanning Calorimetry (DSC) during the second heating cycle at a rate of 10 °C/min, specifically targeting the analysis of the β-phase melting peak.",
      "reasoning_analysis": "Increasing Factors: The high stereoregularity of the isotactic polypropylene backbone facilitates efficient chain packing and crystallization, establishing a fundamental baseline melting temperature significantly higher than atactic variants. Additionally, the absence of comonomer defects in this homopolymer system ensures a uniform crystal lattice energy, maximizing the thermal stability of the crystalline regions compared to copolymer systems. Decreasing Factors: The specific hierarchical structure featuring β-phase crystals is a critical factor, as the β-polymorph is metastable and thermodynamically less stable than the common α-monoclinic form, inherently resulting in a lower melting temperature. Furthermore, the processing history involving the second heating cycle implies a specific thermal history where the cooling rate between cycles likely favored the nucleation of this metastable phase over the stable α-phase, while the inherent entanglement density may restrict chain folding during crystallization, limiting lamellar thickness and depressing the Tm according to the Thomson-Gibbs equation. Dominant Factor: The polymorphic crystal structure serves as the dominant factor governing the thermal behavior; specifically, the prevalence of the metastable β-phase crystals qualitatively dictates a lower melting temperature relative to what would be observed if the thermodynamically stable α-phase had formed under identical processing conditions."
    },
    "analysis_without_hierarchical_structure": {
      "descriptive_text": "The sample consists of an isotactic polypropylene homopolymer, specifically identified as Novolen 1100 N, without any additional additives or fillers. The material was initially in an equilibrium entangled state prior to characterization. Thermal analysis was conducted using Differential Scanning Calorimetry (DSC) during the second heating cycle at a rate of 10 °C/min, with specific attention paid to the melting behavior associated with the β-phase crystal structure.",
      "reasoning_analysis": "Increasing Factors: The chemical composition comprises a highly stereoregular isotactic polypropylene homopolymer, which facilitates efficient chain packing and high crystallinity, intrinsically supporting a robust melting temperature relative to atactic variants or copolymers. The absence of comonomers or plasticizing additives prevents lattice disruption or free volume expansion that would otherwise depress the thermal stability of the crystalline domains. Decreasing Factors: The processing history explicitly notes the observation of the β-phase peak during the second heating cycle. The β-crystalline modification of polypropylene is metastable and thermodynamically less stable than the common α-monoclinic form, inherently exhibiting a lower melting temperature. Additionally, the use of a second heating cycle implies recrystallization occurred under the specific cooling conditions of the DSC instrument, which may favor less perfect crystals compared to slow-cooled industrial samples. Dominant Factor: While the isotactic homopolymer structure provides a high theoretical baseline for melting temperature, the specific formation of the metastable β-phase crystal structure is the dominant factor qualitatively defining the observed Tm, as this polymorph inherently melts at a lower temperature than the stable α-phase typically associated with this chemical composition."
    }
  },
  {
    "doi": "10.1002/pc.28606",
    "title": "Thermal behavior of polypropylene composites with segregated graphene nanoplatelet network",
    "year": 2024,
    "chemical_composition": {
      "repeat_unit_psmiles": "[*]CC(C)[*]",
      "monomers": [
        {
          "name": "Propylene",
          "smiles": "CC=C",
          "ratio_value": null,
          "ratio_unit": null
        }
      ],
      "additives": [
        {
          "name": "Graphene nanoplatelet",
          "type": "filler",
          "amount_value": 0.5,
          "amount_unit": "wt%"
        }
      ],
      "is_homopolymer": true
    },
    "processing_history": "RPC0.5: Matrix melted at 180°C and mixed with GNP at 60 rpm. DSC analysis: Heated from 0 to 200°C at 10°C/min (1st heating cycle) using DSC 2500 (TA Instruments).",
    "hierarchical_structure": "Randomly dispersed GNP in PP matrix.",
    "properties": {
      "Tm": {
        "value": [
          166.1
        ],
        "unit": "°C"
      }
    },
    "analysis_with_hierarchical_structure": {
      "descriptive_text": "The sample consists of a polypropylene homopolymer matrix reinforced with 0.5 wt% graphene nanoplatelets (GNP) as a filler. The composite was prepared by melting the matrix at 180°C and mixing with the GNP at 60 rpm, resulting in a structure where the nanoplatelets are randomly dispersed within the polymer matrix. Thermal characterization was performed using differential scanning calorimetry (DSC) on a TA Instruments DSC 2500, involving a first heating cycle from 0 to 200°C at a rate of 10°C/min.",
      "reasoning_analysis": "Increasing Factors: The incorporation of graphene nanoplatelets serves as a heterogeneous nucleating agent, facilitating the formation of more perfect crystalline regions within the polypropylene matrix during cooling. Additionally, strong interfacial interactions between the polymer chains and the graphene surface restrict segmental mobility, requiring higher thermal energy to disrupt the crystalline order. Decreasing Factors: The physical presence of the filler particles may introduce defects into the crystal lattice or limit the maximum lamellar thickness achievable during crystallization due to spatial confinement, which could theoretically lower the melting point. Furthermore, any residual thermal stresses from the melt-mixing process at 180°C could introduce imperfections that destabilize the crystalline phase. Dominant Factor: The nucleating effect of the graphene nanoplatelets at this low loading concentration (0.5 wt%) is the dominant factor, as it promotes enhanced crystallinity and structural order that outweighs the minor lattice disruptions, qualitatively suggesting a stabilization or increase in the melting temperature relative to the neat polymer."
    },
    "analysis_without_hierarchical_structure": {
      "descriptive_text": "The sample consists of a polypropylene homopolymer matrix reinforced with 0.5 wt% graphene nanoplatelets. The composite was prepared by melting the polymer matrix at 180°C and mixing with the graphene nanoplatelets at a rotational speed of 60 rpm. Thermal analysis was conducted using a DSC 2500 instrument, where the sample was heated from 0 to 200°C at a rate of 10°C/min during the first heating cycle to determine the melting behavior.",
      "reasoning_analysis": "Increasing Factors: The presence of graphene nanoplatelets serves as a heterogeneous nucleating agent, potentially facilitating the growth of thicker or more thermally stable lamellae during the cooling phase following melt mixing. Additionally, the strong interfacial interaction between the rigid graphene surface and the polypropylene chains restricts segmental mobility within the crystalline regions, requiring greater thermal energy to disrupt the lattice structure. Decreasing Factors: Conversely, if the melt mixing process at 180°C followed by uncontrolled cooling resulted in kinetic trapping of less perfect crystalline forms or if the shear forces disrupted the regularity of chain folding, the resulting crystal perfection could be reduced, leading to a lower observed Tm. Poor dispersion of the nanoplatelets could also introduce defects within the spherulitic structure. Dominant Factor: The nucleating efficiency of the graphene nanoplatelets and the consequent restriction of chain mobility at the filler-matrix interface qualitatively dominate the thermal behavior. This interaction typically stabilizes the crystalline phase against thermal disruption, suggesting a tendency toward maintaining or slightly elevating the Tm relative to the neat polymer, governed primarily by the enhanced structural order induced by the filler rather than the thermal history alone."
    }
  },
  {
    "doi": null,
    "title": "Synthesis of Thymidine Dimers Containing a New Internucleosidic Amide Linkage and their Incorporation into Oligodeoxyribonucleotides",
    "year": 1995,
    "chemical_composition": {
      "repeat_unit_psmiles": null,
      "monomers": [
        {
          "name": "Thymidine",
          "smiles": null,
          "ratio_value": null,
          "ratio_unit": null
        },
        {
          "name": "Adenosine",
          "smiles": null,
          "ratio_value": null,
          "ratio_unit": null
        },
        {
          "name": "Cytidine",
          "smiles": null,
          "ratio_value": null,
          "ratio_unit": null
        },
        {
          "name": "Guanosine",
          "smiles": null,
          "ratio_value": null,
          "ratio_unit": null
        },
        {
          "name": "Propionamide-linked Thymidine Dimer (5b)",
          "smiles": null,
          "ratio_value": null,
          "ratio_unit": null
        }
      ],
      "additives": [],
      "is_homopolymer": false
    },
    "processing_history": "Automated solid phase synthesis using phosphoramidite method, deprotection with aqueous ammonia (r.t., 2 h), HPLC purification. Tm measured by UV-Vis spectrophotometry (Cary 1E) at 260 nm, heating rate 0.5 °C/min, 4 μM oligomer concentration in 1 mM Na2HPO4 pH 7.5, hybridized with complementary RNA.",
    "hierarchical_structure": "PAGE showed single band. Melting curve showed single sigmoid transition. No epimerization observed.",
    "properties": {
      "Tm": {
        "value": [
          41.7
        ],
        "unit": "°C"
      }
    },
    "analysis_with_hierarchical_structure": {
      "descriptive_text": "The sample is a modified oligonucleotide composed of Thymidine, Adenosine, Cytidine, and Guanosine monomers, incorporating a Propionamide-linked Thymidine Dimer (5b) modification. It was prepared via automated solid-phase synthesis using the phosphoramidite method, followed by deprotection with aqueous ammonia at room temperature for 2 hours and HPLC purification. Hierarchical characterization via PAGE displayed a single band with no observed epimerization, and thermal analysis indicated a single sigmoid melting transition. The melting temperature was measured by UV-Vis spectrophotometry at 260 nm with a heating rate of 0.5 °C/min, assessing the dissociation of the oligomer hybridized with complementary RNA in a 1 mM Na2HPO4 buffer at pH 7.5.",
      "reasoning_analysis": "Increasing Factors: The hybridization with complementary RNA facilitates the formation of an A-form helix geometry, which generally enhances base stacking interactions and thermal stability compared to DNA duplexes. Additionally, the Propionamide-linked Thymidine Dimer modification may introduce conformational constraints or additional stacking surfaces that further stabilize the hybridized structure. Decreasing Factors: The extremely low ionic strength of the buffer (1 mM Na2HPO4) results in insufficient shielding of the negatively charged phosphate backbones, leading to heightened electrostatic repulsion that destabilizes the duplex. Furthermore, the low oligomer concentration (4 μM) favors the entropic dissociation of the strands, qualitatively reducing the observed melting temperature. Dominant Factor: The electrostatic environment defined by the low ionic strength buffer is the dominant factor qualitatively suppressing the Tm, as the lack of charge shielding exerts a profound destabilizing influence that likely outweighs the stabilizing contributions from the RNA hybridization and the specific chemical modification."
    },
    "analysis_without_hierarchical_structure": {
      "descriptive_text": "The sample comprises a modified oligonucleotide consisting of thymidine, adenosine, cytidine, and guanosine monomers, incorporating a propionamide-linked thymidine dimer (5b) within the sequence. It was prepared via automated solid-phase synthesis using the phosphoramidite method, followed by deprotection with aqueous ammonia at room temperature for two hours and subsequent HPLC purification. The melting temperature was determined by UV-Vis spectrophotometry at 260 nm with a heating rate of 0.5 °C/min, utilizing a 4 μM oligomer concentration in 1 mM Na2HPO4 buffer at pH 7.5, where the oligonucleotide was hybridized with complementary RNA.",
      "reasoning_analysis": "Increasing Factors: The hybridization with complementary RNA forms a DNA/RNA duplex, which typically adopts an A-form helical geometry that exhibits higher thermal stability and stronger base stacking interactions compared to standard B-form DNA/DNA duplexes. Additionally, the incorporation of the propionamide-linked thymidine dimer may introduce enhanced rigidity or additional hydrogen bonding capabilities within the backbone, potentially further stabilizing the helical structure against thermal denaturation. Decreasing Factors: The processing history specifies a very low ionic strength buffer (1 mM Na2HPO4), which provides insufficient electrostatic screening of the negatively charged phosphate backbones, leading to increased inter-chain repulsion that destabilizes the duplex and lowers the Tm. Furthermore, the non-native propionamide linkage could introduce steric hindrance or conformational flexibility that disrupts optimal base stacking efficiency relative to a natural phosphodiester backbone. Dominant Factor: The formation of the DNA/RNA hybrid duplex establishes the fundamental supramolecular architecture responsible for the thermal transition; however, the extremely low ionic strength of the measurement buffer is the dominant environmental factor that qualitatively suppresses the Tm relative to physiological conditions, as the unscreened electrostatic repulsion significantly counteracts the stabilizing forces of hybridization and backbone modification."
    }
  },
  {
    "doi": "10.3390/polym16121710",
    "title": "Crystallization of the β-Form of Polypropylene from the Melt with Reduced Entanglement of Macromolecules",
    "year": 2024,
    "chemical_composition": {
      "repeat_unit_psmiles": "[*]CC(C)[*]",
      "monomers": [
        {
          "name": "Propylene",
          "smiles": "CC=C",
          "ratio_value": null,
          "ratio_unit": null
        }
      ],
      "additives": [],
      "is_homopolymer": true
    },
    "processing_history": "Isotactic polypropylene (Novolen 1100 N), partially disentangled (0.5 wt.% in xylene at 135 °C, cooled to 40 °C). Tm measured by DSC, II Heating cycle, 10 °C/min heating rate, β-phase peak.",
    "hierarchical_structure": "Partially disentangled macromolecules, β-phase crystals.",
    "properties": {
      "Tm": {
        "value": [
          148
        ],
        "unit": "°C"
      }
    },
    "analysis_with_hierarchical_structure": {
      "descriptive_text": "The sample comprises an isotactic polypropylene homopolymer (Novolen 1100 N) characterized by partially disentangled macromolecules that crystallize into the β-phase polymorph. To achieve this morphology, the material was processed by dissolution in xylene at a concentration of 0.5 wt.% at 135 °C, followed by cooling to 40 °C to induce partial disentanglement. The melting behavior was characterized using differential scanning calorimetry during the second heating cycle at a rate of 10 °C/min, with specific identification of the β-phase melting peak.",
      "reasoning_analysis": "Increasing Factors: The high stereoregularity of the isotactic polypropylene backbone facilitates efficient chain packing and crystallization, establishing a fundamental melting transition significantly higher than amorphous or atactic counterparts. The partial disentanglement achieved during solution processing enhances chain mobility during the crystallization phase, potentially promoting the formation of ordered crystalline domains. Decreasing Factors: The specific formation of the β-phase polymorph is a critical determinant, as the hexagonal β-crystals are metastable and possess lower thermodynamic stability compared to the monoclinic α-phase, inherently reducing the observed Tm. Additionally, crystallization from solution with cooling to 40 °C may restrict lamellar thickening, resulting in thinner crystalline lamellae that melt at lower temperatures according to the Gibbs-Thomson relationship. Dominant Factor: The crystal polymorph structure dominates the thermal behavior; despite the intrinsic capability of isotactic polypropylene to form high-melting α-crystals, the processing history specifically induced the metastable β-phase, making the crystal polymorph the primary determinant that qualitatively lowers the Tm relative to standard α-phase isotactic polypropylene."
    },
    "analysis_without_hierarchical_structure": {
      "descriptive_text": "The sample comprises an isotactic polypropylene homopolymer, specifically identified as Novolen 1100 N. The material underwent a partial disentanglement treatment involving dissolution at 0.5 wt.% in xylene at 135 °C followed by cooling to 40 °C. Thermal analysis was conducted via differential scanning calorimetry during the second heating cycle at a rate of 10 °C/min, specifically focusing on the melting behavior associated with the β-phase crystalline peak.",
      "reasoning_analysis": "Increasing Factors: The isotactic stereochemistry of the polypropylene backbone facilitates efficient chain packing and crystallization, establishing a fundamental baseline melting temperature significantly above ambient conditions. The high stereoregularity inherent to the Novolen 1100 N grade supports the formation of ordered crystalline lamellae necessary for a distinct melting transition. Decreasing Factors: The processing history involving solution crystallization and cooling favored the formation of the β-phase crystalline polymorph, which is metastable and thermodynamically less stable than the conventional α-phase, inherently resulting in a lower melting temperature. Additionally, the solution-based partial disentanglement may limit the ultimate lamellar thickness compared to slow-cooled bulk samples, further depressing the observed Tm via the Gibbs-Thomson effect. Dominant Factor: The crystalline polymorphism is the dominant factor governing the thermal behavior. While isotacticity enables the existence of a melting transition, the specific formation of the β-phase induced by the processing history dictates a qualitatively lower Tm compared to the standard α-phase melting point typically observed in isotactic polypropylene."
    }
  },
  {
    "doi": "10.1002/pc.28606",
    "title": "Thermal behavior of polypropylene composites with segregated graphene nanoplatelet network",
    "year": 2024,
    "chemical_composition": {
      "repeat_unit_psmiles": "[*]CC(C)[*]",
      "monomers": [
        {
          "name": "Propylene",
          "smiles": "CC=C",
          "ratio_value": null,
          "ratio_unit": null
        }
      ],
      "additives": [
        {
          "name": "Graphene nanoplatelet",
          "type": "filler",
          "amount_value": 3,
          "amount_unit": "wt%"
        }
      ],
      "is_homopolymer": true
    },
    "processing_history": "RPC3: Matrix melted at 180°C and mixed with GNP at 60 rpm. DSC analysis: Heated from 0 to 200°C at 10°C/min (1st heating cycle) using DSC 2500 (TA Instruments).",
    "hierarchical_structure": "Randomly dispersed GNP in PP matrix.",
    "properties": {
      "Tm": {
        "value": [
          166.8
        ],
        "unit": "°C"
      }
    },
    "analysis_with_hierarchical_structure": {
      "descriptive_text": "Designated as sample RPC3, the material comprises a polypropylene homopolymer matrix composite containing 3 wt% graphene nanoplatelets (GNP). The composite was fabricated by melting the matrix at 180°C and mixing with the GNP filler at 60 rpm, resulting in a hierarchical structure featuring randomly dispersed GNP within the PP matrix. Thermal analysis was conducted using a TA Instruments DSC 2500, where the sample underwent a first heating cycle from 0 to 200°C at a rate of 10°C/min to characterize the melting behavior.",
      "reasoning_analysis": "Increasing Factors: The incorporation of graphene nanoplatelets serves as a heterogeneous nucleating agent, which promotes crystallization at higher temperatures during the cooling phase following melt processing. According to the Thomson-Gibbs equation, crystallization at lower supercooling typically yields thicker lamellae, which possess higher thermal stability and thus melt at elevated temperatures. Additionally, restrictive interfacial interactions between the polymer chains and the graphene surface may hinder chain mobility, requiring more energy to disrupt the crystalline lattice. Decreasing Factors: The physical presence of the filler particles can disrupt the regularity of chain packing and folding near the filler-matrix interface, introducing defects that reduce crystalline perfection. Furthermore, the shear forces applied during the melt mixing process at 60 rpm could potentially induce minor chain scission or residual stresses that destabilize the crystalline domains. Dominant Factor: The heterogeneous nucleation effect induced by the graphene nanoplatelets is the dominant factor influencing the Tm. By facilitating crystal growth at reduced supercooling levels during the solidification stage after melt mixing, the composite forms thicker and more thermally stable lamellae compared to neat polypropylene cooled under similar conditions, qualitatively driving the melting temperature upward."
    },
    "analysis_without_hierarchical_structure": {
      "descriptive_text": "The sample comprises a polypropylene homopolymer matrix reinforced with 3 wt% graphene nanoplatelets. The composite was fabricated by melting the polymer matrix at 180°C and mixing with the graphene nanoplatelets at 60 rpm. Thermal characterization was subsequently performed using a DSC 2500 instrument, where the melting behavior was assessed during the first heating cycle from 0 to 200°C at a ramp rate of 10°C/min.",
      "reasoning_analysis": "Increasing Factors: The inclusion of graphene nanoplatelets serves as a heterogeneous nucleating agent, promoting the formation of crystalline domains with potentially higher thermal stability. Additionally, the shear flow induced during melt mixing at 60 rpm can orient polymer chains, facilitating the development of thicker lamellae or oriented crystalline structures that require higher thermal energy to melt. Decreasing Factors: The confinement of polymer chains at the filler-matrix interface may restrict chain folding, potentially resulting in thinner lamellar crystals which would melt at lower temperatures according to the Gibbs-Thomson equation. Furthermore, if the dispersion of the graphene nanoplatelets is imperfect, agglomerates could disrupt the continuity of the crystalline phase, introducing defects that lower the overall thermal stability of the crystals. Dominant Factor: The intrinsic stereoregularity of the polypropylene homopolymer backbone establishes the fundamental baseline for the melting temperature. However, the nucleating efficiency of the graphene nanoplatelets combined with the shear-induced orientation during processing is the dominant factor, likely promoting the formation of more thermally stable crystalline structures that sustain or slightly elevate the Tm relative to a quiescent, unfilled counterpart."
    }
  },
  {
    "doi": "10.1002/pc.28606",
    "title": "Thermal behavior of polypropylene composites with segregated graphene nanoplatelet network",
    "year": 2024,
    "chemical_composition": {
      "repeat_unit_psmiles": "[*]CC(C)[*]",
      "monomers": [
        {
          "name": "Propylene",
          "smiles": "CC=C",
          "ratio_value": null,
          "ratio_unit": null
        }
      ],
      "additives": [
        {
          "name": "Graphene nanoplatelet",
          "type": "filler",
          "amount_value": 1,
          "amount_unit": "wt%"
        }
      ],
      "is_homopolymer": true
    },
    "processing_history": "RPC1: Matrix melted at 180°C and mixed with GNP at 60 rpm. DSC analysis: Heated from 0 to 200°C at 10°C/min (1st heating cycle) using DSC 2500 (TA Instruments).",
    "hierarchical_structure": "Randomly dispersed GNP in PP matrix.",
    "properties": {
      "Tm": {
        "value": [
          167.2
        ],
        "unit": "°C"
      }
    },
    "analysis_with_hierarchical_structure": {
      "descriptive_text": "The sample consists of a polypropylene homopolymer composite containing 1 wt% graphene nanoplatelets randomly dispersed within the matrix. Prepared under protocol RPC1, the matrix was melted at 180°C and mixed with the filler at 60 rpm, followed by differential scanning calorimetry analysis using a DSC 2500 instrument where the sample was heated from 0 to 200°C at 10°C/min during the first heating cycle.",
      "reasoning_analysis": "Increasing Factors: The graphene nanoplatelets function as effective heterogeneous nucleating agents, promoting the formation of polypropylene crystals with enhanced lamellar thickness and thermal stability, which drives the Tm upward. Additionally, interfacial interactions between the polymer chains and the rigid graphitic surface restrict segmental mobility, requiring higher thermal energy to initiate melting. Decreasing Factors: The shear forces during melt mixing at 60 rpm could potentially induce chain scission or structural defects that disrupt crystalline perfection, while confinement effects imposed by the randomly dispersed nanoplatelets may limit spherulite growth and lamellar thickening, theoretically depressing the Tm. Dominant Factor: While processing-induced defects and confinement present potential depressants, the strong nucleating capability of the graphene nanoplatelets on the semi-crystalline polypropylene backbone is the dominant factor, likely resulting in a net qualitative enhancement or stabilization of the Tm compared to neat polymer processed under identical conditions."
    },
    "analysis_without_hierarchical_structure": {
      "descriptive_text": "The sample comprises a polypropylene homopolymer matrix reinforced with 1 wt% graphene nanoplatelets. The composite was fabricated by melting the matrix at 180°C and mixing with the filler at 60 rpm. Thermal analysis was performed using differential scanning calorimetry, heating the sample from 0 to 200°C at a rate of 10°C/min during the first heating cycle on a TA Instruments DSC 2500.",
      "reasoning_analysis": "Increasing Factors: The inclusion of graphene nanoplatelets acts as a heterogeneous nucleating agent, promoting the formation of more ordered and potentially thicker lamellar crystals within the polypropylene matrix, which requires higher thermal energy to melt. Additionally, the confinement of polymer chains at the filler-matrix interface restricts segmental mobility, stabilizing the crystalline phase. Decreasing Factors: The thermal history associated with the first heating cycle reflects the cooling conditions post-melt mixing; if the sample cooled rapidly after processing at 180°C, it may result in less perfect crystals with thinner lamellae compared to annealed samples, potentially lowering the observed Tm. Furthermore, shear forces during mixing could induce minor chain scission, affecting molecular weight and crystallinity kinetics. Dominant Factor: While the intrinsic stereoregularity of the polypropylene backbone dictates the fundamental melting range, the nucleating effect of the graphene nanoplatelets is the dominant modifying factor in this composite system, as the filler-induced enhancement of crystal perfection and stability qualitatively drives the Tm higher relative to the neat polymer processed under identical conditions."
    }
  },
  {
    "doi": "10.1002/pc.28606",
    "title": "Thermal behavior of polypropylene composites with segregated graphene nanoplatelet network",
    "year": 2024,
    "chemical_composition": {
      "repeat_unit_psmiles": "[*]CC(C)[*]",
      "monomers": [
        {
          "name": "Propylene",
          "smiles": "CC=C",
          "ratio_value": null,
          "ratio_unit": null
        }
      ],
      "additives": [
        {
          "name": "Graphene nanoplatelet",
          "type": "filler",
          "amount_value": 0.5,
          "amount_unit": "wt%"
        }
      ],
      "is_homopolymer": true
    },
    "processing_history": "RPC0.5: Matrix melted at 180°C and mixed with GNP at 60 rpm. DSC analysis: Heated from 0 to 200°C at 10°C/min, cooled at 10°C/min, then heated again (2nd heating cycle) using DSC 2500 (TA Instruments).",
    "hierarchical_structure": "Randomly dispersed GNP in PP matrix.",
    "properties": {
      "Tm": {
        "value": [
          164.6
        ],
        "unit": "°C"
      }
    },
    "analysis_with_hierarchical_structure": {
