Repository: hhtrick/HHT-code

# HHT training framework

This directory contains model training, embedding precomputation, inference, article-level baselines and the curated datasets. All commands below assume that the working directory is `train_code/`.

## 3. Datasets and fixed partitions

Each main dataset is a JSON array at `dataset/{property}/{property}.json`. Entries contain source metadata, `chemical_composition`, `processing_history`, `hierarchical_structure`, `properties`, and two generated-analysis objects. Targets are stored as `properties[property]["value"]`; source metadata and target values are not predictive input fields.

| Property | Train | Validation | Test | Total |
|---|---:|---:|---:|---:|

File: train_code/dataset/Tm/Tm.json (part 170 of 200)
[
      "descriptive_text": "The sample comprises a polypropylene homopolymer matrix incorporated with 0.5 wt% graphene nanoplatelets as a reinforcing filler. This composite was manufactured by melting the matrix at 180°C and mixing with the graphene nanoplatelets at 60 rpm, resulting in a hierarchical structure where the fillers are randomly dispersed within the polymer phase. Thermal characterization was conducted using differential scanning calorimetry on a TA Instruments 2500 system, wherein the sample was heated from 0 to 200°C at 10°C/min, cooled at 10°C/min, and subsequently reheated to record the melting behavior during the second heating cycle.",
      "reasoning_analysis": "Increasing Factors: The incorporation of graphene nanoplatelets acts as a heterogeneous nucleating agent, which can promote the formation of more numerous and potentially thicker lamellar crystals during the cooling phase, thereby requiring more thermal energy to melt. Additionally, the interfacial interaction between the polypropylene chains and the graphene surface may restrict segmental mobility near the filler interface, contributing to a stabilization of the crystalline phase. Decreasing Factors: The moderate cooling rate of 10°C/min employed during the DSC protocol limits the time available for crystal perfection and lamellar thickening compared to slower cooling or annealing processes, which may result in a lower observed melting temperature relative to equilibrium conditions. Furthermore, any potential disruption of the crystal lattice continuity caused by the physical presence of the filler particles could introduce defects that slightly destabilize the crystalline domains. Dominant Factor: The intrinsic chemical structure and stereoregularity of the polypropylene homopolymer backbone remain the primary determinant of the melting temperature, as the low loading level of 0.5 wt% graphene modifies the crystallization kinetics rather than fundamentally altering the thermodynamic stability of the polymer crystals; thus, the baseline melting behavior is dominated by the polymer matrix itself, slightly modulated by the nucleating efficiency of the filler during the controlled cooling cycle."
    },
    "analysis_without_hierarchical_structure": {
      "descriptive_text": "The material system comprises a polypropylene homopolymer matrix incorporated with 0.5 wt% graphene nanoplatelets as a reinforcing filler. Preparation involved melt mixing the polymer matrix at 180°C with the graphene nanoplatelets at a shear rate of 60 rpm. Characterization of the melting temperature was performed via differential scanning calorimetry using a TA Instruments DSC 2500, employing a thermal protocol that included heating from 0 to 200°C at 10°C/min, followed by cooling at the same rate, with data collected during the second heating cycle to eliminate prior thermal history.",
      "reasoning_analysis": "Increasing Factors: The incorporation of graphene nanoplatelets acts as a heterogeneous nucleating agent within the polypropylene matrix, facilitating crystallization onset at higher temperatures during the cooling phase of the thermal cycle. This elevated crystallization temperature kinetically favors the growth of thicker and more thermally stable lamellar crystals, which intrinsically drives the melting temperature upward. Additionally, the shear mixing process at 60 rpm may induce molecular orientation that promotes the formation of oriented crystal structures such as shish-kebabs, further stabilizing the melt transition. Decreasing Factors: The physical confinement of polymer chains in the immediate vicinity of the graphene nanoplatelets restricts segmental mobility and chain folding capabilities during crystallization. This spatial constraint can limit the maximum achievable lamellar thickness, which, according to the Gibbs-Thomson equation, would qualitatively depress the melting temperature. Furthermore, defects introduced during the melt mixing process could disrupt crystal perfection. Dominant Factor: The heterogeneous nucleation effect induced by the graphene nanoplatelets is the dominant factor governing the thermal behavior for this specific composite. Since the sample undergoes a standardized second heating cycle after controlled cooling, the enhanced nucleation density allows the system to crystallize at higher temperatures compared to a neat matrix, promoting the development of more perfect crystals that qualitatively sustain a higher melting temperature relative to the confinement-induced depression."
    }
  },
  {
    "doi": "10.1039/d2sc03223f",
    "title": "Coordination polymer-forming liquid Cu(2- isopropylimidazolate)†",
    "year": 2022,
    "chemical_composition": {
      "repeat_unit_psmiles": null,
      "monomers": [
        {
          "name": "Copper(I)",
          "smiles": "[Cu+]",
          "ratio_value": 1,
          "ratio_unit": null
        },
        {
          "name": "2-isopropylimidazole",
          "smiles": "CC(C)c1ncc[nH]1",
          "ratio_value": 1,
          "ratio_unit": null
        }
      ],
      "additives": [],
      "is_homopolymer": true
    },
    "processing_history": "Crystalline powder synthesized according to literature (Ref 24). Tm measured by DSC at 10 K/min heating rate under N2 flow.",
    "hierarchical_structure": "1D coordination polymer chains with wavy conformation. Fibrous morphology observed by SEM. Chains packed in parallel through van der Waals interactions.",
    "properties": {
      "Tm": {
        "value": [
          143
        ],
        "unit": "°C"
      }
    },
    "analysis_with_hierarchical_structure": {
      "descriptive_text": "This sample comprises a one-dimensional coordination polymer consisting of Copper(I) ions and 2-isopropylimidazole ligands in a 1:1 stoichiometric ratio. Synthesized as a crystalline powder according to literature procedures, the material displays a fibrous morphology under scanning electron microscopy. Hierarchically, the structure features polymer chains with a wavy conformation that are packed in parallel arrays stabilized by van der Waals interactions. The melting temperature was characterized via differential scanning calorimetry at a heating rate of 10 K/min under a nitrogen flow.",
      "reasoning_analysis": "Increasing Factors: The incorporation of Copper(I) ions creates strong coordinate covalent bonds within the polymer backbone, imparting significant chain rigidity that reduces the entropy of fusion and drives the Tm higher. Additionally, the processing history resulting in a crystalline powder with parallel chain packing indicates a high degree of structural order and crystallinity, which increases the enthalpy of fusion required to disrupt the lattice. Decreasing Factors: The interchain cohesion relies exclusively on van der Waals interactions rather than stronger hydrogen bonding or ionic crosslinking networks, which limits the thermal energy required to separate the chains during the melting transition. Furthermore, the steric bulk introduced by the isopropyl group on the imidazole ligand may hinder optimal close-packing efficiency compared to unsubstituted analogs, potentially reducing the overall lattice energy. Dominant Factor: The high degree of crystallinity combined with the intrinsic rigidity of the metal-ligand coordination backbone qualitatively dominates the thermal behavior. Despite the reliance on van der Waals forces for interchain packing, the energy required to disrupt the highly ordered, parallel arrangement of rigid coordination chains dictates the final Tm, establishing a thermal stability profile governed primarily by the breakdown of the supramolecular lattice order."
    },
    "analysis_without_hierarchical_structure": {
      "descriptive_text": "The investigated sample consists of a coordination polymer formed from Copper(I) ions and 2-isopropylimidazole ligands in an equimolar ratio. Synthesized as a crystalline powder according to literature procedures, the material was analyzed via Differential Scanning Calorimetry (DSC) with a heating rate of 10 K/min under a nitrogen atmosphere to determine the melting temperature.",
      "reasoning_analysis": "Increasing Factors: The formation of strong coordination bonds between the Copper(I) centers and the nitrogen atoms of the imidazole rings creates a rigid structural network with high lattice energy, significantly driving the Tm upward. Additionally, the processing history confirms the material exists as a crystalline powder, indicating high structural order and efficient packing which necessitates greater thermal energy to disrupt the solid lattice. Decreasing Factors: The presence of the isopropyl group on the imidazole ring introduces steric bulk that may disrupt optimal crystal packing efficiency compared to unsubstituted analogs, potentially creating free volume that could lower the Tm. Dominant Factor: The high lattice energy derived from the metal-ligand coordination network and the confirmed crystalline morphology qualitatively dominate the thermal behavior, establishing a robust resistance to melting that outweighs the minor packing inefficiencies introduced by the alkyl substituent."
    }
  },
  {
    "doi": null,
    "title": "Structural evolution and conductivity of PEO:LiBF4–MgO composite electrolytes",
    "year": 2001,
    "chemical_composition": {
      "repeat_unit_psmiles": "[*]OCC[*]",
      "monomers": [
        {
          "name": "Ethylene oxide",
          "smiles": "C1CO1",
          "ratio_value": null,
          "ratio_unit": null
        }
      ],
      "additives": [
        {
          "name": "Lithium tetrafluoroborate ([O]:[Li] 8:1)",
          "type": "salt",
          "amount_value": null,
          "amount_unit": null
        },
        {
          "name": "Magnesium oxide (15 nm)",
          "type": "filler",
          "amount_value": 20,
          "amount_unit": "wt.%"
        }
      ],
      "is_homopolymer": true
    },
    "processing_history": "Solvent casting from acetonitrile. PEO (MW 2,000,000) + LiBF4 ([O]:[Li] 8:1) + MgO (20 wt.%). Sonicated, cast, dried into film. DSC measured by TA Instruments Model 2910 at 0.5°C/min under Ar. 1st heating cycle (0-100°C). Approximately 9 mg film specimen used.",
    "hierarchical_structure": "Semicrystalline. Endothermic peak attributed to melting of PEO.",
    "properties": {
      "Tm": {
        "value": [
          56
        ],
        "unit": "°C"
      }
    },
    "analysis_with_hierarchical_structure": {
      "descriptive_text": "The sample comprises a semicrystalline polyethylene oxide (PEO) homopolymer with a molecular weight of 2,000,000 g/mol, processed into a composite film containing lithium tetrafluoroborate (LiBF4) salt at an ether oxygen to lithium ratio of 8:1 and 20 wt.% magnesium oxide (MgO) nanoparticles with a diameter of 15 nm. The material was fabricated via solvent casting from acetonitrile, involving sonication of the polymer, salt, and filler mixture followed by drying to form a solid film. Thermal characterization was performed using differential scanning calorimetry (DSC) under an argon atmosphere during the first heating cycle from 0 to 100°C at a rate of 0.5°C/min, where an endothermic peak attributed to the melting of PEO crystallites was identified.",
      "reasoning_analysis": "Increasing Factors: The ultra-high molecular weight (2,000,000 g/mol) reduces the concentration of chain ends, minimizing defects in the crystal lattice and promoting the formation of thicker lamellae, which stabilizes the melting temperature. Additionally, the extremely slow DSC heating rate (0.5°C/min) permits significant crystal reorganization and perfection during the scan, often resulting in an observed shift of the melting endotherm to higher temperatures. The MgO nanoparticles may also serve as heterogeneous nucleating sites, potentially enhancing crystalline order. Decreasing Factors: The incorporation of LiBF4 salt is a critical depressant, as the coordination of lithium cations with ether oxygens disrupts the regularity of the PEO chain packing, acting as structural defects that lower the thermodynamic stability of the crystalline phase. Furthermore, the high loading of MgO filler (20 wt.%) imposes confinement effects on the polymer chains, restricting their ability to fold into thick lamellae and potentially reducing the overall crystallite size. Dominant Factor: Despite the stabilizing effects of high molecular weight and slow heating, the complexation between the LiBF4 salt and the PEO backbone is the dominant factor. This strong ion-dipole interaction fundamentally disrupts the crystalline lattice integrity more significantly than the filler or molecular weight enhances it, leading to a qualitative depression of the Tm relative to pristine PEO."
    },
    "analysis_without_hierarchical_structure": {
      "descriptive_text": "The sample consists of a poly(ethylene oxide) homopolymer with a molecular weight of 2,000,000 g/mol, compounded with lithium tetrafluoroborate salt at an ether oxygen to lithium ratio of 8:1 and 20 wt.% magnesium oxide nanoparticles with a particle size of 15 nm. The composite film was prepared via solvent casting from acetonitrile, wherein the components were sonicated, cast, and subsequently dried. Thermal analysis was conducted using differential scanning calorimetry on a TA Instruments Model 2910 under an argon atmosphere at a heating rate of 0.5°C/min during the first heating cycle from 0 to 100°C, utilizing approximately 9 mg film specimens.",
      "reasoning_analysis": "Increasing Factors: The ultra-high molecular weight of the poly(ethylene oxide) backbone approaches the asymptotic limit for melting temperature, providing a high structural baseline. Additionally, the extremely slow DSC heating rate of 0.5°C/min facilitates crystal perfection and reorganization during the scan, which can shift the observed endotherm to higher temperatures, while the magnesium oxide nanoparticles may serve as heterogeneous nucleating agents that promote crystallite stability. Decreasing Factors: The incorporation of lithium tetrafluoroborate salt introduces coordination complexes between lithium cations and ether oxygens that disrupt the regular chain packing required for crystallization, acting as thermodynamic defects that depress the melting point. Furthermore, the high loading of nanofillers imposes confinement effects that restrict lamellar thickening, and any residual acetonitrile from the solvent casting process would act as a plasticizer to further lower thermal transitions. Dominant Factor: The coordination interaction between the lithium salt and the polymer backbone is the dominant factor governing the Tm behavior; despite the high molecular weight and potential nucleating effects of the filler, the thermodynamic disruption of the crystalline lattice by the salt complexes qualitatively drives the melting temperature lower relative to the pristine homopolymer."
    }
  },
  {
    "doi": "10.1002/pc.28606",
    "title": "Thermal behavior of polypropylene composites with segregated graphene nanoplatelet network",
    "year": 2024,
    "chemical_composition": {
      "repeat_unit_psmiles": "[*]CC(C)[*]",
      "monomers": [
        {
          "name": "Propylene",
          "smiles": "CC=C",
          "ratio_value": null,
          "ratio_unit": null
        }
      ],
      "additives": [
        {
          "name": "Graphene nanoplatelet",
          "type": "filler",
          "amount_value": 1,
          "amount_unit": "wt%"
        }
      ],
      "is_homopolymer": true
    },
    "processing_history": "RPC1: Matrix melted at 180°C and mixed with GNP at 60 rpm. DSC analysis: Heated from 0 to 200°C at 10°C/min, cooled at 10°C/min, then heated again (2nd heating cycle) using DSC 2500 (TA Instruments).",
    "hierarchical_structure": "Randomly dispersed GNP in PP matrix.",
    "properties": {
      "Tm": {
        "value": [
          166.5
        ],
        "unit": "°C"
      }
    },
    "analysis_with_hierarchical_structure": {
      "descriptive_text": "The sample comprises a polypropylene homopolymer matrix reinforced with 1 wt% graphene nanoplatelets, exhibiting a hierarchical structure characterized by randomly dispersed filler within the polymer phase. The composite was prepared by melting the matrix at 180°C and mixing with the graphene nanoplatelets at 60 rpm, followed by thermal analysis using differential scanning calorimetry. The measurement protocol involved an initial heating from 0 to 200°C, cooling at 10°C/min, and a second heating cycle at the same rate to determine the melting temperature.",
      "reasoning_analysis": "Increasing Factors: The graphene nanoplatelets act as heterogeneous nucleating agents, promoting crystallization at higher temperatures during the cooling cycle which can facilitate the formation of thicker and more thermally stable lamellae. Additionally, the strong interfacial interactions between the polypropylene chains and the graphene surface may restrict chain mobility, thereby stabilizing the crystalline phase against thermal disruption. Decreasing Factors: The presence of rigid filler interfaces can introduce structural defects into the polymer crystal lattice due to disrupted chain folding, which thermodynamically lowers the stability of the crystallites. Furthermore, the cooling rate of 10°C/min used during the DSC protocol limits the time available for crystal perfection and lamellar thickening compared to slower cooling regimes, inherently constraining the maximum melting temperature. Dominant Factor: The heterogeneous nucleation efficiency of the graphene nanoplatelets is the dominant factor governing the thermal behavior. Despite the potential for interfacial defects, the ability of the filler to initiate ordered crystalline growth at elevated temperatures during the cooling scan qualitatively supports the formation of a more stable crystalline network, sustaining or slightly elevating the Tm relative to neat polypropylene processed under identical thermal conditions."
    },
    "analysis_without_hierarchical_structure": {
      "descriptive_text": "The sample consists of a polypropylene homopolymer matrix reinforced with 1 wt% graphene nanoplatelets as a filler. The composite was fabricated by melting the matrix at 180°C and mixing with the graphene nanoplatelets at a shear rate of 60 rpm. Thermal characterization was performed using differential scanning calorimetry, where the sample was heated from 0 to 200°C at 10°C/min, cooled at the same rate, and subsequently reheated during the second heating cycle using a DSC 2500 instrument.",
      "reasoning_analysis": "Increasing Factors: The graphene nanoplatelets act as heterogeneous nucleating agents within the polypropylene matrix, promoting the formation of crystalline structures during the controlled cooling phase of the DSC protocol, which can lead to thicker or more stable lamellae that require higher temperatures to melt. Additionally, the melt mixing process ensures adequate dispersion of these nucleating sites throughout the polymer bulk. Decreasing Factors: The rigid graphene nanoplatelets impose spatial confinement on the polymer chains near the interface, potentially restricting the folding length of the crystalline lamellae, which would thermodynamically lower the melting temperature according to the Thomson-Gibbs equation. Dominant Factor: Given the low filler loading of 1 wt% and the use of a second heating cycle which erases prior shear-induced orientation from the melt mixing, the heterogeneous nucleation effect qualitatively dominates over the confinement effect, driving the Tm behavior towards the formation of more thermally stable crystals relative to a neat polymer cooled under identical conditions."
    }
  },
  {
    "doi": "10.3390/polym16121710",
    "title": "Crystallization of the β-Form of Polypropylene from the Melt with Reduced Entanglement of Macromolecules",
    "year": 2024,
    "chemical_composition": {
      "repeat_unit_psmiles": "[*]CC(C)[*]",
      "monomers": [
        {
          "name": "Propylene",
          "smiles": "CC=C",
          "ratio_value": null,
          "ratio_unit": null
        }
      ],
      "additives": [
        {
          "name": "Calcium pimelate",
          "type": "nucleant",
          "amount_value": 0.2,
          "amount_unit": "wt.%"
        }
      ],
      "is_homopolymer": true
    },
    "processing_history": "Isotactic polypropylene (Novolen 1100 N), initial equilibrium entangled, nucleated. Tm measured by DSC, II Heating cycle, 10 °C/min heating rate, β-phase peak.",
    "hierarchical_structure": "Entangled macromolecules, β-phase crystals.",
    "properties": {
      "Tm": {
        "value": [
          151
        ],
        "unit": "°C"
      }
    },
    "analysis_with_hierarchical_structure": {
      "descriptive_text": "The sample comprises an isotactic polypropylene homopolymer (Novolen 1100 N) featuring entangled macromolecules and a hierarchical structure dominated by β-phase crystals. Incorporated within the matrix is 0.2 wt.% Calcium pimelate, serving as a specific nucleating agent. The thermal behavior was assessed via Differential Scanning Calorimetry (DSC) during the second heating cycle at a rate of 10 °C/min, capturing the melting transition associated with the nucleated β-phase morphology.",
      "reasoning_analysis": "Increasing Factors: The high stereoregularity of the isotactic polypropylene backbone facilitates efficient chain packing into crystalline lamellae, establishing a substantial baseline melting temperature relative to atactic variants. Additionally, the inclusion of Calcium pimelate as a nucleating agent increases the nucleation density, which can promote higher overall crystallinity and potentially thicker lamellae during cooling, theoretically supporting thermal stability. Decreasing Factors: The most significant factor lowering the Tm is the specific polymorphic form identified in the hierarchical structure and processing history; the β-phase crystals are metastable compared to the conventional α-phase monoclinic structure, inherently possessing a lower thermodynamic melting point. Furthermore, the entangled state of the macromolecules prior to crystallization may introduce topological constraints that limit the perfection of the crystal lattice compared to disentangled chains. Dominant Factor: The polymorphic composition driven by the Calcium pimelate nucleant is the dominant factor; while isotacticity enables crystallization, the specific induction of the metastable β-phase dictates a qualitatively lower Tm compared to what would be observed in a purely α-phase isotactic polypropylene sample."
    },
    "analysis_without_hierarchical_structure": {
      "descriptive_text": "The sample comprises an isotactic polypropylene homopolymer (Novolen 1100 N) compounded with 0.2 wt.% Calcium pimelate serving as a nucleating agent. Initially prepared in an equilibrium entangled state, the nucleated material was subjected to thermal characterization via Differential Scanning Calorimetry (DSC). The melting temperature was determined during the second heating cycle at a rate of 10 °C/min, specifically identifying the peak corresponding to the β-phase crystalline structure.",
      "reasoning_analysis": "Increasing Factors: The isotactic stereochemistry of the polypropylene backbone facilitates regular chain packing and high crystallinity, establishing a fundamental baseline for a distinct melting transition. The use of a second heating cycle eliminates prior thermal history inconsistencies, ensuring the measured Tm reflects the intrinsic crystalline stability formed under controlled cooling conditions, while the nucleating agent generally promotes crystallization at higher temperatures which can support the growth of thicker lamellae. Decreasing Factors: The addition of Calcium pimelate acts as a specific β-nucleating agent, promoting the formation of the hexagonal β-crystalline modification rather than the thermodynamically stable monoclinic α-form. The β-phase is metastable and possesses a lower lattice energy compared to the α-phase, inherently resulting in a lower melting temperature. Additionally, the specific identification of the β-phase peak indicates the measurement targets this lower-melting polymorph. Dominant Factor: The polymorphic structure induced by the nucleating agent dominates the thermal behavior. While the isotactic backbone supports high crystallinity and the nucleant may improve crystal perfection, the specific selection of the metastable β-crystal phase by the Calcium pimelate dictates a qualitatively lower Tm compared to what would be observed for the α-phase of the same polymer matrix."
    }
  },
  {
    "doi": "10.3390/polym16121710",
    "title": "Crystallization of the β-Form of Polypropylene from the Melt with Reduced Entanglement of Macromolecules",
    "year": 2024,
    "chemical_composition": {
      "repeat_unit_psmiles": "[*]CC(C)[*]",
      "monomers": [
        {
          "name": "Propylene",
          "smiles": "CC=C",
          "ratio_value": null,
          "ratio_unit": null
        }
      ],
      "additives": [
        {
          "name": "Calcium pimelate",
          "type": "nucleant",
          "amount_value": 0.2,
          "amount_unit": "wt.%"
        }
      ],
      "is_homopolymer": true
    },
    "processing_history": "Isotactic polypropylene (Novolen 1100 N), initial equilibrium entangled, nucleated. Tm measured by DSC, I Heating cycle, 10 °C/min heating rate, β-phase peak.",
    "hierarchical_structure": "Entangled macromolecules, β-phase crystals.",
    "properties": {
      "Tm": {
        "value": [
          148
        ],
        "unit": "°C"
      }
    },
    "analysis_with_hierarchical_structure": {
      "descriptive_text": "The sample comprises an isotactic polypropylene homopolymer (Novolen 1100 N) featuring entangled macromolecules that organize into β-phase crystals. To influence crystallization behavior, 0.2 wt.% calcium pimelate was incorporated as a nucleating agent. The melting temperature was assessed via differential scanning calorimetry during the first heating cycle at a rate of 10 °C/min, specifically focusing on the thermal transition associated with the β-phase peak.",
      "reasoning_analysis": "Increasing Factors: The high stereoregularity of the isotactic polypropylene backbone facilitates efficient chain packing and the formation of crystalline lamellae, which is the fundamental prerequisite for observing a distinct melting transition. The addition of calcium pimelate acts as an efficient nucleating agent, promoting a high density of crystallization sites which can lead to a more uniform crystalline morphology. Decreasing Factors: The hierarchical structure is identified specifically as β-phase crystals, which are thermodynamically less stable than the common α-phase monoclinic crystals of polypropylene, inherently resulting in a lower melting temperature. Furthermore, the measurement during the first heating cycle reflects the initial processing history rather than a standardized thermal history, meaning the lamellar thickness distribution may be kinetically trapped in a less perfect state compared to subsequent melting cycles. Dominant Factor: The polymorphic selection of the β-phase crystal structure dominates the thermal behavior. While the isotactic composition enables crystallization, the specific stabilization of the hexagonal β-phase by the calcium pimelate nucleant dictates a lower melting point relative to the standard α-phase, making the additive-induced polymorph the primary determinant of the observed Tm."
    },
    "analysis_without_hierarchical_structure": {
      "descriptive_text": "The sample comprises an isotactic polypropylene homopolymer, designated as Novolen 1100 N, compounded with 0.2 wt.% calcium pimelate serving as a nucleating agent. Prepared in an initial equilibrium entangled state, the nucleated material was characterized via differential scanning calorimetry (DSC) during the first heating cycle at a ramp rate of 10 °C/min, specifically isolating the melting behavior associated with the β-phase crystalline structure.",
      "reasoning_analysis": "Increasing Factors: The high stereoregularity of the isotactic polypropylene backbone facilitates efficient chain packing and crystallization, establishing a robust baseline melting temperature. Additionally, the presence of calcium pimelate acts as a heterogeneous nucleating agent, enhancing the overall degree of crystallinity and promoting ordered lamellar structures which generally support thermal stability. Decreasing Factors: The specific functionality of the calcium pimelate additive is to induce the formation of the hexagonal β-crystalline phase rather than the thermodynamically stable monoclinic α-phase. Since the β-phase is metastable and possesses lower thermodynamic stability than the α-phase, its presence inherently depresses the observed melting temperature compared to a standard α-nucleated sample. Furthermore, the measurement during the first heating cycle captures the melting of crystals formed during prior processing, which may include defects relative to ideal equilibrium crystals. Dominant Factor: The polymorphic selection exerted by the nucleating agent is the dominant factor. While the isotactic backbone enables high-temperature melting, the specific induction of the metastable β-phase by the calcium pimelate overrides the potential stability gains from increased crystallinity, qualitatively shifting the Tm to a lower range characteristic of the β-form rather than the α-form."
    }
  },
  {
    "doi": "10.1016/j.eurpolymj.2016.04.009",
    "title": "Multiblock copolymers of polyamide 6 and diepoxy propylene adipate obtained by solid state polymerization",
    "year": 2016,
    "chemical_composition": {
      "repeat_unit_psmiles": "[*]NC(=O)CCCCC[*]",
      "monomers": [
        {
          "name": "epsilon-Caprolactam",
          "smiles": "O=C1CCCCN1",
          "ratio_value": null,
          "ratio_unit": null
        }
      ],
      "additives": [
        {
          "name": "Adipic acid",
          "type": "end-capper",
          "amount_value": 5,
          "amount_unit": "wt%"
        },
        {
          "name": "Water",
          "type": "initiator",
          "amount_value": 1,
          "amount_unit": "wt%"
        },
        {
          "name": "Irganox 1330",
          "type": "stabilizer",
          "amount_value": 1,
          "amount_unit": "wt%"
        }
      ],
      "is_homopolymer": true
    },
    "processing_history": "Synthesized by ring-opening polymerization of epsilon-caprolactam at 250 °C, 3 bar, 5 h under N2. Extracted with water at 80 °C for 20 h, dried at 80 °C for 24 h. Tm measured by DSC (TA Instruments Q100) at 10 °C/min under N2, 1st heating run (-80 to 240 °C).",
    "hierarchical_structure": "Semicrystalline. Crystallization enthalpy 77.3 J/g (1st cooling).",
    "properties": {
      "Tm": {
        "value": [
          201.2
        ],
        "unit": "°C"
      }
    },
    "analysis_with_hierarchical_structure": {
      "descriptive_text": "This sample comprises a semicrystalline polyamide 6 homopolymer derived from the ring-opening polymerization of epsilon-caprolactam, incorporating 5 wt% adipic acid as an end-capper, 1 wt% water as an initiator, and 1 wt% Irganox 1330 as a stabilizer. Synthesis occurred at 250 °C and 3 bar for 5 hours under nitrogen, followed by water extraction at 80 °C for 20 hours and drying at 80 °C for 24 hours. Structural characterization indicates a crystallization enthalpy of 77.3 J/g during the first cooling cycle, with melting behavior assessed via DSC at 10 °C/min under nitrogen during the first heating run.",
      "reasoning_analysis": "Increasing Factors: The polyamide 6 backbone features regular amide linkages capable of forming strong intermolecular hydrogen bonds, which significantly increase the cohesive energy density and stabilize the crystalline lattice, thereby driving the Tm upward. Additionally, the post-polymerization extraction with water removes unreacted monomers and low molecular weight oligomers, reducing impurity-induced melting point depression and promoting higher crystalline perfection. Decreasing Factors: The inclusion of 5 wt% adipic acid acts as a chain terminator, limiting the molecular weight and introducing chain ends that can disrupt crystal lattice continuity, while the Irganox 1330 stabilizer acts as a non-crystallizable impurity that thermodynamically depresses the melting point. Furthermore, any residual water remaining after drying may act as a plasticizer or lattice impurity, further lowering the thermal transition temperature. Dominant Factor: The intrinsic thermodynamic stability provided by the dense hydrogen bonding network of the polyamide backbone is the dominant factor, as the energetic penalty required to disrupt these strong intermolecular interactions outweighs the melting point depression effects introduced by the end-capping agents and stabilizer additives."
    },
    "analysis_without_hierarchical_structure": {
      "descriptive_text": "The sample comprises a polyamide 6 homopolymer synthesized via the ring-opening polymerization of epsilon-caprolactam initiated with 1 wt% water and end-capped with 5 wt% adipic acid. Irganox 1330 was incorporated as a stabilizer at 1 wt%. The polymerization was conducted at 250 °C under 3 bar pressure for 5 hours under a nitrogen atmosphere. Following synthesis, the material was extracted with water at 80 °C for 20 hours and subsequently dried at 80 °C for 24 hours. The melting temperature was characterized using differential scanning calorimetry at a heating rate of 10 °C/min under nitrogen during the first heating run from -80 to 240 °C.",
      "reasoning_analysis": "Increasing Factors: The polyamide 6 backbone features regular amide linkages capable of forming strong intermolecular hydrogen bonds, which significantly increase cohesive energy density and lattice stability, driving the Tm upward. Furthermore, the processing history includes water extraction and thermal drying, which removes residual monomers, oligomers, and moisture that would otherwise act as plasticizers, thereby preserving crystal perfection and supporting a higher Tm. Decreasing Factors: The addition of adipic acid as an end-capper limits molecular weight and introduces chain ends that act as defects within the crystalline lattice, potentially reducing lamellar thickness. Additionally, the Irganox 1330 stabilizer acts as a low molecular weight impurity that can disrupt crystal regularity, and the use of the first heating run in DSC captures the specific thermal history rather than the equilibrium melting point, which may be lower if prior cooling was rapid. Dominant Factor: While the end-capping and stabilizer additives introduce lattice defects that qualitatively depress the Tm, the intrinsic strong hydrogen bonding network of the polyamide 6 chemistry establishes a fundamentally high melting baseline. The purification steps in the processing history are critical in preventing plasticization, ensuring that the observed Tm remains dominated by the intrinsic intermolecular forces of the polymer backbone rather than suppression by residual volatiles."
    }
  },
  {
    "doi": "10.1002/pc.28606",
    "title": "Thermal behavior of polypropylene composites with segregated graphene nanoplatelet network",
    "year": 2024,
    "chemical_composition": {
      "repeat_unit_psmiles": "[*]CC(C)[*]",
      "monomers": [
        {
          "name": "Propylene",
          "smiles": "CC=C",
          "ratio_value": null,
          "ratio_unit": null
        }
      ],
      "additives": [
        {
          "name": "Graphene nanoplatelet",
          "type": "filler",
          "amount_value": 0.1,
          "amount_unit": "wt%"
        }
      ],
      "is_homopolymer": true
    },
    "processing_history": "l-SPC0.1: Mechanical mixing at 2000 rpm for 2 min. Heat-compressed at 15 MPa and 160°C for 15 min. PP particle size 2-4 mm. DSC analysis: Heated from 0 to 200°C at 10°C/min (1st heating cycle) using DSC 2500 (TA Instruments).",
    "hierarchical_structure": "Segregated GNP network at interfaces of large PP particles (2-4 mm).",
    "properties": {
      "Tm": {
        "value": [
          169.5
        ],
        "unit": "°C"
      }
    },
    "analysis_with_hierarchical_structure": {
      "descriptive_text": "The sample consists of a polypropylene homopolymer composite incorporating 0.1 wt% graphene nanoplatelets as a filler component. The material was fabricated using large polypropylene particles ranging from 2 to 4 mm in size, which were subjected to mechanical mixing at 2000 rpm for 2 minutes followed by heat-compression at 15 MPa and 160°C for 15 minutes. This specific processing route resulted in a hierarchical structure characterized by a segregated graphene nanoplatelet network localized at the interfaces of the large polymer particles. Thermal analysis was conducted using differential scanning calorimetry during the first heating cycle from 0 to 200°C at a rate of 10°C/min.",
      "reasoning_analysis": "Increasing Factors: The incorporation of graphene nanoplatelets acts as a heterogeneous nucleating agent, which can promote the formation of more perfect crystalline structures and thicker lamellae within the polypropylene matrix, thereby driving the Tm higher. Additionally, the heat-compression process at 160°C for 15 minutes likely serves as an annealing treatment near the melting region, allowing for crystal reorganization and stabilization that increases the thermal energy required for melting. Decreasing Factors: The mechanical mixing at high speeds may introduce chain scission or structural defects that disrupt crystal continuity, potentially lowering the stability of the crystalline phases. Furthermore, if the compression temperature was insufficient to fully melt the original 2-4 mm particles, the retention of smaller, less stable crystallites from the initial powder state could result in a lower observed Tm compared to a fully melt-processed sample. Dominant Factor: The intrinsic chemical regularity of the polypropylene homopolymer backbone establishes the fundamental thermodynamic baseline for melting. While the graphene filler provides nucleation sites, the low loading of 0.1 wt% suggests that the thermal history imposed during heat-compression, specifically the annealing effect on lamellar thickness, is the dominant factor modifying the observed Tm relative to the pristine polymer."
    },
    "analysis_without_hierarchical_structure": {
      "descriptive_text": "The sample comprises a polypropylene homopolymer matrix incorporated with 0.1 wt% graphene nanoplatelets. The composite was fabricated by mechanical mixing of 2-4 mm polypropylene particles with the filler at 2000 rpm for 2 minutes, followed by heat compression molding at 15 MPa and 160°C for 15 minutes. Thermal characterization was performed using differential scanning calorimetry (DSC) on a TA Instruments DSC 2500, involving a first heating cycle from 0 to 200°C at a rate of 10°C/min.",
