Repository: hhtrick/HHT-code

# HHT training framework

This directory contains model training, embedding precomputation, inference, article-level baselines and the curated datasets. All commands below assume that the working directory is `train_code/`.

## 3. Datasets and fixed partitions

Each main dataset is a JSON array at `dataset/{property}/{property}.json`. Entries contain source metadata, `chemical_composition`, `processing_history`, `hierarchical_structure`, `properties`, and two generated-analysis objects. Targets are stored as `properties[property]["value"]`; source metadata and target values are not predictive input fields.

| Property | Train | Validation | Test | Total |
|---|---:|---:|---:|---:|

File: train_code/dataset/Tm/Tm.json (part 171 of 200)
[
      "reasoning_analysis": "Increasing Factors: The incorporation of graphene nanoplatelets introduces heterogeneous nucleation sites that can enhance crystallinity and stabilize the crystalline phase. The strong interfacial interactions between the rigid graphene surface and the polypropylene chains restrict segmental mobility near the interface, which can increase the thermal energy required to disrupt the crystal lattice, thereby driving the Tm higher. Additionally, the heat compression at 160°C may allow for the formation of thermally stable crystal populations if self-seeding occurs. Decreasing Factors: The high-shear mechanical mixing at 2000 rpm poses a risk of mechanochemical chain scission, which reduces molecular weight and increases the concentration of chain ends that act as defects within the crystal lattice, theoretically depressing the equilibrium melting point. Furthermore, cooling from the compression temperature without controlled annealing may result in the formation of thinner lamellae compared to slowly cooled samples, which would lower the observed Tm. Dominant Factor: The nucleating effect and interfacial confinement provided by the graphene nanoplatelets qualitatively dominate the thermal behavior. At a loading of 0.1 wt%, the filler is likely well-dispersed, and the stabilization of the crystal structure through heterogeneous nucleation and restricted chain mobility typically overrides the minor depressive effects of potential shear-induced degradation on the overall melting temperature."
    }
  },
  {
    "doi": "10.1002/pc.28606",
    "title": "Thermal behavior of polypropylene composites with segregated graphene nanoplatelet network",
    "year": 2024,
    "chemical_composition": {
      "repeat_unit_psmiles": "[*]CC(C)[*]",
      "monomers": [
        {
          "name": "Propylene",
          "smiles": "CC=C",
          "ratio_value": null,
          "ratio_unit": null
        }
      ],
      "additives": [
        {
          "name": "Graphene nanoplatelet",
          "type": "filler",
          "amount_value": 3,
          "amount_unit": "wt%"
        }
      ],
      "is_homopolymer": true
    },
    "processing_history": "RPC3: Matrix melted at 180°C and mixed with GNP at 60 rpm. DSC analysis: Heated from 0 to 200°C at 10°C/min, cooled at 10°C/min, then heated again (2nd heating cycle) using DSC 2500 (TA Instruments).",
    "hierarchical_structure": "Randomly dispersed GNP in PP matrix.",
    "properties": {
      "Tm": {
        "value": [
          165.6
        ],
        "unit": "°C"
      }
    },
    "analysis_with_hierarchical_structure": {
      "descriptive_text": "The sample comprises a polypropylene homopolymer matrix incorporated with 3 wt% graphene nanoplatelets as a filler material. The composite was fabricated by melting the matrix at 180°C and mixing with the graphene nanoplatelets at 60 rpm, resulting in a structure characterized by randomly dispersed graphene nanoplatelets within the polypropylene matrix. Thermal properties were evaluated using a DSC 2500 instrument, where the sample underwent a heating cycle from 0 to 200°C at 10°C/min, followed by cooling at 10°C/min, with the melting temperature determined during the subsequent second heating cycle to eliminate prior thermal history.",
      "reasoning_analysis": "Increasing Factors: The incorporation of graphene nanoplatelets serves as a heterogeneous nucleating agent, which typically elevates the crystallization temperature during the cooling phase, allowing for the formation of thicker and more thermally stable lamellae that require higher energy to melt. Additionally, the rigid nature of the graphene filler restricts polymer chain mobility at the interface, potentially increasing the energy barrier for the phase transition from solid to liquid. Decreasing Factors: Spatial confinement effects imposed by the randomly dispersed nanoplatelets could restrict the growth of large crystalline domains during the 10°C/min cooling rate, potentially leading to thinner lamellae with lower thermal stability. Furthermore, any residual stress or minor structural defects introduced during the high-shear melt mixing process might slightly disrupt crystal perfection, although the second heating cycle mitigates much of this effect. Dominant Factor: The heterogeneous nucleation effect provided by the graphene nanoplatelets is the dominant factor influencing the Tm. By promoting crystallization at higher temperatures during the controlled cooling step, the filler facilitates the development of more perfect crystalline structures compared to neat polypropylene cooled at the same rate, qualitatively driving the melting temperature upward relative to the unfilled matrix."
    },
    "analysis_without_hierarchical_structure": {
      "descriptive_text": "The sample consists of a polypropylene homopolymer matrix reinforced with 3 wt% graphene nanoplatelet filler. The composite was prepared by melting the matrix at 180°C and mixing with the graphene nanoplatelets at 60 rpm. Thermal analysis was conducted using a DSC 2500 instrument from TA Instruments, where the sample was heated from 0 to 200°C at 10°C/min, cooled at the same rate, and the melting behavior was recorded during the second heating cycle.",
      "reasoning_analysis": "Increasing Factors: The addition of graphene nanoplatelets serves as a heterogeneous nucleating agent, promoting crystallization during the cooling phase which can lead to the formation of thicker or more perfect lamellae, thereby driving the Tm higher. Additionally, the rigid filler restricts segmental chain mobility in the melt, which may stabilize the crystalline order. Decreasing Factors: The polymer-filler interface introduces confinement effects that can restrict chain folding and limit lamellar thickening, potentially depressing the Tm relative to the neat polymer. Furthermore, the standardized DSC protocol involving a second heating cycle erases the thermal and shear history from the initial melt mixing, removing any shear-induced orientation effects that might have otherwise elevated the melting temperature. Dominant Factor: The intrinsic stereoregularity and chemical structure of the polypropylene homopolymer backbone establish the fundamental thermodynamic baseline for the melting temperature. While the graphene nanoplatelets modify crystallization kinetics, the low filler loading and the erasure of processing history during characterization ensure that the matrix chemistry remains the dominant factor governing the final Tm behavior."
    }
  },
  {
    "doi": null,
    "title": "Structural evolution and conductivity of PEO:LiBF4–MgO composite electrolytes",
    "year": 2001,
    "chemical_composition": {
      "repeat_unit_psmiles": "[*]OCC[*]",
      "monomers": [
        {
          "name": "Ethylene oxide",
          "smiles": "C1CO1",
          "ratio_value": null,
          "ratio_unit": null
        }
      ],
      "additives": [
        {
          "name": "Lithium tetrafluoroborate ([O]:[Li] 8:1)",
          "type": "salt",
          "amount_value": null,
          "amount_unit": null
        },
        {
          "name": "Magnesium oxide (15 nm)",
          "type": "filler",
          "amount_value": 20,
          "amount_unit": "wt.%"
        }
      ],
      "is_homopolymer": true
    },
    "processing_history": "Solvent casting from acetonitrile. PEO (MW 2,000,000) + LiBF4 ([O]:[Li] 8:1) + MgO (20 wt.%). Sonicated, cast, dried into film. DSC measured by TA Instruments Model 2910 at 0.5°C/min under Ar. 2nd heating cycle (0-100°C) after thermal cycling (hold 1h at 100°C, cool to 0°C, hold 1h). Approximately 9 mg film specimen used.",
    "hierarchical_structure": "Semicrystalline. Sharper and stronger endothermic peak attributed to melting of PEO.",
    "properties": {
      "Tm": {
        "value": [
          57
        ],
        "unit": "°C"
      }
    },
    "analysis_with_hierarchical_structure": {
      "descriptive_text": "The sample comprises a semicrystalline polyethylene oxide (PEO) homopolymer with a molecular weight of 2,000,000 g/mol, formulated as a composite film incorporating lithium tetrafluoroborate (LiBF4) salt at an [O]:[Li] ratio of 8:1 and 20 wt.% magnesium oxide (MgO) nanoparticles with a diameter of 15 nm. Preparation involved solvent casting from acetonitrile, where the polymer, salt, and filler were sonicated, cast, and dried into a film. Thermal characterization was performed using differential scanning calorimetry (DSC) on approximately 9 mg specimens under an argon atmosphere at a heating rate of 0.5°C/min, focusing on the second heating cycle following a thermal treatment that included holding at 100°C for 1 hour, cooling to 0°C, and holding for 1 hour. The resulting hierarchical structure is semicrystalline, exhibiting a sharper and stronger endothermic peak attributed to the melting of the PEO phase.",
      "reasoning_analysis": "Increasing Factors: The ultra-high molecular weight (2,000,000 g/mol) minimizes chain-end defects, promoting the formation of stable lamellae closer to the equilibrium melting temperature. The specific thermal history, involving a hold at 0°C for 1 hour following melting, acts as an annealing step that facilitates lamellar thickening and perfection of the crystalline domains. Additionally, the very slow DSC heating rate (0.5°C/min) allows for reorganization during the scan, and the MgO nanoparticles may serve as heterogeneous nucleating agents, further stabilizing the crystalline structure. Decreasing Factors: The incorporation of lithium tetrafluoroborate (LiBF4) salt introduces coordination complexes between Li+ ions and ether oxygens, which disrupts the regularity of the polymer chain packing required for crystallization, inherently depressing the melting temperature relative to pure PEO. The high loading of MgO filler (20 wt.%) may also impose confinement effects that restrict chain mobility and limit the maximum thickness of crystallizable segments. Dominant Factor: The thermal history involving isothermal crystallization at 0°C is the dominant factor governing the observed Tm behavior; while the salt coordination intrinsically lowers the thermodynamic equilibrium Tm, the annealing process maximizes the lamellar thickness achievable within this composite system, resulting in the observed sharper and stronger endothermic peak."
    },
    "analysis_without_hierarchical_structure": {
      "descriptive_text": "The sample comprises a high molecular weight poly(ethylene oxide) homopolymer (MW 2,000,000) complexed with lithium tetrafluoroborate salt at an ether oxygen to lithium ratio of 8:1 and reinforced with 20 wt.% magnesium oxide nanoparticles (15 nm). This composite film was fabricated via solvent casting from acetonitrile, wherein the components were sonicated, cast, and dried. Differential scanning calorimetry was performed on a 9 mg specimen using a TA Instruments Model 2910 under an argon atmosphere at a heating rate of 0.5°C/min, specifically analyzing the second heating cycle after a thermal history involving a 1-hour hold at 100°C, cooling to 0°C, and a subsequent 1-hour hold.",
      "reasoning_analysis": "Increasing Factors: The high molecular weight of the poly(ethylene oxide) backbone (2,000,000 g/mol) supports the formation of stable crystalline lamellae approaching the equilibrium melting temperature of the pure polymer. Additionally, the extremely slow heating rate of 0.5°C/min during DSC analysis minimizes thermal lag and permits crystal reorganization during the scan, which can qualitatively shift the observed melting endotherm to higher temperatures. Decreasing Factors: The incorporation of lithium tetrafluoroborate salt introduces strong ion-dipole interactions between lithium cations and ether oxygens, which disrupts the regular helical packing required for PEO crystallization, thereby depressing the melting temperature. Furthermore, the high loading of 20 wt.% magnesium oxide nanoparticles imposes significant confinement effects on the polymer chains, restricting segmental mobility and hindering the growth of thick crystalline domains. Dominant Factor: The complexation effect induced by the lithium salt is the dominant factor governing the thermal behavior; while the high molecular weight and slow scan rate support thermal stability, the disruption of crystalline order caused by the coordination of lithium ions with the polymer backbone qualitatively overrides these factors, leading to a net depression of the Tm relative to neat high-molecular-weight PEO."
    }
  },
  {
    "doi": "10.3390/polym16121710",
    "title": "Crystallization of the β-Form of Polypropylene from the Melt with Reduced Entanglement of Macromolecules",
    "year": 2024,
    "chemical_composition": {
      "repeat_unit_psmiles": "[*]CC(C)[*]",
      "monomers": [
        {
          "name": "Propylene",
          "smiles": "CC=C",
          "ratio_value": null,
          "ratio_unit": null
        }
      ],
      "additives": [],
      "is_homopolymer": true
    },
    "processing_history": "Isotactic polypropylene (Novolen 1100 N), partially disentangled (0.5 wt.% in xylene at 135 °C, cooled to 40 °C). Tm measured by DSC, II Heating cycle, 10 °C/min heating rate, α-phase peak.",
    "hierarchical_structure": "Partially disentangled macromolecules, α-phase crystals.",
    "properties": {
      "Tm": {
        "value": [
          162
        ],
        "unit": "°C"
      }
    },
    "analysis_with_hierarchical_structure": {
      "descriptive_text": "This sample comprises an isotactic polypropylene homopolymer, identified as Novolen 1100 N, without additional additives. The material underwent a specific topological modification protocol wherein it was partially disentangled via dissolution at 0.5 wt.% in xylene at 135 °C followed by cooling to 40 °C. This processing history results in a hierarchical structure featuring partially disentangled macromolecules that organize into α-phase crystals. The melting temperature was characterized using differential scanning calorimetry during the second heating cycle at a rate of 10 °C/min, specifically analyzing the α-phase peak.",
      "reasoning_analysis": "Increasing Factors: The isotactic stereochemistry of the propylene repeat units enables regular helical packing, facilitating the formation of the thermodynamically stable α-phase monoclinic crystals which inherently possess a higher melting temperature compared to metastable phases. Furthermore, the partially disentangled topological state reduces topological constraints during the crystallization process, potentially allowing for the growth of thicker lamellae during the DSC cooling cycle, which qualitatively elevates the observed Tm. Decreasing Factors: The melting temperature is inherently depressed relative to the equilibrium melting point due to the finite thickness of the folded-chain lamellae formed during cooling, as described by the Gibbs-Thomson equation. Additionally, the absence of high-pressure processing conditions prevents the formation of extended-chain crystals, which would otherwise exhibit a significantly higher thermal stability. Dominant Factor: While the finite lamellar thickness imposes a fundamental upper limit below the equilibrium temperature, the isotactic chemical structure is the primary prerequisite for crystallinity; however, for this specific sample, the partially disentangled processing history likely serves as the dominant modifying factor, qualitatively shifting the Tm higher relative to conventional entangled isotactic polypropylene due to enhanced chain mobility and crystal perfection during formation."
    },
    "analysis_without_hierarchical_structure": {
      "descriptive_text": "The sample comprises an isotactic polypropylene homopolymer, identified as Novolen 1100 N, without additives. Prior to characterization, the polymer was subjected to a partial disentanglement process by dissolving it at a concentration of 0.5 wt.% in xylene at 135 °C and subsequently cooling the solution to 40 °C. The melting temperature was determined via differential scanning calorimetry during the second heating cycle at a rate of 10 °C/min, specifically analyzing the peak associated with the α-phase crystal structure.",
      "reasoning_analysis": "Increasing Factors: The chemical composition is defined by a highly stereoregular isotactic homopolymer backbone, which enables efficient chain packing into stable crystalline lattices, inherently supporting a higher melting temperature. The specification of the α-phase indicates the formation of the thermodynamically stable monoclinic crystal modification, which typically exhibits a higher Tm than metastable phases. Additionally, the partial disentanglement processing reduces topological constraints, potentially facilitating the formation of thicker lamellae during crystallization, which would further elevate the Tm according to the Gibbs-Thomson relationship. Decreasing Factors: The solution processing history involves xylene, and if residual solvent molecules remain trapped within the polymer matrix despite drying, they could act as plasticizers that increase free volume and depress the melting temperature. Furthermore, the specific thermal path of cooling from solution prior to DSC analysis might induce morphological constraints or kinetic trapping that result in less perfect crystals compared to standard melt-processed samples. Dominant Factor: The intrinsic stereoregularity of the isotactic polypropylene homopolymer is the dominant factor governing the final Tm behavior, as it establishes the fundamental thermodynamic baseline for crystallization. While the disentangled topology may enhance lamellar thickness, the identification of the stable α-phase during the second heating cycle confirms that the melting behavior is primarily dictated by the inherent stability of the isotactic crystal lattice rather than transient processing artifacts or minor solvent effects."
    }
  },
  {
    "doi": "10.3390/polym16121710",
    "title": "Crystallization of the β-Form of Polypropylene from the Melt with Reduced Entanglement of Macromolecules",
    "year": 2024,
    "chemical_composition": {
      "repeat_unit_psmiles": "[*]CC(C)[*]",
      "monomers": [
        {
          "name": "Propylene",
          "smiles": "CC=C",
          "ratio_value": null,
          "ratio_unit": null
        }
      ],
      "additives": [
        {
          "name": "Calcium pimelate",
          "type": "nucleant",
          "amount_value": 0.2,
          "amount_unit": "wt.%"
        }
      ],
      "is_homopolymer": true
    },
    "processing_history": "Isotactic polypropylene (Novolen 1100 N), initial equilibrium entangled, nucleated. Tm measured by DSC, II Heating cycle, 10 °C/min heating rate, α-phase peak.",
    "hierarchical_structure": "Entangled macromolecules, α-phase crystals.",
    "properties": {
      "Tm": {
        "value": [
          164
        ],
        "unit": "°C"
      }
    },
    "analysis_with_hierarchical_structure": {
      "descriptive_text": "The sample comprises an isotactic polypropylene homopolymer (Novolen 1100 N) featuring entangled macromolecules organized into α-phase crystals. Chemically, the system is based on propylene repeat units and incorporates 0.2 wt.% Calcium pimelate as a nucleating additive. The thermal history involves an initial equilibrium entangled state followed by nucleation, with the melting temperature determined via differential scanning calorimetry (DSC) during the second heating cycle at a rate of 10 °C/min, focusing on the α-phase peak.",
      "reasoning_analysis": "Increasing Factors: The isotactic stereochemistry of the polypropylene backbone facilitates efficient chain packing and crystallization, inherently establishing a high baseline melting temperature. The addition of 0.2 wt.% Calcium pimelate acts as a specific α-nucleating agent, promoting the formation of the thermodynamically stable monoclinic α-phase crystals over metastable polymorphs, which typically possess higher thermal stability. Furthermore, the use of the second heating cycle in the processing history eliminates previous thermal history effects, allowing the measurement to reflect the melting of crystals formed under controlled cooling conditions. Decreasing Factors: The presence of entangled macromolecules restricts chain mobility and reorganization during crystallization, which can limit the thickness of the crystalline lamellae according to the Thomson-Gibbs equation, thereby reducing the Tm relative to an ideal infinite crystal. Additionally, inherent chain ends and any minor structural irregularities within the homopolymer introduce defects into the crystal lattice that destabilize the crystalline phase. Dominant Factor: The stabilization of the α-phase crystal polymorph driven by the isotactic configuration and the specific nucleating agent qualitatively dominates the thermal behavior. While entanglements impose kinetic limitations on lamellar thickening, the intrinsic thermodynamic stability of the α-phase structure ensures the Tm remains robustly defined by the stereoregularity and nucleation efficiency."
    },
    "analysis_without_hierarchical_structure": {
      "descriptive_text": "The sample comprises an isotactic polypropylene homopolymer (Novolen 1100 N) compounded with 0.2 wt.% Calcium pimelate acting as a nucleating agent. Initially prepared in an equilibrium entangled state, the material was subjected to thermal analysis via Differential Scanning Calorimetry (DSC) during the second heating cycle at a rate of 10 °C/min, where the melting temperature was identified from the α-phase crystalline peak.",
      "reasoning_analysis": "Increasing Factors: The high stereoregularity of the isotactic polypropylene homopolymer backbone facilitates efficient chain packing and high crystallinity, intrinsically establishing a high baseline melting temperature. Furthermore, the addition of Calcium pimelate specifically nucleates the thermodynamically stable α-crystalline polymorph, which exhibits a higher melting point compared to metastable β or γ phases, while the second heating cycle eliminates thermal history effects that might obscure the equilibrium melting behavior. Decreasing Factors: The presence of the nucleating agent particles introduces heterogeneities that can physically restrict spherulite growth and lamellar thickening compared to a pristine bulk sample, and the standard cooling rate inherent in the DSC protocol prior to the second heating cycle kinetically limits the time available for crystal perfectionization relative to slow cooling or extended annealing. Dominant Factor: The intrinsic chemical regularity of the isotactic homopolymer structure combined with the selective stabilization of the high-melting α-phase by the specific nucleant qualitatively dominates the thermal behavior, ensuring the observed Tm reflects the stable crystalline form of polypropylene rather than kinetic artifacts or polymorphic variations."
    }
  },
  {
    "doi": "10.1016/j.eurpolymj.2016.04.009",
    "title": "Multiblock copolymers of polyamide 6 and diepoxy propylene adipate obtained by solid state polymerization",
    "year": 2016,
    "chemical_composition": {
      "repeat_unit_psmiles": null,
      "monomers": [
        {
          "name": "epsilon-Caprolactam",
          "smiles": "O=C1CCCCN1",
          "ratio_value": null,
          "ratio_unit": null
        },
        {
          "name": "Adipic acid",
          "smiles": "OC(=O)CCCCC(=O)O",
          "ratio_value": null,
          "ratio_unit": null
        },
        {
          "name": "Diepoxy propylene adipate",
          "smiles": null,
          "ratio_value": null,
          "ratio_unit": null
        }
      ],
      "additives": [
        {
          "name": "Triethylamine",
          "type": "catalyst",
          "amount_value": 2,
          "amount_unit": "wt%"
        },
        {
          "name": "Irganox 1330",
          "type": "stabilizer",
          "amount_value": null,
          "amount_unit": null
        }
      ],
      "is_homopolymer": false
    },
    "processing_history": "Carboxyl-terminated PA6 reacted with diepoxy propylene adipate (Mn=450) in HFIP solvent. Solvent evaporated. Solid state polymerization at 100 °C for 12 h under Argon with Triethylamine (TEA) catalyst (2 wt%). Tm measured by DSC (TA Instruments Q100) at 10 °C/min under N2, 1st heating run (-80 to 240 °C).",
    "hierarchical_structure": "Multiblock copolymer. Semicrystalline. Crystallization enthalpy 58.4 J/g (1st cooling).",
    "properties": {
      "Tm": {
        "value": [
          206.0
        ],
        "unit": "°C"
      }
    },
    "analysis_with_hierarchical_structure": {
      "descriptive_text": "The sample comprises a semicrystalline multiblock copolymer based on epsilon-caprolactam and adipic acid constituents, chain-extended with diepoxy propylene adipate (Mn=450). It was prepared by reacting carboxyl-terminated PA6 with the diepoxy compound in HFIP solvent, followed by solvent evaporation and solid-state polymerization at 100 °C for 12 hours under an argon atmosphere using triethylamine (2 wt%) as a catalyst and Irganox 1330 as a stabilizer. The material exhibits a semicrystalline morphology with a crystallization enthalpy of 58.4 J/g during the first cooling cycle, and its thermal properties were evaluated via DSC at a heating rate of 10 °C/min under nitrogen atmosphere during the first heating run from -80 to 240 °C.",
      "reasoning_analysis": "Increasing Factors: The presence of polyamide segments derived from epsilon-caprolactam and adipic acid introduces strong intermolecular hydrogen bonding, which significantly stabilizes the crystal lattice and drives the Tm upward. Additionally, the solid-state polymerization step increases molecular weight and promotes chain extension, which can enhance lamellar thickness and crystal perfection, further contributing to a higher Tm. The multiblock architecture facilitates microphase separation, allowing the polyamide hard segments to crystallize with reduced interference from the soft segments, preserving thermal stability. Decreasing Factors: The incorporation of diepoxy propylene adipate introduces flexible aliphatic ester and ether linkages that act as soft segments, potentially reducing the effective crystallizable sequence length of the polyamide blocks and introducing defects into the crystal lattice, which lowers the Tm. Furthermore, residual HFIP solvent from the solution processing step may act as a plasticizer if not completely removed, increasing free volume and depressing the melting temperature. The relatively low solid-state polymerization temperature of 100 °C may also limit the extent of recrystallization and lamellar thickening compared to higher temperature annealing processes. Dominant Factor: The strong intermolecular hydrogen bonding network inherent to the polyamide hard segments is the dominant factor establishing the baseline high Tm; however, the multiblock architecture mitigates the depression typically associated with copolymerization, ensuring that the thermal behavior is primarily governed by the purity and crystallinity of the PA6 domains rather than the flexible spacers."
    },
    "analysis_without_hierarchical_structure": {
      "descriptive_text": "The polymer sample comprises a modified polyamide 6 system derived from epsilon-caprolactam and adipic acid, functionally reacted with diepoxy propylene adipate. The material was prepared by reacting carboxyl-terminated PA6 with the diepoxy modifier (Mn=450) in hexafluoroisopropanol solvent, followed by solvent evaporation. Subsequent solid-state polymerization was performed at 100 °C for 12 hours under an argon atmosphere using triethylamine (2 wt%) as a catalyst, with Irganox 1330 added as a stabilizer. The melting temperature was evaluated using differential scanning calorimetry during the first heating run from -80 to 240 °C at a rate of 10 °C/min under a nitrogen atmosphere.",
      "reasoning_analysis": "Increasing Factors: The solid-state polymerization process facilitates chain extension and molecular weight growth through the reaction between carboxyl end groups and the diepoxy modifier, which can promote the formation of thicker lamellar crystals during cooling or annealing. Additionally, the thermal treatment at 100 °C allows for chain relaxation above the glass transition, potentially improving the degree of crystallinity compared to a quenched state. Decreasing Factors: The incorporation of adipic acid and diepoxy propylene adipate segments introduces structural irregularities and flexible spacers into the polyamide backbone, disrupting the regularity required for efficient hydrogen bonding and lattice packing. The potential for branching or crosslinking induced by the multifunctional epoxy modifier restricts chain mobility necessary for crystallization, leading to smaller or less perfect crystallites, while residual catalyst or solvent molecules may act as impurities within the crystal lattice. Dominant Factor: The structural disruption caused by the chemical modification and branching agents is the dominant factor. While molecular weight increases, the loss of backbone regularity and the steric hindrance from the grafted epoxy-adipate segments fundamentally limit the maximum crystal perfection achievable, qualitatively driving the Tm lower relative to unmodified, high-crystallinity PA6 homopolymer."
    }
  },
  {
    "doi": "10.3390/polym16121710",
    "title": "Crystallization of the β-Form of Polypropylene from the Melt with Reduced Entanglement of Macromolecules",
    "year": 2024,
    "chemical_composition": {
      "repeat_unit_psmiles": "[*]CC(C)[*]",
      "monomers": [
        {
          "name": "Propylene",
          "smiles": "CC=C",
          "ratio_value": null,
          "ratio_unit": null
        }
      ],
      "additives": [
        {
          "name": "Calcium pimelate",
          "type": "nucleant",
          "amount_value": 0.2,
          "amount_unit": "wt.%"
        }
      ],
      "is_homopolymer": true
    },
    "processing_history": "Isotactic polypropylene (Novolen 1100 N), initial equilibrium entangled, nucleated. Tm measured by DSC, I Heating cycle, 10 °C/min heating rate, α-phase peak.",
    "hierarchical_structure": "Entangled macromolecules, α-phase crystals.",
    "properties": {
      "Tm": {
        "value": [
          165
        ],
        "unit": "°C"
      }
    },
    "analysis_with_hierarchical_structure": {
      "descriptive_text": "The sample comprises an isotactic polypropylene homopolymer (Novolen 1100 N) featuring entangled macromolecules organized into α-phase crystals. To modify the crystallization kinetics, 0.2 wt.% Calcium pimelate was incorporated as a nucleating agent within the matrix. The thermal properties were evaluated via Differential Scanning Calorimetry (DSC) during the first heating cycle at a rate of 10 °C/min, focusing on the α-phase melting peak of the initial equilibrium entangled and nucleated state.",
      "reasoning_analysis": "Increasing Factors: The isotactic stereoregularity of the polypropylene backbone facilitates efficient chain packing into crystalline lamellae, establishing the fundamental capability for a distinct melting transition. Furthermore, the Calcium pimelate additive acts as a specific nucleating agent that promotes the formation of the thermodynamically stable α-phase monoclinic crystals, which possess a higher melting temperature compared to metastable polymorphs such as the β-phase. Decreasing Factors: The presence of entangled macromolecules restricts chain mobility during the crystallization process, potentially limiting the achievable lamellar thickness according to the Thomson-Gibbs equation, which qualitatively lowers the observed melting temperature. Additionally, the inclusion of foreign additive particles introduces interfacial defects that can slightly destabilize the crystal lattice compared to a pristine homopolymer. Dominant Factor: The stabilization of the α-phase crystal polymorph driven by the isotactic configuration and enhanced by the specific nucleating agent qualitatively dominates the thermal behavior. While entanglements limit perfection, the inherent stability of the α-phase lattice structure dictates the primary melting endpoint observed during the first heating cycle."
    },
    "analysis_without_hierarchical_structure": {
      "descriptive_text": "The sample comprises an isotactic polypropylene homopolymer, identified as the Novolen 1100 N grade, compounded with 0.2 wt.% Calcium pimelate serving as a nucleating agent. Prepared in an initial equilibrium entangled and nucleated state, the material underwent thermal characterization where the melting temperature was measured by Differential Scanning Calorimetry (DSC) during the first heating cycle at a rate of 10 °C/min, specifically isolating the α-phase peak.",
      "reasoning_analysis": "Increasing Factors: The high stereoregularity of the isotactic polypropylene homopolymer backbone facilitates efficient chain packing into crystalline lamellae, maximizing intermolecular van der Waals forces and lattice energy, which intrinsically establishes a high baseline melting temperature. Furthermore, the inclusion of Calcium pimelate acts as an effective α-phase nucleating agent, promoting the formation of the thermodynamically stable monoclinic α-crystal structure rather than metastable phases, thereby ensuring the observed Tm corresponds to the most stable crystalline form. Decreasing Factors: The measurement during the first heating cycle reflects the thermal history imparted during industrial pelletization; if the initial cooling rate was rapid, it may have resulted in a distribution of lamellar thicknesses including thinner crystals that melt at lower temperatures, potentially broadening the endotherm or slightly depressing the onset relative to a slow-cooled equilibrium state. Additionally, the presence of non-crystallizable additives, even at low concentrations, technically reduces the volume fraction of crystallizable polymer, though this effect is minimal at 0.2 wt.%. Dominant Factor: The intrinsic chemical architecture, specifically the isotactic stereoregularity of the homopolymer, is the dominant factor governing the Tm. While the nucleating agent refines the crystalline morphology and ensures phase purity of the α-form, the fundamental ability of the chains to crystallize and the resulting lattice stability are dictated by the regular placement of methyl groups along the backbone, setting the upper limit for the melting behavior."
    }
  },
  {
    "doi": "10.3390/polym16121710",
    "title": "Crystallization of the β-Form of Polypropylene from the Melt with Reduced Entanglement of Macromolecules",
    "year": 2024,
    "chemical_composition": {
      "repeat_unit_psmiles": "[*]CC(C)[*]",
      "monomers": [
        {
          "name": "Propylene",
          "smiles": "CC=C",
          "ratio_value": null,
          "ratio_unit": null
        }
      ],
      "additives": [
        {
          "name": "Calcium pimelate",
          "type": "nucleant",
          "amount_value": 0.2,
          "amount_unit": "wt.%"
        }
      ],
      "is_homopolymer": true
    },
    "processing_history": "Isotactic polypropylene (Novolen 1100 N), partially disentangled (0.5 wt.% in xylene at 135 °C, cooled to 40 °C), nucleated. Tm measured by DSC, II Heating cycle, 10 °C/min heating rate, β-phase peak.",
    "hierarchical_structure": "Partially disentangled macromolecules, β-phase crystals.",
    "properties": {
      "Tm": {
        "value": [
          150
        ],
        "unit": "°C"
      }
    },
    "analysis_with_hierarchical_structure": {
      "descriptive_text": "The sample comprises an isotactic polypropylene homopolymer (Novolen 1100 N) compounded with 0.2 wt.% calcium pimelate serving as a nucleating agent. The material processing involved partial disentanglement of the macromolecules at 0.5 wt.% concentration in xylene at 135 °C followed by cooling to 40 °C and nucleation. This history yielded a hierarchical structure of partially disentangled chains forming β-phase crystals, with the melting temperature characterized by DSC during the second heating cycle at 10 °C/min focusing on the β-phase peak.",
      "reasoning_analysis": "Increasing Factors: The isotactic configuration of the polypropylene chains facilitates regular packing and crystallization, providing a fundamental baseline for melting behavior. The addition of calcium pimelate enhances nucleation density, and the partial disentanglement achieved through solution processing reduces topological constraints, potentially allowing for more rapid crystallization kinetics and the formation of thicker lamellae which would theoretically increase Tm. Decreasing Factors: The formation of the β-phase polymorph is the primary factor reducing the melting temperature, as the β-crystals are metastable and possess a lower equilibrium melting point than the stable α-phase typically found in isotactic polypropylene. Furthermore, the specific cooling protocol to 40 °C during processing may limit the thermal energy available for crystal perfection and lamellar thickening compared to slower cooling rates from the melt. Dominant Factor: The crystal polymorphism dominates the thermal response; despite the favorable effects of disentanglement and nucleation on crystallinity, the inherent thermodynamic instability of the β-phase structure relative to the α-phase dictates a qualitatively lower melting temperature for this specific sample."
    },
    "analysis_without_hierarchical_structure": {
      "descriptive_text": "The sample comprises an isotactic polypropylene homopolymer (Novolen 1100 N) compounded with 0.2 wt.% calcium pimelate acting as a nucleating agent. The material processing involved a partial disentanglement procedure where the polymer was dissolved in xylene at 0.5 wt.% concentration at 135 °C and subsequently cooled to 40 °C prior to nucleation. Thermal analysis was conducted via differential scanning calorimetry during the second heating cycle at a rate of 10 °C/min, specifically identifying the melting peak associated with the β-phase crystalline structure.",
