Repository: hhtrick/HHT-code

# HHT training framework

This directory contains model training, embedding precomputation, inference, article-level baselines and the curated datasets. All commands below assume that the working directory is `train_code/`.

## 3. Datasets and fixed partitions

Each main dataset is a JSON array at `dataset/{property}/{property}.json`. Entries contain source metadata, `chemical_composition`, `processing_history`, `hierarchical_structure`, `properties`, and two generated-analysis objects. Targets are stored as `properties[property]["value"]`; source metadata and target values are not predictive input fields.

| Property | Train | Validation | Test | Total |
|---|---:|---:|---:|---:|

File: train_code/dataset/Tm/Tm.json (part 172 of 200)
[
      "reasoning_analysis": "Increasing Factors: The high stereoregularity of the isotactic polypropylene backbone enables efficient chain packing and crystallization, establishing a strong baseline for thermal stability. Additionally, the presence of the calcium pimelate nucleating agent promotes heterogeneous nucleation, which increases the overall degree of crystallinity and can facilitate the formation of thicker lamellae during cooling, theoretically supporting a higher melting temperature within a given polymorphic form. Decreasing Factors: The specific interaction between the calcium pimelate additive and the polypropylene matrix selectively induces the formation of the metastable β-polymorph rather than the thermodynamically stable α-phase. The β-crystalline structure possesses a lower lattice energy and less dense packing compared to the α-phase, inherently resulting in a lower melting temperature. Furthermore, the solution-based processing history involving partial disentanglement may alter the topological constraints of the chains, potentially influencing the crystallization kinetics in a manner that does not maximize lamellar thickness compared to standard melt-processed samples. Dominant Factor: The polymorphic selection driven by the nucleating agent is the qualitatively dominant factor governing the Tm. Despite the enhancements in crystallinity and isotacticity, the stabilization of the β-phase explicitly dictates a lower melting temperature range relative to the standard α-phase melting point typically observed in non-nucleated isotactic polypropylene."
    }
  },
  {
    "doi": "10.3390/polym16121710",
    "title": "Crystallization of the β-Form of Polypropylene from the Melt with Reduced Entanglement of Macromolecules",
    "year": 2024,
    "chemical_composition": {
      "repeat_unit_psmiles": "[*]CC(C)[*]",
      "monomers": [
        {
          "name": "Propylene",
          "smiles": "CC=C",
          "ratio_value": null,
          "ratio_unit": null
        }
      ],
      "additives": [
        {
          "name": "Calcium pimelate",
          "type": "nucleant",
          "amount_value": 0.2,
          "amount_unit": "wt.%"
        }
      ],
      "is_homopolymer": true
    },
    "processing_history": "Isotactic polypropylene (Novolen 1100 N), partially disentangled (0.5 wt.% in xylene at 135 °C, cooled to 40 °C), nucleated. Tm measured by DSC, I Heating cycle, 10 °C/min heating rate, β-phase peak.",
    "hierarchical_structure": "Partially disentangled macromolecules, β-phase crystals.",
    "properties": {
      "Tm": {
        "value": [
          146
        ],
        "unit": "°C"
      }
    },
    "analysis_with_hierarchical_structure": {
      "descriptive_text": "The sample comprises an isotactic polypropylene homopolymer (Novolen 1100 N) compounded with 0.2 wt.% calcium pimelate serving as a nucleating agent. The material underwent a specific partial disentanglement treatment involving dissolution at 0.5 wt.% in xylene at 135 °C followed by cooling to 40 °C to induce nucleation. This protocol yielded a hierarchical structure featuring partially disentangled macromolecules and β-phase crystals. Thermal analysis was conducted via differential scanning calorimetry during the first heating cycle at a rate of 10 °C/min, focusing on the melting peak associated with the β-phase.",
      "reasoning_analysis": "Increasing Factors: The high isotacticity of the polypropylene backbone facilitates regular chain packing and crystallization, establishing a baseline capability for melting transitions. The addition of calcium pimelate acts as a heterogeneous nucleant, increasing the number of crystallization sites, while the partial disentanglement process reduces topological constraints, potentially enhancing chain mobility and facilitating incorporation into the crystal lattice during the cooling stage. Decreasing Factors: The most significant factor lowering the Tm is the formation of the β-phase crystal polymorph, which is metastable and thermodynamically less stable than the conventional α-phase, inherently possessing a lower equilibrium melting temperature. Furthermore, the solution processing conditions involving cooling to 40 °C may restrict the growth of lamellar thickness compared to slow cooling from the melt, contributing to a depression in the observed melting point via the Gibbs-Thomson effect. Dominant Factor: The crystal polymorph selection serves as the dominant factor governing the thermal behavior. Despite the potential benefits of disentanglement and nucleation on crystallinity kinetics, the specific induction of the metastable β-phase by the calcium pimelate nucleant dictates a lower melting temperature range relative to the stable α-phase typically observed in untreated isotactic polypropylene."
    },
    "analysis_without_hierarchical_structure": {
      "descriptive_text": "The sample comprises an isotactic polypropylene homopolymer, identified as Novolen 1100 N, compounded with 0.2 wt.% Calcium pimelate acting as a nucleating agent. The material processing involved partial disentanglement via dissolution in xylene at 0.5 wt.% concentration at 135 °C followed by cooling to 40 °C and nucleation. The melting temperature was evaluated using differential scanning calorimetry during the first heating cycle at a rate of 10 °C/min, with specific analysis directed toward the β-phase peak.",
      "reasoning_analysis": "Increasing Factors: The high stereoregularity of the isotactic polypropylene backbone enables efficient chain packing and crystallization, establishing a fundamental capacity for a sharp melting transition. Additionally, the solution-based partial disentanglement processing may facilitate the growth of lamellae with increased thickness compared to conventional melt processing, which theoretically elevates the melting point according to the Gibbs-Thomson relationship. Decreasing Factors: The addition of Calcium pimelate functions as a specific β-nucleating agent, promoting the formation of the hexagonal β-crystalline polymorph instead of the thermodynamically stable monoclinic α-form. Since the β-phase is metastable, it inherently exhibits a lower melting temperature than the α-phase. Dominant Factor: The polymorphic selection driven by the Calcium pimelate nucleant is the dominant factor governing the thermal behavior. Despite potential increases in lamellar thickness from the solution processing history, the intrinsic lower thermal stability of the β-crystalline structure dictates that the observed Tm for this specific β-phase peak will be qualitatively lower than that of a standard α-phase isotactic polypropylene sample."
    }
  },
  {
    "doi": "10.1016/j.eurpolymj.2016.04.009",
    "title": "Multiblock copolymers of polyamide 6 and diepoxy propylene adipate obtained by solid state polymerization",
    "year": 2016,
    "chemical_composition": {
      "repeat_unit_psmiles": "[*]NC(=O)CCCCC[*]",
      "monomers": [
        {
          "name": "epsilon-Caprolactam",
          "smiles": "O=C1CCCCN1",
          "ratio_value": null,
          "ratio_unit": null
        }
      ],
      "additives": [
        {
          "name": "Adipic acid",
          "type": "end-capper",
          "amount_value": 5,
          "amount_unit": "wt%"
        },
        {
          "name": "Water",
          "type": "initiator",
          "amount_value": 1,
          "amount_unit": "wt%"
        },
        {
          "name": "Irganox 1330",
          "type": "stabilizer",
          "amount_value": 1,
          "amount_unit": "wt%"
        }
      ],
      "is_homopolymer": true
    },
    "processing_history": "Synthesized by ring-opening polymerization of epsilon-caprolactam at 250 °C, 3 bar, 5 h under N2. Extracted with water at 80 °C for 20 h, dried at 80 °C for 24 h. Tm measured by DSC (TA Instruments Q100) at 10 °C/min under N2, 2nd heating run (-80 to 240 °C).",
    "hierarchical_structure": "Semicrystalline. Melting enthalpy 71.4 J/g (2nd heating).",
    "properties": {
      "Tm": {
        "value": [
          205.5
        ],
        "unit": "°C"
      }
    },
    "analysis_with_hierarchical_structure": {
      "descriptive_text": "The sample consists of a semicrystalline polyamide 6 homopolymer synthesized via the ring-opening polymerization of epsilon-caprolactam at 250 °C and 3 bar under a nitrogen atmosphere for 5 hours. The formulation incorporates 1 wt% water as an initiator, 5 wt% adipic acid as an end-capper, and 1 wt% Irganox 1330 as a stabilizer. Following synthesis, the material was extracted with water at 80 °C for 20 hours and dried at 80 °C for 24 hours to remove residual species. Structural analysis confirms a semicrystalline morphology with a melting enthalpy of 71.4 J/g observed during the second heating run, while the melting temperature was characterized using differential scanning calorimetry at a heating rate of 10 °C/min under nitrogen flow.",
      "reasoning_analysis": "Increasing Factors: The presence of amide linkages in the polyamide 6 backbone facilitates strong intermolecular hydrogen bonding, which significantly stabilizes the crystal lattice and drives the Tm upward. Additionally, the rigorous extraction and drying processing history removes unreacted monomers and oligomers that would otherwise act as plasticizers, thereby preserving the thermal stability of the crystalline domains. Decreasing Factors: The use of adipic acid as an end-capper limits the molecular weight of the polymer chains, and according to the Flory equation, finite chain lengths reduce the melting temperature relative to infinite molecular weight polymers due to increased chain end defects. Furthermore, the inclusion of small molecule additives such as Irganox 1330 and residual water may act as impurities within the lattice or amorphous regions, exerting a diluent effect that depresses the Tm. Dominant Factor: The extensive hydrogen bonding network inherent to the polyamide 6 chemistry is the dominant factor, establishing a high baseline melting temperature by robustly stabilizing the semicrystalline phase, although the molecular weight limitation and additive presence qualitatively moderate the final value relative to a pristine, ultra-high molecular weight standard."
    },
    "analysis_without_hierarchical_structure": {
      "descriptive_text": "This polyamide 6 homopolymer was synthesized via the ring-opening polymerization of epsilon-caprolactam using water (1 wt%) as an initiator and adipic acid (5 wt%) as an end-capping agent, with Irganox 1330 (1 wt%) added as a stabilizer. The polymerization was conducted at 250 °C and 3 bar for 5 hours under a nitrogen atmosphere. Post-synthesis, the material underwent water extraction at 80 °C for 20 hours to remove residual monomers and oligomers, followed by drying at 80 °C for 24 hours. The melting temperature was characterized using differential scanning calorimetry during the second heating run from -80 to 240 °C at a rate of 10 °C/min under nitrogen flow.",
      "reasoning_analysis": "Increasing Factors: The chemical composition features a polyamide 6 backbone capable of forming strong intermolecular hydrogen bonds between amide groups, which significantly increases cohesive energy density and lattice stability, driving the Tm upward. Additionally, the processing history includes a rigorous water extraction step that removes low molecular weight oligomers and cyclic monomers, reducing impurities that would otherwise disrupt crystal lattice perfection and depress the melting point. Decreasing Factors: The inclusion of adipic acid as an end-capper limits the final molecular weight of the polymer chains; according to polymer thermodynamics, lower molecular weight increases the concentration of chain ends which disrupt crystalline lamellae and lower the Tm. Furthermore, the presence of Irganox 1330 stabilizer molecules may act as impurities within the crystalline regions, potentially reducing overall crystallinity and thermal stability. Dominant Factor: While the purification via extraction enhances crystal quality, the molecular weight limitation imposed by the adipic acid end-capper is the dominant factor defining the final Tm, as it prevents the polymer from reaching the asymptotic melting temperature associated with high-molecular-weight nylon 6, despite the strong hydrogen bonding network."
    }
  },
  {
    "doi": "10.3390/polym16121710",
    "title": "Crystallization of the β-Form of Polypropylene from the Melt with Reduced Entanglement of Macromolecules",
    "year": 2024,
    "chemical_composition": {
      "repeat_unit_psmiles": "[*]CC(C)[*]",
      "monomers": [
        {
          "name": "Propylene",
          "smiles": "CC=C",
          "ratio_value": null,
          "ratio_unit": null
        }
      ],
      "additives": [
        {
          "name": "Calcium pimelate",
          "type": "nucleant",
          "amount_value": 0.2,
          "amount_unit": "wt.%"
        }
      ],
      "is_homopolymer": true
    },
    "processing_history": "Isotactic polypropylene (Novolen 1100 N), partially disentangled (0.5 wt.% in xylene at 135 °C, cooled to 40 °C), nucleated. Tm measured by DSC, I Heating cycle, 10 °C/min heating rate, α-phase peak.",
    "hierarchical_structure": "Partially disentangled macromolecules, α-phase crystals.",
    "properties": {
      "Tm": {
        "value": [
          165
        ],
        "unit": "°C"
      }
    },
    "analysis_with_hierarchical_structure": {
      "descriptive_text": "The sample consists of an isotactic polypropylene homopolymer (Novolen 1100 N) incorporating 0.2 wt.% calcium pimelate as a nucleating agent. To modify the chain topology, the polymer was subjected to a solution processing history wherein it was dissolved at 0.5 wt.% in xylene at 135 °C and subsequently cooled to 40 °C to achieve a partially disentangled state prior to nucleation. The resulting hierarchical structure features partially disentangled macromolecules that crystallize into the α-phase. The melting temperature was characterized via differential scanning calorimetry during the first heating cycle at a rate of 10 °C/min, focusing on the α-phase peak.",
      "reasoning_analysis": "Increasing Factors: The high stereoregularity of the isotactic polypropylene backbone facilitates tight chain packing and stable crystal formation, intrinsically establishing a robust baseline melting temperature. The addition of calcium pimelate acts as a specific nucleating agent that promotes the formation of the thermodynamically stable α-phase crystals, which typically exhibit higher thermal stability than metastable polymorphs. Furthermore, the partial disentanglement of macromolecules reduces topological constraints, potentially allowing chains to reel in more effectively during crystallization to form thicker lamellae, thereby elevating the Tm. Decreasing Factors: The processing history involves solution crystallization where the sample was cooled to 40 °C, representing a significant degree of supercooling relative to the equilibrium melting point; this kinetic limitation often restricts the maximum achievable lamellar thickness compared to slow cooling from the bulk melt, which could qualitatively lower the observed Tm. Additionally, if any residual xylene solvent remained trapped within the crystalline domains despite drying, it could act as an impurity disrupting crystal perfection and depressing the melting point. Dominant Factor: The intrinsic chemical regularity of the isotactic backbone combined with the specific nucleation of the stable α-phase crystals qualitatively dominates the thermal behavior, setting the fundamental Tm range, while the partial disentanglement likely serves to optimize crystal perfection within this framework, counteracting the kinetic limitations imposed by the solution cooling history."
    },
    "analysis_without_hierarchical_structure": {
      "descriptive_text": "The sample comprises an isotactic polypropylene homopolymer (Novolen 1100 N) incorporated with 0.2 wt.% calcium pimelate acting as a nucleating agent. Preparation involved partial disentanglement of the polymer chains via dissolution of 0.5 wt.% polymer in xylene at 135 °C, followed by cooling to 40 °C and nucleation. Thermal characterization was performed using differential scanning calorimetry (DSC) during the first heating cycle at a rate of 10 °C/min, with the melting temperature determined from the α-phase peak.",
      "reasoning_analysis": "Increasing Factors: The inherent isotactic stereochemistry of the polypropylene backbone facilitates regular chain packing and crystallization. Furthermore, the processing history involving partial disentanglement in a dilute xylene solution reduces topological constraints, allowing polymer chains to reorganize into thicker lamellae during crystallization, which qualitatively elevates the melting temperature according to the Thomson-Gibbs equation. Decreasing Factors: The crystallization process concluded with cooling to 40 °C, which represents a relatively low crystallization temperature for polypropylene; crystallization at high supercooling typically yields thinner lamellae compared to high-temperature crystallization, thereby depressing the melting temperature. Additionally, the inclusion of calcium pimelate additives introduces heterogeneities that could potentially disrupt crystal perfection at the interface. Dominant Factor: The reduction in entanglement density achieved through solution processing is the dominant factor, as the enhanced chain mobility and ability to form thicker, more stable lamellae in the solution state generally outweigh the lamellar thinning effects associated with the lower final cooling temperature, leading to a melting behavior characteristic of well-ordered solution-crystallized structures."
    }
  },
  {
    "doi": "10.1002/pc.28606",
    "title": "Thermal behavior of polypropylene composites with segregated graphene nanoplatelet network",
    "year": 2024,
    "chemical_composition": {
      "repeat_unit_psmiles": "[*]CC(C)[*]",
      "monomers": [
        {
          "name": "Propylene",
          "smiles": "CC=C",
          "ratio_value": null,
          "ratio_unit": null
        }
      ],
      "additives": [
        {
          "name": "Graphene nanoplatelet",
          "type": "filler",
          "amount_value": 1,
          "amount_unit": "wt%"
        }
      ],
      "is_homopolymer": true
    },
    "processing_history": "l-SPC1: Mechanical mixing at 2000 rpm for 2 min. Heat-compressed at 15 MPa and 160°C for 15 min. PP particle size 2-4 mm. DSC analysis: Heated from 0 to 200°C at 10°C/min (1st heating cycle) using DSC 2500 (TA Instruments).",
    "hierarchical_structure": "Segregated GNP network at interfaces of large PP particles (2-4 mm).",
    "properties": {
      "Tm": {
        "value": [
          174.1
        ],
        "unit": "°C"
      }
    },
    "analysis_with_hierarchical_structure": {
      "descriptive_text": "The sample comprises a polypropylene homopolymer matrix reinforced with 1 wt% graphene nanoplatelet filler. It was manufactured by mechanically mixing large polypropylene particles (2-4 mm) with the filler at 2000 rpm for 2 minutes, followed by heat-compression molding at 15 MPa and 160°C for 15 minutes. This specific processing route yielded a hierarchical structure featuring a segregated graphene nanoplatelet network localized at the interfaces of the large polymer particles. Thermal properties were evaluated via differential scanning calorimetry during the first heating cycle from 0 to 200°C at a rate of 10°C/min.",
      "reasoning_analysis": "Increasing Factors: The incorporation of graphene nanoplatelets can serve as heterogeneous nucleating agents, potentially promoting the growth of thicker lamellae or more perfect crystalline domains during solidification, which inherently raises the melting temperature. Furthermore, the heat-compression process at 160°C operates near the typical melting range of polypropylene, which may induce an annealing effect or preserve stable crystal seeds (memory effect) that require higher thermal energy to melt during subsequent analysis. Decreasing Factors: The segregated network structure confines the filler primarily to the interparticle boundaries rather than ensuring uniform dispersion within the spherulites, which may limit the filler's ability to enhance crystal perfection throughout the bulk matrix. Additionally, the use of large initial polymer particles (2-4 mm) during mixing reduces shear-induced chain orientation compared to melt-extrusion processes, potentially resulting in less oriented crystals that melt at slightly lower temperatures. Dominant Factor: The thermal history imposed by the heat-compression temperature is the dominant factor governing the observed melting behavior. Since the processing temperature (160°C) is proximate to the equilibrium melting point of isotactic polypropylene, it dictates the initial crystalline population and lamellar thickness distribution measured during the first DSC heating cycle, overshadowing the morphological effects of the segregated filler network."
    },
    "analysis_without_hierarchical_structure": {
      "descriptive_text": "The sample consists of a polypropylene homopolymer reinforced with 1 wt% graphene nanoplatelets. The composite was fabricated by mechanical mixing at 2000 rpm for 2 minutes using polypropylene particles with a size range of 2-4 mm, followed by heat-compression molding at 15 MPa and 160°C for 15 minutes. Thermal characterization was performed using a DSC 2500 instrument, where the specimen was heated from 0 to 200°C at a rate of 10°C/min during the first heating cycle.",
      "reasoning_analysis": "Increasing Factors: The application of high pressure (15 MPa) during the heat-compression process thermodynamically stabilizes the crystalline phase and promotes denser chain packing, which inherently drives the melting temperature higher. Additionally, the graphene nanoplatelets act as heterogeneous nucleating agents, potentially facilitating the formation of more stable crystal polymorphs or thicker lamellae during solidification. Decreasing Factors: The processing temperature of 160°C is proximate to the typical melting range of polypropylene, and if the subsequent cooling rate was rapid without sufficient annealing, it could result in the formation of thinner lamellae with lower thermal stability, thereby depressing the melting temperature. Dominant Factor: The intrinsic chemical structure of the polypropylene backbone establishes the fundamental baseline for the melting temperature; however, the high-pressure compression molding history is the dominant processing factor, as the elevated pressure during solidification primarily dictates the lamellar thickness and crystal perfection that determine the final melting behavior relative to ambient pressure samples."
    }
  },
  {
    "doi": "10.1002/pc.28606",
    "title": "Thermal behavior of polypropylene composites with segregated graphene nanoplatelet network",
    "year": 2024,
    "chemical_composition": {
      "repeat_unit_psmiles": "[*]CC(C)[*]",
      "monomers": [
        {
          "name": "Propylene",
          "smiles": "CC=C",
          "ratio_value": null,
          "ratio_unit": null
        }
      ],
      "additives": [
        {
          "name": "Graphene nanoplatelet",
          "type": "filler",
          "amount_value": 0.1,
          "amount_unit": "wt%"
        }
      ],
      "is_homopolymer": true
    },
    "processing_history": "l-SPC0.1: Mechanical mixing at 2000 rpm for 2 min. Heat-compressed at 15 MPa and 160°C for 15 min. PP particle size 2-4 mm. DSC analysis: Heated from 0 to 200°C at 10°C/min, cooled at 10°C/min, then heated again (2nd heating cycle) using DSC 2500 (TA Instruments).",
    "hierarchical_structure": "Segregated GNP network at interfaces of large PP particles (2-4 mm).",
    "properties": {
      "Tm": {
        "value": [
          163.3
        ],
        "unit": "°C"
      }
    },
    "analysis_with_hierarchical_structure": {
      "descriptive_text": "The sample comprises a polypropylene homopolymer matrix incorporated with 0.1 wt% graphene nanoplatelets, designated as l-SPC0.1. Fabrication involved mechanical mixing at 2000 rpm for 2 minutes followed by heat compression at 15 MPa and 160°C for 15 minutes, utilizing initial polypropylene particles with a size range of 2-4 mm. This processing route yielded a hierarchical structure characterized by a segregated graphene nanoplatelet network localized at the interfaces of the large polypropylene particles. Thermal analysis was conducted using a TA Instruments DSC 2500, where the sample was heated from 0 to 200°C at 10°C/min, cooled at 10°C/min, and the melting behavior was recorded during the second heating cycle to eliminate prior thermal history.",
      "reasoning_analysis": "Increasing Factors: The incorporation of graphene nanoplatelets serves as heterogeneous nucleating sites, which can promote the onset of crystallization and potentially stabilize the crystalline phase through epitaxial growth mechanisms. Additionally, the physical confinement imposed by the segregated filler network at the particle interfaces may restrict polymer chain mobility in the amorphous regions, indirectly supporting the thermal stability of the adjacent crystalline domains. Decreasing Factors: The segregated structure localized at the boundaries of large 2-4 mm polypropylene particles introduces significant interfacial area that may disrupt the continuity of spherulitic growth and limit lamellar thickening. Furthermore, the standardized cooling rate of 10°C/min during the DSC protocol limits the time available for crystal perfection and lamellar reorganization compared to slower cooling processes, potentially resulting in thinner lamellae according to the Gibbs-Thomson relationship. Dominant Factor: The inherent crystallizability of the polypropylene homopolymer backbone establishes the primary thermal baseline; however, within the context of the composite modifications, the heterogeneous nucleation efficiency of the graphene nanoplatelets is the dominant modifying factor, typically promoting crystalline stability that mitigates the depressive effects of the segregated morphology and processing kinetics."
    },
    "analysis_without_hierarchical_structure": {
      "descriptive_text": "The sample comprises a polypropylene homopolymer matrix incorporated with 0.1 wt% graphene nanoplatelets. The composite was fabricated by mechanically mixing 2-4 mm polypropylene particles with the filler at 2000 rpm for 2 minutes, followed by heat-compression molding at 15 MPa and 160°C for 15 minutes. Thermal characterization was performed using differential scanning calorimetry on a DSC 2500 instrument, where the specimen underwent a heating cycle from 0 to 200°C at 10°C/min, followed by cooling at 10°C/min, with the melting temperature recorded during the subsequent second heating cycle.",
      "reasoning_analysis": "Increasing Factors: The incorporation of graphene nanoplatelets serves as a heterogeneous nucleating agent within the polypropylene matrix, promoting the formation of more perfect or thicker lamellar crystals during the cooling phase of the thermal cycle, thereby requiring higher thermal energy to melt. Additionally, strong interfacial interactions between the polymer chains and the high-surface-area graphene may restrict segmental mobility at the crystal boundaries, contributing to enhanced thermal stability of the crystalline phase. Decreasing Factors: The high-shear mechanical mixing at 2000 rpm introduces significant shear forces that could potentially induce chain scission or reduce molecular weight, which might compromise the structural integrity of the crystalline domains and lower the melting temperature. Furthermore, agglomeration of the nanoplatelets could disrupt the regularity of polymer packing, creating defects within the crystal lattice that reduce thermal stability. Dominant Factor: The intrinsic crystalline capability of the polypropylene homopolymer backbone establishes the fundamental baseline for the melting temperature; however, the nucleating effect of the graphene nanoplatelets is the dominant modifying factor, as it typically enhances crystal perfection during the standardized DSC cooling protocol, qualitatively driving the Tm higher relative to the neat polymer despite potential shear-induced degradation."
    }
  },
  {
    "doi": "10.1002/pc.28606",
    "title": "Thermal behavior of polypropylene composites with segregated graphene nanoplatelet network",
    "year": 2024,
    "chemical_composition": {
      "repeat_unit_psmiles": "[*]CC(C)[*]",
      "monomers": [
        {
          "name": "Propylene",
          "smiles": "CC=C",
          "ratio_value": null,
          "ratio_unit": null
        }
      ],
      "additives": [
        {
          "name": "Graphene nanoplatelet",
          "type": "filler",
          "amount_value": 0.5,
          "amount_unit": "wt%"
        }
      ],
      "is_homopolymer": true
    },
    "processing_history": "l-SPC0.5: Mechanical mixing at 2000 rpm for 2 min. Heat-compressed at 15 MPa and 160°C for 15 min. PP particle size 2-4 mm. DSC analysis: Heated from 0 to 200°C at 10°C/min, cooled at 10°C/min, then heated again (2nd heating cycle) using DSC 2500 (TA Instruments).",
    "hierarchical_structure": "Segregated GNP network at interfaces of large PP particles (2-4 mm).",
    "properties": {
      "Tm": {
        "value": [
          163.6
        ],
        "unit": "°C"
      }
    },
    "analysis_with_hierarchical_structure": {
      "descriptive_text": "This material system comprises a polypropylene homopolymer composite reinforced with 0.5 wt% graphene nanoplatelets. Initially consisting of large polypropylene particles ranging from 2 to 4 mm, the mixture underwent mechanical mixing at 2000 rpm for 2 minutes followed by heat-compression molding at 15 MPa and 160°C for 15 minutes. This processing route yielded a hierarchical structure characterized by a segregated graphene nanoplatelet network localized at the interfaces of the large polymer particles. Thermal characterization was performed using differential scanning calorimetry on a TA Instruments DSC 2500, utilizing a protocol of heating from 0 to 200°C at 10°C/min, cooling at 10°C/min, and analyzing the second heating cycle to determine thermal transitions.",
      "reasoning_analysis": "Increasing Factors: The incorporation of graphene nanoplatelets serves as a heterogeneous nucleating agent, which facilitates the initiation of crystallization and can promote the formation of thicker or more thermally stable lamellae during the cooling phase, thereby elevating the melting temperature according to the Thomson-Gibbs relationship. Additionally, the heat-compression processing at 160°C followed by the standardized DSC thermal cycle erases prior thermal history, allowing the filler-induced nucleation to dictate the crystalline morphology without interference from previous processing defects. Decreasing Factors: The segregated network structure confines the graphene nanoplatelets to the interfaces of the large polypropylene particles, which may impose geometric constraints on chain folding and crystal growth in these interfacial regions, potentially resulting in smaller or less perfect crystallites that melt at lower temperatures. Furthermore, the moderate cooling rate of 10°C/min employed during characterization limits the time available for crystal perfection and lamellar thickening compared to slow cooling protocols, which can suppress the observed melting temperature. Dominant Factor: While the interfacial confinement introduces some structural heterogeneity, the intrinsic stereoregularity of the polypropylene homopolymer backbone combined with the strong nucleating efficiency of the graphene nanoplatelets qualitatively dominates the thermal behavior. The filler-induced enhancement of crystal stability and perfection during the recrystallization process is the primary driver, likely resulting in a net increase in melting temperature relative to neat polypropylene processed under identical thermal conditions."
    },
    "analysis_without_hierarchical_structure": {
      "descriptive_text": "The sample comprises a polypropylene homopolymer matrix incorporated with 0.5 wt% graphene nanoplatelets. The composite was fabricated by mechanically mixing 2-4 mm polypropylene particles with the filler at 2000 rpm for 2 minutes, followed by heat compression at 15 MPa and 160°C for 15 minutes. Thermal characterization was performed using differential scanning calorimetry (DSC 2500, TA Instruments), utilizing a protocol of heating from 0 to 200°C at 10°C/min, cooling at 10°C/min, and recording data during the second heating cycle to ensure consistent thermal history.",
      "reasoning_analysis": "Increasing Factors: The incorporation of graphene nanoplatelets acts as a heterogeneous nucleating agent, which can promote transcrystallinity and restrict chain mobility at the polymer-filler interface, potentially stabilizing the crystal lattice. Additionally, the high pressure of 15 MPa applied during heat compression facilitates denser chain packing and may encourage the formation of thicker lamellae during solidification, thermodynamically raising the melting point according to the Gibbs-Thomson relationship. Decreasing Factors: The controlled cooling rate of 10°C/min during the DSC analysis limits the time available for polymer chains to reorganize into thick, perfect lamellae compared to quasi-static cooling, potentially resulting in thinner crystallites that melt at lower temperatures. Furthermore, if the mechanical mixing time of 2 minutes was insufficient for complete filler exfoliation, agglomerates could act as structural defects disrupting crystal continuity. Dominant Factor: The intrinsic chemical structure of the polypropylene backbone dictates the fundamental thermodynamic stability of the crystal phase. However, regarding the processing variables, the elimination of thermal history via the second heating cycle dominates the final observed behavior, ensuring the Tm reflects the lamellar thickness distribution generated during the controlled DSC cooling ramp rather than the initial compression molding conditions."
    }
  },
  {
    "doi": "10.1002/pc.28606",
    "title": "Thermal behavior of polypropylene composites with segregated graphene nanoplatelet network",
    "year": 2024,
    "chemical_composition": {
      "repeat_unit_psmiles": "[*]CC(C)[*]",
      "monomers": [
        {
          "name": "Propylene",
          "smiles": "CC=C",
          "ratio_value": null,
          "ratio_unit": null
        }
      ],
      "additives": [
        {
          "name": "Graphene nanoplatelet",
          "type": "filler",
          "amount_value": 0.5,
          "amount_unit": "wt%"
        }
      ],
      "is_homopolymer": true
    },
    "processing_history": "l-SPC0.5: Mechanical mixing at 2000 rpm for 2 min. Heat-compressed at 15 MPa and 160°C for 15 min. PP particle size 2-4 mm. DSC analysis: Heated from 0 to 200°C at 10°C/min (1st heating cycle) using DSC 2500 (TA Instruments).",
    "hierarchical_structure": "Segregated GNP network at interfaces of large PP particles (2-4 mm).",
    "properties": {
      "Tm": {
        "value": [
          173.8
        ],
        "unit": "°C"
      }
    },
    "analysis_with_hierarchical_structure": {
      "descriptive_text": "The sample comprises a polypropylene homopolymer composite containing 0.5 wt% graphene nanoplatelets as a filler. Preparation involved mechanical mixing at 2000 rpm for 2 minutes followed by heat compression at 15 MPa and 160°C for 15 minutes using polypropylene particles with a size range of 2 to 4 mm. This processing yielded a hierarchical structure featuring a segregated graphene nanoplatelet network situated at the interfaces of the large polypropylene particles. Characterization was performed via differential scanning calorimetry during the first heating cycle from 0 to 200°C at a rate of 10°C/min using a TA Instruments DSC 2500.",
      "reasoning_analysis": "Increasing Factors: The presence of graphene nanoplatelets acts as heterogeneous nucleating sites that promote the formation of thicker lamellar crystals, which inherently possess higher thermal stability and melt at elevated temperatures. Additionally, the high compression pressure of 15 MPa applied during processing thermodynamically stabilizes the crystalline phase, contributing to an upward shift in the melting equilibrium. Decreasing Factors: The segregated network morphology confines the filler to the interfacial regions of the large polymer particles, limiting the nucleation efficiency within the bulk matrix compared to a uniformly dispersed system. Furthermore, the processing temperature of 160°C is close to the melting threshold, and without controlled cooling protocols, kinetic trapping of less perfect crystals or the formation of thinner lamellae during solidification could occur, potentially depressing the observed melting temperature. Dominant Factor: The synergistic influence of heterogeneous nucleation by the graphene filler and the thermodynamic stabilization provided by high-pressure compression qualitatively outweighs the morphological constraints of the segregated structure, suggesting that the net effect drives the melting temperature toward higher values relative to a neat or non-compressed baseline."
    },
    "analysis_without_hierarchical_structure": {
      "descriptive_text": "The sample consists of a polypropylene homopolymer composite reinforced with 0.5 wt% graphene nanoplatelets. Preparation involved mechanical mixing of 2-4 mm polypropylene particles with the filler at 2000 rpm for 2 minutes, followed by heat compression molding at 15 MPa and 160°C for 15 minutes. The thermal properties were subsequently characterized using differential scanning calorimetry on a TA Instruments DSC 2500, employing a first heating cycle from 0 to 200°C at a rate of 10°C/min.",
      "reasoning_analysis": "Increasing Factors: The inclusion of graphene nanoplatelets acts as a heterogeneous nucleating agent within the polypropylene matrix, promoting the formation of crystalline domains with potentially higher thermal stability. The rigid filler interface restricts segmental mobility of the polymer chains adjacent to the nanoplatelets, which can stabilize the crystal lattice and require additional thermal energy to initiate melting. Decreasing Factors: The high-shear mechanical mixing protocol at 2000 rpm imposes significant stress on the polymer chains, creating a risk of mechanochemical degradation and molecular weight reduction; an increase in chain end concentration disrupts crystal lattice perfection and can lower the melting temperature. Furthermore, if the filler dispersion leads to confinement effects, it may restrict the growth of thick lamellae during the cooling phase of the heat compression process. Dominant Factor: While the processing-induced shear stress presents a mechanism for Tm depression, the nucleating efficiency of the graphene nanoplatelets at 0.5 wt% loading is the dominant factor governing the final crystalline morphology. The filler's ability to induce heterogeneous nucleation and potentially foster transcrystallinity generally enhances the thermal stability of the crystalline phase, qualitatively driving the Tm behavior towards higher values relative to a neat polymer subjected to similar shear history."
    }
  },
  {
    "doi": "10.3390/polym16121710",
