Repository: hhtrick/HHT-code

# HHT training framework

This directory contains model training, embedding precomputation, inference, article-level baselines and the curated datasets. All commands below assume that the working directory is `train_code/`.

## 3. Datasets and fixed partitions

Each main dataset is a JSON array at `dataset/{property}/{property}.json`. Entries contain source metadata, `chemical_composition`, `processing_history`, `hierarchical_structure`, `properties`, and two generated-analysis objects. Targets are stored as `properties[property]["value"]`; source metadata and target values are not predictive input fields.

| Property | Train | Validation | Test | Total |
|---|---:|---:|---:|---:|

File: train_code/dataset/Tm/Tm.json (part 173 of 200)
[
    "title": "Crystallization of the β-Form of Polypropylene from the Melt with Reduced Entanglement of Macromolecules",
    "year": 2024,
    "chemical_composition": {
      "repeat_unit_psmiles": "[*]CC(C)[*]",
      "monomers": [
        {
          "name": "Propylene",
          "smiles": "CC=C",
          "ratio_value": null,
          "ratio_unit": null
        }
      ],
      "additives": [],
      "is_homopolymer": true
    },
    "processing_history": "Isotactic polypropylene (Novolen 1100 N), partially disentangled (0.5 wt.% in xylene at 135 °C, cooled to 40 °C). Tm measured by DSC, I Heating cycle, 10 °C/min heating rate, α-phase peak.",
    "hierarchical_structure": "Partially disentangled macromolecules, α-phase crystals.",
    "properties": {
      "Tm": {
        "value": [
          165
        ],
        "unit": "°C"
      }
    },
    "analysis_with_hierarchical_structure": {
      "descriptive_text": "The sample comprises an isotactic polypropylene (Novolen 1100 N) homopolymer featuring partially disentangled macromolecules and α-phase crystalline morphology. This structural state was achieved through a solution processing history wherein the polymer was dissolved at 0.5 wt.% in xylene at 135 °C and subsequently cooled to 40 °C to induce partial disentanglement. Thermal characterization was performed via differential scanning calorimetry during the first heating cycle at a rate of 10 °C/min, with the analysis centered on the α-phase melting peak.",
      "reasoning_analysis": "Increasing Factors: The high stereoregularity of the isotactic polypropylene backbone facilitates efficient chain packing and crystallization, while the formation of the α-phase represents the most thermodynamically stable crystalline modification, inherently supporting a higher melting temperature compared to metastable phases. Additionally, the partial disentanglement achieved through solution processing reduces topological constraints, facilitating chain rearrangement during crystallization which can promote the formation of thicker lamellae and more perfect crystals. Decreasing Factors: The crystallization temperature during processing was limited to 40 °C, and according to the Gibbs-Thomson relationship, crystallization at lower temperatures typically results in thinner lamellae due to kinetic limitations, which depresses the observed melting temperature relative to crystals formed at higher crystallization temperatures. Furthermore, any potential residual solvent trapped within the crystalline lattice from the xylene solution process could introduce defects that slightly destabilize the crystal structure. Dominant Factor: The intrinsic stability of the α-phase crystals combined with the enhanced chain mobility provided by the partial disentanglement treatment likely dominates the thermal behavior. While the crystallization temperature imposes a limit on lamellar thickness, the reduced entanglement density allows for more efficient packing than typically achieved in entangled melt-crystallized samples, suggesting the melting temperature is primarily governed by the high stereoregularity and the specific stable crystalline morphology induced by the solution processing."
    },
    "analysis_without_hierarchical_structure": {
      "descriptive_text": "The sample comprises an isotactic polypropylene homopolymer, specifically Novolen 1100 N. Processing involved a partial disentanglement protocol wherein the polymer was dissolved at 0.5 wt.% in xylene at 135 °C and subsequently cooled to 40 °C. Thermal analysis was conducted via differential scanning calorimetry during the first heating cycle at a rate of 10 °C/min, focusing on the α-phase melting peak.",
      "reasoning_analysis": "Increasing Factors: The high stereoregularity of the isotactic polypropylene backbone facilitates efficient chain packing into the stable α-phase crystal lattice, intrinsically supporting a robust melting temperature. Additionally, the processing history involving crystallization from a dilute xylene solution typically promotes the formation of thicker lamellae with reduced topological constraints compared to melt crystallization, thermodynamically stabilizing the crystal phase and driving the Tm higher. Decreasing Factors: The specific cooling protocol from 135 °C to 40 °C may impose kinetic limitations on lamellar thickening if the cooling rate was not sufficiently slow, potentially resulting in crystallites with lower thermal stability compared to an extensively annealed bulk sample. Furthermore, any potential topological defects introduced during the partial disentanglement process could slightly disrupt crystal perfection. Dominant Factor: The intrinsic stereoregularity of the isotactic structure combined with the solution-based crystallization pathway qualitatively dominates the thermal behavior. The enhanced chain mobility during solution processing allows for the development of thicker, more perfect lamellae, which establishes a Tm characteristic of well-formed α-phase crystals, likely overriding kinetic limitations from the cooling step."
    }
  },
  {
    "doi": "10.1002/pc.28606",
    "title": "Thermal behavior of polypropylene composites with segregated graphene nanoplatelet network",
    "year": 2024,
    "chemical_composition": {
      "repeat_unit_psmiles": "[*]CC(C)[*]",
      "monomers": [
        {
          "name": "Propylene",
          "smiles": "CC=C",
          "ratio_value": null,
          "ratio_unit": null
        }
      ],
      "additives": [
        {
          "name": "Graphene nanoplatelet",
          "type": "filler",
          "amount_value": 1,
          "amount_unit": "wt%"
        }
      ],
      "is_homopolymer": true
    },
    "processing_history": "l-SPC1: Mechanical mixing at 2000 rpm for 2 min. Heat-compressed at 15 MPa and 160°C for 15 min. PP particle size 2-4 mm. DSC analysis: Heated from 0 to 200°C at 10°C/min, cooled at 10°C/min, then heated again (2nd heating cycle) using DSC 2500 (TA Instruments).",
    "hierarchical_structure": "Segregated GNP network at interfaces of large PP particles (2-4 mm).",
    "properties": {
      "Tm": {
        "value": [
          164.0
        ],
        "unit": "°C"
      }
    },
    "analysis_with_hierarchical_structure": {
      "descriptive_text": "The sample comprises a polypropylene homopolymer matrix reinforced with 1 wt% graphene nanoplatelets. Fabrication involved mechanical mixing at 2000 rpm for 2 minutes followed by heat-compression molding at 15 MPa and 160°C for 15 minutes using polypropylene particles sized 2–4 mm. This process yielded a hierarchical structure featuring a segregated graphene nanoplatelet network localized at the interfaces of the large polypropylene particles. Thermal characterization was conducted via differential scanning calorimetry using a TA Instruments DSC 2500 during the second heating cycle from 0 to 200°C at a rate of 10°C/min.",
      "reasoning_analysis": "Increasing Factors: The inclusion of graphene nanoplatelets serves as a heterogeneous nucleating agent, which can enhance crystallinity and promote the formation of thicker lamellae during cooling, thereby sustaining a higher melting temperature. Moreover, the segregated network structure creates extensive interfacial areas where polymer chain mobility is restricted, thermodynamically stabilizing the crystalline domains. Decreasing Factors: The filler particles may physically impede polymer chain folding during crystallization, leading to the formation of thinner or less perfect crystals that exhibit melting point depression. Additionally, any residual thermal stresses from the heat-compression process at 160°C, which is near the melting range of polypropylene, could introduce defects into the crystal lattice. Dominant Factor: The intrinsic thermodynamic stability of the isotactic polypropylene crystalline phase remains the dominant factor governing the melting temperature. While the graphene nanoplatelets and segregated morphology modify the crystallization kinetics and interfacial environment, the fundamental chemistry of the polymer backbone dictates the primary melting behavior, with the composite features inducing only perturbative effects on the final Tm."
    },
    "analysis_without_hierarchical_structure": {
      "descriptive_text": "The sample consists of a polypropylene homopolymer composite reinforced with 1 wt% graphene nanoplatelets. Preparation involved mechanical mixing of 2-4 mm polypropylene particles with the filler at 2000 rpm for 2 minutes, followed by heat compression at 15 MPa and 160°C for 15 minutes. Thermal characterization was performed using differential scanning calorimetry, where the sample was heated from 0 to 200°C at 10°C/min, cooled at the same rate, and subsequently reheated to record the melting behavior during the second heating cycle.",
      "reasoning_analysis": "Increasing Factors: The presence of graphene nanoplatelets acts as a heterogeneous nucleating agent, facilitating the formation of more perfect or thicker lamellae during the cooling phase of the thermal analysis. Additionally, interfacial interactions between the polypropylene chains and the graphene surface restrict segmental mobility within the crystalline-amorphous interphase, requiring higher thermal energy to disrupt the lattice structure. Decreasing Factors: The high-shear mechanical mixing at 2000 rpm imposes thermo-mechanical stress that may induce chain scission, reducing the molecular weight and potentially leading to the formation of less thermally stable crystals. Furthermore, agglomeration of the nanofiller could disrupt the continuity of the crystalline domains. Dominant Factor: The intrinsic stereoregularity of the polypropylene homopolymer establishes the baseline melting behavior, but the nucleating efficiency of the graphene nanoplatelets during the controlled DSC cooling cycle is the dominant modifying factor. Since the second heating cycle eliminates the thermal history of the compression molding, the filler-induced enhancement in crystal perfection and stability qualitatively outweighs the potential molecular weight reduction from mixing, leading to a net stabilizing effect on the Tm."
    }
  },
  {
    "doi": "10.1002/polb.24262",
    "title": "Additive-Like Amounts of HDPE Prevent Creep of Molten LDPE: Phase-Behavior and Thermo-Mechanical Properties of a Melt-Miscible Blend",
    "year": 2016,
    "chemical_composition": {
      "repeat_unit_psmiles": "[*]CC[*]",
      "monomers": [
        {
          "name": "Ethylene",
          "smiles": "C=C",
          "ratio_value": null,
          "ratio_unit": null
        }
      ],
      "additives": [],
      "is_homopolymer": true
    },
    "processing_history": "Neat LDPE. Melt-pressed at 150 °C, 50 MPa, cooled to room temperature at ~10 °C/min. Tm measured by DSC second heating at 10 °C/min under N2.",
    "hierarchical_structure": "Semicrystalline. Invariant LDPE melting endotherm.",
    "properties": {
      "Tm": {
        "value": [
          110
        ],
        "unit": "°C"
      }
    },
    "analysis_with_hierarchical_structure": {
      "descriptive_text": "The sample comprises neat low-density polyethylene (LDPE), a semicrystalline homopolymer synthesized from ethylene monomers. It was consolidated via melt-pressing at 150 °C under 50 MPa pressure and subsequently cooled to room temperature at approximately 10 °C/min. The melting temperature was characterized using differential scanning calorimetry during the second heating cycle at 10 °C/min under a nitrogen atmosphere, displaying an invariant LDPE melting endotherm indicative of its hierarchical structure.",
      "reasoning_analysis": "Increasing Factors: The regular ethylene backbone segments between branch points facilitate efficient chain packing into orthorhombic unit cells, establishing a fundamental crystalline stability. Additionally, the application of 50 MPa pressure during the melt-pressing stage promotes denser consolidation and may slightly enhance lamellar stability during the initial crystallization compared to ambient pressure processing. Decreasing Factors: The classification as low-density polyethylene indicates the presence of inherent short-chain and long-chain branching, which act as topological defects that are excluded from the crystal lattice, thereby reducing lamellar thickness and depressing the melting temperature relative to linear polyethylene. Furthermore, the cooling rate of 10 °C/min during sample preparation, while not a quench, limits the time available for crystal perfection and thickening compared to slow annealing protocols. Dominant Factor: The topological branching inherent to the LDPE composition is the dominant factor governing the melting behavior. While processing pressure and backbone regularity support crystallinity, the frequency and distribution of branches strictly limit the maximum achievable lamellar thickness and thermodynamic stability, qualitatively defining the Tm at a lower level compared to linear polyethylene homologs regardless of the specific thermal history applied."
    },
    "analysis_without_hierarchical_structure": {
      "descriptive_text": "The sample comprises neat low-density polyethylene (LDPE) homopolymer. It was prepared by melt-pressing at 150 °C under 50 MPa pressure, followed by cooling to room temperature at a rate of approximately 10 °C/min. The melting temperature was characterized by differential scanning calorimetry (DSC) during the second heating cycle at 10 °C/min under a nitrogen atmosphere.",
      "reasoning_analysis": "Increasing Factors: The high pressure (50 MPa) applied during melt-pressing promotes chain packing and densification, which can facilitate the formation of thicker lamellae and stabilize the crystalline phase, thereby exerting an upward influence on the Tm. Additionally, the inert nitrogen atmosphere during characterization prevents oxidative chain scission that could otherwise reduce molecular weight and depress the melting point. Decreasing Factors: The identification of the material as low-density polyethylene (LDPE) indicates a branched architecture where short-chain and long-chain branches act as defects within the crystal lattice. These branches are excluded from the lamellae, reducing the average lamellar thickness and significantly lowering the Tm compared to linear polyethylene. Furthermore, the cooling rate of ~10 °C/min limits the time available for crystal perfection compared to slow cooling or annealing protocols, resulting in less thermally stable crystallites. Dominant Factor: The architectural branching inherent to the LDPE composition is the dominant factor determining the Tm. While the high-pressure processing enhances packing, the frequency of branch points fundamentally constrains the maximum achievable lamellar thickness and crystalline perfection, qualitatively dictating a lower Tm baseline relative to linear analogues regardless of the specific thermal history applied."
    }
  },
  {
    "doi": "10.1016/j.eurpolymj.2016.04.009",
    "title": "Multiblock copolymers of polyamide 6 and diepoxy propylene adipate obtained by solid state polymerization",
    "year": 2016,
    "chemical_composition": {
      "repeat_unit_psmiles": null,
      "monomers": [
        {
          "name": "epsilon-Caprolactam",
          "smiles": "O=C1CCCCN1",
          "ratio_value": null,
          "ratio_unit": null
        },
        {
          "name": "Adipic acid",
          "smiles": "OC(=O)CCCCC(=O)O",
          "ratio_value": null,
          "ratio_unit": null
        },
        {
          "name": "Diepoxy propylene adipate",
          "smiles": null,
          "ratio_value": null,
          "ratio_unit": null
        }
      ],
      "additives": [
        {
          "name": "Triethylamine",
          "type": "catalyst",
          "amount_value": 2,
          "amount_unit": "wt%"
        },
        {
          "name": "Irganox 1330",
          "type": "stabilizer",
          "amount_value": null,
          "amount_unit": null
        }
      ],
      "is_homopolymer": false
    },
    "processing_history": "Carboxyl-terminated PA6 reacted with diepoxy propylene adipate (Mn=450) in HFIP solvent. Solvent evaporated. Solid state polymerization at 100 °C for 12 h under Argon with Triethylamine (TEA) catalyst (2 wt%). Tm measured by DSC (TA Instruments Q100) at 10 °C/min under N2, 2nd heating run (-80 to 240 °C).",
    "hierarchical_structure": "Multiblock copolymer. Semicrystalline. Melting enthalpy 60.8 J/g (2nd heating).",
    "properties": {
      "Tm": {
        "value": [
          205.0
        ],
        "unit": "°C"
      }
    },
    "analysis_with_hierarchical_structure": {
      "descriptive_text": "This sample comprises a semicrystalline multiblock copolymer incorporating epsilon-Caprolactam, Adipic acid, and diepoxy propylene adipate units. The material was synthesized by reacting carboxyl-terminated polyamide 6 with diepoxy propylene adipate (Mn=450) in hexafluoroisopropanol solvent, followed by solvent evaporation and solid-state polymerization at 100 °C for 12 hours under an Argon atmosphere using Triethylamine (2 wt%) as a catalyst and Irganox 1330 as a stabilizer. Thermal properties were characterized via Differential Scanning Calorimetry at a heating rate of 10 °C/min under nitrogen during the second heating run from -80 to 240 °C, which indicated a melting enthalpy of 60.8 J/g.",
      "reasoning_analysis": "Increasing Factors: The presence of amide linkages derived from epsilon-Caprolactam facilitates strong intermolecular hydrogen bonding, which stabilizes the crystal lattice and intrinsically drives the Tm upward. Additionally, the solid-state polymerization history promotes chain extension and crystal perfection within the polyamide domains, potentially increasing lamellar thickness and thermal stability. The multiblock architecture further supports this by allowing microphase separation, enabling polyamide segments to crystallize more effectively than in random copolymer systems. Decreasing Factors: The incorporation of adipic acid and diepoxy propylene adipate introduces flexible ester and ether linkages that disrupt the regularity of the polyamide sequence, reducing the effective length of crystallizable units and depressing the Tm according to copolymer melting point depression theories. Furthermore, the presence of low molecular weight additives such as the Triethylamine catalyst may act as impurities within the amorphous regions, potentially plasticizing the system and lowering the observed melting temperature. Dominant Factor: The intrinsic hydrogen bonding network of the polyamide hard segments establishes the high-temperature baseline for the melting transition; however, the multiblock architecture combined with the solid-state polymerization history is the dominant factor governing the final Tm, as it dictates the degree of phase separation and crystal perfection achievable within the modified polymer matrix relative to a pristine homopolymer."
    },
    "analysis_without_hierarchical_structure": {
      "descriptive_text": "The sample comprises a modified polyamide system synthesized from epsilon-caprolactam and adipic acid monomers, incorporating diepoxy propylene adipate as a reactive modifier. The material preparation involved reacting carboxyl-terminated PA6 with diepoxy propylene adipate (Mn=450) in HFIP solvent, followed by solvent evaporation. Subsequent solid-state polymerization was performed at 100 °C for 12 hours under an argon atmosphere utilizing triethylamine as a catalyst at 2 wt% and Irganox 1330 as a stabilizer. Thermal characterization was conducted via differential scanning calorimetry on a TA Instruments Q100 at a heating rate of 10 °C/min under nitrogen atmosphere, specifically analyzing the second heating run from -80 to 240 °C.",
      "reasoning_analysis": "Increasing Factors: The strong intermolecular hydrogen bonding network inherent to the polyamide backbone derived from epsilon-caprolactam and adipic acid provides a high thermal stability baseline, promoting crystal lattice energy. Furthermore, the solid-state polymerization process facilitates chain extension and enhances crystalline perfection without melting the existing crystals, which typically serves to increase the observed melting temperature relative to the unprocessed precursor. Decreasing Factors: The incorporation of diepoxy propylene adipate introduces structural irregularities and flexible ether-ester segments into the polymer chain, which disrupts the regularity required for efficient packing and depresses the equilibrium melting temperature. Additionally, the potential for branching or crosslinking via the epoxy-carboxyl reaction restricts chain mobility and folding capability, limiting lamellar thickness, while any residual HFIP solvent could act as a plasticizer to further lower thermal transitions. Dominant Factor: The structural irregularity introduced by the chemical modification with diepoxy propylene adipate is the dominant factor governing the melting behavior. While the solid-state polymerization improves crystallinity, the thermodynamic penalty imposed by the comonomer incorporation and potential branching on the crystal lattice stability fundamentally limits the maximum achievable melting temperature compared to a linear polyamide homopolymer."
    }
  },
  {
    "doi": "10.3390/polym16121710",
    "title": "Crystallization of the β-Form of Polypropylene from the Melt with Reduced Entanglement of Macromolecules",
    "year": 2024,
    "chemical_composition": {
      "repeat_unit_psmiles": "[*]CC(C)[*]",
      "monomers": [
        {
          "name": "Propylene",
          "smiles": "CC=C",
          "ratio_value": null,
          "ratio_unit": null
        }
      ],
      "additives": [
        {
          "name": "Calcium pimelate",
          "type": "nucleant",
          "amount_value": 0.2,
          "amount_unit": "wt.%"
        }
      ],
      "is_homopolymer": true
    },
    "processing_history": "Isotactic polypropylene (Novolen 1100 N), partially disentangled (0.5 wt.% in xylene at 135 °C, cooled to 40 °C), nucleated. Tm measured by DSC, II Heating cycle, 10 °C/min heating rate, α-phase peak.",
    "hierarchical_structure": "Partially disentangled macromolecules, α-phase crystals.",
    "properties": {
      "Tm": {
        "value": [
          162
        ],
        "unit": "°C"
      }
    },
    "analysis_with_hierarchical_structure": {
      "descriptive_text": "The sample consists of an isotactic polypropylene homopolymer (Novolen 1100 N) incorporating 0.2 wt.% calcium pimelate as a nucleating agent. To modify the topological state, the polymer was subjected to a solution treatment involving dissolution at 0.5 wt.% in xylene at 135 °C followed by cooling to 40 °C to induce partial disentanglement of the macromolecules. The resulting material exhibits α-phase crystallinity with a partially disentangled network structure. Thermal characterization was performed using differential scanning calorimetry (DSC) during the second heating cycle at a rate of 10 °C/min, focusing on the α-phase melting peak.",
      "reasoning_analysis": "Increasing Factors: The partial disentanglement of the macromolecules significantly reduces topological constraints, facilitating chain extension and reorganization during crystallization to form thicker lamellae, which qualitatively raises the melting temperature according to the Gibbs-Thomson equation. Additionally, the stabilization of the α-phase crystal structure, which is the thermodynamically stable monoclinic form of isotactic polypropylene, ensures a higher melting baseline compared to metastable phases. The inclusion of calcium pimelate acts as a nucleating agent, promoting heterogeneous nucleation which can enhance overall crystallinity and crystal perfection. Decreasing Factors: While nucleating agents generally increase crystallization temperature, a high density of nucleation sites can sometimes lead to impingement effects that limit spherulite growth and potentially restrict lamellar thickening if the crystallization kinetics are too rapid relative to chain diffusion. Furthermore, any residual solvent from the xylene solution processing, if not fully removed, could act as an impurity within the crystal lattice or interlamellar regions, potentially depressing the melting point. Dominant Factor: The reduction in topological entanglements is the dominant factor influencing the thermal behavior. By alleviating the kinetic barriers associated with chain folding and reptation present in entangled melts, the partially disentangled state allows the system to approach equilibrium crystal thickness more closely than standard processed polypropylene, thereby qualitatively driving the Tm upward relative to conventional entangled counterparts despite the presence of additives."
    },
    "analysis_without_hierarchical_structure": {
      "descriptive_text": "The sample comprises an isotactic polypropylene homopolymer (Novolen 1100 N) synthesized from propylene monomers. The material underwent a specific solution treatment to induce partial chain disentanglement, involving dissolution at 0.5 wt.% in xylene at 135 °C followed by cooling to 40 °C, prior to the incorporation of 0.2 wt.% calcium pimelate as a nucleating agent. Thermal analysis was conducted via differential scanning calorimetry during the second heating cycle at a rate of 10 °C/min, with the melting temperature identified from the α-phase crystalline peak.",
      "reasoning_analysis": "Increasing Factors: The high stereoregularity of the isotactic polypropylene backbone inherently supports tight chain packing and high crystallinity, establishing a robust baseline melting temperature. Furthermore, the processing history involving partial disentanglement reduces topological constraints, facilitating the formation of thicker lamellae during crystallization which directly elevates Tm according to the Thomson-Gibbs equation. The addition of calcium pimelate acts as a nucleating agent, promoting heterogeneous nucleation that can enhance crystal perfection and thermal stability. Decreasing Factors: The high density of nucleation sites induced by the additive may result in smaller crystallite sizes, which could theoretically introduce a slight melting point depression due to increased surface-to-volume ratios described by the Gibbs-Thomson effect. Additionally, if the disentangled state partially relaxes before crystallization is finalized, the potential for extended chain folding might be mitigated. Dominant Factor: The reduction in topological entanglements during the solution processing is the dominant factor, as it fundamentally alters the chain dynamics to favor the growth of thicker, more thermally stable lamellae, qualitatively driving the Tm higher relative to a standard entangled bulk sample."
    }
  },
  {
    "doi": "10.1002/pc.28606",
    "title": "Thermal behavior of polypropylene composites with segregated graphene nanoplatelet network",
    "year": 2024,
    "chemical_composition": {
      "repeat_unit_psmiles": "[*]CC(C)[*]",
      "monomers": [
        {
          "name": "Propylene",
          "smiles": "CC=C",
          "ratio_value": null,
          "ratio_unit": null
        }
      ],
      "additives": [
        {
          "name": "Graphene nanoplatelet",
          "type": "filler",
          "amount_value": 3,
          "amount_unit": "wt%"
        }
      ],
      "is_homopolymer": true
    },
    "processing_history": "l-SPC3: Mechanical mixing at 2000 rpm for 2 min. Heat-compressed at 15 MPa and 160°C for 15 min. PP particle size 2-4 mm. DSC analysis: Heated from 0 to 200°C at 10°C/min (1st heating cycle) using DSC 2500 (TA Instruments).",
    "hierarchical_structure": "Segregated GNP network at interfaces of large PP particles (2-4 mm).",
    "properties": {
      "Tm": {
        "value": [
          175.9
        ],
        "unit": "°C"
      }
    },
    "analysis_with_hierarchical_structure": {
      "descriptive_text": "The sample consists of a polypropylene homopolymer composite reinforced with 3 wt% graphene nanoplatelets. The material was fabricated by mechanical mixing at 2000 rpm for 2 minutes using large polypropylene particles ranging from 2 to 4 mm, followed by heat compression at 15 MPa and 160°C for 15 minutes. This processing route resulted in a hierarchical structure characterized by a segregated graphene nanoplatelet network localized at the interfaces of the large polypropylene particles. Thermal properties were evaluated using differential scanning calorimetry during the first heating cycle from 0 to 200°C at a rate of 10°C/min using a TA Instruments DSC 2500.",
      "reasoning_analysis": "Increasing Factors: The graphene nanoplatelets act as heterogeneous nucleating agents, promoting the formation of thicker and more thermally stable lamellae during the cooling phase of the heat-compression process. Additionally, the rigid segregated network imposes physical confinement on the polymer chains at the particle interfaces, restricting segmental mobility and stabilizing the crystalline phase against thermal disruption. Decreasing Factors: The use of large polypropylene particles significantly limits the specific surface area available for filler-matrix interaction, reducing the overall nucleation efficiency compared to a fully exfoliated nanocomposite. Furthermore, the segregated network structure may introduce interfacial voids or defects between the large particles and the filler network, which can disrupt crystal perfection and lower the thermal stability of the lamellae. Dominant Factor: The intrinsic crystallinity of the polypropylene backbone establishes the fundamental melting baseline; however, the heterogeneous nucleation effect induced by the graphene nanoplatelets is the dominant modifying factor, qualitatively driving the melting temperature upward relative to neat polypropylene despite the limitations imposed by the segregated morphology and large particle size."
    },
    "analysis_without_hierarchical_structure": {
      "descriptive_text": "The sample comprises a polypropylene homopolymer matrix reinforced with 3 wt% graphene nanoplatelets. The composite was fabricated by mechanical mixing at 2000 rpm for 2 minutes using polypropylene particles sized 2-4 mm, followed by heat-compression molding at 15 MPa and 160°C for 15 minutes. Thermal characterization was performed via differential scanning calorimetry using a DSC 2500 instrument, where the specimen was heated from 0 to 200°C at a rate of 10°C/min during the first heating cycle to evaluate the melting behavior.",
      "reasoning_analysis": "Increasing Factors: The presence of graphene nanoplatelets acts as a heterogeneous nucleating agent, which typically raises the crystallization temperature during the cooling phase following heat-compression, facilitating the formation of thicker lamellae that exhibit higher thermal stability and melting temperatures. Additionally, the 15 MPa pressure applied during molding promotes the formation of the stable alpha-crystalline phase and reduces free volume within the polymer matrix, further stabilizing the crystal lattice against thermal disruption. Decreasing Factors: The high-shear mechanical mixing protocol at 2000 rpm imposes significant shear stress that may cause mechanical degradation or chain scission of the polypropylene backbone; the resulting increase in chain end defects within the crystalline regions can thermodynamically lower the equilibrium melting temperature. Additionally, if the graphene dispersion was incomplete due to the short mixing duration, agglomerates could disrupt the continuity of the crystalline domains, potentially reducing the overall thermal stability of the melting transition. Dominant Factor: The heterogeneous nucleation effect provided by the graphene nanoplatelets qualitatively dominates the melting behavior; the enhancement in crystal perfection and lamellar thickness achieved during the pressure-assisted cooling cycle outweighs the potential melting point depression arising from shear-induced molecular weight reduction."
    }
  },
  {
    "doi": "10.1002/polb.24262",
    "title": "Additive-Like Amounts of HDPE Prevent Creep of Molten LDPE: Phase-Behavior and Thermo-Mechanical Properties of a Melt-Miscible Blend",
    "year": 2016,
    "chemical_composition": {
      "repeat_unit_psmiles": "[*]CC[*]",
      "monomers": [
        {
          "name": "Ethylene",
          "smiles": "C=C",
          "ratio_value": null,
          "ratio_unit": null
        }
      ],
      "additives": [],
      "is_homopolymer": true
    },
    "processing_history": "Neat HDPE. Melt-pressed at 150 °C, 50 MPa, cooled to room temperature at ~10 °C/min. Tm measured by DSC second heating at 10 °C/min under N2.",
    "hierarchical_structure": "Semicrystalline. Bundles of thick lamellae arranged in banded spherulites.",
    "properties": {
      "Tm": {
        "value": [
          133
        ],
        "unit": "°C"
      }
    },
    "analysis_with_hierarchical_structure": {
      "descriptive_text": "The sample comprises neat high-density polyethylene (HDPE), a homopolymer synthesized from ethylene monomers, exhibiting a semicrystalline morphology characterized by bundles of thick lamellae arranged in banded spherulites. Processing involved melt-pressing at 150 °C under 50 MPa pressure, followed by cooling to room temperature at approximately 10 °C/min. The melting temperature was subsequently characterized using differential scanning calorimetry (DSC) during a second heating cycle at 10 °C/min under a nitrogen atmosphere.",
      "reasoning_analysis": "Increasing Factors: The linear ethylene backbone lacks bulky side groups, facilitating efficient chain packing and high crystallinity, which inherently supports a higher melting temperature. The processing history involving high pressure (50 MPa) during melt-pressing promotes the formation of thicker crystalline lamellae and reduces free volume defects. Furthermore, the hierarchical structure explicitly identifies bundles of thick lamellae, which, according to the Thomson-Gibbs equation, directly correlates to an elevated melting point relative to thinner crystallites. Decreasing Factors: The cooling rate of 10 °C/min, while moderate, imposes kinetic limitations that may prevent the formation of perfect equilibrium crystals compared to extremely slow cooling or isothermal crystallization. Additionally, as a folded-chain lamellar system rather than extended-chain crystals, the surface free energy of the fold surfaces inherently depresses the Tm below the equilibrium melting point of infinite molecular weight polyethylene. Dominant Factor: The lamellar thickness is the dominant factor governing the specific Tm of this sample. The combination of the neat linear chemistry and the high-pressure processing history enables the formation of the described thick lamellae, which qualitatively drives the melting temperature closer to the equilibrium limit compared to standard low-pressure or rapidly cooled polyethylene samples."
    },
    "analysis_without_hierarchical_structure": {
      "descriptive_text": "The sample consists of a neat high-density polyethylene (HDPE) homopolymer derived from ethylene monomers. It was processed by melt-pressing at 150 °C under a pressure of 50 MPa, followed by cooling to room temperature at a rate of approximately 10 °C/min. The melting temperature was characterized using differential scanning calorimetry (DSC) during a second heating scan at 10 °C/min under a nitrogen atmosphere.",
      "reasoning_analysis": "Increasing Factors: The chemical composition comprises linear polyethylene chains without branching, facilitating efficient packing into dense orthorhombic crystalline lattices which intrinsically drives the Tm higher. Additionally, the high pressure of 50 MPa applied during melt-pressing can promote the formation of thicker lamellae or more perfect crystals, contributing to thermal stability. Decreasing Factors: The cooling rate of approximately 10 °C/min during sample preparation and the standard dynamic cooling inherent to DSC cycles impose kinetic limitations on chain reorganization, preventing the achievement of maximum lamellar thickness compared to slow cooling or annealing. Furthermore, the use of a second heating scan erases the specific thermal history induced by the initial high-pressure processing, mitigating its direct influence on the measured Tm. Dominant Factor: The intrinsic chemical composition of the linear ethylene homopolymer is the dominant factor, as the fundamental ability of the unbranched carbon backbone to pack efficiently dictates the baseline thermal stability and melting behavior, outweighing the modulatory effects of the specific processing and measurement protocols."
    }
  },
  {
    "doi": "10.1002/pc.28606",
    "title": "Thermal behavior of polypropylene composites with segregated graphene nanoplatelet network",
    "year": 2024,
    "chemical_composition": {
      "repeat_unit_psmiles": "[*]CC(C)[*]",
      "monomers": [
        {
          "name": "Propylene",
          "smiles": "CC=C",
          "ratio_value": null,
          "ratio_unit": null
        }
      ],
      "additives": [
        {
          "name": "Graphene nanoplatelet",
          "type": "filler",
          "amount_value": 3,
          "amount_unit": "wt%"
        }
      ],
      "is_homopolymer": true
    },
    "processing_history": "l-SPC3: Mechanical mixing at 2000 rpm for 2 min. Heat-compressed at 15 MPa and 160°C for 15 min. PP particle size 2-4 mm. DSC analysis: Heated from 0 to 200°C at 10°C/min, cooled at 10°C/min, then heated again (2nd heating cycle) using DSC 2500 (TA Instruments).",
    "hierarchical_structure": "Segregated GNP network at interfaces of large PP particles (2-4 mm).",
    "properties": {
      "Tm": {
        "value": [
          163.6
        ],
        "unit": "°C"
      }
    },
    "analysis_with_hierarchical_structure": {
      "descriptive_text": "The sample comprises a polypropylene homopolymer composite containing 3 wt% graphene nanoplatelets, processed via high-speed mechanical mixing at 2000 rpm for 2 minutes followed by heat-compression molding at 15 MPa and 160°C for 15 minutes. Utilizing initial polypropylene particles sized 2–4 mm, this fabrication method yielded a hierarchical structure characterized by a segregated graphene nanoplatelet network localized at the interfaces of the large polymer particles. Thermal analysis was conducted using differential scanning calorimetry during the second heating cycle from 0 to 200°C at a rate of 10°C/min to evaluate the melting behavior of the composite system.",
