Repository: hhtrick/HHT-code

# HHT training framework

This directory contains model training, embedding precomputation, inference, article-level baselines and the curated datasets. All commands below assume that the working directory is `train_code/`.

## 3. Datasets and fixed partitions

Each main dataset is a JSON array at `dataset/{property}/{property}.json`. Entries contain source metadata, `chemical_composition`, `processing_history`, `hierarchical_structure`, `properties`, and two generated-analysis objects. Targets are stored as `properties[property]["value"]`; source metadata and target values are not predictive input fields.

| Property | Train | Validation | Test | Total |
|---|---:|---:|---:|---:|

File: train_code/dataset/Tm/Tm.json (part 174 of 200)
[
      "reasoning_analysis": "Increasing Factors: The incorporation of graphene nanoplatelets serves as effective heterogeneous nucleation sites, facilitating the formation of more thermally stable crystalline domains within the polypropylene matrix. Furthermore, the strong interfacial interactions between the rigid graphene filler and the polymer chains restrict segmental mobility in the melt state, reducing the entropy of fusion and thermodynamically driving the melting temperature higher. Decreasing Factors: The segregated network structure imposes geometric confinement on the polypropylene phases, which may hinder the growth of large, perfect spherulites and introduce structural defects at the particle interfaces generated during high-speed mechanical mixing. Additionally, if the filler dispersion creates stress concentrations, these could disrupt the crystalline lattice regularity, potentially lowering the observed melting point. Dominant Factor: The extensive interfacial area created by the segregated graphene nanoplatelet network likely imposes significant restrictions on polymer chain mobility that outweigh the defects introduced during processing. Consequently, the thermodynamic stabilization of the crystalline phase due to reduced melt entropy and enhanced nucleation efficiency is the dominant factor, qualitatively suggesting an elevation or stabilization of the Tm relative to neat polypropylene."
    },
    "analysis_without_hierarchical_structure": {
      "descriptive_text": "The sample comprises a polypropylene homopolymer matrix compounded with 3 wt% graphene nanoplatelets. Initial preparation involved mechanical mixing at 2000 rpm for 2 minutes using polypropylene particles sized between 2 and 4 mm, followed by heat-compression molding at 15 MPa and 160°C for 15 minutes to form the composite. Thermal properties were evaluated using a DSC 2500 instrument, where the material underwent a heating cycle from 0 to 200°C at 10°C/min, followed by cooling at the same rate, with the melting temperature determined from the second heating scan to eliminate prior thermal history.",
      "reasoning_analysis": "Increasing Factors: The inclusion of graphene nanoplatelets introduces heterogeneous nucleation sites that can enhance crystallinity and promote the formation of thermally stable crystalline structures. Additionally, the rigid nature of the graphene restricts polymer chain mobility at the interface, requiring greater thermal energy to disrupt the crystalline lattice, while the high-shear mechanical mixing aids in filler dispersion to maximize this interfacial interaction. Decreasing Factors: Inadequate dispersion during the mechanical mixing or heat-compression process could lead to filler agglomeration, creating defects within the crystalline domains that reduce lamellar thickness and lower the melting temperature. Furthermore, the standard cooling rate of 10°C/min during DSC analysis limits the time available for crystal perfection compared to slower cooling protocols, potentially resulting in less stable crystallites. Dominant Factor: The heterogeneous nucleation and chain confinement effects provided by the well-dispersed graphene nanoplatelets qualitatively dominate the thermal behavior, as the structural reinforcement and interfacial restrictions imposed by the nanofiller typically outweigh the minor crystalline imperfections introduced by the moderate DSC cooling rate, leading to a net stabilization of the melting temperature relative to the neat polymer."
    }
  },
  {
    "doi": "10.1039/d3py00883e",
    "title": "Lipoic acid-based vitrimer-like elastomer†",
    "year": 2023,
    "chemical_composition": {
      "repeat_unit_psmiles": null,
      "monomers": [
        {
          "name": "epsilon-caprolactone",
          "smiles": "O=C1CCCCCO1",
          "ratio_value": 50,
          "ratio_unit": "mol%"
        },
        {
          "name": "delta-valerolactone",
          "smiles": "O=C1CCCCO1",
          "ratio_value": 50,
          "ratio_unit": "mol%"
        }
      ],
      "additives": [
        {
          "name": "Ethylene glycol",
          "type": "initiator",
          "amount_value": null,
          "amount_unit": null
        },
        {
          "name": "Stannous octoate",
          "type": "catalyst",
          "amount_value": null,
          "amount_unit": null
        }
      ],
      "is_homopolymer": false
    },
    "processing_history": "Sample EG-CV-10 synthesized by ring-opening polymerization (ROP) of lactones (M/I ratio 10) initiated by ethylene glycol with Sn(Oct)2 catalyst in bulk at 110 °C for 240 min. Tm measured by DSC (TA Instruments Q1000) at 10 °C/min heating rate under N2.",
    "hierarchical_structure": "Semicrystalline polylactone diol primer, two crystallization peaks observed in cooling cycles.",
    "properties": {
      "Tm": {
        "value": [
          13
        ],
        "unit": "°C"
      }
    },
    "analysis_with_hierarchical_structure": {
      "descriptive_text": "The sample, designated EG-CV-10, is a semicrystalline polylactone diol primer synthesized as a copolymer comprising equimolar amounts (50 mol% each) of epsilon-caprolactone and delta-valerolactone. Polymerization was achieved via bulk ring-opening polymerization at 110 °C for 240 minutes using ethylene glycol as an initiator and stannous octoate as a catalyst with a monomer-to-initiator ratio of 10. The resulting material exhibits hierarchical structural features characterized by two distinct crystallization peaks observed during cooling cycles, and its melting behavior was subsequently characterized by differential scanning calorimetry at a heating rate of 10 °C/min under a nitrogen atmosphere.",
      "reasoning_analysis": "Increasing Factors: The presence of ester linkages along the polymer backbone facilitates intermolecular dipole-dipole interactions that stabilize the crystalline lattice. Additionally, the bulk polymerization process at 110 °C provides sufficient thermal energy for chain rearrangement during synthesis, potentially promoting initial ordering, while the observation of two crystallization peaks suggests the retention of distinct crystallizable sequences or phases capable of forming stable domains. Decreasing Factors: The copolymerization of epsilon-caprolactone and delta-valerolactone in a 50/50 ratio introduces sequence disorder that disrupts crystal lattice periodicity, leading to copolymer melting point depression. Furthermore, the extremely low monomer-to-initiator ratio of 10 indicates an oligomeric molecular weight, which limits the achievable lamellar thickness and increases the concentration of chain ends, thereby reducing thermal stability according to the Thomson-Gibbs equation. Dominant Factor: The thermodynamic limitations imposed by the oligomeric molecular weight and the structural disruption from the equimolar copolymer composition qualitatively dominate the final Tm behavior. While the chemical nature of the lactones supports crystallization, the short chain length and sequence irregularity prevent the formation of thick, perfect crystals, resulting in a melting temperature significantly suppressed relative to high-molecular-weight homopolymer standards."
    },
    "analysis_without_hierarchical_structure": {
      "descriptive_text": "Sample EG-CV-10 is a copolymer synthesized from epsilon-caprolactone and delta-valerolactone monomers in an equimolar ratio of 50 mol% each. The material was prepared via bulk ring-opening polymerization at 110 °C for 240 minutes using ethylene glycol as an initiator and stannous octoate as a catalyst with a monomer-to-initiator ratio of 10. The melting temperature was characterized by differential scanning calorimetry using a TA Instruments Q1000 at a heating rate of 10 °C/min under a nitrogen atmosphere.",
      "reasoning_analysis": "Increasing Factors: The inclusion of epsilon-caprolactone units provides aliphatic polyester segments with sufficient chain flexibility and regularity to facilitate crystallization, establishing a fundamental baseline for a melting transition. Additionally, the ethylene glycol initiator introduces terminal hydroxyl groups that may engage in intermolecular hydrogen bonding, potentially offering slight stabilization to the ordered crystalline domains. Decreasing Factors: The copolymerization of two distinct lactone monomers disrupts the structural regularity required for perfect crystal lattice formation compared to homopolymers, inherently depressing the melting temperature according to copolymer crystallization theory. Furthermore, the low monomer-to-initiator ratio of 10 indicates an oligomeric molecular weight where the high concentration of chain ends acts as defects, reducing lamellar thickness and thermal stability. The bulk polymerization at elevated temperatures also promotes transesterification, leading to sequence randomization that further inhibits crystallinity. Dominant Factor: The dominant factor influencing the Tm is the low molecular weight architecture resulting from the specific synthesis conditions. While the chemical composition supports crystallinity, the oligomeric chain length severely limits the formation of stable crystalline lamellae, causing a qualitative suppression of the Tm relative to high molecular weight counterparts, compounded by the lattice disorder introduced by the random copolymer structure."
    }
  },
  {
    "doi": "10.1002/pc.28606",
    "title": "Thermal behavior of polypropylene composites with segregated graphene nanoplatelet network",
    "year": 2024,
    "chemical_composition": {
      "repeat_unit_psmiles": "[*]CC(C)[*]",
      "monomers": [
        {
          "name": "Propylene",
          "smiles": "CC=C",
          "ratio_value": null,
          "ratio_unit": null
        }
      ],
      "additives": [
        {
          "name": "Graphene nanoplatelet",
          "type": "filler",
          "amount_value": 0.1,
          "amount_unit": "wt%"
        }
      ],
      "is_homopolymer": true
    },
    "processing_history": "s-SPC0.1: Mechanical mixing at 2000 rpm for 2 min. Heat-compressed at 15 MPa and 160°C for 15 min. PP particle size 0.85-1 mm. DSC analysis: Heated from 0 to 200°C at 10°C/min (1st heating cycle) using DSC 2500 (TA Instruments).",
    "hierarchical_structure": "Segregated GNP network at interfaces of small PP particles (0.85-1 mm).",
    "properties": {
      "Tm": {
        "value": [
          176.7
        ],
        "unit": "°C"
      }
    },
    "analysis_with_hierarchical_structure": {
      "descriptive_text": "The sample comprises a polypropylene homopolymer composite filled with 0.1 wt% graphene nanoplatelets. Preparation involved mechanical mixing at 2000 rpm for 2 minutes followed by heat compression at 15 MPa and 160°C for 15 minutes, using initial polypropylene particles sized between 0.85 and 1 mm. This process yielded a hierarchical structure featuring a segregated graphene nanoplatelet network situated at the interfaces of the polypropylene particles. The melting behavior was characterized by differential scanning calorimetry using a TA Instruments DSC 2500, heating from 0 to 200°C at 10°C/min during the first heating cycle.",
      "reasoning_analysis": "Increasing Factors: The application of 15 MPa pressure during heat-compression thermodynamically stabilizes the crystalline phase, potentially shifting the equilibrium melting point upward according to the Clausius-Clapeyron relation. Additionally, the graphene nanoplatelets can act as heterogeneous nucleation sites, which may promote the formation of more perfect crystals or stabilize specific polymorphs with higher thermal stability. Decreasing Factors: The segregated hierarchical structure confines the filler to the particle interfaces, which may disrupt the continuity of the crystalline lattice across boundaries and introduce defects that reduce overall crystal perfection. Furthermore, since the processing temperature of 160°C is near the melting threshold of polypropylene, any rapid cooling post-compression could kinetically trap chains in thinner lamellae, lowering the observed melting temperature relative to equilibrium. Dominant Factor: While the filler and pressure provide modifying influences, the intrinsic stereoregularity of the polypropylene backbone establishes the baseline crystallinity. However, the thermal history imposed during the heat-compression molding, specifically the cooling profile following the 160°C treatment, is the dominant factor determining the final lamellar thickness distribution and thus the qualitative position of the Tm."
    },
    "analysis_without_hierarchical_structure": {
      "descriptive_text": "The sample comprises a polypropylene homopolymer matrix incorporated with 0.1 wt% graphene nanoplatelets as a reinforcing filler. The composite was fabricated by mechanically mixing polypropylene particles ranging from 0.85 to 1 mm with the nanoplatelets at 2000 rpm for 2 minutes, subsequently undergoing heat compression at 15 MPa and 160°C for 15 minutes. The melting temperature was characterized via differential scanning calorimetry using a TA Instruments DSC 2500, employing a first heating cycle from 0 to 200°C at a ramp rate of 10°C/min.",
      "reasoning_analysis": "Increasing Factors: The inclusion of graphene nanoplatelets serves as heterogeneous nucleating sites, which can promote the formation of more perfect crystals or thicker lamellae during the cooling phase following compression. Additionally, the high pressure (15 MPa) applied during the heat compression process thermodynamically favors the development of thicker lamellae and stabilizes the crystalline phase, while the regular structure of the polypropylene homopolymer facilitates efficient chain packing. Decreasing Factors: The high-shear mechanical mixing at 2000 rpm introduces the risk of thermo-mechanical degradation via chain scission, which reduces molecular weight and may slightly diminish crystal stability. Furthermore, depending on the cooling rate after the 160°C hold, kinetic trapping could limit lamellar thickening compared to controlled slow cooling protocols. Dominant Factor: The pressure-assisted crystallization during heat compression combined with the nucleating effect of the graphene nanoplatelets is the dominant factor. These processing conditions promote the development of thicker and more stable lamellae according to the Thomson-Gibbs equation, qualitatively driving the Tm upward relative to samples processed without pressure or filler, outweighing the potential minor depressive effects of shear-induced chain scission."
    }
  },
  {
    "doi": "10.1039/d3py00883e",
    "title": "Lipoic acid-based vitrimer-like elastomer†",
    "year": 2023,
    "chemical_composition": {
      "repeat_unit_psmiles": null,
      "monomers": [
        {
          "name": "epsilon-caprolactone",
          "smiles": "O=C1CCCCCO1",
          "ratio_value": 50,
          "ratio_unit": "mol%"
        },
        {
          "name": "delta-valerolactone",
          "smiles": "O=C1CCCCO1",
          "ratio_value": 50,
          "ratio_unit": "mol%"
        }
      ],
      "additives": [
        {
          "name": "Ethylene glycol",
          "type": "initiator",
          "amount_value": null,
          "amount_unit": null
        },
        {
          "name": "Stannous octoate",
          "type": "catalyst",
          "amount_value": null,
          "amount_unit": null
        }
      ],
      "is_homopolymer": false
    },
    "processing_history": "Sample EG-CV-30 synthesized by ring-opening polymerization (ROP) of lactones (M/I ratio 30) initiated by ethylene glycol with Sn(Oct)2 catalyst in bulk at 110 °C for 240 min. Tm measured by DSC (TA Instruments Q1000) at 10 °C/min heating rate under N2.",
    "hierarchical_structure": "Semicrystalline polylactone diol primer, two crystallization peaks observed in cooling cycles.",
    "properties": {
      "Tm": {
        "value": [
          18
        ],
        "unit": "°C"
      }
    },
    "analysis_with_hierarchical_structure": {
      "descriptive_text": "The sample EG-CV-30 is a semicrystalline polylactone diol primer synthesized via bulk ring-opening polymerization of epsilon-caprolactone and delta-valerolactone monomers in a 50:50 mol% ratio. Polymerization was initiated by ethylene glycol using Stannous octoate as a catalyst at 110 °C for 240 minutes with a monomer-to-initiator ratio of 30. The resulting copolymer exhibits hierarchical structural features characterized by two distinct crystallization peaks observed during cooling cycles, and its melting temperature was subsequently measured using differential scanning calorimetry at a heating rate of 10 °C/min under a nitrogen atmosphere.",
      "reasoning_analysis": "Increasing Factors: The semicrystalline nature of the polylactone backbone enables the formation of ordered lamellar structures that require thermal energy to disrupt. The use of ethylene glycol as an initiator creates terminal hydroxyl groups that may engage in intermolecular hydrogen bonding, potentially providing slight stabilization to the crystalline domains. Additionally, the bulk polymerization at 110 °C ensures the reaction occurs in the melt state, which may facilitate initial chain alignment prior to solidification. Decreasing Factors: The primary factor reducing Tm is the random copolymerization of epsilon-caprolactone and delta-valerolactone in equimolar ratios. The structural mismatch between the monomer units disrupts the regularity required for efficient chain packing, significantly lowering the lattice energy compared to either homopolymer. Furthermore, the low monomer-to-initiator ratio of 30 indicates a low molecular weight oligomeric structure; the high concentration of chain ends acts as defects within the crystal lattice, destabilizing the lamellae according to the Thomson-Gibbs equation. Dominant Factor: The compositional irregularity arising from the 50:50 copolymerization is the dominant factor. While the semicrystalline morphology supports a defined melting transition, the inability of the dissimilar monomer units to co-crystallize efficiently creates a substantial depression in Tm relative to the homopolymer baselines, an effect that is further amplified by the low molecular weight limiting crystal thickness."
    },
    "analysis_without_hierarchical_structure": {
      "descriptive_text": "The sample, designated EG-CV-30, is a copolymer composed of epsilon-caprolactone and delta-valerolactone monomers in an equimolar ratio of 50 mol% each. Synthesis was achieved via bulk ring-opening polymerization at 110 °C for 240 minutes, utilizing ethylene glycol as the initiator and stannous octoate as the catalyst with a monomer-to-initiator ratio of 30. The melting temperature was subsequently characterized using differential scanning calorimetry on a TA Instruments Q1000 system at a heating rate of 10 °C/min under a nitrogen atmosphere.",
      "reasoning_analysis": "Increasing Factors: The use of ethylene glycol as a difunctional initiator promotes a linear polymer architecture, which facilitates efficient chain packing and crystallization compared to branched counterparts. Additionally, the extended reaction time of 240 minutes during bulk polymerization ensures high monomer conversion and sufficient chain growth, enabling the formation of crystallizable sequence lengths necessary to exhibit a melting transition. Decreasing Factors: The equimolar copolymer composition introduces significant structural irregularity, where the incorporation of delta-valerolactone units into epsilon-caprolactone sequences disrupts the crystal lattice stability according to copolymer melting point depression theory. Furthermore, the relatively low monomer-to-initiator ratio of 30 suggests a low molecular weight oligomeric structure, where the high concentration of chain ends acts as defects that destabilize the crystal lamellae and lower the melting temperature. Dominant Factor: The compositional disorder arising from the 50/50 random copolymerization qualitatively dominates the thermal behavior; the inability of the differing monomer units to co-crystallize perfectly limits the maximum achievable crystal thickness and perfection, resulting in a Tm that is intrinsically depressed relative to the respective homopolymers regardless of the favorable linear architecture."
    }
  },
  {
    "doi": "10.3390/polym16121710",
    "title": "Crystallization of the β-Form of Polypropylene from the Melt with Reduced Entanglement of Macromolecules",
    "year": 2024,
    "chemical_composition": {
      "repeat_unit_psmiles": "[*]CC(C)[*]",
      "monomers": [
        {
          "name": "Propylene",
          "smiles": "CC=C",
          "ratio_value": null,
          "ratio_unit": null
        }
      ],
      "additives": [
        {
          "name": "Calcium pimelate",
          "type": "nucleant",
          "amount_value": 0.2,
          "amount_unit": "wt.%"
        }
      ],
      "is_homopolymer": true
    },
    "processing_history": "Isotactic polypropylene (Novolen 1100 N), initial equilibrium entangled, nucleated. Tm measured by DSC, I Heating cycle, 30 °C/min heating rate, broad melting peak.",
    "hierarchical_structure": "Entangled macromolecules, β-phase crystals.",
    "properties": {
      "Tm": {
        "value": [
          158
        ],
        "unit": "°C"
      }
    },
    "analysis_with_hierarchical_structure": {
      "descriptive_text": "The sample comprises an isotactic polypropylene homopolymer (Novolen 1100 N) incorporated with 0.2 wt.% calcium pimelate serving as a nucleating agent. Structurally, the material features entangled macromolecules with a specific formation of β-phase crystals. The processing history denotes an initial equilibrium entangled and nucleated state, with thermal characterization performed via differential scanning calorimetry during the first heating cycle at a rate of 30 °C/min, which yielded a broad melting peak.",
      "reasoning_analysis": "Increasing Factors: The isotactic configuration of the polypropylene chains facilitates regular packing and crystallization, establishing a baseline melting transition. The addition of calcium pimelate acts as a nucleating agent, increasing the number of crystallization sites and potentially enhancing the overall degree of crystallinity, which can stabilize the crystalline phase. Additionally, the relatively high heating rate of 30 °C/min during DSC measurement may introduce thermal lag, potentially shifting the observed onset of melting to slightly higher temperatures. Decreasing Factors: The presence of β-phase crystals is a critical factor, as the β-polymorph is metastable and possesses a lower equilibrium melting temperature compared to the stable α-phase typically found in isotactic polypropylene. The observed broad melting peak suggests a distribution of lamellar thicknesses and crystal perfection, where thinner or less perfect crystallites melt at lower temperatures. Furthermore, the entangled state of the macromolecules may restrict chain mobility during crystallization, limiting lamellar thickening and thereby reducing the melting point according to the Gibbs-Thomson relationship. Dominant Factor: The formation of the metastable β-phase crystals induced by the calcium pimelate nucleating agent is the dominant factor governing the thermal behavior. While the nucleant increases crystallinity, its specific selectivity for the β-polymorph qualitatively dictates a lower melting temperature relative to α-phase polypropylene, overriding the potential thermal lag from the heating rate or the stabilizing effects of increased crystallinity."
    },
    "analysis_without_hierarchical_structure": {
      "descriptive_text": "The sample comprises an isotactic polypropylene homopolymer, designated as Novolen 1100 N, compounded with 0.2 wt.% Calcium pimelate serving as a nucleating agent. Prepared in an initial equilibrium entangled and nucleated state, the material underwent thermal characterization via Differential Scanning Calorimetry (DSC) during the first heating cycle at a rate of 30 °C/min, yielding a broad melting peak.",
      "reasoning_analysis": "Increasing Factors: The isotactic stereoregularity of the polypropylene backbone facilitates efficient chain packing and crystallization, establishing a fundamental baseline for the melting transition. Additionally, the high heating rate of 30 °C/min during DSC analysis introduces kinetic superheating and thermal lag, which artificially shifts the observed melting endotherm to higher temperatures. Decreasing Factors: The inclusion of Calcium pimelate acts as a specific nucleating agent that promotes the formation of the beta-crystalline phase in polypropylene, which is thermodynamically less stable and possesses a lower melting point than the alpha-phase. Furthermore, the observed broad melting peak suggests a heterogeneous distribution of lamellar thicknesses, where thinner and less perfect crystallites contribute to melting at lower temperatures. Dominant Factor: The dominant factor governing the observed thermal behavior is the crystal morphology and polymorphic composition dictated by the Calcium pimelate nucleating agent; while the heating rate introduces kinetic shifts, the intrinsic thermodynamic stability of the resulting crystalline phases and the wide distribution of lamellar thicknesses evidenced by the broad peak fundamentally define the melting behavior of this specific nucleated composite."
    }
  },
  {
    "doi": "10.1002/pc.28606",
    "title": "Thermal behavior of polypropylene composites with segregated graphene nanoplatelet network",
    "year": 2024,
    "chemical_composition": {
      "repeat_unit_psmiles": "[*]CC(C)[*]",
      "monomers": [
        {
          "name": "Propylene",
          "smiles": "CC=C",
          "ratio_value": null,
          "ratio_unit": null
        }
      ],
      "additives": [
        {
          "name": "Graphene nanoplatelet",
          "type": "filler",
          "amount_value": 0.1,
          "amount_unit": "wt%"
        }
      ],
      "is_homopolymer": true
    },
    "processing_history": "s-SPC0.1: Mechanical mixing at 2000 rpm for 2 min. Heat-compressed at 15 MPa and 160°C for 15 min. PP particle size 0.85-1 mm. DSC analysis: Heated from 0 to 200°C at 10°C/min, cooled at 10°C/min, then heated again (2nd heating cycle) using DSC 2500 (TA Instruments).",
    "hierarchical_structure": "Segregated GNP network at interfaces of small PP particles (0.85-1 mm).",
    "properties": {
      "Tm": {
        "value": [
          165.0
        ],
        "unit": "°C"
      }
    },
    "analysis_with_hierarchical_structure": {
      "descriptive_text": "The sample comprises a polypropylene homopolymer matrix reinforced with 0.1 wt% graphene nanoplatelet filler. Fabrication involved mechanical mixing of polypropylene particles (0.85–1 mm) with the filler at 2000 rpm for 2 minutes, followed by heat-compression at 15 MPa and 160°C for 15 minutes to form a consolidated composite. This specific processing route yielded a hierarchical structure featuring a segregated graphene nanoplatelet network localized at the interfaces of the polypropylene particles. Thermal characterization was conducted using differential scanning calorimetry during the second heating cycle from 0 to 200°C at a rate of 10°C/min.",
      "reasoning_analysis": "Increasing Factors: The incorporation of graphene nanoplatelets serves as a heterogeneous nucleating agent, promoting the formation of more thermally stable crystals with increased lamellar thickness during the cooling phase, which inherently raises the melting temperature. Additionally, the heat-compression processing at 15 MPa facilitates tighter chain packing and enhances crystal perfection within the polypropylene matrix. Decreasing Factors: The segregated network structure creates interfacial confinement zones where polymer chain mobility is restricted, potentially limiting the size of crystalline domains and introducing defects that could lower the melting point. Furthermore, the high-shear mechanical mixing may induce minor chain scission or structural irregularities that disrupt crystallinity. Dominant Factor: The nucleating effect of the graphene nanoplatelets combined with the high-pressure thermal treatment is the dominant factor, as the enhancement in crystal perfection and lamellar thickness typically outweighs the confinement effects at this low filler loading, leading to a net stabilization or qualitative increase in Tm relative to the neat polymer."
    },
    "analysis_without_hierarchical_structure": {
      "descriptive_text": "The sample comprises a polypropylene homopolymer matrix incorporated with 0.1 wt% graphene nanoplatelets. The composite was fabricated via mechanical mixing at 2000 rpm for 2 minutes using polypropylene particles sized between 0.85 and 1 mm, followed by heat-compression molding at 15 MPa and 160°C for 15 minutes. Thermal characterization was performed using differential scanning calorimetry (DSC 2500, TA Instruments), involving a heating ramp from 0 to 200°C at 10°C/min, a cooling cycle at 10°C/min, and a subsequent second heating cycle to determine the melting behavior.",
      "reasoning_analysis": "Increasing Factors: The inclusion of graphene nanoplatelets serves as heterogeneous nucleation sites, which promote epitaxial crystallization during the cooling phase of the DSC cycle and stabilize the polymer crystal lattice, potentially leading to thicker lamellae. Additionally, the standardized cooling rate of 10°C/min allows sufficient time for chain rearrangement into stable crystalline structures facilitated by the filler surface. Decreasing Factors: The high-shear mechanical mixing process at 2000 rpm introduces the risk of thermo-mechanical chain scission, which reduces the average molecular weight and can lower the equilibrium melting point according to Flory's theory. Furthermore, if the nanoplatelets physically restrict chain folding during crystallization without promoting epitaxial growth, it could result in thinner lamellae that melt at lower temperatures. Dominant Factor: While molecular weight reduction from shear mixing presents a decreasing influence, the heterogeneous nucleation effect of the graphene nanoplatelets during the controlled DSC cooling cycle qualitatively dominates the final behavior. This nucleating effect typically promotes a more ordered crystalline morphology that sustains or slightly enhances the thermal stability of the crystals, ensuring the Tm remains governed primarily by the intrinsic stereoregularity of the polypropylene backbone with minor reinforcement from the filler interface."
    }
  },
  {
    "doi": "10.3390/polym16121710",
    "title": "Crystallization of the β-Form of Polypropylene from the Melt with Reduced Entanglement of Macromolecules",
    "year": 2024,
    "chemical_composition": {
      "repeat_unit_psmiles": "[*]CC(C)[*]",
      "monomers": [
        {
          "name": "Propylene",
          "smiles": "CC=C",
          "ratio_value": null,
          "ratio_unit": null
        }
      ],
      "additives": [
        {
          "name": "Calcium pimelate",
          "type": "nucleant",
          "amount_value": 0.2,
          "amount_unit": "wt.%"
        }
      ],
      "is_homopolymer": true
    },
    "processing_history": "Isotactic polypropylene (Novolen 1100 N), partially disentangled (0.5 wt.% in xylene at 135 °C, cooled to 40 °C), nucleated. Tm measured by DSC, I Heating cycle, 30 °C/min heating rate, broad melting peak.",
    "hierarchical_structure": "Partially disentangled macromolecules, β-phase crystals.",
    "properties": {
      "Tm": {
        "value": [
          158
        ],
        "unit": "°C"
      }
    },
    "analysis_with_hierarchical_structure": {
      "descriptive_text": "The sample comprises an isotactic polypropylene homopolymer (Novolen 1100 N) compounded with 0.2 wt.% calcium pimelate serving as a nucleating agent. The material processing involved partial disentanglement of the macromolecules via dissolution at 0.5 wt.% in xylene at 135 °C followed by cooling to 40 °C and nucleation. This history yielded a hierarchical structure featuring partially disentangled chains and β-phase crystals. Thermal characterization was performed using differential scanning calorimetry during the first heating cycle at a rate of 30 °C/min, resulting in the observation of a broad melting peak.",
      "reasoning_analysis": "Increasing Factors: The isotactic configuration of the polypropylene backbone provides the stereoregularity necessary for crystallization, establishing a baseline melting transition. Additionally, the partial disentanglement of macromolecules achieved through solution processing reduces topological constraints, potentially facilitating the formation of thicker lamellae during crystallization, which would theoretically elevate the melting temperature according to the Thomson-Gibbs equation. Decreasing Factors: The formation of β-phase crystals, a metastable polymorph induced by the calcium pimelate nucleant and specific cooling history, inherently possesses a lower equilibrium melting temperature than the stable α-phase. Additionally, the observed broad melting peak suggests a distribution of lamellar thicknesses and crystal imperfections, which depresses the melting point relative to a perfect crystal lattice. Dominant Factor: The specific polymorphic identity of the crystals dominates the thermal behavior; while the isotactic backbone and disentanglement facilitate crystallinity, the thermodynamic instability of the β-phase relative to the α-phase qualitatively determines a lower Tm for this specific sample compared to conventional isotactic polypropylene."
    },
    "analysis_without_hierarchical_structure": {
      "descriptive_text": "The sample comprises an isotactic polypropylene homopolymer (Novolen 1100 N) compounded with 0.2 wt.% calcium pimelate serving as a nucleating agent. Processing involved a partial disentanglement protocol where the polymer was dissolved in xylene at 0.5 wt.% concentration at 135 °C, cooled to 40 °C, and subsequently nucleated. Thermal analysis was conducted via differential scanning calorimetry during the first heating cycle at a rate of 30 °C/min, resulting in the observation of a broad melting peak.",
      "reasoning_analysis": "Increasing Factors: The isotactic stereochemistry of the polypropylene backbone facilitates efficient chain packing into crystalline lamellae, establishing the fundamental capacity for a defined melting transition. The addition of calcium pimelate acts as a heterogeneous nucleating agent, which enhances crystallization kinetics and overall crystallinity, potentially stabilizing the crystal structure against thermal disruption. Decreasing Factors: Calcium pimelate is known to induce the formation of the beta-crystalline phase in polypropylene under certain conditions, which possesses a lower thermodynamic melting temperature than the stable alpha-phase. Additionally, the solution processing history involving cooling to 40 °C may limit lamellar thickening compared to high-temperature annealing, and the observed broad melting peak indicates a heterogeneous distribution of lamellar thicknesses where thinner, less perfect crystals melt at lower temperatures. Dominant Factor: The crystalline morphology and polymorphic form dictated by the specific nucleating agent and the solution-based processing history qualitatively dominate the final Tm behavior. While the isotactic structure enables high-temperature melting, the potential formation of the metastable beta-phase induced by the calcium pimelate, combined with the wide lamellar thickness distribution evidenced by the broad melting peak from the solution cooling process, determines the specific thermal response relative to a standard melt-crystallized alpha-phase reference."
    }
  },
  {
    "doi": null,
    "title": "Investigations of the Equilibrium Melting Temperature in PBT and PC/PBT Blends",
    "year": 1996,
    "chemical_composition": {
      "repeat_unit_psmiles": "[*]OC(=O)c1ccc(cc1)C(=O)OCCCC[*]",
      "monomers": [
        {
          "name": "Terephthalic acid",
          "smiles": "OC(=O)c1ccc(cc1)C(=O)O",
          "ratio_value": null,
          "ratio_unit": null
        },
        {
          "name": "1,4-Butanediol",
          "smiles": "OCCCCO",
          "ratio_value": null,
          "ratio_unit": null
        }
      ],
      "additives": [
        {
          "name": "Tetra(isopropyl)titanate",
          "type": "catalyst",
          "amount_value": 0.00014,
          "amount_unit": "mol%"
        }
      ],
      "is_homopolymer": true
    },
    "processing_history": "PBT granulate dried at 120 °C for 4 h in vacuum. Melt blended in twin-screw extruder at 270 °C. DSC measurement: heated to 533 K, held 0.6 min, cooled to Tc (473-483 K), isothermal crystallization 30-180 min. Heating scan from Tc to 533 K at 50 K/min under N2. Tm determined from melting peak maximum and extrapolated to equilibrium using Hoffman-Weeks plot.",
    "hierarchical_structure": "Semicrystalline. Spherulites observed (usual and unusual types).",
    "properties": {
      "Tm": {
        "value": [
          232.9
        ],
        "unit": "°C"
      }
    },
    "analysis_with_hierarchical_structure": {
      "descriptive_text": "The sample consists of a semicrystalline poly(butylene terephthalate) homopolymer synthesized from terephthalic acid and 1,4-butanediol using tetra(isopropyl)titanate catalyst at 0.00014 mol%. The material was processed into granulate, dried under vacuum at 120 °C for 4 hours, and melt blended in a twin-screw extruder at 270 °C. Hierarchical characterization confirmed a semicrystalline morphology featuring both usual and unusual spherulite types. Thermal analysis was performed via differential scanning calorimetry under nitrogen, involving heating to 533 K, cooling to crystallization temperatures between 473 and 483 K for isothermal periods of 30 to 180 minutes, and a final heating scan at 50 K/min, with the melting temperature determined from the peak maximum and extrapolated to equilibrium using a Hoffman-Weeks plot.",
