Repository: hhtrick/HHT-code

# HHT training framework

This directory contains model training, embedding precomputation, inference, article-level baselines and the curated datasets. All commands below assume that the working directory is `train_code/`.

## 3. Datasets and fixed partitions

Each main dataset is a JSON array at `dataset/{property}/{property}.json`. Entries contain source metadata, `chemical_composition`, `processing_history`, `hierarchical_structure`, `properties`, and two generated-analysis objects. Targets are stored as `properties[property]["value"]`; source metadata and target values are not predictive input fields.

| Property | Train | Validation | Test | Total |
|---|---:|---:|---:|---:|

File: train_code/dataset/Tm/Tm.json (part 175 of 200)
[
      "reasoning_analysis": "Increasing Factors: The incorporation of rigid terephthalic acid units introduces aromatic rings into the polymer backbone, enhancing chain stiffness and facilitating strong intermolecular packing through pi-pi interactions, which inherently elevates the melting temperature. Furthermore, the vacuum drying process prior to extrusion mitigates hydrolytic degradation, preserving molecular integrity and crystal perfection, while the isothermal crystallization step promotes the development of thicker lamellae that contribute to a higher observed melting endotherm before extrapolation. Decreasing Factors: The presence of the flexible 1,4-butylene spacer units introduces conformational freedom between the aromatic rings, which reduces the overall backbone rigidity compared to polyesters with shorter diol segments, thereby lowering the thermodynamic melting point relative to analogs. Additionally, the high-temperature melt blending at 270 °C poses a risk of thermal oxidative degradation or chain scission, which could introduce structural defects into the crystalline lattice that destabilize the crystal phase. Dominant Factor: The intrinsic chemical structure, specifically the balance between the rigid aromatic segments and the flexible aliphatic spacers, qualitatively dominates the equilibrium melting temperature baseline. While the thermal history and Hoffman-Weeks extrapolation refine the measurement to remove kinetic dependencies regarding lamellar thickness, the fundamental energetic barrier to melting is dictated by the cohesive energy density and chain stiffness established by the poly(butylene terephthalate) repeat unit."
    },
    "analysis_without_hierarchical_structure": {
      "descriptive_text": "The sample consists of a poly(butylene terephthalate) homopolymer synthesized from terephthalic acid and 1,4-butanediol monomers using tetra(isopropyl)titanate as a catalyst at a concentration of 0.00014 mol%. Prior to characterization, the PBT granulate was dried under vacuum at 120 °C for 4 hours to remove moisture. The material was subsequently melt blended in a twin-screw extruder at 270 °C. Thermal analysis was conducted using differential scanning calorimetry under a nitrogen atmosphere, where the sample was heated to 533 K, held for 0.6 minutes, and cooled to a crystallization temperature between 473 and 483 K for isothermal crystallization ranging from 30 to 180 minutes. The final heating scan was performed from the crystallization temperature to 533 K at a rate of 50 K/min, with the melting temperature determined from the melting peak maximum and extrapolated to equilibrium using a Hoffman-Weeks plot.",
      "reasoning_analysis": "Increasing Factors: The presence of rigid aromatic terephthalate units within the polymer backbone enhances chain stiffness and facilitates strong intermolecular interactions, thereby increasing the lattice energy required for melting. Additionally, the rigorous vacuum drying process minimizes hydrolytic degradation, preserving high molecular weight which stabilizes the crystal lamellae against melting. The use of Hoffman-Weeks extrapolation further mathematically corrects for finite lamellar thickness, yielding an equilibrium melting temperature that is inherently higher than the observed melting point of kinetically formed crystals. Decreasing Factors: The inclusion of the flexible aliphatic 1,4-butanediol spacer introduces conformational freedom compared to shorter diol analogs, which inherently lowers the melting point relative to stiffer polyester chains. Furthermore, the melt blending process at 270 °C carries a risk of thermal degradation that could reduce molecular weight and introduce chain ends that destabilize the crystal lattice, while the residual catalyst acts as a chemical impurity within the system. Dominant Factor: The intrinsic chemical architecture of the aromatic-aliphatic polyester backbone qualitatively dominates the final equilibrium Tm behavior, as the rigid aromatic rings establish the fundamental thermodynamic stability of the crystal phase; while the processing history determines the initial crystalline morphology, the application of the Hoffman-Weeks extrapolation effectively isolates the composition-driven equilibrium value from kinetic artifacts."
    }
  },
  {
    "doi": "10.3390/polym16121710",
    "title": "Crystallization of the β-Form of Polypropylene from the Melt with Reduced Entanglement of Macromolecules",
    "year": 2024,
    "chemical_composition": {
      "repeat_unit_psmiles": "[*]CC(C)[*]",
      "monomers": [
        {
          "name": "Propylene",
          "smiles": "CC=C",
          "ratio_value": null,
          "ratio_unit": null
        }
      ],
      "additives": [
        {
          "name": "Calcium pimelate",
          "type": "nucleant",
          "amount_value": 0.2,
          "amount_unit": "wt.%"
        }
      ],
      "is_homopolymer": true
    },
    "processing_history": "Isotactic polypropylene (Novolen 1100 N), initial equilibrium entangled, nucleated. Tm measured by DSC, II Heating cycle, 30 °C/min heating rate, broad melting peak.",
    "hierarchical_structure": "Entangled macromolecules, β-phase crystals.",
    "properties": {
      "Tm": {
        "value": [
          154
        ],
        "unit": "°C"
      }
    },
    "analysis_with_hierarchical_structure": {
      "descriptive_text": "The sample comprises an isotactic polypropylene homopolymer (Novolen 1100 N) featuring entangled macromolecules and a hierarchical structure dominated by β-phase crystals. The chemical composition includes propylene repeat units supplemented with 0.2 wt.% calcium pimelate acting as a specific nucleating agent. Processing history indicates the material was initially equilibrium entangled and nucleated, with melting behavior characterized by DSC during a second heating cycle at 30 °C/min, resulting in the observation of a broad melting peak.",
      "reasoning_analysis": "Increasing Factors: The high isotacticity of the polypropylene backbone facilitates regular chain packing and crystallization, establishing a fundamental baseline for melting behavior. The addition of calcium pimelate acts as a nucleating agent, which enhances the degree of crystallinity and promotes the growth of numerous crystallites. Furthermore, the relatively fast DSC heating rate of 30 °C/min introduces thermal lag and superheating effects, which qualitatively shifts the observed melting endpoint to higher temperatures compared to equilibrium conditions. Decreasing Factors: The hierarchical structure is explicitly identified as containing β-phase crystals, which are metastable and possess a lower thermodynamic melting temperature compared to the more stable α-monoclinic phase typically found in isotactic polypropylene. The observation of a broad melting peak suggests a distribution of lamellar thicknesses and crystal perfection, where thinner or less perfect crystals contribute to melting at lower temperatures. Additionally, the presence of entangled macromolecules may restrict chain mobility during crystallization, limiting lamellar thickening and thereby reducing thermal stability. Dominant Factor: The specific polymorphic form dictated by the nucleating agent is the dominant factor influencing the Tm. While the fast heating rate artificially elevates the observed transition, the calcium pimelate specifically induces the formation of the β-phase, which is intrinsically less thermally stable than the α-phase. Therefore, the presence of β-phase crystals qualitatively lowers the melting temperature relative to a standard α-phase isotactic polypropylene sample, overriding the crystallinity benefits provided by nucleation."
    },
    "analysis_without_hierarchical_structure": {
      "descriptive_text": "The sample comprises an isotactic polypropylene homopolymer (Novolen 1100 N) compounded with 0.2 wt.% Calcium pimelate serving as a nucleating agent. Initially prepared in an equilibrium entangled state, the nucleated material was subjected to thermal analysis via Differential Scanning Calorimetry (DSC). The melting temperature was determined during the second heating cycle at a rate of 30 °C/min, resulting in the observation of a broad melting peak.",
      "reasoning_analysis": "Increasing Factors: The high stereoregularity of the isotactic polypropylene backbone facilitates efficient chain packing and crystallization, establishing a fundamental baseline for a distinct melting transition. Additionally, the relatively fast heating rate of 30 °C/min during DSC measurement may induce thermal lag, potentially shifting the observed peak maximum to higher temperatures. Decreasing Factors: The presence of Calcium pimelate, known to act as a beta-nucleating agent in polypropylene, may promote the formation of the metastable beta-crystalline phase which possesses a lower thermodynamic melting point than the stable alpha-phase. Furthermore, the observed broad melting peak indicates a wide distribution of lamellar thicknesses, where thinner or less perfect crystals melt at lower temperatures according to the Gibbs-Thomson equation. Dominant Factor: The dominant factor governing the specific Tm behavior is the crystal morphology and polymorphic form established during the crystallization process prior to the second heating cycle. While the isotactic chemistry provides the capacity for high-temperature melting, the specific nucleating effect of the Calcium pimelate and the resulting distribution of crystal sizes qualitatively dictate the final observed melting profile relative to a non-nucleated counterpart."
    }
  },
  {
    "doi": "10.3390/polym16121710",
    "title": "Crystallization of the β-Form of Polypropylene from the Melt with Reduced Entanglement of Macromolecules",
    "year": 2024,
    "chemical_composition": {
      "repeat_unit_psmiles": "[*]CC(C)[*]",
      "monomers": [
        {
          "name": "Propylene",
          "smiles": "CC=C",
          "ratio_value": null,
          "ratio_unit": null
        }
      ],
      "additives": [
        {
          "name": "Calcium pimelate",
          "type": "nucleant",
          "amount_value": 0.2,
          "amount_unit": "wt.%"
        }
      ],
      "is_homopolymer": true
    },
    "processing_history": "Isotactic polypropylene (Novolen 1100 N), partially disentangled (0.5 wt.% in xylene at 135 °C, cooled to 40 °C), nucleated. Tm measured by DSC, II Heating cycle, 30 °C/min heating rate, broad melting peak.",
    "hierarchical_structure": "Partially disentangled macromolecules, β-phase crystals.",
    "properties": {
      "Tm": {
        "value": [
          156
        ],
        "unit": "°C"
      }
    },
    "analysis_with_hierarchical_structure": {
      "descriptive_text": "The sample consists of an isotactic polypropylene homopolymer (Novolen 1100 N) incorporating 0.2 wt.% calcium pimelate as a nucleating agent. The material underwent a specific processing history wherein it was partially disentangled by dissolution in xylene at 135 °C followed by cooling to 40 °C, and subsequently nucleated to induce specific crystalline morphology. Hierarchical structural analysis confirms the presence of partially disentangled macromolecules resulting in the formation of β-phase crystals. The melting behavior was characterized via differential scanning calorimetry during the second heating cycle at a rate of 30 °C/min, which revealed a broad melting peak.",
      "reasoning_analysis": "Increasing Factors: The isotactic stereochemistry of the polypropylene backbone enables regular chain packing and crystallization, establishing a baseline melting capability. The processing history involving partial disentanglement in xylene reduces topological constraints, potentially facilitating the formation of thicker lamellae during crystallization, which would intrinsically increase the Tm. Additionally, the relatively high DSC heating rate of 30 °C/min introduces thermal lag, qualitatively shifting the observed melting endotherm to higher temperatures. Decreasing Factors: The addition of calcium pimelate acts as a specific β-nucleating agent, promoting the formation of β-phase crystals rather than the thermodynamically stable α-phase. Since the β-polymorph is metastable, it exhibits a lower equilibrium melting temperature compared to the α-form. Furthermore, the observed broad melting peak suggests a distribution of lamellar thicknesses, including thinner crystals that contribute to melting at lower temperatures. Dominant Factor: The crystalline polymorph induced by the nucleating agent is the dominant factor governing the Tm behavior. While chain disentanglement and instrumental heating rates may exert upward pressure on the observed temperature, the intrinsic thermodynamic instability of the β-phase crystals relative to the standard α-phase qualitatively dictates a lower melting temperature for this specific nucleated sample."
    },
    "analysis_without_hierarchical_structure": {
      "descriptive_text": "The sample comprises an isotactic polypropylene homopolymer (Novolen 1100 N) derived from propylene monomers. The material was processed by partial disentanglement via dissolution at 0.5 wt.% in xylene at 135 °C followed by cooling to 40 °C and nucleation with 0.2 wt.% calcium pimelate. Thermal analysis was conducted using differential scanning calorimetry during the second heating cycle at a rate of 30 °C/min, revealing a broad melting peak.",
      "reasoning_analysis": "Increasing Factors: The high stereoregularity of the isotactic polypropylene backbone facilitates efficient chain packing into crystalline lattices, establishing a robust baseline melting temperature. Additionally, the relatively high heating rate of 30 °C/min during DSC analysis can induce thermal lag, kinetically shifting the observed melting onset to higher temperatures. Decreasing Factors: The inclusion of calcium pimelate acts as a nucleating agent known to potentially induce the beta-crystalline polymorph in polypropylene, which possesses a lower thermodynamic stability and melting temperature compared to the conventional alpha-form. Furthermore, the observed broad melting peak suggests a heterogeneous distribution of lamellar thicknesses, where thinner crystallites melt at lower temperatures, effectively depressing the onset of the melting transition. Dominant Factor: While the heating rate introduces kinetic artifacts, the dominant factor governing the qualitative melting behavior is the crystalline polymorphism induced by the calcium pimelate nucleant; the potential formation of the less stable beta-phase alongside the alpha-phase fundamentally alters the melting profile compared to a non-nucleated isotactic polypropylene reference."
    }
  },
  {
    "doi": null,
    "title": "Investigations of the Equilibrium Melting Temperature in PBT and PC/PBT Blends",
    "year": 1996,
    "chemical_composition": {
      "repeat_unit_psmiles": "[*]OC(=O)c1ccc(cc1)C(=O)OCCCC[*]",
      "monomers": [
        {
          "name": "Terephthalic acid",
          "smiles": "OC(=O)c1ccc(cc1)C(=O)O",
          "ratio_value": null,
          "ratio_unit": null
        },
        {
          "name": "1,4-Butanediol",
          "smiles": "OCCCCO",
          "ratio_value": null,
          "ratio_unit": null
        }
      ],
      "additives": [
        {
          "name": "Tetra(isopropyl)titanate",
          "type": "catalyst",
          "amount_value": 0.00014,
          "amount_unit": "mol%"
        }
      ],
      "is_homopolymer": true
    },
    "processing_history": "PBT granulate dried at 120 °C for 4 h in vacuum. Stepwise heating technique in DSC. Total duration 18 h. Last annealing step at 498 K for 360 min. Scanned at 10 K/min. Tm determined from extrapolated onset temperature of melting peak.",
    "hierarchical_structure": "Semicrystalline. Spherulites observed (usual and unusual types).",
    "properties": {
      "Tm": {
        "value": [
          227.6
        ],
        "unit": "°C"
      }
    },
    "analysis_with_hierarchical_structure": {
      "descriptive_text": "The sample consists of a semicrystalline poly(butylene terephthalate) (PBT) homopolymer synthesized from terephthalic acid and 1,4-butanediol monomers using Tetra(isopropyl)titanate as a catalyst at 0.00014 mol%. The material exhibits a hierarchical structure characterized by the presence of both usual and unusual spherulitic morphologies. Prior to thermal characterization, the PBT granulate was dried at 120 °C for 4 hours under vacuum to remove moisture. The melting temperature was determined via differential scanning calorimetry using a stepwise heating technique over a total duration of 18 hours, which included a final annealing step at 498 K for 360 minutes, followed by a scanning rate of 10 K/min where the Tm was identified from the extrapolated onset temperature of the melting peak.",
      "reasoning_analysis": "Increasing Factors: The incorporation of rigid aromatic terephthalate units within the polymer backbone enhances chain stiffness and facilitates efficient packing, intrinsically raising the melting temperature. Furthermore, the processing history involves a prolonged annealing step at 498 K for 360 minutes, which promotes lamellar thickening and crystal perfection according to the Gibbs-Thomson equation, thereby significantly increasing the observed Tm. The initial vacuum drying also removes moisture, preventing plasticization effects that would otherwise depress the melting point. Decreasing Factors: The presence of the aliphatic 1,4-butanediol spacer introduces conformational flexibility compared to shorter diol analogs like ethylene glycol, which inherently lowers the Tm relative to polyesters with shorter methylene sequences. Additionally, the observation of unusual spherulite types suggests the presence of structural defects or polymorphic variations that may exhibit lower thermal stability than perfect crystals. Dominant Factor: The extensive thermal annealing protocol is the dominant factor influencing the final Tm behavior for this specific sample. While the chemical composition sets the theoretical baseline, the prolonged heating at 498 K allows the system to approach equilibrium crystal thickness, overriding kinetic limitations and ensuring the measured Tm reflects the maximum thermal stability achievable for this PBT grade rather than a kinetically trapped lower value."
    },
    "analysis_without_hierarchical_structure": {
      "descriptive_text": "The sample consists of a poly(butylene terephthalate) homopolymer synthesized from terephthalic acid and 1,4-butanediol monomers using tetra(isopropyl)titanate as a catalyst. Prior to characterization, the PBT granulate was dried at 120 °C for 4 hours under vacuum to remove moisture. Thermal analysis was conducted using a stepwise heating technique in differential scanning calorimetry over a total duration of 18 hours, featuring a final annealing step at 498 K for 360 minutes, followed by scanning at 10 K/min to determine the melting temperature from the extrapolated onset of the melting peak.",
      "reasoning_analysis": "Increasing Factors: The incorporation of rigid aromatic terephthalate units within the backbone enhances chain stiffness and packing efficiency, inherently supporting a higher melting temperature. Furthermore, the processing history involves a prolonged annealing step at 498 K for 360 minutes, which facilitates significant lamellar thickening and the perfection of crystalline domains, thereby thermodynamically driving the observed Tm upward according to the Thomson-Gibbs equation. The initial vacuum drying also eliminates moisture, preventing plasticization effects that would otherwise depress the melting point. Decreasing Factors: The presence of the flexible aliphatic 1,4-butanediol spacer introduces conformational freedom between the rigid aromatic rings, which lowers the energy barrier for chain mobility compared to polymers with shorter diol spacers, inherently limiting the maximum achievable Tm. Additionally, the residual tetra(isopropyl)titanate catalyst acts as a chemical impurity within the matrix, which can disrupt crystal lattice regularity and cause slight melting point depression. Dominant Factor: The thermal processing history, specifically the extended annealing at 498 K, qualitatively dominates the final Tm behavior. While the chemical composition establishes the baseline thermodynamic potential, the extensive thermal treatment allows the polymer chains to reorganize into thicker, more stable crystals, overriding the depressing effects of the flexible spacer and trace impurities to yield a maximized melting temperature relative to a non-annealed state."
    }
  },
  {
    "doi": null,
    "title": "Investigations of the Equilibrium Melting Temperature in PBT and PC/PBT Blends",
    "year": 1996,
    "chemical_composition": {
      "repeat_unit_psmiles": "[*]OC(=O)c1ccc(cc1)C(=O)OCCCC[*]",
      "monomers": [
        {
          "name": "Terephthalic acid",
          "smiles": "OC(=O)c1ccc(cc1)C(=O)O",
          "ratio_value": null,
          "ratio_unit": null
        },
        {
          "name": "1,4-Butanediol",
          "smiles": "OCCCCO",
          "ratio_value": null,
          "ratio_unit": null
        }
      ],
      "additives": [
        {
          "name": "Tetra(isopropyl)titanate",
          "type": "catalyst",
          "amount_value": 0.00014,
          "amount_unit": "mol%"
        }
      ],
      "is_homopolymer": true
    },
    "processing_history": "PBT granulate dried at 120 °C for 4 h in vacuum. Stepwise heating technique in DSC. Total duration 18 h. Last annealing step at 498 K for 360 min. Scanned at 10 K/min. Tm determined from melting peak maximum.",
    "hierarchical_structure": "Semicrystalline. Spherulites observed (usual and unusual types).",
    "properties": {
      "Tm": {
        "value": [
          228.6
        ],
        "unit": "°C"
      }
    },
    "analysis_with_hierarchical_structure": {
      "descriptive_text": "This sample comprises a semicrystalline poly(butylene terephthalate) homopolymer synthesized from terephthalic acid and 1,4-butanediol monomers using tetra(isopropyl)titanate catalyst at 0.00014 mol%. Hierarchical analysis indicates the formation of spherulites, including both usual and unusual types. The material history involves vacuum drying of the granulate at 120 °C for 4 hours followed by a stepwise heating technique in differential scanning calorimetry over 18 hours, featuring a final annealing step at 498 K for 360 minutes before scanning at 10 K/min to identify the melting peak maximum.",
      "reasoning_analysis": "Increasing Factors: The presence of rigid aromatic rings within the terephthalic acid repeat units enhances backbone stiffness and promotes strong intermolecular interactions, intrinsically raising the equilibrium melting temperature. Additionally, the extensive processing history involving annealing at 498 K for 360 minutes facilitates lamellar thickening and improves crystal perfection within the semicrystalline spherulitic structure, thermodynamically shifting the observed Tm to higher temperatures. Decreasing Factors: The aliphatic 1,4-butanediol segments introduce flexibility into the polymer backbone compared to shorter diol analogs, reducing the cohesive energy density of the crystal lattice and inherently lowering the melting point relative to stiffer polyesters. Furthermore, prolonged exposure to elevated temperatures during the 18-hour thermal treatment carries a risk of thermal degradation or chain scission, which could reduce molecular weight and limit the maximum achievable lamellar thickness, thereby depressing the observed Tm. Dominant Factor: The prolonged annealing protocol is the dominant factor influencing the specific Tm behavior observed in this instance. While the aromatic composition sets a high baseline thermal stability, the thermal history allows for significant recrystallization and morphological reorganization, meaning the measured Tm reflects a highly perfected crystalline state driven by the processing conditions rather than solely the intrinsic chemical structure."
    },
    "analysis_without_hierarchical_structure": {
      "descriptive_text": "The sample comprises a poly(butylene terephthalate) homopolymer synthesized from terephthalic acid and 1,4-butanediol monomers utilizing tetra(isopropyl)titanate as a catalyst at a concentration of 0.00014 mol%. The PBT granulate was subjected to vacuum drying at 120 °C for 4 hours prior to thermal analysis. The processing history includes a stepwise heating technique via differential scanning calorimetry over a total duration of 18 hours, featuring a final annealing step at 498 K for 360 minutes, with the melting temperature subsequently determined from the melting peak maximum during a scan rate of 10 K/min.",
      "reasoning_analysis": "Increasing Factors: The presence of rigid aromatic terephthalate units in the backbone promotes strong intermolecular pi-stacking interactions and restricts chain flexibility, inherently establishing a high equilibrium melting temperature. Furthermore, the extensive processing history involving annealing at 498 K for 360 minutes facilitates significant lamellar thickening and crystal perfection, which thermodynamically elevates the observed melting point according to the Gibbs-Thomson equation. The initial vacuum drying also ensures the removal of moisture, preventing plasticization effects that would otherwise depress the melting temperature. Decreasing Factors: The inclusion of the aliphatic 1,4-butanediol spacer introduces a degree of flexibility compared to shorter diol analogs like ethylene glycol, which inherently lowers the melting point relative to poly(ethylene terephthalate). Additionally, while minimal, any residual catalyst species trapped within the crystalline lattice could act as defects disrupting crystal stability, though this is mitigated by the low concentration. Dominant Factor: The thermal history, specifically the prolonged annealing step near the melting region, is the dominant factor governing the final observed Tm. While the chemical structure defines the theoretical limit, the extensive isothermal treatment allows the crystals to approach their maximum stability and thickness, qualitatively driving the measured Tm higher than it would be for a non-annealed or quenched sample of the same chemical composition."
    }
  },
  {
    "doi": "10.1002/pc.28606",
    "title": "Thermal behavior of polypropylene composites with segregated graphene nanoplatelet network",
    "year": 2024,
    "chemical_composition": {
      "repeat_unit_psmiles": "[*]CC(C)[*]",
      "monomers": [
        {
          "name": "Propylene",
          "smiles": "CC=C",
          "ratio_value": null,
          "ratio_unit": null
        }
      ],
      "additives": [
        {
          "name": "Graphene nanoplatelet",
          "type": "filler",
          "amount_value": 0.5,
          "amount_unit": "wt%"
        }
      ],
      "is_homopolymer": true
    },
    "processing_history": "s-SPC0.5: Mechanical mixing at 2000 rpm for 2 min. Heat-compressed at 15 MPa and 160°C for 15 min. PP particle size 0.85-1 mm. DSC analysis: Heated from 0 to 200°C at 10°C/min (1st heating cycle) using DSC 2500 (TA Instruments).",
    "hierarchical_structure": "Segregated GNP network at interfaces of small PP particles (0.85-1 mm).",
    "properties": {
      "Tm": {
        "value": [
          177.6
        ],
        "unit": "°C"
      }
    },
    "analysis_with_hierarchical_structure": {
      "descriptive_text": "The sample is a polypropylene homopolymer composite containing 0.5 wt% graphene nanoplatelet filler. It was fabricated using polypropylene particles ranging from 0.85 to 1 mm in size, which underwent mechanical mixing at 2000 rpm for 2 minutes followed by heat-compression at 15 MPa and 160°C for 15 minutes. This processing sequence yielded a hierarchical structure featuring a segregated graphene nanoplatelet network localized at the interfaces of the small PP particles. The thermal properties were characterized by differential scanning calorimetry during the first heating cycle from 0 to 200°C at a rate of 10°C/min using a TA Instruments DSC 2500.",
      "reasoning_analysis": "Increasing Factors: The incorporation of graphene nanoplatelets serves as a heterogeneous nucleating agent, facilitating epitaxial crystallization of the polypropylene matrix which can enhance crystal perfection and thermal stability. Additionally, the heat-compression processing at 15 MPa applies significant pressure, which thermodynamically stabilizes the crystalline phase and elevates the melting temperature according to the Clapeyron equation. Decreasing Factors: The formation of a segregated GNP network at the interfaces of the PP particles introduces confinement effects that may restrict lamellar thickening and create interfacial defects, potentially depressing the Tm. Furthermore, the mechanical mixing process could introduce minor structural disorders or chain scission that reduce overall crystalline stability. Dominant Factor: The heterogeneous nucleation effect of the graphene nanoplatelets combined with the stabilizing influence of the high-pressure molding process qualitatively dominates the thermal behavior. These factors promote the development of robust crystalline domains that sustain a high Tm, overriding the potential depressive effects of the segregated interfacial confinement at this low filler loading."
    },
    "analysis_without_hierarchical_structure": {
      "descriptive_text": "The sample comprises a polypropylene homopolymer matrix incorporated with 0.5 wt% graphene nanoplatelets. Preparation involved mechanical mixing at 2000 rpm for 2 minutes using polypropylene particles sized between 0.85 and 1 mm, followed by heat-compression molding at 15 MPa and 160°C for 15 minutes. Thermal characterization was performed via differential scanning calorimetry using a DSC 2500 instrument, employing a first heating cycle from 0 to 200°C at a rate of 10°C/min.",
      "reasoning_analysis": "Increasing Factors: The incorporation of graphene nanoplatelets serves as a heterogeneous nucleating agent that can promote the formation of more stable crystalline structures, while the high aspect ratio of the filler imposes nanoconfinement on the polypropylene chains, restricting their mobility and requiring additional thermal energy to disrupt the crystal lattice during melting. Furthermore, the application of 15 MPa pressure during heat-compression facilitates denser chain packing within the crystalline domains. Decreasing Factors: The high-shear mechanical mixing process at 2000 rpm imposes significant mechanical stress on the polymer chains, which risks mechanochemical degradation and chain scission; a reduction in molecular weight increases the concentration of chain ends acting as defects within the crystals, thereby thermodynamically destabilizing the lattice and lowering the melting temperature. Dominant Factor: While the potential for shear-induced degradation presents a decreasing influence, the intrinsic semi-crystalline nature of the polypropylene backbone combined with the stabilizing nanoconfinement effect of the graphene nanoplatelets qualitatively dominates the final Tm behavior, likely maintaining or slightly elevating the melting point relative to a non-reinforced matrix by restricting chain unfolding kinetics."
    }
  },
  {
    "doi": null,
    "title": "Investigations of the Equilibrium Melting Temperature in PBT and PC/PBT Blends",
    "year": 1996,
    "chemical_composition": {
      "repeat_unit_psmiles": "[*]OC(=O)c1ccc(cc1)C(=O)OCCCC[*]",
      "monomers": [
        {
          "name": "Terephthalic acid",
          "smiles": "OC(=O)c1ccc(cc1)C(=O)O",
          "ratio_value": null,
          "ratio_unit": null
        },
        {
          "name": "1,4-Butanediol",
          "smiles": "OCCCCO",
          "ratio_value": null,
          "ratio_unit": null
        }
      ],
      "additives": [
        {
          "name": "Tetra(isopropyl)titanate",
          "type": "catalyst",
          "amount_value": 0.00014,
          "amount_unit": "mol%"
        }
      ],
      "is_homopolymer": true
    },
    "processing_history": "PBT granulate dried at 120 °C for 4 h in vacuum. Melt blended in twin-screw extruder at 270 °C. DSC measurement: heated to 533 K, held 0.6 min, cooled to Tc (453-488 K), isothermal crystallization. Heating scan at 50 K/min under N2. Tm determined from extrapolated onset temperature of melting peak and extrapolated to equilibrium using Hoffman-Weeks plot.",
    "hierarchical_structure": "Semicrystalline. Spherulites observed (usual and unusual types).",
    "properties": {
      "Tm": {
        "value": [
          227.9
        ],
        "unit": "°C"
      }
    },
    "analysis_with_hierarchical_structure": {
      "descriptive_text": "The sample consists of a semicrystalline poly(butylene terephthalate) homopolymer synthesized from terephthalic acid and 1,4-butanediol monomers using tetra(isopropyl)titanate as a catalyst at a concentration of 0.00014 mol%. The material underwent drying at 120 °C for 4 hours under vacuum followed by melt blending in a twin-screw extruder at 270 °C. Structural analysis confirmed a semicrystalline morphology featuring both usual and unusual spherulitic types. Thermal characterization was performed using differential scanning calorimetry under a nitrogen atmosphere, where the sample was heated to 533 K, held for 0.6 minutes, cooled to crystallization temperatures between 453 and 488 K for isothermal crystallization, and subsequently heated at 50 K/min, with the melting temperature derived from the extrapolated onset of the melting peak and corrected to equilibrium values via a Hoffman-Weeks plot.",
      "reasoning_analysis": "Increasing Factors: The presence of rigid aromatic terephthalate units within the polymer backbone significantly restricts chain rotation and enhances intermolecular packing efficiency through pi-pi interactions, which thermodynamically drives the equilibrium melting temperature upward. Additionally, the processing history involving isothermal crystallization allows for the development of thicker and more perfect lamellar crystals compared to non-isothermal cooling, which elevates the observed melting onset prior to extrapolation. The use of a Hoffman-Weeks extrapolation further ensures that the reported value reflects the equilibrium melting point of infinite crystal thickness, removing kinetic depressions. Decreasing Factors: The inclusion of the flexible aliphatic 1,4-butanediol spacer introduces conformational freedom that increases the entropy of fusion relative to polymers with shorter diol segments, such as poly(ethylene terephthalate), thereby qualitatively lowering the melting temperature. Furthermore, melt processing at 270 °C approaches the thermal degradation threshold for polyesters, where potential chain scission could reduce molecular weight and crystal perfection, while the observation of unusual spherulites may indicate polymorphic forms with lower thermal stability. Dominant Factor: The intrinsic chemical structure, specifically the rigidity of the aromatic rings versus the flexibility of the butylene spacer, is the dominant factor defining the thermodynamic equilibrium melting temperature baseline. While the thermal history and crystallization conditions dictate the initial crystal morphology and perfection, the mathematical extrapolation to equilibrium isolates the chemical contribution, making the monomeric composition the primary determinant of the final reported Tm behavior."
    },
    "analysis_without_hierarchical_structure": {
      "descriptive_text": "The sample consists of a poly(butylene terephthalate) homopolymer synthesized from terephthalic acid and 1,4-butanediol using tetra(isopropyl)titanate as a catalyst. The PBT granulate was dried at 120 °C for 4 hours under vacuum prior to being melt blended in a twin-screw extruder at 270 °C. Thermal analysis was conducted via differential scanning calorimetry under a nitrogen atmosphere, involving heating to 533 K, a hold time of 0.6 minutes, cooling to a crystallization temperature between 453 and 488 K for isothermal crystallization, and a final heating scan at 50 K/min. The melting temperature was determined from the extrapolated onset of the melting peak and corrected to equilibrium conditions using a Hoffman-Weeks plot.",
      "reasoning_analysis": "Increasing Factors: The presence of rigid aromatic terephthalate groups within the polymer backbone restricts chain mobility and enhances intermolecular cohesive energy, intrinsically driving the melting temperature higher. Additionally, the vacuum drying step prior to extrusion mitigates hydrolytic degradation, preserving molecular weight which supports a higher melting point, while the isothermal crystallization protocol promotes the formation of thicker lamellae that melt at elevated temperatures. Decreasing Factors: The inclusion of the flexible aliphatic 1,4-butanediol spacer introduces conformational freedom compared to shorter glycol units, which qualitatively lowers the melting temperature relative to analogous polyesters with shorter spacers. Furthermore, the high-temperature melt blending at 270 °C poses a risk of thermal chain scission, which would reduce molecular weight and depress the melting temperature according to Flory's equation. Dominant Factor: The intrinsic chemical architecture of the poly(butylene terephthalate) repeat unit establishes the fundamental thermodynamic limit for the melting temperature. While processing conditions influence molecular weight and crystal morphology, the application of the Hoffman-Weeks extrapolation method effectively isolates the equilibrium melting temperature from kinetic crystallization effects, making the chemical composition the primary determinant of the final reported value, provided the vacuum drying successfully prevented significant molecular weight degradation during processing."
    }
  },
  {
    "doi": "10.3390/polym16121710",
    "title": "Crystallization of the β-Form of Polypropylene from the Melt with Reduced Entanglement of Macromolecules",
    "year": 2024,
    "chemical_composition": {
      "repeat_unit_psmiles": "[*]CC(C)[*]",
      "monomers": [
        {
          "name": "Propylene",
          "smiles": "CC=C",
          "ratio_value": null,
          "ratio_unit": null
        }
      ],
      "additives": [
        {
          "name": "Calcium pimelate",
          "type": "nucleant",
          "amount_value": 0.2,
          "amount_unit": "wt.%"
        }
      ],
      "is_homopolymer": true
    },
    "processing_history": "Isotactic polypropylene (Novolen 1100 N), initial equilibrium entangled, nucleated. Tm measured by DSC, I Heating cycle, 50 °C/min heating rate, broad melting peak.",
    "hierarchical_structure": "Entangled macromolecules, β-phase crystals.",
    "properties": {
      "Tm": {
        "value": [
          161
        ],
        "unit": "°C"
      }
    },
    "analysis_with_hierarchical_structure": {
