Repository: hhtrick/HHT-code

# HHT training framework

This directory contains model training, embedding precomputation, inference, article-level baselines and the curated datasets. All commands below assume that the working directory is `train_code/`.

## 3. Datasets and fixed partitions

Each main dataset is a JSON array at `dataset/{property}/{property}.json`. Entries contain source metadata, `chemical_composition`, `processing_history`, `hierarchical_structure`, `properties`, and two generated-analysis objects. Targets are stored as `properties[property]["value"]`; source metadata and target values are not predictive input fields.

| Property | Train | Validation | Test | Total |
|---|---:|---:|---:|---:|

File: train_code/dataset/Tm/Tm.json (part 176 of 200)
[
      "descriptive_text": "The sample consists of an isotactic polypropylene homopolymer (Novolen 1100 N) incorporating 0.2 wt.% Calcium pimelate as a nucleating agent. The material exhibits a hierarchical structure characterized by entangled macromolecules that have crystallized into the β-phase. Thermal characterization was performed using Differential Scanning Calorimetry (DSC) during the first heating cycle at a rate of 50 °C/min, which revealed a broad melting peak indicative of the specific thermal history and crystalline morphology established during the nucleation process.",
      "reasoning_analysis": "Increasing Factors: The high stereoregularity of the isotactic polypropylene backbone facilitates efficient chain packing and crystallization, establishing a baseline melting temperature. The addition of Calcium pimelate acts as a nucleating agent, increasing the number of crystallization sites which can enhance overall crystallinity and potentially stabilize the crystalline regions. Furthermore, the relatively high heating rate of 50 °C/min during DSC analysis may introduce thermal lag, potentially shifting the observed melting endotherm to higher temperatures. Decreasing Factors: The presence of β-phase crystals is a critical factor, as this polymorph is metastable and inherently exhibits a lower melting temperature compared to the thermodynamically stable α-phase typically found in isotactic polypropylene. The observed broad melting peak suggests a distribution of lamellar thicknesses or crystal imperfections, which depresses the melting point according to the Thomson-Gibbs equation. Additionally, the entangled state of the macromolecules prior to crystallization may restrict chain folding efficiency, resulting in thinner lamellae. Dominant Factor: The polymorphic identity of the crystals serves as the dominant factor governing the Tm behavior. While the nucleating agent increases crystallinity, Calcium pimelate specifically promotes the formation of the metastable β-phase, which qualitatively dictates a lower melting temperature range relative to standard α-phase isotactic polypropylene, overriding the potential upward shift caused by the high heating rate."
    },
    "analysis_without_hierarchical_structure": {
      "descriptive_text": "The sample consists of an isotactic polypropylene homopolymer, specifically Novolen 1100 N, incorporating 0.2 wt.% Calcium pimelate as a nucleating agent. The material was initially in an equilibrium entangled state prior to nucleation and was subsequently characterized by Differential Scanning Calorimetry (DSC) during the first heating cycle at a rate of 50 °C/min, which resulted in a broad melting peak.",
      "reasoning_analysis": "Increasing Factors: The high stereoregularity of the isotactic polypropylene backbone facilitates efficient chain packing and crystallization, establishing a robust baseline for thermal stability. Additionally, the processing history specifies a high DSC heating rate of 50 °C/min, which introduces significant thermal lag and kinetically shifts the observed melting endotherm to higher temperatures. Decreasing Factors: The inclusion of Calcium pimelate acts as a specific nucleating agent known to promote the formation of the metastable beta-crystalline phase in polypropylene, which inherently possesses a lower melting temperature than the stable alpha-phase. Furthermore, the observation of a broad melting peak indicates a heterogeneous distribution of lamellar thicknesses and crystal perfection, where less stable crystals contribute to melting at lower temperatures. Dominant Factor: Although the high heating rate artificially elevates the measured value, the specific polymorphic modification induced by the Calcium pimelate nucleant is the dominant material determinant; the promotion of the beta-phase qualitatively lowers the intrinsic melting temperature relative to a standard non-nucleated alpha-isotactic polypropylene homopolymer."
    }
  },
  {
    "doi": "10.1016/j.eurpolymj.2017.12.031",
    "title": "Nature of the double melting peaks of regioregular poly(3- dodecylthiophene)",
    "year": 2017,
    "chemical_composition": {
      "repeat_unit_psmiles": "[*]c1cc(CCCCCCCCCCCC)c([*])s1",
      "monomers": [
        {
          "name": "3-dodecylthiophene",
          "smiles": "CCCCCCCCCCCCc1ccsc1",
          "ratio_value": null,
          "ratio_unit": null
        }
      ],
      "additives": [],
      "is_homopolymer": true
    },
    "processing_history": "P3DDT film prepared by drop casting from chloroform solution (5 mg/mL) in a Teflon Petri dish, vacuum-dried at room temperature for 24 h. Tm measured by DSC (TA Instruments Q2000) at 2 °C/min heating rate (First Heating).",
    "hierarchical_structure": "Semicrystalline, Crystallinity 20.6%, Form I crystal structure (Monoclinic), d-spacing (100) plane expansion observed during heating.",
    "properties": {
      "Tm": {
        "value": [
          140
        ],
        "unit": "°C"
      }
    },
    "analysis_with_hierarchical_structure": {
      "descriptive_text": "The sample is a semicrystalline poly(3-dodecylthiophene) homopolymer exhibiting a Form I monoclinic crystal structure with a crystallinity of 20.6%. It was processed into a film by drop casting from a 5 mg/mL chloroform solution onto a Teflon Petri dish, followed by vacuum drying at room temperature for 24 hours. Structural analysis indicated an expansion of the d-spacing in the (100) plane during heating, and the melting temperature was characterized by differential scanning calorimetry at a heating rate of 2 °C/min during the first heating cycle.",
      "reasoning_analysis": "Increasing Factors: The conjugated polythiophene backbone possesses high intrinsic chain stiffness and strong interchain pi-pi interactions, which significantly stabilize the crystalline lattice and drive the Tm upward. Additionally, the drop-casting processing history allows for slow solvent evaporation, promoting the formation of the observed Form I monoclinic crystal structure and enhancing structural order compared to rapid quenching techniques. Decreasing Factors: The incorporation of long dodecyl side chains increases the interbackbone distance, weakening the pi-pi stacking density relative to shorter alkyl-substituted analogues, which qualitatively lowers the thermal energy required for melting. Furthermore, the moderate crystallinity of 20.6% indicates a substantial amorphous fraction and potential crystal defects, while vacuum drying at room temperature may leave residual solvent or fail to anneal crystals to their thermodynamic equilibrium perfection, both contributing to a reduction in observed Tm. Dominant Factor: The intrinsic rigidity and strong cohesive energy of the conjugated backbone serve as the dominant factor establishing a robust melting transition; however, the steric bulk of the dodecyl side chains qualitatively dominates the specific modulation of the Tm, limiting it to lower values compared to polymers with shorter side chains or unsubstituted rigid rods due to reduced packing efficiency."
    },
    "analysis_without_hierarchical_structure": {
      "descriptive_text": "The sample comprises a poly(3-dodecylthiophene) homopolymer processed into a film via drop casting from a 5 mg/mL chloroform solution into a Teflon Petri dish. Following deposition, the film was vacuum-dried at room temperature for 24 hours to ensure solvent removal. The melting temperature was characterized using differential scanning calorimetry at a heating rate of 2 °C/min during the first heating cycle.",
      "reasoning_analysis": "Increasing Factors: The rigid conjugated thiophene backbone facilitates strong interchain pi-pi stacking interactions, which inherently elevates the thermal energy required for the crystalline-to-amorphous transition. Additionally, the drop casting processing history allows for slow solvent evaporation, promoting extensive polymer self-assembly and high degrees of crystallinity, while the subsequent vacuum drying eliminates residual chloroform that would otherwise act as a plasticizer to depress the Tm. Decreasing Factors: The presence of the long dodecyl alkyl side chains introduces significant free volume and increases the spacing between the rigid backbones, which reduces the overall cohesive energy density compared to unsubstituted polythiophene or analogs with shorter side chains. Furthermore, drying at room temperature rather than utilizing elevated thermal annealing may limit the perfection and size of the crystalline domains. Dominant Factor: The intrinsic semi-crystalline architecture of the poly(3-alkylthiophene), defined by the balance of backbone rigidity and side-chain interdigitation, qualitatively dominates the thermal behavior, as the processing history primarily serves to realize the crystallinity potential inherent to the chemical composition."
    }
  },
  {
    "doi": "10.1002/pola.21330",
    "title": "Synthesis, Crystallization Kinetics, and Spherulitic Growth of Linear and Star-Shaped Poly(L-lactide)s with Different Numbers of Arms",
    "year": 2006,
    "chemical_composition": {
      "repeat_unit_psmiles": "[*]OC(C)C(=O)[*]",
      "monomers": [
        {
          "name": "L-Lactide",
          "smiles": "CC1OC(=O)O1",
          "ratio_value": 100,
          "ratio_unit": "mol%"
        }
      ],
      "additives": [
        {
          "name": "Benzyl alcohol",
          "type": "initiator",
          "amount_value": null,
          "amount_unit": null
        },
        {
          "name": "Stannous octoate",
          "type": "catalyst",
          "amount_value": null,
          "amount_unit": null
        }
      ],
      "is_homopolymer": true
    },
    "processing_history": "Synthesized by ring-opening polymerization of L-Lactide in bulk at 125 °C for 24 h using SnOct2 catalyst and Benzyl alcohol initiator ([M]/[I] = 120/1). Tm measured by DSC (PerkinElmer Pyris 1) in 1st heating run (25 to 200 °C at 10 °C/min under N2).",
    "hierarchical_structure": "Semicrystalline, degree of crystallinity (Xc1) 69.2%.",
    "properties": {
      "Tm": {
        "value": [
          161.7
        ],
        "unit": "°C"
      }
    },
    "analysis_with_hierarchical_structure": {
      "descriptive_text": "The sample is a semicrystalline poly(L-lactide) homopolymer derived from the ring-opening polymerization of L-lactide monomers. Synthesis was conducted in bulk at 125 °C for 24 hours using stannous octoate as the catalyst and benzyl alcohol as the initiator with a monomer-to-initiator ratio of 120:1. Structural analysis indicates a high degree of crystallinity (Xc1) of 69.2%. The melting temperature was characterized by differential scanning calorimetry using a PerkinElmer Pyris 1 instrument during the first heating run from 25 to 200 °C at a rate of 10 °C/min under a nitrogen atmosphere.",
      "reasoning_analysis": "Increasing Factors: The use of pure L-Lactide monomers ensures high stereoregularity and isotacticity, facilitating efficient chain packing and the formation of a stable crystalline lattice, which intrinsically elevates the Tm. Furthermore, the processing history involves bulk polymerization at 125 °C for 24 hours, a thermal treatment that promotes crystal perfection and lamellar thickening akin to annealing, thereby increasing the observed Tm. The high degree of crystallinity (69.2%) further corroborates the stability of the crystalline phase. Decreasing Factors: The monomer-to-initiator ratio of 120/1 indicates a moderate molecular weight, where chain ends act as defects within the crystal lattice, potentially causing a slight depression in Tm relative to ultra-high molecular weight counterparts. Additionally, residual amounts of the stannous octoate catalyst or benzyl alcohol initiator remaining after bulk synthesis may act as impurities that disrupt intermolecular forces and lower the thermal stability of the crystals. Dominant Factor: The high stereoregularity of the poly(L-lactide) backbone combined with the extensive thermal treatment during synthesis is the dominant factor. These elements drive the formation of a highly crystalline, thermodynamically stable structure that establishes a robust Tm, outweighing the minor depressive effects of moderate molecular weight or residual additives."
    },
    "analysis_without_hierarchical_structure": {
      "descriptive_text": "The sample comprises a poly(L-lactide) homopolymer synthesized via bulk ring-opening polymerization of L-lactide monomers. The reaction was performed at 125 °C for 24 hours utilizing stannous octoate as the catalyst and benzyl alcohol as the initiator with a monomer-to-initiator ratio of 120:1. Thermal analysis was conducted using differential scanning calorimetry during the first heating scan from 25 to 200 °C at 10 °C/min under a nitrogen atmosphere.",
      "reasoning_analysis": "Increasing Factors: The exclusive utilization of L-lactide monomers ensures high stereoregularity and isotacticity within the polymer backbone, facilitating efficient chain packing into stable lamellar crystals which inherently drives the melting temperature higher. Decreasing Factors: The processing history specifies a monomer-to-initiator ratio of 120:1, resulting in a relatively low molecular weight polymer where the high concentration of chain ends acts as defects that disrupt crystal lattice perfection and thermodynamically depress the melting temperature, while residual catalyst and initiator species may further interfere with crystallization efficiency. Dominant Factor: Although the stereoregularity of the L-lactide units establishes the fundamental capability for crystallization, the low molecular weight imposed by the synthesis ratio is the dominant factor limiting the final melting temperature, as the entropic penalty from chain ends in this low degree of polymerization regime outweighs the stabilizing effects of stereoregular packing."
    }
  },
  {
    "doi": "10.1002/pc.28606",
    "title": "Thermal behavior of polypropylene composites with segregated graphene nanoplatelet network",
    "year": 2024,
    "chemical_composition": {
      "repeat_unit_psmiles": "[*]CC(C)[*]",
      "monomers": [
        {
          "name": "Propylene",
          "smiles": "CC=C",
          "ratio_value": null,
          "ratio_unit": null
        }
      ],
      "additives": [
        {
          "name": "Graphene nanoplatelet",
          "type": "filler",
          "amount_value": 0.5,
          "amount_unit": "wt%"
        }
      ],
      "is_homopolymer": true
    },
    "processing_history": "s-SPC0.5: Mechanical mixing at 2000 rpm for 2 min. Heat-compressed at 15 MPa and 160°C for 15 min. PP particle size 0.85-1 mm. DSC analysis: Heated from 0 to 200°C at 10°C/min, cooled at 10°C/min, then heated again (2nd heating cycle) using DSC 2500 (TA Instruments).",
    "hierarchical_structure": "Segregated GNP network at interfaces of small PP particles (0.85-1 mm).",
    "properties": {
      "Tm": {
        "value": [
          164.7
        ],
        "unit": "°C"
      }
    },
    "analysis_with_hierarchical_structure": {
      "descriptive_text": "The sample consists of a polypropylene homopolymer composite reinforced with 0.5 wt% graphene nanoplatelets. It was fabricated via mechanical mixing at 2000 rpm for 2 minutes followed by heat-compression molding at 15 MPa and 160°C for 15 minutes, utilizing polypropylene particles with a size range of 0.85 to 1 mm. This specific processing route resulted in a hierarchical structure characterized by a segregated graphene nanoplatelet network localized at the interfaces of the small polypropylene particles. Thermal properties were assessed using differential scanning calorimetry involving a heating cycle from 0 to 200°C at 10°C/min, followed by cooling and a second heating scan.",
      "reasoning_analysis": "Increasing Factors: The methyl side groups on the polypropylene backbone enable stereoregular packing into crystalline lamellae, establishing a fundamental baseline for melting temperature. The incorporation of graphene nanoplatelets introduces high-surface-area heterogeneous nucleation sites that can promote crystallization, while the heat-compression processing at 160°C facilitates annealing near the melting point, allowing for lamellar thickening and the reorganization of crystal defects into more thermally stable structures. Decreasing Factors: The segregated hierarchical structure localizes the filler network at the inter-particle boundaries rather than dispersing it within the bulk matrix, which limits the nucleation efficiency inside the individual polypropylene particles compared to a fully exfoliated composite. Additionally, the cooling rate of 10°C/min during the DSC characterization cycle is kinetically fast relative to equilibrium cooling, restricting the time available for crystal perfection and resulting in thinner lamellae that melt at lower temperatures. Dominant Factor: The thermal history imposed during the heat-compression molding near the melting point is the dominant factor governing the final Tm behavior. While the segregated morphology limits the volume of filler-matrix interaction, the annealing effect at 160°C drives the system toward greater crystalline perfection and lamellar stability, qualitatively sustaining or enhancing the melting temperature relative to a non-annealed counterpart, overriding the kinetic limitations imposed by the characterization cooling rate."
    },
    "analysis_without_hierarchical_structure": {
      "descriptive_text": "The sample consists of a polypropylene homopolymer matrix reinforced with 0.5 wt% graphene nanoplatelets. Preparation involved mechanical mixing of polypropylene particles ranging from 0.85 to 1 mm with the filler at 2000 rpm for 2 minutes, followed by heat-compression molding at 15 MPa and 160°C for 15 minutes. Thermal characterization was performed using differential scanning calorimetry on a DSC 2500 instrument from TA Instruments, where the sample was heated from 0 to 200°C at 10°C/min, cooled at the same rate, and subsequently reheated to record the melting behavior during the second heating cycle.",
      "reasoning_analysis": "Increasing Factors: The incorporation of graphene nanoplatelets acts as a heterogeneous nucleating agent, which can promote the formation of thicker and more perfect lamellae during the cooling phase, thereby stabilizing the crystalline structure and driving the Tm upward. Additionally, the interfacial interaction between the polypropylene chains and the graphene surface restricts segmental mobility, potentially enhancing the thermal stability of the crystalline regions. Decreasing Factors: If the mechanical mixing process resulted in poor dispersion or agglomeration of the nanoplatelets, these clusters could disrupt the regularity of the polymer lattice, leading to smaller crystallite sizes that would depress the Tm based on the Gibbs-Thomson effect. Furthermore, any defects introduced during the high-shear mixing or heat-compression could reduce the overall degree of crystalline perfection. Dominant Factor: While the intrinsic isotactic structure of the polypropylene homopolymer sets the fundamental baseline for the melting temperature, the nucleating efficiency of the graphene filler is the dominant modifying factor in this composite system; assuming reasonable dispersion was achieved during mixing, the enhancement in crystalline perfection and lamellar stability likely outweighs the potential disruptive effects, resulting in a net stabilization or qualitative increase in Tm relative to the neat polymer."
    }
  },
  {
    "doi": "10.1016/j.eurpolymj.2019.02.040",
    "title": "PVDF-based shape memory polymers",
    "year": 2019,
    "chemical_composition": {
      "repeat_unit_psmiles": "[*]C(F)(F)C(F)(Cl)[*]",
      "monomers": [
        {
          "name": "Vinylidene fluoride",
          "smiles": "C(F)(F)=C",
          "ratio_value": 91.18,
          "ratio_unit": "mol%"
        },
        {
          "name": "Chlorotrifluoroethylene",
          "smiles": "C(Cl)(F)=C(F)",
          "ratio_value": 8.82,
          "ratio_unit": "mol%"
        }
      ],
      "additives": [],
      "is_homopolymer": false
    },
    "processing_history": "Macroinitiator P(VDF-co-CTFE) purchased from Solvay. Tm measured by DSC (TA instruments Q1000) from -80 to 250 °C at 10 °C/min, 2nd heating cycle. Melting peak of hard segment.",
    "hierarchical_structure": "Semi-crystalline thermoplastic.",
    "properties": {
      "Tm": {
        "value": [
          167.5
        ],
        "unit": "°C"
      }
    },
    "analysis_with_hierarchical_structure": {
      "descriptive_text": "The sample is a semi-crystalline thermoplastic copolymer composed of 91.18 mol% vinylidene fluoride and 8.82 mol% chlorotrifluoroethylene. Sourced as a macroinitiator from Solvay, the material underwent thermal characterization using a TA Instruments Q1000 differential scanning calorimeter. The melting behavior was assessed during the second heating cycle ranging from -80 to 250 °C at a rate of 10 °C/min, specifically targeting the melting peak associated with the hard segment.",
      "reasoning_analysis": "Increasing Factors: The high proportion of vinylidene fluoride units promotes the formation of crystalline phases stabilized by strong dipole-dipole interactions inherent to the carbon-fluorine bonds within the polymer backbone. The semi-crystalline hierarchical structure confirms the presence of ordered lamellae necessary for a defined melting transition. Decreasing Factors: The inclusion of chlorotrifluoroethylene comonomer units introduces steric bulk due to the chlorine atoms, which disrupts the packing efficiency of the poly(vinylidene fluoride) crystal lattice. These comonomer defects reduce the thickness and perfection of the crystalline lamellae, qualitatively lowering the melting temperature compared to the corresponding homopolymer. Dominant Factor: The intrinsic crystallizability of the vinylidene fluoride segments establishes the capacity for melting, but the comonomer-induced lattice disruption is the dominant factor governing the specific Tm position, as the random copolymerization limits crystal stability relative to the pure polymer, while the second heating cycle protocol ensures the measurement reflects the intrinsic thermal properties rather than processing-induced thermal history."
    },
    "analysis_without_hierarchical_structure": {
      "descriptive_text": "The sample comprises a poly(vinylidene fluoride-co-chlorotrifluoroethylene) [P(VDF-co-CTFE)] copolymer macroinitiator procured from Solvay, consisting of 91.18 mol% vinylidene fluoride and 8.82 mol% chlorotrifluoroethylene repeat units. Thermal analysis was performed using differential scanning calorimetry on a TA Instruments Q1000 system, where the temperature was ramped from -80 to 250 °C at a rate of 10 °C/min during the second heating cycle to characterize the melting peak associated with the hard segment.",
      "reasoning_analysis": "Increasing Factors: The high molar percentage of vinylidene fluoride promotes the formation of crystalline lamellae with sufficient sequence lengths, which inherently supports a higher melting temperature compared to copolymers with lower crystallizable content. Furthermore, the utilization of the second heating cycle eliminates variations in prior thermal history, ensuring the measured Tm reflects the maximum intrinsic crystallinity achievable under the standardized DSC cooling conditions. Decreasing Factors: The incorporation of chlorotrifluoroethylene units introduces steric hindrance due to the larger chlorine atoms, which disrupts the regular packing of the polymer chains within the crystal lattice. This comonomer inclusion acts as a structural defect that reduces lamellar thickness and crystalline perfection, thermodynamically depressing the melting point relative to a pure poly(vinylidene fluoride) homopolymer. Dominant Factor: While the high vinylidene fluoride content is the fundamental driver enabling the existence of a distinct melting transition through crystallization, the specific melting temperature behavior is predominantly constrained by the CTFE-induced lattice disruption, which prevents the system from achieving the higher equilibrium melting point characteristic of the pure homopolymer."
    }
  },
  {
    "doi": "10.1002/pc.28606",
    "title": "Thermal behavior of polypropylene composites with segregated graphene nanoplatelet network",
    "year": 2024,
    "chemical_composition": {
      "repeat_unit_psmiles": "[*]CC(C)[*]",
      "monomers": [
        {
          "name": "Propylene",
          "smiles": "CC=C",
          "ratio_value": null,
          "ratio_unit": null
        }
      ],
      "additives": [
        {
          "name": "Graphene nanoplatelet",
          "type": "filler",
          "amount_value": 1,
          "amount_unit": "wt%"
        }
      ],
      "is_homopolymer": true
    },
    "processing_history": "s-SPC1: Mechanical mixing at 2000 rpm for 2 min. Heat-compressed at 15 MPa and 160°C for 15 min. PP particle size 0.85-1 mm. DSC analysis: Heated from 0 to 200°C at 10°C/min (1st heating cycle) using DSC 2500 (TA Instruments).",
    "hierarchical_structure": "Segregated GNP network at interfaces of small PP particles (0.85-1 mm).",
    "properties": {
      "Tm": {
        "value": [
          176.3
        ],
        "unit": "°C"
      }
    },
    "analysis_with_hierarchical_structure": {
      "descriptive_text": "The sample comprises a polypropylene homopolymer matrix reinforced with 1 wt% graphene nanoplatelets. Fabrication involved mechanical mixing at 2000 rpm for 2 minutes, followed by heat-compression molding at 15 MPa and 160°C for 15 minutes using polypropylene particles with a size range of 0.85 to 1 mm. Hierarchical characterization indicates the formation of a segregated graphene nanoplatelet network localized at the interfaces of the polypropylene particles. Thermal analysis was conducted via differential scanning calorimetry during the first heating cycle from 0 to 200°C at a rate of 10°C/min.",
      "reasoning_analysis": "Increasing Factors: The graphene nanoplatelets act as effective heterogeneous nucleating agents, which can promote the formation of more stable crystalline structures and potentially increase lamellar thickness. Furthermore, the heat-compression processing temperature of 160°C is near the melting onset of polypropylene, likely preserving residual crystal nuclei via a self-nucleation effect that facilitates the growth of thermally stable crystals upon solidification. Decreasing Factors: The segregated network structure confines the polymer chains at the particle interfaces, where spatial restrictions and strong filler-polymer interactions may disrupt crystal perfection or limit lamellar thickening, potentially depressing the melting temperature in these interfacial regions. Additionally, high-shear mechanical mixing could introduce minor chain defects that slightly reduce crystalline regularity. Dominant Factor: The heterogeneous nucleation efficiency of the graphene nanoplatelets combined with the thermal memory effect from processing near the melting point qualitatively dominates the final behavior. These factors generally promote enhanced crystalline stability and order, suggesting a tendency toward a maintained or slightly elevated Tm compared to neat polypropylene, outweighing the localized depressions caused by interfacial confinement."
    },
    "analysis_without_hierarchical_structure": {
      "descriptive_text": "The sample comprises a polypropylene homopolymer matrix incorporated with 1 wt% graphene nanoplatelets as a reinforcing filler. The composite was fabricated via mechanical mixing at 2000 rpm for 2 minutes using polypropylene particles ranging from 0.85 to 1 mm in size, followed by heat-compression molding at 15 MPa and 160°C for 15 minutes. The melting temperature was characterized using differential scanning calorimetry (DSC 2500, TA Instruments), wherein the specimen was heated from 0 to 200°C at a rate of 10°C/min during the first heating cycle.",
      "reasoning_analysis": "Increasing Factors: The inclusion of graphene nanoplatelets acts as a heterogeneous nucleating agent for the polypropylene matrix, promoting the formation of crystalline domains with enhanced thermal stability during the cooling phase of the compression molding. Additionally, the application of 15 MPa pressure during the heat-compression process thermodynamically stabilizes the crystalline phase, inherently shifting the equilibrium melting point to higher temperatures according to polymer pressure-volume-temperature relationships. Decreasing Factors: Incomplete exfoliation or dispersion of the graphene nanoplatelets during the high-speed mechanical mixing could introduce structural defects that disrupt the regularity of chain packing within the lamellae, potentially reducing crystal perfection. Furthermore, depending on the unspecified cooling rate following the 160°C hold, rapid solidification could result in thinner lamellae which inherently melt at lower temperatures during the subsequent DSC heating scan. Dominant Factor: The nucleating efficiency of the graphene nanoplatelets combined with the high-pressure molding conditions qualitatively dominates the final thermal behavior. These processing and compositional factors promote the development of a more stable crystalline morphology, suggesting that the observed Tm is primarily governed by the pressure-induced stabilization and filler-enhanced crystal perfection rather than defects arising from mixing inefficiencies."
    }
  },
  {
    "doi": "10.1002/pc.28606",
    "title": "Thermal behavior of polypropylene composites with segregated graphene nanoplatelet network",
    "year": 2024,
    "chemical_composition": {
      "repeat_unit_psmiles": "[*]CC(C)[*]",
      "monomers": [
        {
          "name": "Propylene",
          "smiles": "CC=C",
          "ratio_value": null,
          "ratio_unit": null
        }
      ],
      "additives": [
        {
          "name": "Graphene nanoplatelet",
          "type": "filler",
          "amount_value": 1,
          "amount_unit": "wt%"
        }
      ],
      "is_homopolymer": true
    },
    "processing_history": "s-SPC1: Mechanical mixing at 2000 rpm for 2 min. Heat-compressed at 15 MPa and 160°C for 15 min. PP particle size 0.85-1 mm. DSC analysis: Heated from 0 to 200°C at 10°C/min, cooled at 10°C/min, then heated again (2nd heating cycle) using DSC 2500 (TA Instruments).",
    "hierarchical_structure": "Segregated GNP network at interfaces of small PP particles (0.85-1 mm).",
    "properties": {
      "Tm": {
        "value": [
          164.52
        ],
        "unit": "°C"
      }
    },
    "analysis_with_hierarchical_structure": {
      "descriptive_text": "The sample comprises a polypropylene homopolymer composite containing 1 wt% graphene nanoplatelets. The material was fabricated through mechanical mixing at 2000 rpm for 2 minutes, followed by heat compression at 15 MPa and 160°C for 15 minutes using polypropylene particles sized between 0.85 and 1 mm. This processing yielded a hierarchical structure featuring a segregated graphene nanoplatelet network situated at the interfaces of the polypropylene particles. Thermal characterization was performed using differential scanning calorimetry on a TA Instruments DSC 2500, involving a heating ramp from 0 to 200°C at 10°C/min, followed by cooling and a second heating cycle to assess the melting behavior.",
      "reasoning_analysis": "Increasing Factors: The presence of graphene nanoplatelets acts as a heterogeneous nucleating agent, facilitating the formation of more thermally stable crystals with potentially thicker lamellae that require higher energy to melt. Additionally, the high pressure of 15 MPa applied during the heat compression processing thermodynamically favors the development of thicker lamellae and stabilizes the crystalline phase, contributing to an elevated melting temperature. Decreasing Factors: The segregated network morphology confines the filler to the particle interfaces, which may limit the uniformity of nucleation throughout the bulk matrix and introduce interfacial defects that disrupt crystal perfection. Furthermore, the moderate cooling rate of 10°C/min employed during the DSC analysis restricts the time available for extensive chain reorganization and lamellar thickening compared to slower cooling protocols. Dominant Factor: The combination of high-pressure processing and the nucleating capability of the graphene nanoplatelets serves as the dominant influence, likely promoting a robust crystalline morphology that sustains or enhances the melting temperature relative to unconstrained neat polypropylene, as the pressure-induced structural stability outweighs the limitations of the segregated filler distribution."
    },
    "analysis_without_hierarchical_structure": {
      "descriptive_text": "The sample comprises a polypropylene homopolymer composite reinforced with 1 wt% graphene nanoplatelets. Preparation involved mechanical mixing at 2000 rpm for 2 minutes using polypropylene particles with a size range of 0.85 to 1 mm, followed by heat compression at 15 MPa and 160°C for 15 minutes. Thermal analysis was performed using differential scanning calorimetry, subjecting the material to a heating cycle from 0 to 200°C at 10°C/min, followed by cooling and a second heating cycle on a DSC 2500 instrument.",
      "reasoning_analysis": "Increasing Factors: The inclusion of graphene nanoplatelets introduces rigid high-aspect-ratio fillers that restrict polypropylene chain mobility at the interface and act as heterogeneous nucleating agents, potentially stabilizing the crystalline lattice and requiring higher thermal energy for melting. Decreasing Factors: The high-shear mechanical mixing at 2000 rpm carries a risk of mechanodegradation or chain scission, which reduces molecular weight and can diminish crystal perfection, thereby lowering the melting temperature. Dominant Factor: The interfacial confinement and nucleating effects of the graphene nanoplatelets qualitatively dominate the thermal behavior, as the structural reinforcement and restricted segmental motion typically outweigh the potential minor degradation from mixing, leading to a net stabilization of the crystalline phase."
    }
  },
  {
    "doi": "10.1016/j.eurpolymj.2019.02.040",
    "title": "PVDF-based shape memory polymers",
    "year": 2019,
    "chemical_composition": {
      "repeat_unit_psmiles": null,
      "monomers": [
        {
          "name": "Vinylidene fluoride",
          "smiles": "C(F)(F)=C",
          "ratio_value": null,
          "ratio_unit": null
        },
        {
          "name": "Chlorotrifluoroethylene",
          "smiles": "C(Cl)(F)=C(F)",
          "ratio_value": null,
          "ratio_unit": null
        },
        {
          "name": "Poly(ethylene glycol) methyl ether methacrylate",
          "smiles": "C=C(C)C(=O)OCCOC",
          "ratio_value": 39.5,
          "ratio_unit": "wt%"
        }
      ],
      "additives": [],
      "is_homopolymer": false
    },
    "processing_history": "Graft copolymer P1 synthesized via ATRP 'grafting from' P(VDF-co-CTFE) in DMAc at 95 °C for 24 h. Tm measured by DSC (TA instruments Q1000) from -80 to 250 °C at 10 °C/min, 2nd heating cycle. Melting temperature of soft segment (PEGMA side chains).",
    "hierarchical_structure": "Semi-crystalline, double crystalline structure with micro-phase separation of soft and hard segments.",
    "properties": {
      "Tm": {
        "value": [
          35.3
        ],
        "unit": "°C"
      }
    },
    "analysis_with_hierarchical_structure": {
      "descriptive_text": "The sample is a semi-crystalline graft copolymer comprising a poly(vinylidene fluoride-co-chlorotrifluoroethylene) backbone grafted with poly(ethylene glycol) methyl ether methacrylate (PEGMA) side chains, with a PEGMA content of 39.5 wt%. Synthesized via atom transfer radical polymerization (ATRP) using a 'grafting from' technique in dimethylacetamide at 95 °C for 24 hours, the material exhibits a double crystalline structure driven by the micro-phase separation of soft PEGMA segments and hard fluoropolymer segments. Thermal characterization was performed using differential scanning calorimetry during the second heating cycle from -80 to 250 °C at 10 °C/min to determine the melting temperature of the soft segment.",
      "reasoning_analysis": "Increasing Factors: The micro-phase separation between the hydrophilic PEGMA side chains and the hydrophobic fluoropolymer backbone promotes the formation of distinct crystalline domains within the soft segments, enabling a defined melting transition. The semi-crystalline hierarchical structure indicates sufficient chain regularity and intermolecular interactions within these phase-separated domains to sustain a crystalline lattice against thermal agitation. Decreasing Factors: The graft copolymer architecture imposes topological constraints on the PEGMA side chains, as they are tethered at one end to the rigid backbone, which restricts chain folding and limits lamellar thickness compared to linear PEG homopolymers. Furthermore, the presence of chlorotrifluoroethylene units in the backbone introduces structural irregularities that may increase interfacial tension between phases, potentially destabilizing the soft segment crystals, while the second heating cycle eliminates residual solvent effects that might otherwise plasticize the system. Dominant Factor: The topological confinement resulting from the graft architecture is the dominant factor influencing the Tm. Although micro-phase separation facilitates crystallization, the restriction on chain mobility and reorganization imposed by the covalent tethering points qualitatively depresses the melting temperature relative to unconstrained PEGMA homopolymers, as the entropic penalty of tethering outweighs the enthalpic gains of phase purity."
    },
    "analysis_without_hierarchical_structure": {
      "descriptive_text": "The sample is a graft copolymer comprising a poly(vinylidene fluoride-co-chlorotrifluoroethylene) backbone functionalized with poly(ethylene glycol) methyl ether methacrylate side chains, which constitute 39.5 wt% of the total composition. Designated as P1, the material was synthesized via atom transfer radical polymerization using a 'grafting from' technique in dimethylacetamide at 95 °C for 24 hours. The melting temperature of the soft segment was characterized using differential scanning calorimetry during the second heating cycle from -80 to 250 °C at a rate of 10 °C/min.",
