Repository: hhtrick/HHT-code

# HHT training framework

This directory contains model training, embedding precomputation, inference, article-level baselines and the curated datasets. All commands below assume that the working directory is `train_code/`.

## 3. Datasets and fixed partitions

Each main dataset is a JSON array at `dataset/{property}/{property}.json`. Entries contain source metadata, `chemical_composition`, `processing_history`, `hierarchical_structure`, `properties`, and two generated-analysis objects. Targets are stored as `properties[property]["value"]`; source metadata and target values are not predictive input fields.

| Property | Train | Validation | Test | Total |
|---|---:|---:|---:|---:|

File: train_code/dataset/Tm/Tm.json (part 177 of 200)
[
      "reasoning_analysis": "Increasing Factors: The inclusion of poly(ethylene glycol) methyl ether methacrylate side chains provides crystallizable ethylene oxide segments that drive the formation of ordered lamellar structures, inherently establishing a melting transition, while the 39.5 wt% loading ensures sufficient concentration for phase separation and crystallization within the soft domains. Decreasing Factors: The graft copolymer architecture tethers these crystallizable side chains to a rigid fluorinated backbone, imposing topological constraints that restrict chain mobility and limit crystal perfection compared to free poly(ethylene glycol) homopolymers, and the presence of chlorotrifluoroethylene units introduces backbone irregularity that may further disrupt packing efficiency. Dominant Factor: The topological confinement imposed by the graft architecture is the dominant factor; while the chemical nature of the PEGMA units drives crystallization, the tethering to the rigid poly(VDF-co-CTFE) backbone qualitatively depresses the melting temperature relative to unconstrained PEG by limiting the thickness and perfection of the crystallizable domains."
    }
  },
  {
    "doi": "10.1002/pc.28606",
    "title": "Thermal behavior of polypropylene composites with segregated graphene nanoplatelet network",
    "year": 2024,
    "chemical_composition": {
      "repeat_unit_psmiles": "[*]CC(C)[*]",
      "monomers": [
        {
          "name": "Propylene",
          "smiles": "CC=C",
          "ratio_value": null,
          "ratio_unit": null
        }
      ],
      "additives": [
        {
          "name": "Graphene nanoplatelet",
          "type": "filler",
          "amount_value": 3,
          "amount_unit": "wt%"
        }
      ],
      "is_homopolymer": true
    },
    "processing_history": "s-SPC3: Mechanical mixing at 2000 rpm for 2 min. Heat-compressed at 15 MPa and 160°C for 15 min. PP particle size 0.85-1 mm. DSC analysis: Heated from 0 to 200°C at 10°C/min, cooled at 10°C/min, then heated again (2nd heating cycle) using DSC 2500 (TA Instruments).",
    "hierarchical_structure": "Segregated GNP network at interfaces of small PP particles (0.85-1 mm).",
    "properties": {
      "Tm": {
        "value": [
          164.58
        ],
        "unit": "°C"
      }
    },
    "analysis_with_hierarchical_structure": {
      "descriptive_text": "The sample comprises a polypropylene homopolymer matrix incorporated with 3 wt% graphene nanoplatelets. Fabrication involved mechanical mixing at 2000 rpm for 2 minutes followed by heat-compression molding at 15 MPa and 160°C for 15 minutes using PP particles sized 0.85–1 mm. This processing yielded a hierarchical structure featuring a segregated graphene nanoplatelet network localized at the interfaces of the PP particles. Thermal characterization was performed via differential scanning calorimetry during the second heating cycle from 0 to 200°C at a rate of 10°C/min.",
      "reasoning_analysis": "Increasing Factors: The incorporation of graphene nanoplatelets serves as an effective heterogeneous nucleating agent, promoting crystallization at higher temperatures which facilitates the development of thicker lamellae and stabilizes the alpha-crystalline phase, intrinsically driving the Tm upward. Additionally, the heat-compression processing at 160°C ensures sufficient chain relaxation prior to cooling, allowing for optimal crystal reorganization. Decreasing Factors: The segregated network structure imposes spatial confinement on the polypropylene matrix at the particle interfaces, which may restrict the growth of large spherulites and limit maximum lamellar thickness compared to bulk neat polymer. Furthermore, high-shear mechanical mixing carries a risk of minor chain scission, which could introduce defects into the crystal lattice. Dominant Factor: The nucleating efficiency of the graphene nanoplatelets combined with the controlled thermal history of the compression molding process qualitatively dominates the behavior, likely sustaining or slightly elevating the Tm through the promotion of stable, thicker lamellae despite the geometric constraints imposed by the segregated filler network."
    },
    "analysis_without_hierarchical_structure": {
      "descriptive_text": "The sample comprises a polypropylene homopolymer composite incorporated with 3 wt% graphene nanoplatelets. Preparation involved mechanical mixing of polypropylene particles ranging from 0.85 to 1 mm with the filler at 2000 rpm for 2 minutes, followed by heat-compression molding at 15 MPa and 160°C for 15 minutes. Thermal characterization was performed using differential scanning calorimetry (DSC 2500, TA Instruments), utilizing a protocol that heated the sample from 0 to 200°C at 10°C/min, cooled at the same rate, and recorded data during the second heating cycle to assess melting behavior.",
      "reasoning_analysis": "Increasing Factors: The incorporation of graphene nanoplatelets serves as a heterogeneous nucleating agent, which promotes the formation of thicker and more thermally stable lamellar crystals during solidification, thereby driving the Tm upward. Additionally, the application of 15 MPa pressure during heat-compression can induce the formation of more stable crystalline polymorphs and enhance chain packing density, further contributing to a higher melting temperature. Decreasing Factors: The presence of nanofillers can sometimes act as impurities within the crystalline lattice if interfacial compatibility is insufficient, potentially introducing defects that destabilize the crystal structure and lower the Tm. Furthermore, the moderate cooling rate of 10°C/min employed during the DSC cycle limits the time available for crystal perfection compared to slower cooling regimes, which may result in a population of less stable crystals with reduced melting points. Dominant Factor: The heterogeneous nucleation effect induced by the graphene nanoplatelets qualitatively dominates the final Tm behavior. While cooling rates and potential interfacial defects exert influence, the ability of the high-aspect-ratio filler to template polymer chain ordering and promote thicker lamellae during the crystallization phase prior to the second heating cycle is the primary determinant establishing the thermal stability of the crystalline phase."
    }
  },
  {
    "doi": "10.1002/pola.21330",
    "title": "Synthesis, Crystallization Kinetics, and Spherulitic Growth of Linear and Star-Shaped Poly(L-lactide)s with Different Numbers of Arms",
    "year": 2006,
    "chemical_composition": {
      "repeat_unit_psmiles": "[*]OC(C)C(=O)[*]",
      "monomers": [
        {
          "name": "L-Lactide",
          "smiles": "CC1OC(=O)O1",
          "ratio_value": 100,
          "ratio_unit": "mol%"
        }
      ],
      "additives": [
        {
          "name": "Benzyl alcohol",
          "type": "initiator",
          "amount_value": null,
          "amount_unit": null
        },
        {
          "name": "Stannous octoate",
          "type": "catalyst",
          "amount_value": null,
          "amount_unit": null
        }
      ],
      "is_homopolymer": true
    },
    "processing_history": "Synthesized by ring-opening polymerization of L-Lactide in bulk at 125 °C for 24 h using SnOct2 catalyst and Benzyl alcohol initiator ([M]/[I] = 120/1). Tm measured by DSC (PerkinElmer Pyris 1) in 2nd heating run (after cooling to -25 °C at 10 °C/min, then heated to 200 °C at 10 °C/min under N2).",
    "hierarchical_structure": "Semicrystalline, degree of crystallinity (Xc2) 58.1%.",
    "properties": {
      "Tm": {
        "value": [
          159.5
        ],
        "unit": "°C"
      }
    },
    "analysis_with_hierarchical_structure": {
      "descriptive_text": "The sample consists of a semicrystalline poly(L-lactide) homopolymer synthesized via bulk ring-opening polymerization of L-lactide at 125 °C for 24 hours using stannous octoate as a catalyst and benzyl alcohol as an initiator with a monomer-to-initiator ratio of 120:1. Structural analysis indicates a degree of crystallinity (Xc2) of 58.1%. The melting behavior was characterized by differential scanning calorimetry during the second heating run, following a cooling cycle to -25 °C and reheating to 200 °C at a rate of 10 °C/min under a nitrogen atmosphere.",
      "reasoning_analysis": "Increasing Factors: The use of pure L-lactide monomers ensures high stereoregularity, allowing for efficient chain packing into a crystalline lattice which inherently elevates the melting temperature. Additionally, the dipole-dipole interactions arising from the ester linkages in the polymer backbone contribute to intermolecular cohesion, requiring greater thermal energy to disrupt the ordered structure. Decreasing Factors: The monomer-to-initiator ratio of 120:1 suggests a relatively low molecular weight, resulting in a higher concentration of chain ends that act as defects within the crystal lattice, thereby depressing the melting temperature according to Flory's theory of melting point depression. Furthermore, any residual catalyst or initiator molecules remaining from the bulk polymerization process could act as impurities that disrupt crystalline perfection and lower the Tm. Dominant Factor: While the intermolecular forces and stereoregularity establish the fundamental capability for crystallization, the low molecular weight imposed by the synthesis conditions is the dominant factor qualitatively limiting the melting temperature relative to high-molecular-weight poly(L-lactide), as the chain end defects significantly destabilize the thermodynamic stability of the crystalline phase."
    },
    "analysis_without_hierarchical_structure": {
      "descriptive_text": "The sample comprises a poly(L-lactide) homopolymer synthesized via bulk ring-opening polymerization of L-lactide at 125 °C for 24 hours. The reaction was catalyzed by stannous octoate using benzyl alcohol as an initiator with a monomer-to-initiator ratio of 120:1. Thermal characterization was performed using differential scanning calorimetry on a PerkinElmer Pyris 1 instrument under a nitrogen atmosphere, where the melting temperature was recorded during the second heating run following a controlled cooling cycle to -25 °C and subsequent heating to 200 °C at a rate of 10 °C/min.",
      "reasoning_analysis": "Increasing Factors: The exclusive use of L-lactide monomers results in a highly stereoregular isotactic backbone, which facilitates efficient chain packing and the formation of stable crystalline lamellae, inherently supporting a distinct melting transition. Additionally, the bulk polymerization method minimizes the risk of solvent inclusion that could otherwise disrupt lattice integrity. Decreasing Factors: The monomer-to-initiator ratio of 120:1 indicates a relatively low molecular weight, and according to thermodynamic principles, increased chain end concentration disrupts crystal stability and depresses the melting temperature. Furthermore, residual catalyst and initiator molecules act as impurities within the polymer matrix, and the relatively fast cooling rate of 10 °C/min during the DSC protocol may limit crystal perfection compared to slower annealing processes. Dominant Factor: While the presence of impurities and low molecular weight exert a depressing influence, the high stereoregularity of the poly(L-lactide) backbone is the dominant factor that fundamentally enables the crystallization required for a melting transition to occur, defining the thermal behavior more significantly than the modulating effects of molecular weight or processing residues."
    }
  },
  {
    "doi": "10.3390/polym16121710",
    "title": "Crystallization of the β-Form of Polypropylene from the Melt with Reduced Entanglement of Macromolecules",
    "year": 2024,
    "chemical_composition": {
      "repeat_unit_psmiles": "[*]CC(C)[*]",
      "monomers": [
        {
          "name": "Propylene",
          "smiles": "CC=C",
          "ratio_value": null,
          "ratio_unit": null
        }
      ],
      "additives": [
        {
          "name": "Calcium pimelate",
          "type": "nucleant",
          "amount_value": 0.2,
          "amount_unit": "wt.%"
        }
      ],
      "is_homopolymer": true
    },
    "processing_history": "Isotactic polypropylene (Novolen 1100 N), partially disentangled (0.5 wt.% in xylene at 135 °C, cooled to 40 °C), nucleated. Tm measured by DSC, I Heating cycle, 50 °C/min heating rate, broad melting peak.",
    "hierarchical_structure": "Partially disentangled macromolecules, β-phase crystals.",
    "properties": {
      "Tm": {
        "value": [
          162
        ],
        "unit": "°C"
      }
    },
    "analysis_with_hierarchical_structure": {
      "descriptive_text": "The sample comprises an isotactic polypropylene homopolymer (Novolen 1100 N) compounded with 0.2 wt.% calcium pimelate serving as a nucleating agent. The processing history involves partial disentanglement of the macromolecules via a 0.5 wt.% solution in xylene at 135 °C, followed by cooling to 40 °C and nucleation. This procedure yields a hierarchical structure characterized by partially disentangled chains organizing into β-phase crystals. Thermal analysis was conducted using DSC during the first heating cycle at a rate of 50 °C/min, resulting in the observation of a broad melting peak.",
      "reasoning_analysis": "Increasing Factors: The high heating rate of 50 °C/min employed during DSC characterization introduces thermal lag and superheating effects, which kinetically shift the observed melting onset and peak to higher temperatures. Additionally, the presence of the calcium pimelate nucleant ensures a high degree of crystallinity, establishing a defined melting transition. Decreasing Factors: The formation of β-phase crystals is a critical structural feature, as the hexagonal β-polymorph is metastable and possesses a lower equilibrium melting temperature compared to the conventional monoclinic α-phase. Furthermore, the solution-based processing involving cooling to 40 °C likely promotes the growth of thinner lamellae due to lower crystallization temperatures, which reduces the Tm according to the Gibbs-Thomson equation. Dominant Factor: The intrinsic thermodynamic instability of the β-phase crystals combined with the likely reduced lamellar thickness resulting from the low-temperature solution crystallization history qualitatively dominates the thermal behavior. These structural and morphological factors drive the Tm lower relative to standard melt-crystallized α-phase isotactic polypropylene, outweighing the artificial elevation caused by the high DSC heating rate."
    },
    "analysis_without_hierarchical_structure": {
      "descriptive_text": "The sample comprises an isotactic polypropylene homopolymer (Novolen 1100 N) compounded with 0.2 wt.% calcium pimelate serving as a nucleating agent. Preparation involved a partial disentanglement protocol where the polymer was dissolved at 0.5 wt.% in xylene at 135 °C and cooled to 40 °C prior to nucleation. Thermal analysis was conducted via differential scanning calorimetry during the first heating cycle at a rate of 50 °C/min, yielding a broad melting peak.",
      "reasoning_analysis": "Increasing Factors: The processing history specifies a high heating rate of 50 °C/min during DSC measurement, which introduces thermal lag and kinetic superheating, artificially shifting the observed melting onset to higher temperatures. Additionally, the partial disentanglement treatment in xylene enhances chain mobility during subsequent crystallization, potentially facilitating the formation of thicker lamellae which thermodynamically melt at higher temperatures. Decreasing Factors: The inclusion of calcium pimelate acts as a specific beta-nucleating agent, promoting the formation of the hexagonal beta-polymorph of isotactic polypropylene, which possesses lower thermodynamic stability and a lower melting point compared to the conventional monoclinic alpha-form. Furthermore, the solution cooling process from 135 °C to 40 °C may introduce structural heterogeneities or limit crystal perfection compared to slow melt crystallization, contributing to the observed broad melting peak. Dominant Factor: While the high heating rate and disentanglement favor an elevated observed temperature, the specific induction of the beta-crystalline phase by the calcium pimelate represents a fundamental alteration of the crystal lattice stability; therefore, the nucleating agent's polymorphic effect is the dominant material factor qualitatively lowering the thermodynamic melting baseline relative to standard alpha-isotactic polypropylene."
    }
  },
  {
    "doi": "10.1002/pc.28606",
    "title": "Thermal behavior of polypropylene composites with segregated graphene nanoplatelet network",
    "year": 2024,
    "chemical_composition": {
      "repeat_unit_psmiles": "[*]CC(C)[*]",
      "monomers": [
        {
          "name": "Propylene",
          "smiles": "CC=C",
          "ratio_value": null,
          "ratio_unit": null
        }
      ],
      "additives": [
        {
          "name": "Graphene nanoplatelet",
          "type": "filler",
          "amount_value": 3,
          "amount_unit": "wt%"
        }
      ],
      "is_homopolymer": true
    },
    "processing_history": "s-SPC3: Mechanical mixing at 2000 rpm for 2 min. Heat-compressed at 15 MPa and 160°C for 15 min. PP particle size 0.85-1 mm. DSC analysis: Heated from 0 to 200°C at 10°C/min (1st heating cycle) using DSC 2500 (TA Instruments).",
    "hierarchical_structure": "Segregated GNP network at interfaces of small PP particles (0.85-1 mm).",
    "properties": {
      "Tm": {
        "value": [
          175.9
        ],
        "unit": "°C"
      }
    },
    "analysis_with_hierarchical_structure": {
      "descriptive_text": "The sample comprises a polypropylene homopolymer matrix incorporated with 3 wt% graphene nanoplatelets. It was fabricated via mechanical mixing at 2000 rpm for 2 minutes using polypropylene particles sized between 0.85 and 1 mm, followed by heat compression at 15 MPa and 160°C for 15 minutes. This processing route resulted in a hierarchical structure characterized by a segregated graphene nanoplatelet network located at the interfaces of the polypropylene particles. Thermal analysis was conducted using DSC during the first heating cycle from 0 to 200°C at a rate of 10°C/min.",
      "reasoning_analysis": "Increasing Factors: The application of high pressure (15 MPa) during the heat-compression processing promotes the formation of thicker lamellae upon cooling, which thermodynamically stabilizes the crystalline phase and drives the Tm higher. Additionally, the graphene nanoplatelets act as heterogeneous nucleating agents, potentially enhancing crystalline perfection and lattice stability within the polypropylene matrix. Decreasing Factors: The segregated network structure confines the polypropylene domains within the original particle boundaries, which may restrict spherulitic growth across interfaces and limit the maximum achievable crystallite size compared to a bulk homogeneous system. Furthermore, the thermal history imposed by the compression molding cooling rate, if faster than equilibrium cooling, could result in less perfect crystals with thinner lamellae, depressing the Tm. Dominant Factor: The high-pressure thermal treatment during processing likely dominates the final thermal behavior, as the pressure-induced enhancement of lamellar thickness and the nucleating effect of the graphene outweigh the confinement effects of the segregated structure, leading to a Tm primarily governed by the stability of pressure-annealed polypropylene crystals."
    },
    "analysis_without_hierarchical_structure": {
      "descriptive_text": "The sample consists of a polypropylene homopolymer reinforced with 3 wt% graphene nanoplatelets. The composite was fabricated by mechanical mixing at 2000 rpm for 2 minutes using polypropylene particles with a size range of 0.85 to 1 mm, followed by heat compression at 15 MPa and 160°C for 15 minutes. Thermal analysis was performed using a DSC 2500 instrument, heating the sample from 0 to 200°C at 10°C/min during the first heating cycle.",
      "reasoning_analysis": "Increasing Factors: The graphene nanoplatelets act as heterogeneous nucleating agents, facilitating the growth of thicker and more perfect lamellar crystals during the solidification phase after compression, which inherently raises the energy required for melting. The application of 15 MPa pressure during molding further densifies the polymer matrix and improves crystalline order, contributing to a higher Tm. Decreasing Factors: High-shear mechanical mixing at 2000 rpm risks chain scission, lowering the molecular weight and potentially leading to the formation of less stable crystals with lower melting points. Additionally, processing at 160°C is near the melting threshold of polypropylene, which may result in residual thermal history or inconsistent crystallinity if the melt state was not fully homogenized. Dominant Factor: The nucleation efficiency of the graphene filler combined with the high-pressure processing conditions is the dominant influence. These factors promote a robust crystalline network that typically stabilizes or increases the Tm, overriding the potential depressive effects of shear-induced molecular weight reduction."
    }
  },
  {
    "doi": "10.1016/j.eurpolymj.2019.02.040",
    "title": "PVDF-based shape memory polymers",
    "year": 2019,
    "chemical_composition": {
      "repeat_unit_psmiles": null,
      "monomers": [
        {
          "name": "Vinylidene fluoride",
          "smiles": "C(F)(F)=C",
          "ratio_value": null,
          "ratio_unit": null
        },
        {
          "name": "Chlorotrifluoroethylene",
          "smiles": "C(Cl)(F)=C(F)",
          "ratio_value": null,
          "ratio_unit": null
        },
        {
          "name": "Poly(ethylene glycol) methyl ether methacrylate",
          "smiles": "C=C(C)C(=O)OCCOC",
          "ratio_value": 39.5,
          "ratio_unit": "wt%"
        }
      ],
      "additives": [],
      "is_homopolymer": false
    },
    "processing_history": "Graft copolymer P1 synthesized via ATRP 'grafting from' P(VDF-co-CTFE) in DMAc at 95 °C for 24 h. Tm measured by DSC (TA instruments Q1000) from -80 to 250 °C at 10 °C/min, 2nd heating cycle. Melting temperature of hard segment (P(VDF-co-CTFE) backbone).",
    "hierarchical_structure": "Semi-crystalline, double crystalline structure with micro-phase separation of soft and hard segments.",
    "properties": {
      "Tm": {
        "value": [
          166.8
        ],
        "unit": "°C"
      }
    },
    "analysis_with_hierarchical_structure": {
      "descriptive_text": "The sample is a semi-crystalline graft copolymer comprising a poly(vinylidene fluoride-co-chlorotrifluoroethylene) backbone grafted with poly(ethylene glycol) methyl ether methacrylate side chains, with the PEGMA component constituting 39.5 wt% of the total mass. Synthesized via atom transfer radical polymerization using a grafting from approach in dimethylacetamide at 95 °C for 24 hours, the material exhibits a double crystalline structure characterized by micro-phase separation between the soft grafts and hard backbone segments. The melting temperature of the hard segment was characterized by differential scanning calorimetry during the second heating cycle from -80 to 250 °C at a rate of 10 °C/min.",
      "reasoning_analysis": "Increasing Factors: The strong dipole-dipole interactions inherent to the vinylidene fluoride units within the hard segment drive the formation of stable crystalline lamellae, establishing a fundamental baseline for the melting transition. Additionally, the observed micro-phase separation isolates the hard segments from the soft PEGMA phase, minimizing thermodynamic interference during crystallization and supporting a more defined Tm compared to a miscible blend. Decreasing Factors: The incorporation of chlorotrifluoroethylene comonomers introduces structural irregularities into the fluoropolymer backbone that disrupt lattice perfection relative to pure PVDF. Furthermore, the graft architecture imposes topological constraints where branch points limit the effective crystallizable sequence length of the backbone, and the significant weight fraction of soft segments acts as a diluent that restricts lamellar thickening. Dominant Factor: The topological constraints imposed by the high density of graft points and the comonomer defects are the dominant factors qualitatively depressing the Tm relative to a linear P(VDF-co-CTFE) copolymer. While micro-phase separation facilitates domain formation, the reduced crystallizable sequence length dictated by the graft architecture fundamentally limits the thermodynamic stability and thickness of the hard segment crystals."
    },
    "analysis_without_hierarchical_structure": {
      "descriptive_text": "This sample comprises a graft copolymer consisting of a poly(vinylidene fluoride-co-chlorotrifluoroethylene) backbone with poly(ethylene glycol) methyl ether methacrylate side chains comprising 39.5 wt% of the composition. The material, designated as P1, was synthesized via atom transfer radical polymerization (ATRP) using a grafting from approach in dimethylacetamide (DMAc) at 95 °C for 24 hours. The melting temperature of the hard segment backbone was subsequently characterized using differential scanning calorimetry (DSC) on a TA Instruments Q1000, employing a heating range from -80 to 250 °C at a rate of 10 °C/min during the second heating cycle.",
      "reasoning_analysis": "Increasing Factors: The presence of vinylidene fluoride units in the backbone establishes a semi-crystalline framework driven by strong dipole-dipole interactions between fluorine atoms, which inherently supports the formation of crystalline lamellae necessary for a defined melting transition. Additionally, the use of the second heating cycle in the DSC measurement eliminates prior thermal history, ensuring the observed Tm reflects the intrinsic crystallizability of the material under standardized cooling conditions. Decreasing Factors: The incorporation of chlorotrifluoroethylene (CTFE) comonomers introduces structural irregularity into the backbone due to the larger chlorine atom, disrupting the regular packing of the PVDF segments and reducing crystallite perfection. Furthermore, the grafting of poly(ethylene glycol) methyl ether methacrylate side chains at 39.5 wt% creates significant steric hindrance along the backbone, acting as defects that limit lamellar thickness and restrict the mobility required for the hard segments to organize into stable crystals. Dominant Factor: The structural disruption caused by the high weight percentage of grafted PEGMA side chains combined with the comonomer irregularity of the CTFE units qualitatively dominates the thermal behavior; these architectural defects severely limit the crystalline perfection of the P(VDF-co-CTFE) backbone, resulting in a melting temperature that is depressed relative to a pristine PVDF homopolymer despite the strong intermolecular forces of the fluorinated backbone."
    }
  },
  {
    "doi": null,
    "title": "3D printing of fully recyclable continuous fiber self-reinforced composites utilizing supercooled polymer melts",
    "year": null,
    "chemical_composition": {
      "repeat_unit_psmiles": "[*]Sc1ccc([*])cc1",
      "monomers": [],
      "additives": [],
      "is_homopolymer": true
    },
    "processing_history": "1.75 mm-diameter PPS filaments purchased from Guanduo Corp. Tm measured by DSC (Mettler Toledo) from 30 to 320 °C at a heating rate of 10 °C/min.",
    "hierarchical_structure": "Mostly isotropic matrix structure.",
    "properties": {
      "Tm": {
        "value": [
          282.18
        ],
        "unit": "°C"
      }
    },
    "analysis_with_hierarchical_structure": {
      "descriptive_text": "The sample consists of poly(phenylene sulfide) (PPS) homopolymer filaments with a diameter of 1.75 mm, sourced from Guanduo Corp. The material exhibits a mostly isotropic matrix structure. Thermal characterization was performed using differential scanning calorimetry (DSC) on a Mettler Toledo instrument, scanning from 30 to 320 °C at a heating rate of 10 °C/min to determine the melting temperature.",
      "reasoning_analysis": "Increasing Factors: The poly(phenylene sulfide) backbone incorporates rigid aromatic phenylene rings alternating with sulfide linkages, which significantly restrict chain conformational freedom and reduce the entropy of fusion. Additionally, the high structural symmetry of the repeat unit promotes efficient chain packing and strong intermolecular interactions, increasing the enthalpy of fusion and driving the melting temperature higher. Decreasing Factors: The mostly isotropic matrix structure indicates a lack of significant molecular orientation, which may result in lower crystalline perfection or thinner lamellar thickness compared to highly drawn fibers, potentially lowering the observed melting temperature. Furthermore, the commercial filament processing history may involve unspecified cooling rates that could limit crystal growth time, introducing defects that depress thermal stability. Dominant Factor: The intrinsic rigidity and symmetry of the aromatic chemical backbone are the dominant factors, establishing a high thermodynamic baseline for the melting temperature that fundamentally dictates the thermal behavior despite the modulating effects of the isotropic morphological structure."
    },
    "analysis_without_hierarchical_structure": {
      "descriptive_text": "The sample consists of polyphenylene sulfide (PPS) homopolymer filaments with a diameter of 1.75 mm, procured commercially from Guanduo Corp. The melting temperature was characterized using differential scanning calorimetry (DSC) on a Mettler Toledo instrument, employing a heating protocol from 30 to 320 °C at a rate of 10 °C/min.",
      "reasoning_analysis": "Increasing Factors: The chemical composition comprises a polyphenylene sulfide homopolymer backbone, where the para-linked phenylene rings impart significant chain stiffness and structural symmetry. This regularity facilitates efficient chain packing and high crystallinity, intrinsically driving the melting temperature upward. Additionally, the filament morphology suggests prior mechanical drawing or extrusion, which may enhance molecular orientation and crystalline order. Decreasing Factors: The sulfur thioether linkage introduces rotational flexibility compared to direct aromatic carbon-carbon bonds, moderating the overall chain rigidity and preventing the melting temperature from reaching the extremes observed in fully rigid rod polymers. Furthermore, the as-received state reflects a specific thermal history from industrial extrusion; if the cooling rate during filament production was rapid, it may have resulted in less perfect crystals compared to an annealed sample, potentially lowering the observed melting onset. Dominant Factor: The intrinsic chemical architecture, defined by the high symmetry and rigidity of the aromatic backbone, is the dominant factor. This structural regularity establishes a fundamentally elevated melting temperature characteristic of semi-crystalline high-performance thermoplastics, overriding minor variations induced by the specific processing history or measurement parameters."
    }
  },
  {
    "doi": "10.3390/polym16121710",
    "title": "Crystallization of the β-Form of Polypropylene from the Melt with Reduced Entanglement of Macromolecules",
    "year": 2024,
    "chemical_composition": {
      "repeat_unit_psmiles": "[*]CC(C)[*]",
      "monomers": [
        {
          "name": "Propylene",
          "smiles": "CC=C",
          "ratio_value": null,
          "ratio_unit": null
        }
      ],
      "additives": [
        {
          "name": "Calcium pimelate",
          "type": "nucleant",
          "amount_value": 0.2,
          "amount_unit": "wt.%"
        }
      ],
      "is_homopolymer": true
    },
    "processing_history": "Isotactic polypropylene (Novolen 1100 N), partially disentangled (0.5 wt.% in xylene at 135 °C, cooled to 40 °C), nucleated. Tm measured by DSC, II Heating cycle, 50 °C/min heating rate, broad melting peak.",
    "hierarchical_structure": "Partially disentangled macromolecules, β-phase crystals.",
    "properties": {
      "Tm": {
        "value": [
          156
        ],
        "unit": "°C"
      }
    },
    "analysis_with_hierarchical_structure": {
      "descriptive_text": "The sample comprises an isotactic polypropylene (Novolen 1100 N) homopolymer compounded with 0.2 wt.% calcium pimelate serving as a nucleating agent. The material underwent a solution-based processing history wherein it was partially disentangled via dissolution at 0.5 wt.% in xylene at 135 °C followed by cooling to 40 °C and nucleation. This treatment yielded a hierarchical structure characterized by partially disentangled macromolecules and β-phase crystals. Thermal analysis was conducted using DSC during the second heating cycle at a rate of 50 °C/min, resulting in the observation of a broad melting peak.",
      "reasoning_analysis": "Increasing Factors: The high stereoregularity inherent to the isotactic polypropylene backbone promotes efficient chain packing and crystallinity, providing a fundamental basis for a defined melting transition. The inclusion of calcium pimelate enhances nucleation density, which can support the development of crystalline order that resists thermal disruption. Decreasing Factors: The stabilization of the metastable β-phase crystal structure, directly induced by the calcium pimelate nucleant, inherently lowers the melting temperature compared to the thermodynamically stable α-phase modification. Furthermore, the partial disentanglement achieved through solution processing may influence lamellar thickness distribution, potentially leading to less perfect crystals that melt at lower temperatures, as suggested by the broad melting peak observed during the high heating rate DSC measurement. Dominant Factor: The crystal polymorphism serves as the dominant factor governing the Tm behavior; the presence of the β-phase crystals qualitatively reduces the melting temperature relative to conventional α-phase isotactic polypropylene, outweighing the stabilizing effects of isotacticity and nucleation density."
    },
    "analysis_without_hierarchical_structure": {
      "descriptive_text": "The sample comprises an isotactic polypropylene homopolymer (Novolen 1100 N) compounded with 0.2 wt.% calcium pimelate serving as a nucleating agent. The material underwent a partial disentanglement process wherein 0.5 wt.% of the polymer was dissolved in xylene at 135 °C and subsequently cooled to 40 °C prior to nucleation. Thermal characterization was performed using differential scanning calorimetry during the second heating cycle at a rate of 50 °C/min, resulting in the observation of a broad melting peak.",
      "reasoning_analysis": "Increasing Factors: The high stereoregularity of the isotactic polypropylene backbone facilitates efficient chain packing into stable crystalline lamellae, establishing a high intrinsic baseline for the melting temperature. Furthermore, the addition of calcium pimelate acts as a heterogeneous nucleating agent, which reduces the supercooling required for crystallization, allowing crystals to form at higher temperatures during cooling cycles; this typically promotes the growth of thicker and more thermally stable lamellae, driving the Tm upward. The partial disentanglement processing also enhances chain mobility during the crystallization phase, enabling more ordered structural arrangement compared to fully entangled melts. Decreasing Factors: The reported broad melting peak indicates a significant distribution in lamellar thickness and crystal perfection, implying the presence of less stable, thinner crystals that melt at lower temperatures, thereby depressing the onset of the melting range. Additionally, the solution processing followed by cooling to 40 °C without explicit long-term annealing may kinetically trap structural defects or non-equilibrium conformations that reduce overall crystal stability. Dominant Factor: The presence of the calcium pimelate nucleating agent combined with the isotactic structure qualitatively dominates the thermal behavior; by enabling crystallization at reduced supercooling, the nucleant fosters the formation of a crystalline population with higher thermal stability that outweighs the depressive effects of crystal size distribution inherent to the specific processing kinetics."
    }
  },
  {
    "doi": "10.3390/polym16121710",
    "title": "Crystallization of the β-Form of Polypropylene from the Melt with Reduced Entanglement of Macromolecules",
    "year": 2024,
    "chemical_composition": {
      "repeat_unit_psmiles": "[*]CC(C)[*]",
      "monomers": [
        {
          "name": "Propylene",
          "smiles": "CC=C",
          "ratio_value": null,
          "ratio_unit": null
        }
      ],
      "additives": [
        {
          "name": "Calcium pimelate",
          "type": "nucleant",
          "amount_value": 0.2,
          "amount_unit": "wt.%"
        }
      ],
      "is_homopolymer": true
    },
    "processing_history": "Isotactic polypropylene (Novolen 1100 N), initial equilibrium entangled, nucleated. Tm measured by DSC, II Heating cycle, 50 °C/min heating rate, broad melting peak.",
    "hierarchical_structure": "Entangled macromolecules, β-phase crystals.",
    "properties": {
      "Tm": {
        "value": [
          158
        ],
        "unit": "°C"
      }
    },
    "analysis_with_hierarchical_structure": {
      "descriptive_text": "The sample comprises isotactic polypropylene (Novolen 1100 N), a homopolymer synthesized from propylene monomers and compounded with 0.2 wt.% calcium pimelate serving as a nucleating agent. Structurally, the material consists of entangled macromolecules organized into β-phase crystals. Thermal analysis was conducted via differential scanning calorimetry (DSC) during the second heating cycle at a heating rate of 50 °C/min, revealing a broad melting peak associated with the specific crystalline phase and processing conditions.",
      "reasoning_analysis": "Increasing Factors: The high heating rate of 50 °C/min during DSC measurement introduces thermal lag and kinetic superheating, which qualitatively shifts the observed melting endotherm to higher temperatures. Additionally, the isotactic stereochemistry of the polypropylene backbone facilitates regular chain packing and crystallization, establishing a baseline melting transition absent in atactic variants. Decreasing Factors: The incorporation of calcium pimelate specifically promotes the formation of the metastable β-phase crystals rather than the thermodynamically stable α-phase, and the β-polymorph intrinsically possesses a lower melting temperature. Furthermore, the presence of entangled macromolecules may restrict the formation of thick, perfect lamellae, while the broad melting peak suggests a distribution of crystal sizes and imperfections that depress the melting point relative to ideal single crystals. Dominant Factor: The crystalline polymorph selection serves as the dominant factor governing the thermal behavior; despite the kinetic elevation from the fast heating rate, the intrinsic instability of the β-phase crystals induced by the nucleating agent dictates a lower equilibrium melting temperature compared to standard α-phase isotactic polypropylene."
    },
