Repository: hhtrick/HHT-code

# HHT training framework

This directory contains model training, embedding precomputation, inference, article-level baselines and the curated datasets. All commands below assume that the working directory is `train_code/`.

## 3. Datasets and fixed partitions

Each main dataset is a JSON array at `dataset/{property}/{property}.json`. Entries contain source metadata, `chemical_composition`, `processing_history`, `hierarchical_structure`, `properties`, and two generated-analysis objects. Targets are stored as `properties[property]["value"]`; source metadata and target values are not predictive input fields.

| Property | Train | Validation | Test | Total |
|---|---:|---:|---:|---:|

File: train_code/dataset/Tm/Tm.json (part 178 of 200)
[
    "analysis_without_hierarchical_structure": {
      "descriptive_text": "The sample consists of an isotactic polypropylene homopolymer (Novolen 1100 N) derived from propylene monomers. The material was compounded with 0.2 wt.% calcium pimelate serving as a nucleating agent within an initial equilibrium entangled state. Thermal characterization was performed using differential scanning calorimetry (DSC) during the second heating cycle at a rate of 50 °C/min, where a broad melting peak was observed.",
      "reasoning_analysis": "Increasing Factors: The isotactic stereochemistry of the polypropylene backbone facilitates regular chain packing into crystalline lamellae, intrinsically establishing a high melting temperature baseline. Additionally, the inclusion of calcium pimelate acts as a nucleating agent, which increases the overall degree of crystallinity and promotes the formation of ordered structures. Decreasing Factors: The observation of a broad melting peak indicates a wide distribution of lamellar thicknesses, where thinner, less perfect crystals melt at lower temperatures according to the Gibbs-Thomson equation. Furthermore, the high heating rate of 50 °C/min during DSC analysis kinetically restricts chain reorganization and lamellar thickening during the scan, preventing the potential elevation of Tm through melting-recrystallization mechanisms. Dominant Factor: While the isotactic structure provides the fundamental capacity for high-temperature melting, the observed thermal behavior is dominantly governed by the heterogeneity in crystal perfection and size distribution, as evidenced by the broad melting peak, which dictates the specific melting range relative to a theoretically perfect crystal."
    }
  },
  {
    "doi": null,
    "title": "3D printing of fully recyclable continuous fiber self-reinforced composites utilizing supercooled polymer melts",
    "year": null,
    "chemical_composition": {
      "repeat_unit_psmiles": "[*]Sc1ccc([*])cc1",
      "monomers": [],
      "additives": [],
      "is_homopolymer": true
    },
    "processing_history": "PPS fibers (25 µm diameter, 350 fibers in a bundle) purchased from Nanjing Tesu Corp., subjected to orientational drawing during preparation. Tm measured by DSC (Mettler Toledo) from 30 to 320 °C at a heating rate of 10 °C/min.",
    "hierarchical_structure": "Highly oriented structure, highly anisotropic due to orientational drawing.",
    "properties": {
      "Tm": {
        "value": [
          284.08
        ],
        "unit": "°C"
      }
    },
    "analysis_with_hierarchical_structure": {
      "descriptive_text": "The sample comprises poly(phenylene sulfide) (PPS) fibers, characterized by a repeat unit structure consisting of alternating phenylene rings and sulfide linkages. Sourced commercially as 25 µm diameter fibers bundled in groups of 350 from Nanjing Tesu Corp., the material was subjected to orientational drawing during preparation, resulting in a highly oriented and highly anisotropic hierarchical structure. The melting temperature was characterized using differential scanning calorimetry (DSC) on a Mettler Toledo instrument, employing a heating scan from 30 to 320 °C at a rate of 10 °C/min.",
      "reasoning_analysis": "Increasing Factors: The chemical structure of poly(phenylene sulfide) features a rigid backbone composed of aromatic rings and sulfur atoms, which imposes significant rotational barriers and promotes efficient chain packing through strong intermolecular interactions, inherently establishing a high baseline melting temperature. Furthermore, the processing history involving orientational drawing aligns the polymer chains along the fiber axis, enhancing crystallinity and potentially forming more thermally stable crystalline morphologies that require greater thermal energy to disrupt. Decreasing Factors: There are no chemical plasticizers or flexible comonomers present to depress the melting point; however, the absence of a specified high-temperature annealing step post-drawing may limit the perfection of the crystalline lattice compared to equilibrium crystals, potentially preventing the Tm from reaching its theoretical maximum. Additionally, kinetic constraints during the DSC heating scan could influence the observed peak relative to equilibrium conditions. Dominant Factor: The intrinsic rigidity of the aromatic sulfide backbone provides the fundamental high-temperature stability, but the highly oriented structure induced by the drawing process is the dominant specific factor for this sample, likely elevating the observed Tm relative to non-oriented PPS due to improved chain alignment and crystalline stability."
    },
    "analysis_without_hierarchical_structure": {
      "descriptive_text": "The sample comprises a poly(phenylene sulfide) homopolymer obtained commercially as fibers with a 25 µm diameter, organized into bundles of 350 fibers from Nanjing Tesu Corp. Prior to characterization, the material was subjected to an orientational drawing process to induce molecular alignment. Thermal analysis was performed using differential scanning calorimetry on a Mettler Toledo system, scanning from 30 to 320 °C at a heating rate of 10 °C/min to determine the melting temperature.",
      "reasoning_analysis": "Increasing Factors: The chemical structure features a rigid backbone composed of phenylene rings linked by sulfur atoms, which restricts conformational freedom and facilitates dense packing, inherently establishing a high baseline melting temperature. Additionally, the processing history includes orientational drawing, which aligns the polymer chains and promotes the formation of thicker crystalline lamellae and higher degrees of crystallinity, thermodynamically stabilizing the solid phase and driving the Tm upward. Decreasing Factors: The finite molecular weight of the commercial polymer introduces chain ends that act as defects within the crystal lattice, slightly depressing the Tm relative to an infinite chain ideal. Furthermore, without a specified annealing step post-drawing, residual internal stresses or the presence of metastable crystal modifications induced by mechanical deformation could potentially lower the observed melting onset compared to fully relaxed, equilibrium crystals. Dominant Factor: The structural rigidity of the aromatic backbone combined with the processing-induced chain alignment and crystalline perfection qualitatively dominates the thermal behavior, ensuring that the stabilizing effects of the drawing process and inherent backbone stiffness outweigh the lattice disruptions caused by chain ends."
    }
  },
  {
    "doi": "10.1016/j.eurpolymj.2019.02.040",
    "title": "PVDF-based shape memory polymers",
    "year": 2019,
    "chemical_composition": {
      "repeat_unit_psmiles": null,
      "monomers": [
        {
          "name": "Vinylidene fluoride",
          "smiles": "C(F)(F)=C",
          "ratio_value": null,
          "ratio_unit": null
        },
        {
          "name": "Chlorotrifluoroethylene",
          "smiles": "C(Cl)(F)=C(F)",
          "ratio_value": null,
          "ratio_unit": null
        },
        {
          "name": "Poly(ethylene glycol) methyl ether methacrylate",
          "smiles": "C=C(C)C(=O)OCCOC",
          "ratio_value": 42.5,
          "ratio_unit": "wt%"
        }
      ],
      "additives": [],
      "is_homopolymer": false
    },
    "processing_history": "Graft copolymer P2 synthesized via ATRP 'grafting from' P(VDF-co-CTFE) in DMAc at 100 °C for 24 h. Tm measured by DSC (TA instruments Q1000) from -80 to 250 °C at 10 °C/min, 2nd heating cycle. Melting temperature of soft segment (PEGMA side chains).",
    "hierarchical_structure": "Semi-crystalline, double crystalline structure with micro-phase separation of soft and hard segments.",
    "properties": {
      "Tm": {
        "value": [
          36.8
        ],
        "unit": "°C"
      }
    },
    "analysis_with_hierarchical_structure": {
      "descriptive_text": "The sample is a semi-crystalline graft copolymer, designated P2, comprising a poly(vinylidene fluoride-co-chlorotrifluoroethylene) backbone grafted with poly(ethylene glycol) methyl ether methacrylate side chains constituting 42.5 wt% of the composition. Synthesized via atom transfer radical polymerization (ATRP) using a 'grafting from' approach in dimethylacetamide (DMAc) at 100 °C for 24 hours, the material exhibits a double crystalline structure characterized by micro-phase separation between the soft and hard segments. Thermal analysis was conducted using differential scanning calorimetry (DSC) during the second heating cycle from -80 to 250 °C at a rate of 10 °C/min to determine the melting temperature of the soft segment.",
      "reasoning_analysis": "Increasing Factors: The inherent chemical regularity of the poly(ethylene glycol) units within the PEGMA side chains promotes chain packing and crystallization, establishing a baseline melting temperature. Additionally, the hierarchical structure featuring micro-phase separation allows the soft segments to aggregate into distinct crystalline domains, minimizing interference from the rigid fluoropolymer backbone and facilitating the formation of stable lamellae. Decreasing Factors: The topological constraints imposed by the graft copolymer architecture, synthesized via ATRP, restrict the mobility and folding capability of the PEGMA side chains compared to free PEG homopolymers, leading to thinner lamellae and a depression in Tm. Furthermore, the random incorporation of chlorotrifluoroethylene in the backbone introduces structural irregularity at the phase interface, which may hinder perfect ordering of the soft segments. Dominant Factor: While micro-phase separation enables crystallization, the dominant factor influencing the final Tm is the architectural confinement of the grafted side chains; the tethering points restrict chain relaxation and lamellar thickening, qualitatively lowering the melting temperature relative to bulk PEG despite the favorable phase-separated morphology."
    },
    "analysis_without_hierarchical_structure": {
      "descriptive_text": "The sample is a graft copolymer designated as P2, composed of a poly(vinylidene fluoride-co-chlorotrifluoroethylene) backbone grafted with poly(ethylene glycol) methyl ether methacrylate side chains, which constitute 42.5 wt% of the total composition. The material was synthesized via atom transfer radical polymerization using a 'grafting from' approach in dimethylacetamide at 100 °C for 24 hours. Thermal analysis was conducted using differential scanning calorimetry from -80 to 250 °C at a heating rate of 10 °C/min during the second heating cycle, specifically measuring the melting temperature associated with the soft segment of the PEGMA side chains.",
      "reasoning_analysis": "Increasing Factors: The presence of ethylene glycol repeating units within the poly(ethylene glycol) methyl ether methacrylate side chains provides the necessary chemical regularity to facilitate crystallization, inherently driving the existence of a melting transition. Additionally, the processing history specifies a second heating cycle, which erases prior thermal history and allows for controlled recrystallization during the cooling step, potentially optimizing the crystalline perfection measurable during the subsequent heating scan. Decreasing Factors: The graft copolymer architecture imposes topological constraints where the PEGMA side chains are tethered to a rigid fluoropolymer backbone, restricting chain mobility and limiting lamellar thickness compared to linear analogs. Furthermore, the methacrylate anchor and methyl ether terminus act as chemical defects within the crystallizable sequence, and the incorporation of chlorotrifluoroethylene in the backbone disrupts structural regularity, potentially hindering the microphase separation required for efficient side chain packing. Dominant Factor: The topological constraints imposed by the grafting architecture qualitatively dominate the final Tm behavior; while the ethylene glycol content enables the phase transition, the tethering effect and inherent chemical irregularities of the side chains fundamentally limit crystal growth and perfection, dictating a melting profile that is structurally distinct from linear poly(ethylene glycol) homopolymers."
    }
  },
  {
    "doi": null,
    "title": "Processing parameters and characterisation of flax fibre reinforced engineering plastic composites with flame retardant fillers q",
    "year": 2014,
    "chemical_composition": {
      "repeat_unit_psmiles": "[*]NC(=O)CCCCC[*]",
      "monomers": [
        {
          "name": "Caprolactam",
          "smiles": "O=C1CCCCCN1",
          "ratio_value": null,
          "ratio_unit": null
        }
      ],
      "additives": [],
      "is_homopolymer": true
    },
    "processing_history": "Commercial grade PA6 SCHULAMID 6 MV 14 supplied by Schulman GmbH. Melt temperature reported in Experimental work section. DSC characterization referenced in material selection section.",
    "hierarchical_structure": "Engineering plastic selected for relatively low melting point.",
    "properties": {
      "Tm": {
        "value": [
          219
        ],
        "unit": "°C"
      }
    },
    "analysis_with_hierarchical_structure": {
      "descriptive_text": "The investigated sample is a commercial grade Polyamide 6 (PA6) homopolymer, identified as SCHULAMID 6 MV 14 and supplied by Schulman GmbH, synthesized via the ring-opening polymerization of Caprolactam monomers. Classified structurally as an engineering plastic, the material was subjected to Differential Scanning Calorimetry (DSC) characterization with melt temperature data documented in the experimental work section. The selection of this specific grade highlights its utility in applications necessitating a relatively low melting point compared to other engineering thermoplastics.",
      "reasoning_analysis": "Increasing Factors: The presence of regular amide linkages along the polymer backbone facilitates strong intermolecular hydrogen bonding, which significantly increases the cohesive energy density and stabilizes the crystalline phase, thereby driving the Tm upward. The homopolymer nature ensures structural regularity, allowing for efficient chain packing into lamellar crystals necessary for a distinct melting transition. Decreasing Factors: The aliphatic methylene spacer within the Caprolactam-derived repeat unit introduces chain flexibility and reduces the density of hydrogen bonding sites compared to polyamides with shorter methylene sequences, qualitatively lowering the Tm. Furthermore, the processing history associated with commercial grade materials often involves thermal cycles that may result in varying degrees of crystalline perfection or the formation of less stable crystal polymorphs, which can reduce the observed melting temperature relative to ideally annealed samples. Dominant Factor: The dominant factor is the intrinsic chemical composition defined by the Caprolactam monomer, which establishes the fundamental ratio of hydrogen-bonding amide groups to flexible methylene segments. While processing history influences the degree of crystallinity and crystal perfection, the specific chemical structure of PA6 inherently limits the Tm to a range lower than aromatic polyamides, aligning with the material's classification as an engineering plastic selected for a relatively lower melting point."
    },
    "analysis_without_hierarchical_structure": {
      "descriptive_text": "The sample comprises a polyamide 6 (PA6) homopolymer derived from the ring-opening polymerization of caprolactam. Specifically, the material is a commercial grade designated as SCHULAMID 6 MV 14, supplied by Schulman GmbH. Thermal characterization was conducted using differential scanning calorimetry (DSC) as referenced in the material selection section, with the melt temperature reported in the experimental work section.",
      "reasoning_analysis": "Increasing Factors: The chemical composition features repeating amide linkages capable of forming strong intermolecular hydrogen bonds, which significantly increase cohesive energy density and stabilize the crystalline phase, thereby driving the Tm upward. The homopolymer architecture derived from caprolactam ensures structural regularity, facilitating efficient chain packing within the crystal lattice. Decreasing Factors: The designation as a commercial grade material implies industrial synthesis conditions which may introduce chain end defects or trace impurities not explicitly listed as additives, potentially disrupting crystal perfection and lowering the Tm relative to a pristine laboratory-synthesized counterpart. Furthermore, the absence of specific thermal annealing steps in the processing history suggests the crystalline morphology may not be fully optimized. Dominant Factor: The intrinsic strength of the hydrogen bonding network within the polyamide backbone is the dominant factor, establishing a robust thermal stability and high melting point that qualitatively outweighs the minor depressive effects of commercial-grade structural imperfections."
    }
  },
  {
    "doi": null,
    "title": "Processing parameters and characterisation of flax fibre reinforced engineering plastic composites with flame retardant fillers q",
    "year": 2014,
    "chemical_composition": {
      "repeat_unit_psmiles": "[*]OC(=O)c1ccc(cc1)C(=O)OCCCC[*]",
      "monomers": [
        {
          "name": "Terephthalic acid",
          "smiles": "OC(=O)c1ccc(C(=O)O)cc1",
          "ratio_value": 50,
          "ratio_unit": "mol%"
        },
        {
          "name": "1,4-Butanediol",
          "smiles": "OCCCCO",
          "ratio_value": 50,
          "ratio_unit": "mol%"
        }
      ],
      "additives": [],
      "is_homopolymer": false
    },
    "processing_history": "Commercial grade PBT ULTRADUR B 2550 NATUR supplied by BASF. Melt temperature reported in Experimental work section. DSC characterization referenced in material selection section.",
    "hierarchical_structure": "Engineering plastic selected for relatively low melting point.",
    "properties": {
      "Tm": {
        "value": [
          223
        ],
        "unit": "°C"
      }
    },
    "analysis_with_hierarchical_structure": {
      "descriptive_text": "The investigated material is a commercial grade poly(butylene terephthalate) (PBT), identified as ULTRADUR B 2550 NATUR and supplied by BASF, synthesized through the polycondensation of terephthalic acid and 1,4-butanediol in equimolar ratios. Categorized as an engineering plastic, the sample was subjected to thermal characterization via differential scanning calorimetry (DSC) to determine its melting behavior. The hierarchical structure is indicative of a semi-crystalline thermoplastic optimized for applications requiring a balance of mechanical performance and processability, with the material selection noting its relatively low melting point compared to analogous polyesters.",
      "reasoning_analysis": "Increasing Factors: The presence of rigid para-substituted aromatic rings within the terephthalic acid units restricts backbone flexibility and enhances chain stiffness, which inherently elevates the melting temperature by stabilizing the crystalline lattice. Additionally, the high structural regularity resulting from the equimolar polycondensation promotes efficient chain packing and crystallinity, further supporting a distinct and stable melting transition driven by strong intermolecular dipole interactions between ester linkages. Decreasing Factors: The incorporation of the flexible aliphatic 1,4-butylene spacer introduces significant conformational freedom compared to shorter-chain analogues like poly(ethylene terephthalate), which reduces the cohesive energy density and lowers the thermal energy required to disrupt the crystal structure. Furthermore, the material selection context indicates a design focus on a relatively low melting point to facilitate processing, suggesting that molecular weight distribution or specific commercial grading may prioritize flow characteristics over maximum thermal resistance. Dominant Factor: The length and flexibility of the aliphatic diol spacer serve as the dominant factor governing the final Tm behavior. While the aromatic components provide a high baseline thermal stability, the four-carbon butylene segment qualitatively dominates by reducing chain rigidity relative to shorter spacer polyesters, resulting in a melting point that is lower than PET but sufficient for engineering applications."
    },
    "analysis_without_hierarchical_structure": {
      "descriptive_text": "The sample consists of a commercial grade poly(butylene terephthalate) (PBT), specifically ULTRADUR B 2550 NATUR supplied by BASF. This linear polyester is synthesized via the condensation polymerization of terephthalic acid and 1,4-butanediol monomers in equimolar ratios. The material was utilized as supplied without further modification, and its thermal properties, including the melting temperature, were characterized using Differential Scanning Calorimetry (DSC) as referenced in the material selection and experimental work sections.",
      "reasoning_analysis": "Increasing Factors: The incorporation of rigid aromatic terephthalate units within the polymer backbone enhances chain stiffness and facilitates efficient packing into crystalline lamellae, inherently driving the Tm higher. Furthermore, the equimolar stoichiometry of the monomers ensures high structural regularity, which maximizes the degree of crystallinity and stabilizes the crystal lattice. The commercial grade nature of the sample implies controlled synthesis conditions that likely optimize molecular weight, further supporting the formation of stable crystalline domains. Decreasing Factors: The presence of the aliphatic 1,4-butanediol spacer introduces conformational flexibility compared to shorter diol segments, which reduces the energy required for lattice disruption and qualitatively lowers the Tm relative to polyesters with more rigid spacers. Additionally, the processing history lacks specific thermal annealing steps, suggesting the crystalline perfection may be limited to the as-received state, potentially preventing the maximization of the melting temperature. Dominant Factor: The structural regularity derived from the equimolar condensation of rigid aromatic monomers dominates the thermal behavior, establishing a well-defined crystalline phase that dictates the Tm, outweighing the flexibility introduced by the aliphatic spacer segments."
    }
  },
  {
    "doi": "10.1016/j.eurpolymj.2019.02.040",
    "title": "PVDF-based shape memory polymers",
    "year": 2019,
    "chemical_composition": {
      "repeat_unit_psmiles": null,
      "monomers": [
        {
          "name": "Vinylidene fluoride",
          "smiles": "C(F)(F)=C",
          "ratio_value": null,
          "ratio_unit": null
        },
        {
          "name": "Chlorotrifluoroethylene",
          "smiles": "C(Cl)(F)=C(F)",
          "ratio_value": null,
          "ratio_unit": null
        },
        {
          "name": "Poly(ethylene glycol) methyl ether methacrylate",
          "smiles": "C=C(C)C(=O)OCCOC",
          "ratio_value": 59.5,
          "ratio_unit": "wt%"
        }
      ],
      "additives": [],
      "is_homopolymer": false
    },
    "processing_history": "Graft copolymer P3 synthesized via ATRP 'grafting from' P(VDF-co-CTFE) in DMAc at 100 °C for 48 h. Tm measured by DSC (TA instruments Q1000) from -80 to 250 °C at 10 °C/min, 2nd heating cycle. Melting temperature of hard segment (P(VDF-co-CTFE) backbone).",
    "hierarchical_structure": "Semi-crystalline, double crystalline structure with micro-phase separation of soft and hard segments.",
    "properties": {
      "Tm": {
        "value": [
          165.4
        ],
        "unit": "°C"
      }
    },
    "analysis_with_hierarchical_structure": {
      "descriptive_text": "The sample consists of a semi-crystalline graft copolymer synthesized via atom transfer radical polymerization (ATRP) using a 'grafting from' approach, featuring a poly(vinylidene fluoride-co-chlorotrifluoroethylene) backbone modified with poly(ethylene glycol) methyl ether methacrylate side chains that constitute 59.5 wt% of the total composition. The material exhibits a hierarchical double crystalline structure with micro-phase separation between the soft PEGMA segments and the hard fluoropolymer segments. Processing involved reaction in dimethylacetamide at 100 °C for 48 hours, and the melting temperature of the hard segment backbone was characterized by differential scanning calorimetry during the second heating cycle from -80 to 250 °C at a rate of 10 °C/min.",
      "reasoning_analysis": "Increasing Factors: The inherent crystallizability of the vinylidene fluoride units within the hard segment backbone provides the fundamental thermodynamic driving force for melting behavior, while the micro-phase separation inherent to the hierarchical structure facilitates the aggregation of these hard segments into distinct domains capable of sustaining a crystalline lattice. Decreasing Factors: The incorporation of chlorotrifluoroethylene comonomers introduces structural irregularities and steric bulk into the backbone that disrupt chain packing efficiency compared to pure poly(vinylidene fluoride). Additionally, the high weight fraction of poly(ethylene glycol) methyl ether methacrylate grafts imposes significant topological constraints and dilution effects, limiting the mobility of the backbone chains required for lamellar thickening and reducing the thermal stability of the resulting crystals. Dominant Factor: The structural defects introduced by the chlorotrifluoroethylene units and the steric hindrance imposed by the dense grafting architecture qualitatively dominate the thermal behavior, leading to a depression in the melting temperature relative to a linear, defect-free poly(vinylidene fluoride) homopolymer due to reduced crystal perfection and limited chain reorganization during the cooling phase of the thermal cycle."
    },
    "analysis_without_hierarchical_structure": {
      "descriptive_text": "The investigated sample is a graft copolymer designated P3, comprising a poly(vinylidene fluoride-co-chlorotrifluoroethylene) backbone grafted with poly(ethylene glycol) methyl ether methacrylate side chains which constitute 59.5 wt% of the total mass. This architecture was synthesized via atom transfer radical polymerization using a grafting from approach in dimethylacetamide at 100 °C for 48 hours. The melting temperature of the hard segment backbone was characterized using differential scanning calorimetry during the second heating cycle from -80 to 250 °C at a rate of 10 °C/min.",
      "reasoning_analysis": "Increasing Factors: The presence of vinylidene fluoride units in the backbone provides the primary driving force for crystallization, as the linear fluorocarbon segments favor tight packing and stable crystal formation. Additionally, the use of the second heating cycle in the DSC protocol eliminates thermal history and residual solvent effects from the DMAc synthesis, ensuring the measured Tm reflects the intrinsic stability of the formed crystallites. Decreasing Factors: The incorporation of chlorotrifluoroethylene comonomers introduces structural irregularities along the backbone that disrupt chain packing relative to pure PVDF. More significantly, the high weight fraction of poly(ethylene glycol) methyl ether methacrylate grafts creates substantial steric hindrance and topological constraints, acting as defects that limit lamellar thickness and reduce the thermodynamic stability of the hard segment crystals. Dominant Factor: The dominant factor is the structural disruption induced by the high density of graft side chains and comonomer units. While the VDF segments establish the capacity for melting, the extensive grafting architecture qualitatively depresses the Tm relative to the unmodified backbone by restricting the ability of the hard segments to form thick, perfect crystallites."
    }
  },
  {
    "doi": "10.1016/j.eurpolymj.2019.02.040",
    "title": "PVDF-based shape memory polymers",
    "year": 2019,
    "chemical_composition": {
      "repeat_unit_psmiles": null,
      "monomers": [
        {
          "name": "Vinylidene fluoride",
          "smiles": "C(F)(F)=C",
          "ratio_value": null,
          "ratio_unit": null
        },
        {
          "name": "Chlorotrifluoroethylene",
          "smiles": "C(Cl)(F)=C(F)",
          "ratio_value": null,
          "ratio_unit": null
        },
        {
          "name": "Poly(ethylene glycol) methyl ether methacrylate",
          "smiles": "C=C(C)C(=O)OCCOC",
          "ratio_value": 42.5,
          "ratio_unit": "wt%"
        }
      ],
      "additives": [],
      "is_homopolymer": false
    },
    "processing_history": "Graft copolymer P2 synthesized via ATRP 'grafting from' P(VDF-co-CTFE) in DMAc at 100 °C for 24 h. Tm measured by DSC (TA instruments Q1000) from -80 to 250 °C at 10 °C/min, 2nd heating cycle. Melting temperature of hard segment (P(VDF-co-CTFE) backbone).",
    "hierarchical_structure": "Semi-crystalline, double crystalline structure with micro-phase separation of soft and hard segments.",
    "properties": {
      "Tm": {
        "value": [
          165.9
        ],
        "unit": "°C"
      }
    },
    "analysis_with_hierarchical_structure": {
      "descriptive_text": "The sample is a semi-crystalline graft copolymer comprising a poly(vinylidene fluoride-co-chlorotrifluoroethylene) backbone modified with poly(ethylene glycol) methyl ether methacrylate side chains at a concentration of 42.5 wt%. Synthesized via atom transfer radical polymerization using a 'grafting from' technique in dimethylacetamide at 100 °C for 24 hours, the material displays a double crystalline morphology with distinct micro-phase separation between the soft graft segments and the hard fluoropolymer backbone. Thermal analysis was conducted using differential scanning calorimetry during the second heating cycle from -80 to 250 °C at 10 °C/min to specifically characterize the melting transition of the hard P(VDF-co-CTFE) segment.",
      "reasoning_analysis": "Increasing Factors: The inherent tendency of vinylidene fluoride units to pack into crystalline lattices provides the fundamental basis for the melting transition, while the observed micro-phase separation facilitates the aggregation of hard segments into domains capable of forming lamellae. Additionally, the use of the second heating cycle in the processing history eliminates prior thermal history and physical aging, allowing the measurement of the melting temperature associated with the most stable crystals formed during the controlled cooling within the DSC. Decreasing Factors: The incorporation of chlorotrifluoroethylene comonomers introduces structural irregularity into the backbone due to the larger atomic radius of chlorine compared to fluorine, which disrupts lattice packing and reduces crystal perfection. Furthermore, the covalent attachment of bulky poly(ethylene glycol) methyl ether methacrylate grafts at 42.5 wt% acts as a significant defect along the chain, restricting the effective sequence length of crystallizable VDF units and imposing steric hindrance that limits lamellar thickening. The solution-based synthesis in DMAc may also result in a uniform distribution of these grafts, preventing the formation of long uninterrupted crystallizable sequences. Dominant Factor: The structural disruptions caused by the random incorporation of CTFE and the high density of PEGMA grafts qualitatively dominate the thermal behavior. While micro-phase separation supports domain formation, the chemical defects along the backbone fundamentally limit the thickness and perfection of the crystallites, resulting in a melting temperature that is depressed relative to pure poly(vinylidene fluoride) homopolymer."
    },
    "analysis_without_hierarchical_structure": {
      "descriptive_text": "The sample is a graft copolymer comprising a poly(vinylidene fluoride-co-chlorotrifluoroethylene) backbone functionalized with poly(ethylene glycol) methyl ether methacrylate side chains. Synthesized via atom transfer radical polymerization using a 'grafting from' technique in dimethylacetamide at 100 °C for 24 hours, the material contains 42.5 wt% of the methacrylate component. The melting temperature of the hard P(VDF-co-CTFE) segment was evaluated using differential scanning calorimetry during the second heating cycle from -80 to 250 °C at a rate of 10 °C/min.",
      "reasoning_analysis": "Increasing Factors: The presence of contiguous vinylidene fluoride sequences within the backbone provides the fundamental crystallizable units necessary for a melting transition, establishing a baseline thermodynamic stability for the hard segment crystals. Decreasing Factors: The incorporation of chlorotrifluoroethylene units introduces bulky chlorine atoms that act as structural defects within the crystal lattice, disrupting chain packing and reducing lamellar thickness. Furthermore, the high weight fraction of grafted poly(ethylene glycol) methyl ether methacrylate chains imposes significant steric hindrance and topological constraints on the backbone, severely limiting the ability of the VDF segments to organize into stable crystals, while residual DMAc solvent from the solution synthesis could potentially act as a plasticizer. Dominant Factor: While the vinylidene fluoride sequences enable crystallization, the architectural disruption caused by the high density of grafts and the comonomer defects qualitatively dominates the final behavior, resulting in a melting temperature significantly depressed relative to a pristine PVDF homopolymer."
    }
  },
  {
    "doi": "10.1002/pola.21330",
    "title": "Synthesis, Crystallization Kinetics, and Spherulitic Growth of Linear and Star-Shaped Poly(L-lactide)s with Different Numbers of Arms",
    "year": 2006,
    "chemical_composition": {
      "repeat_unit_psmiles": "[*]OC(C)C(=O)[*]",
      "monomers": [
        {
          "name": "L-Lactide",
          "smiles": "CC1OC(=O)O1",
          "ratio_value": 100,
          "ratio_unit": "mol%"
        }
      ],
      "additives": [
        {
          "name": "1,6-Hexanediol",
          "type": "initiator",
          "amount_value": null,
          "amount_unit": null
        },
        {
          "name": "Stannous octoate",
          "type": "catalyst",
          "amount_value": null,
          "amount_unit": null
        }
      ],
      "is_homopolymer": true
    },
    "processing_history": "Synthesized by ring-opening polymerization of L-Lactide in bulk at 125 °C for 24 h using SnOct2 catalyst and 1,6-Hexanediol initiator ([M]/[I] = 114/1). Tm measured by DSC (PerkinElmer Pyris 1) in 2nd heating run (after cooling to -25 °C at 10 °C/min, then heated to 200 °C at 10 °C/min under N2).",
    "hierarchical_structure": "Semicrystalline, degree of crystallinity (Xc2) 52.4%.",
    "properties": {
      "Tm": {
        "value": [
          161.4
        ],
        "unit": "°C"
      }
    },
    "analysis_with_hierarchical_structure": {
      "descriptive_text": "The sample comprises a semicrystalline poly(L-lactide) homopolymer synthesized via bulk ring-opening polymerization of 100 mol% L-lactide at 125 °C for 24 hours. The reaction utilized stannous octoate as a catalyst and 1,6-hexanediol as an initiator with a monomer-to-initiator ratio of 114:1. Structural characterization indicates a degree of crystallinity of 52.4%. The melting temperature was measured by differential scanning calorimetry during the second heating run, following a cooling cycle to -25 °C at 10 °C/min and subsequent heating to 200 °C at 10 °C/min under a nitrogen atmosphere.",
      "reasoning_analysis": "Increasing Factors: The exclusive use of L-Lactide monomers ensures high stereoregularity, allowing for efficient chain packing into a stable crystalline lattice which intrinsically elevates the melting temperature. Furthermore, the significant degree of crystallinity indicates the presence of robust ordered domains that require substantial thermal energy to disrupt. Decreasing Factors: The monomer-to-initiator ratio of 114:1 suggests a relatively low molecular weight, resulting in a higher concentration of chain ends that disrupt crystal lattice stability and limit lamellar thickness according to the Thomson-Gibbs effect. Additionally, the cooling rate of 10 °C/min during the DSC thermal history may kinetically restrict crystal perfection compared to slower cooling regimes, potentially yielding thinner lamellae with reduced thermal stability. Dominant Factor: While the low molecular weight and cooling kinetics impose limitations on crystal perfection, the high stereoregularity of the poly(L-lactide) backbone is the dominant factor that enables the formation of the crystalline phase itself, thereby defining the fundamental upper bound of the melting temperature relative to atactic analogs."
    },
    "analysis_without_hierarchical_structure": {
      "descriptive_text": "The sample consists of a poly(L-lactide) homopolymer synthesized via bulk ring-opening polymerization of L-lactide monomers. The polymerization was conducted at 125 °C for 24 hours using stannous octoate as the catalyst and 1,6-hexanediol as the initiator, with a monomer-to-initiator ratio of 114:1. Thermal analysis was performed using differential scanning calorimetry on a PerkinElmer Pyris 1 instrument under a nitrogen atmosphere, where the melting temperature was determined during the second heating run following a cooling cycle to -25 °C and subsequent heating to 200 °C at a rate of 10 °C/min.",
      "reasoning_analysis": "Increasing Factors: The use of 100 mol% L-lactide ensures high stereoregularity, resulting in an isotactic polymer chain capable of packing into ordered crystalline lamellae, which is the fundamental prerequisite for observing a melting transition. Additionally, the methyl side groups on the backbone stabilize the 10/3 helical conformation typical of the alpha-crystal form, contributing to lattice energy and thermal stability. Decreasing Factors: The monomer-to-initiator ratio of 114/1 indicates a relatively low degree of polymerization, resulting in a high concentration of chain ends that act as defects within the crystal lattice, reducing lamellar thickness and thermodynamic stability. Furthermore, the cooling rate of 10 °C/min during the DSC protocol may exceed the optimal crystallization rate for poly(L-lactide), leading to the formation of less perfect crystals with lower thermal stability. Dominant Factor: While the isotactic stereochemistry establishes the fundamental capacity for crystallization and defines the baseline melting range, the relatively low molecular weight derived from the specific initiator ratio is the dominant factor qualitatively depressing the Tm relative to high-molecular-weight poly(L-lactide) standards due to the significant proportion of chain end defects."
    }
  },
  {
    "doi": "10.1002/pola.21330",
    "title": "Synthesis, Crystallization Kinetics, and Spherulitic Growth of Linear and Star-Shaped Poly(L-lactide)s with Different Numbers of Arms",
    "year": 2006,
    "chemical_composition": {
      "repeat_unit_psmiles": "[*]OC(C)C(=O)[*]",
      "monomers": [
        {
          "name": "L-Lactide",
          "smiles": "CC1OC(=O)O1",
          "ratio_value": 100,
          "ratio_unit": "mol%"
        }
      ],
      "additives": [
        {
          "name": "Pentaerythritol",
          "type": "initiator",
          "amount_value": null,
