Repository: hhtrick/HHT-code

# HHT training framework

This directory contains model training, embedding precomputation, inference, article-level baselines and the curated datasets. All commands below assume that the working directory is `train_code/`.

## 3. Datasets and fixed partitions

Each main dataset is a JSON array at `dataset/{property}/{property}.json`. Entries contain source metadata, `chemical_composition`, `processing_history`, `hierarchical_structure`, `properties`, and two generated-analysis objects. Targets are stored as `properties[property]["value"]`; source metadata and target values are not predictive input fields.

| Property | Train | Validation | Test | Total |
|---|---:|---:|---:|---:|

File: train_code/dataset/Tm/Tm.json (part 179 of 200)
[
          "amount_unit": null
        },
        {
          "name": "Stannous octoate",
          "type": "catalyst",
          "amount_value": null,
          "amount_unit": null
        }
      ],
      "is_homopolymer": true
    },
    "processing_history": "Synthesized by ring-opening polymerization of L-Lactide in bulk at 125 °C for 24 h using SnOct2 catalyst and Pentaerythritol initiator ([M]/[I] = 117/1). Tm measured by DSC (PerkinElmer Pyris 1) in 2nd heating run (after cooling to -25 °C at 10 °C/min, then heated to 200 °C at 10 °C/min under N2).",
    "hierarchical_structure": "Semicrystalline, imperfect crystallization, degree of crystallinity (Xc2) 41.3%.",
    "properties": {
      "Tm": {
        "value": [
          153.2
        ],
        "unit": "°C"
      }
    },
    "analysis_with_hierarchical_structure": {
      "descriptive_text": "The sample comprises a semicrystalline poly(L-lactide) homopolymer synthesized via bulk ring-opening polymerization of L-lactide at 125 °C for 24 hours, utilizing stannous octoate as the catalyst and pentaerythritol as a multifunctional initiator with a monomer-to-initiator ratio of 117:1. The material exhibits imperfect crystallization with a degree of crystallinity of 41.3% as determined during the second heating run of differential scanning calorimetry. Thermal analysis was conducted under a nitrogen atmosphere involving a cooling cycle to -25 °C followed by heating to 200 °C at a rate of 10 °C/min to characterize the melting behavior.",
      "reasoning_analysis": "Increasing Factors: The exclusive use of L-lactide monomers establishes high stereoregularity within the polymer backbone, enabling efficient chain packing and the formation of a stable crystalline lattice which intrinsically supports a defined melting transition. Additionally, the polar ester linkages within the repeat unit contribute to intermolecular dipole-dipole interactions that stabilize the crystal phase. Decreasing Factors: The use of pentaerythritol as a tetra-functional initiator results in a star-branched architecture, introducing topological constraints at the core that hinder the formation of thick, perfect lamellae during crystallization. Furthermore, the relatively low monomer-to-initiator ratio implies a lower molecular weight, where the higher concentration of chain ends can destabilize the crystal lattice, and the specific DSC cooling rate of 10 °C/min combined with the branched structure contributes to the observed imperfect crystallization. Dominant Factor: While the isotactic nature of the L-lactide units provides the fundamental capability to crystallize, the topological constraints imposed by the star-shaped architecture and the resulting imperfect crystallization are the dominant factors qualitatively limiting the lamellar thickness and crystal perfection, thereby suppressing the melting temperature relative to high-molecular-weight linear poly(L-lactide)."
    },
    "analysis_without_hierarchical_structure": {
      "descriptive_text": "This poly(L-lactic acid) homopolymer was synthesized via bulk ring-opening polymerization of L-lactide monomers at 125 °C for 24 hours, utilizing stannous octoate as the catalyst and pentaerythritol as the initiator with a monomer-to-initiator ratio of 117:1. The resulting material was characterized by differential scanning calorimetry using a PerkinElmer Pyris 1 instrument under a nitrogen atmosphere, where the melting temperature was recorded during the second heating run following a cooling cycle to -25 °C and subsequent heating to 200 °C at 10 °C/min.",
      "reasoning_analysis": "Increasing Factors: The exclusive use of L-Lactide monomers at 100 mol% ensures high stereoregularity and isotacticity along the polymer backbone, which promotes efficient chain packing and the formation of thermodynamically stable crystalline domains, inherently driving the melting temperature upward. The bulk polymerization process minimizes the presence of solvent residues that could act as impurities within the crystal lattice. Decreasing Factors: The use of pentaerythritol as an initiator creates a star-shaped polymer architecture with branch points that act as topological defects, restricting chain folding and reducing lamellar thickness compared to linear chains, which qualitatively depresses the melting temperature. Furthermore, the cooling rate of 10 °C/min during the DSC thermal cycle may limit the degree of crystal perfectionization achievable before the second heating measurement. Dominant Factor: The high optical purity of the L-Lactide composition is the dominant factor governing the thermal behavior, as stereoregularity is the fundamental prerequisite for crystallinity in polylactides; this intrinsic chemical property establishes the baseline capacity for a distinct melting transition that outweighs the secondary modulating effects introduced by the star architecture and thermal history."
    }
  },
  {
    "doi": "10.1002/pola.21330",
    "title": "Synthesis, Crystallization Kinetics, and Spherulitic Growth of Linear and Star-Shaped Poly(L-lactide)s with Different Numbers of Arms",
    "year": 2006,
    "chemical_composition": {
      "repeat_unit_psmiles": "[*]OC(C)C(=O)[*]",
      "monomers": [
        {
          "name": "L-Lactide",
          "smiles": "CC1OC(=O)O1",
          "ratio_value": 100,
          "ratio_unit": "mol%"
        }
      ],
      "additives": [
        {
          "name": "Pentaerythritol",
          "type": "initiator",
          "amount_value": null,
          "amount_unit": null
        },
        {
          "name": "Stannous octoate",
          "type": "catalyst",
          "amount_value": null,
          "amount_unit": null
        }
      ],
      "is_homopolymer": true
    },
    "processing_history": "Synthesized by ring-opening polymerization of L-Lactide in bulk at 125 °C for 24 h using SnOct2 catalyst and Pentaerythritol initiator ([M]/[I] = 117/1). Tm measured by DSC (PerkinElmer Pyris 1) in 1st heating run (25 to 200 °C at 10 °C/min under N2).",
    "hierarchical_structure": "Semicrystalline, imperfect crystallization, degree of crystallinity (Xc1) 48.3%.",
    "properties": {
      "Tm": {
        "value": [
          155.4
        ],
        "unit": "°C"
      }
    },
    "analysis_with_hierarchical_structure": {
      "descriptive_text": "The sample comprises a poly(L-lactide) homopolymer synthesized via bulk ring-opening polymerization of L-lactide at 125 °C for 24 hours, employing stannous octoate as the catalyst and pentaerythritol as a multifunctional initiator with a monomer-to-initiator ratio of 117:1. The material exhibits a semicrystalline hierarchical structure with imperfect crystallization and a measured degree of crystallinity of 48.3%. Thermal properties were evaluated using differential scanning calorimetry during the first heating scan from 25 to 200 °C at 10 °C/min under nitrogen flow.",
      "reasoning_analysis": "Increasing Factors: The use of pure L-lactide monomers ensures high stereoregularity within the polymer backbone, facilitating efficient chain packing and the formation of a stable crystal lattice which intrinsically supports a higher melting temperature. The semicrystalline nature of the sample confirms the presence of ordered domains capable of undergoing a solid-to-liquid transition. Decreasing Factors: The utilization of pentaerythritol as a multifunctional initiator results in a star-shaped polymer architecture, where branching points can disrupt crystal continuity and restrict chain folding, thereby reducing lamellar thickness. Additionally, the relatively low monomer-to-initiator ratio implies a lower molecular weight, increasing the concentration of chain ends that act as defects within the crystal lattice. The explicitly noted imperfect crystallization further suggests thermodynamic instability in the crystal phases, which depresses the observed melting temperature relative to equilibrium values. Dominant Factor: While the high stereoregularity of the poly(L-lactide) backbone establishes a robust baseline for thermal stability, the combined effects of the star-shaped architecture, lower molecular weight, and imperfect crystallization are the dominant factors that qualitatively define the final melting behavior, likely resulting in a melting temperature lower than that of a high-molecular-weight, linear, perfectly crystallized counterpart."
    },
    "analysis_without_hierarchical_structure": {
      "descriptive_text": "The sample consists of a poly(L-lactic acid) homopolymer synthesized via bulk ring-opening polymerization of L-lactide. The polymerization was conducted at 125 °C for 24 hours using stannous octoate as the catalyst and pentaerythritol as a multifunctional initiator with a monomer-to-initiator ratio of 117:1. Following synthesis, the melting temperature was characterized using differential scanning calorimetry during the first heating run from 25 to 200 °C at a rate of 10 °C/min under a nitrogen atmosphere.",
      "reasoning_analysis": "Increasing Factors: The exclusive use of L-lactide monomers ensures high stereoregularity within the polymer backbone, facilitating efficient chain packing and the formation of stable crystalline domains which intrinsically drives the Tm higher. Additionally, the bulk polymerization process at 125 °C provides the thermal energy necessary for chain mobility during growth, allowing for the development of crystallizable sequences. Decreasing Factors: The utilization of pentaerythritol as a tetra-functional initiator results in a star-shaped architecture, where the core branch points act as defects that restrict chain folding and reduce crystal perfection. Furthermore, the relatively low monomer-to-initiator ratio implies shorter arm lengths, increasing the concentration of chain ends which disrupt the crystal lattice stability and thermodynamically depress the Tm. The use of a first heating run in the processing history means the measured Tm reflects the crystallinity developed during the cooling from synthesis rather than a standardized thermal history, which may capture imperfect crystals formed under uncontrolled cooling conditions. Dominant Factor: While the high stereoregularity establishes the fundamental capability for crystallization, the architectural constraints imposed by the star-shaped topology and the limited molecular weight per arm qualitatively dominate the final Tm behavior, likely resulting in a melting transition that is lower or less sharp compared to high molecular weight linear poly(L-lactic acid) due to reduced lamellar thickness and increased defect density."
    }
  },
  {
    "doi": "10.1016/j.eurpolymj.2019.02.040",
    "title": "PVDF-based shape memory polymers",
    "year": 2019,
    "chemical_composition": {
      "repeat_unit_psmiles": null,
      "monomers": [
        {
          "name": "Vinylidene fluoride",
          "smiles": "C(F)(F)=C",
          "ratio_value": null,
          "ratio_unit": null
        },
        {
          "name": "Chlorotrifluoroethylene",
          "smiles": "C(Cl)(F)=C(F)",
          "ratio_value": null,
          "ratio_unit": null
        },
        {
          "name": "Poly(ethylene glycol) methyl ether methacrylate",
          "smiles": "C=C(C)C(=O)OCCOC",
          "ratio_value": 59.5,
          "ratio_unit": "wt%"
        }
      ],
      "additives": [],
      "is_homopolymer": false
    },
    "processing_history": "Graft copolymer P3 synthesized via ATRP 'grafting from' P(VDF-co-CTFE) in DMAc at 100 °C for 48 h. Tm measured by DSC (TA instruments Q1000) from -80 to 250 °C at 10 °C/min, 2nd heating cycle. Melting temperature of soft segment (PEGMA side chains).",
    "hierarchical_structure": "Semi-crystalline, double crystalline structure with micro-phase separation of soft and hard segments.",
    "properties": {
      "Tm": {
        "value": [
          40.9
        ],
        "unit": "°C"
      }
    },
    "analysis_with_hierarchical_structure": {
      "descriptive_text": "The sample is a semi-crystalline graft copolymer, designated as P3, comprising a poly(vinylidene fluoride-co-chlorotrifluoroethylene) backbone grafted with poly(ethylene glycol) methyl ether methacrylate side chains, where the PEGMA component constitutes 59.5 wt% of the composition. Synthesis was achieved via atom transfer radical polymerization (ATRP) using a 'grafting from' approach in dimethylacetamide (DMAc) at 100 °C for 48 hours. The resulting material exhibits a hierarchical structure characterized by micro-phase separation between soft and hard segments, leading to a double crystalline morphology. Thermal analysis was conducted using differential scanning calorimetry (DSC) from -80 to 250 °C at a heating rate of 10 °C/min under a nitrogen atmosphere, specifically focusing on the melting temperature of the soft segment PEGMA side chains during the second heating cycle.",
      "reasoning_analysis": "Increasing Factors: The high weight fraction of poly(ethylene glycol) methyl ether methacrylate (59.5 wt%) provides sufficient chain volume and chemical regularity for the side chains to organize into crystalline domains. Additionally, the hierarchical structure featuring micro-phase separation allows the soft segments to segregate effectively from the hard backbone, facilitating the formation of distinct crystalline lamellae necessary for a defined melting transition. The processing history involving a second heating cycle eliminates thermal history and residual solvent effects, ensuring the measured Tm reflects the intrinsic stability of the formed crystals. Decreasing Factors: The covalent tethering of the PEGMA side chains to the poly(vinylidene fluoride-co-chlorotrifluoroethylene) backbone imposes significant conformational constraints and entropy penalties compared to free PEG chains, which typically depresses the melting temperature. Furthermore, the incorporation of chlorotrifluoroethylene units into the backbone disrupts the regularity of the hard segment, which may indirectly limit the perfection of the micro-phase separated domains available for the soft segment crystallization. Dominant Factor: The micro-phase separated morphology combined with the high content of crystallizable PEGMA side chains is the dominant factor, as it enables the formation of stable crystalline regions despite the topological constraints; however, the grafting architecture qualitatively ensures that the Tm remains governed by the confined crystallization behavior of the side chains rather than the bulk behavior of free poly(ethylene glycol)."
    },
    "analysis_without_hierarchical_structure": {
      "descriptive_text": "The sample is a graft copolymer designated as P3, comprising a poly(vinylidene fluoride-co-chlorotrifluoroethylene) backbone with poly(ethylene glycol) methyl ether methacrylate side chains constituting 59.5 wt% of the composition. The material was synthesized via atom transfer radical polymerization (ATRP) using a 'grafting from' approach in dimethylacetamide (DMAc) at 100 °C for 48 hours. Thermal analysis was conducted using differential scanning calorimetry (DSC) on a TA Instruments Q1000, utilizing a second heating cycle from -80 to 250 °C at a rate of 10 °C/min to determine the melting temperature of the soft segment.",
      "reasoning_analysis": "Increasing Factors: The substantial weight fraction of poly(ethylene glycol) methyl ether methacrylate ensures a high density of crystallizable ethylene oxide units within the soft segments, promoting the formation of crystalline domains that necessitate thermal energy to melt. The use of a second heating cycle in the processing history eliminates prior thermal history, allowing the polymer chains to reorganize into their preferred crystalline morphology without the interference of processing-induced stresses, potentially stabilizing the observed Tm. Decreasing Factors: The synthesis via 'grafting from' a rigid P(VDF-co-CTFE) backbone imposes topological constraints on the PEGMA side chains, restricting their ability to fold and pack into thick, perfect lamellae compared to linear PEG homopolymers. Additionally, the presence of chlorotrifluoroethylene units in the backbone introduces irregularity that prevents cooperative crystallization between the backbone and side chains, isolating the melting behavior to the less constrained but still tethered soft segments. Dominant Factor: The topological confinement imposed by the graft copolymer architecture is the dominant factor; while the chemical composition provides the crystallizable units, the tethering of these chains to the rigid backbone fundamentally limits the maximum crystal thickness and perfection, qualitatively resulting in a melting temperature that is governed by side-chain crystallization but depressed relative to the unconstrained homopolymer."
    }
  },
  {
    "doi": null,
    "title": "Reexamination of the equilibrium melting temperature of natural rubber crystals",
    "year": 2019,
    "chemical_composition": {
      "repeat_unit_psmiles": "[*]C\\C(C)=C/C[*]",
      "monomers": [
        {
          "name": "Isoprene",
          "smiles": "CC(=C)C=C",
          "ratio_value": null,
          "ratio_unit": null
        }
      ],
      "additives": [
        {
          "name": "Fatty acids",
          "type": "natural component",
          "amount_value": null,
          "amount_unit": null
        }
      ],
      "is_homopolymer": true
    },
    "processing_history": "Deproteinized NR latex dried to 1 mm sheet, stored at ca. 10 °C for >1 month to grow seed crystals. Equilibrium melting temperature (Tm0) estimated via Hoffman-Weeks plot. DSC measurements performed using Shimadzu DSC-60 in N2 atmosphere. Sample (~10 mg) heated to temperature below seed crystal melting point, cooled to Tc (-37 to 7 °C) at 10 °C/min, held for 60-180 min for crystallization, cooled to -50 °C, then heated at 10 °C/min for second heating scan. Melting temperature plotted against crystallization temperature, extrapolated to Tm = Tc line.",
    "hierarchical_structure": "Stacked lamellar structure. Crystallinity below 50% estimated by melting enthalpy.",
    "properties": {
      "Tm": {
        "value": [
          61
        ],
        "unit": "°C"
      }
    },
    "analysis_with_hierarchical_structure": {
      "descriptive_text": "The sample comprises a deproteinized natural rubber homopolymer derived from isoprene monomers, incorporating naturally occurring fatty acids as residual components. The material was processed by drying the latex into a 1 mm sheet, followed by storage at approximately 10 °C for over one month to facilitate the growth of seed crystals. Structural characterization reveals a stacked lamellar morphology with an estimated crystallinity below 50% derived from melting enthalpy. The equilibrium melting temperature was determined using a Hoffman-Weeks plot based on differential scanning calorimetry measurements performed under a nitrogen atmosphere, involving specific crystallization holds between -37 and 7 °C followed by second heating scans.",
      "reasoning_analysis": "Increasing Factors: The stereoregularity of the isoprene repeat units facilitates the formation of a stacked lamellar structure, enabling crystallization which is a prerequisite for a defined Tm. Additionally, the processing history involves storage at 10 °C to grow seed crystals and the use of a Hoffman-Weeks extrapolation; this analytical approach corrects for the melting point depression caused by finite lamellar thickness, effectively isolating the equilibrium melting temperature which is higher than the observed Tm of kinetically formed crystals. Decreasing Factors: The intrinsic flexibility of the polyisoprene backbone results in a low energy barrier for chain motion, fundamentally limiting the maximum achievable Tm compared to rigid-chain polymers. The presence of naturally occurring fatty acids acts as impurities within the lattice or plasticizers in the amorphous phase, disrupting chain packing and depressing the melting point. Furthermore, the estimated crystallinity below 50% indicates significant structural disorder and defect density within the lamellae, which destabilizes the crystal phase. Dominant Factor: While the fatty acids and backbone flexibility impose a low absolute thermal stability, the dominant factor governing the thermal behavior is the specific thermal history; the cold storage enables the formation of metastable crystals required to observe a Tm, while the Hoffman-Weeks extrapolation overrides the kinetic depression associated with the specific lamellar thickness, defining the Tm based on thermodynamic equilibrium rather than the immediate morphological constraints of the sample."
    },
    "analysis_without_hierarchical_structure": {
      "descriptive_text": "The sample consists of a polyisoprene homopolymer derived from deproteinized natural rubber latex, containing naturally occurring fatty acids as residual components. The material was processed by drying the latex into a 1 mm sheet, which was subsequently stored at approximately 10 °C for over one month to facilitate the growth of seed crystals. Thermal analysis was conducted using a Shimadzu DSC-60 under a nitrogen atmosphere, where the equilibrium melting temperature was estimated via a Hoffman-Weeks plot. The experimental protocol involved heating the sample below the seed crystal melting point, cooling to crystallization temperatures ranging from -37 to 7 °C at 10 °C/min, holding for 60 to 180 minutes to ensure crystallization, cooling further to -50 °C, and finally heating at 10 °C/min for the second heating scan to determine the melting behavior.",
      "reasoning_analysis": "Increasing Factors: The high stereoregularity of the cis-1,4-polyisoprene backbone facilitates efficient chain packing and lattice formation, intrinsically establishing a baseline capability for crystallization and a defined melting temperature. Furthermore, the deproteinization process removes proteinaceous impurities that would otherwise disrupt the crystal lattice, thereby supporting a higher thermal stability compared to non-deproteinized natural rubber. The storage history at 10 °C promotes the formation of stable seed crystals, indicating a structural history conducive to ordered domains. Decreasing Factors: The presence of fatty acids, identified as natural components within the composition, acts as internal impurities or plasticizers within the amorphous regions and potentially at crystal boundaries, which disrupts intermolecular forces and reduces the thermodynamic stability of the crystalline phase, leading to a depression in Tm. Additionally, while the Hoffman-Weeks extrapolation corrects for lamellar thickness, the initial crystallization at low temperatures (down to -37 °C) during the DSC protocol involves kinetic trapping that generally yields less perfect crystals prior to extrapolation. Dominant Factor: The dominant factor governing the Tm behavior is the intrinsic stereoregularity of the polyisoprene backbone, which is the prerequisite for any crystallinity to exist; however, the specific value relative to a theoretical pure polymer is qualitatively limited by the presence of fatty acids, while the processing history of seed crystal growth and Hoffman-Weeks extrapolation ensures the reported value reflects the thermodynamic equilibrium melting temperature rather than kinetic artifacts."
    }
  },
  {
    "doi": "10.1002/pola.21330",
    "title": "Synthesis, Crystallization Kinetics, and Spherulitic Growth of Linear and Star-Shaped Poly(L-lactide)s with Different Numbers of Arms",
    "year": 2006,
    "chemical_composition": {
      "repeat_unit_psmiles": "[*]OC(C)C(=O)[*]",
      "monomers": [
        {
          "name": "L-Lactide",
          "smiles": "CC1OC(=O)O1",
          "ratio_value": 100,
          "ratio_unit": "mol%"
        }
      ],
      "additives": [
        {
          "name": "1,6-Hexanediol",
          "type": "initiator",
          "amount_value": null,
          "amount_unit": null
        },
        {
          "name": "Stannous octoate",
          "type": "catalyst",
          "amount_value": null,
          "amount_unit": null
        }
      ],
      "is_homopolymer": true
    },
    "processing_history": "Synthesized by ring-opening polymerization of L-Lactide in bulk at 125 °C for 24 h using SnOct2 catalyst and 1,6-Hexanediol initiator ([M]/[I] = 114/1). Tm measured by DSC (PerkinElmer Pyris 1) in 1st heating run (25 to 200 °C at 10 °C/min under N2).",
    "hierarchical_structure": "Semicrystalline, degree of crystallinity (Xc1) 59.0%.",
    "properties": {
      "Tm": {
        "value": [
          162.9
        ],
        "unit": "°C"
      }
    },
    "analysis_with_hierarchical_structure": {
      "descriptive_text": "The sample consists of a poly(L-lactide) homopolymer synthesized through bulk ring-opening polymerization of L-lactide at 125 °C for 24 hours, utilizing stannous octoate as the catalyst and 1,6-hexanediol as the initiator with a monomer-to-initiator ratio of 114/1. The resulting material exhibits a semicrystalline morphology with a determined degree of crystallinity of 59.0%. Thermal characterization was performed using differential scanning calorimetry during the first heating run from 25 to 200 °C at a rate of 10 °C/min under a nitrogen atmosphere.",
      "reasoning_analysis": "Increasing Factors: The exclusive use of L-Lactide monomers ensures high stereoregularity, facilitating efficient chain packing and the formation of stable crystal lattices which inherently elevates the melting temperature. Additionally, the presence of polar ester linkages along the backbone promotes intermolecular dipole-dipole interactions that stabilize the crystalline phase. The high degree of crystallinity indicates the formation of substantial lamellar thickness, which further drives the Tm higher according to the Gibbs-Thomson equation. Decreasing Factors: The monomer-to-initiator ratio of 114/1 suggests a relatively low molecular weight compared to commercial grades, leading to a higher concentration of chain ends that disrupt crystal perfection and thermodynamically depress the equilibrium melting temperature. Furthermore, residual stannous octoate catalyst or unreacted monomers may act as impurities within the crystal lattice, contributing to a reduction in thermal stability. Dominant Factor: The high stereoregularity imparted by the pure L-Lactide composition is the dominant factor, as it is the fundamental prerequisite for the observed semicrystalline morphology and high degree of crystallinity; while the molecular weight imposes a limiting effect, the ability to form a well-ordered crystal lattice due to isotacticity qualitatively dictates the existence and magnitude of the melting transition."
    },
    "analysis_without_hierarchical_structure": {
      "descriptive_text": "The sample consists of a poly(L-lactic acid) homopolymer synthesized via bulk ring-opening polymerization of L-lactide (100 mol%). The polymerization was conducted at 125 °C for 24 hours using stannous octoate as the catalyst and 1,6-hexanediol as the initiator with a monomer-to-initiator ratio of 114:1. The melting temperature was subsequently characterized using differential scanning calorimetry during the first heating run from 25 to 200 °C at a rate of 10 °C/min under a nitrogen atmosphere.",
      "reasoning_analysis": "Increasing Factors: The use of pure L-lactide monomers ensures high stereoregularity and isotacticity within the polymer backbone, facilitating efficient chain packing and the formation of stable crystalline domains which inherently drives the Tm higher compared to atactic or racemic mixtures. Decreasing Factors: The monomer-to-initiator ratio of 114:1 indicates a relatively low degree of polymerization, resulting in a high concentration of chain ends that disrupt the crystal lattice stability and depress the Tm according to Flory's theory of melting point depression. Additionally, residual stannous octoate catalyst or unreacted initiator fragments may act as impurities within the crystalline phase, further lowering thermal stability. Dominant Factor: While the stereoregularity establishes the fundamental ability of the polymer to crystallize and exhibit a melting transition, the low molecular weight derived from the specific synthesis ratio is the dominant structural factor that qualitatively limits the Tm magnitude relative to high molecular weight poly(L-lactic acid) due to the significant influence of chain end defects on crystal perfection."
    }
  },
  {
    "doi": "10.1002/pola.21330",
    "title": "Synthesis, Crystallization Kinetics, and Spherulitic Growth of Linear and Star-Shaped Poly(L-lactide)s with Different Numbers of Arms",
    "year": 2006,
    "chemical_composition": {
      "repeat_unit_psmiles": "[*]OC(C)C(=O)[*]",
      "monomers": [
        {
          "name": "L-Lactide",
          "smiles": "CC1OC(=O)O1",
          "ratio_value": 100,
          "ratio_unit": "mol%"
        }
      ],
      "additives": [
        {
          "name": "Dipentaerythritol",
          "type": "initiator",
          "amount_value": null,
          "amount_unit": null
        },
        {
          "name": "Stannous octoate",
          "type": "catalyst",
          "amount_value": null,
          "amount_unit": null
        }
      ],
      "is_homopolymer": true
    },
    "processing_history": "Synthesized by ring-opening polymerization of L-Lactide in bulk at 125 °C for 24 h using SnOct2 catalyst and Dipentaerythritol initiator ([M]/[I] = 117/1). Tm measured by DSC (PerkinElmer Pyris 1) in 1st heating run (25 to 200 °C at 10 °C/min under N2).",
    "hierarchical_structure": "Semicrystalline, imperfect crystallization, degree of crystallinity (Xc1) 41.0%.",
    "properties": {
      "Tm": {
        "value": [
          147.7
        ],
        "unit": "°C"
      }
    },
    "analysis_with_hierarchical_structure": {
      "descriptive_text": "The sample is a poly(L-lactide) homopolymer consisting of 100 mol% L-lactide repeat units. It was synthesized via bulk ring-opening polymerization at 125 °C for 24 hours using stannous octoate as the catalyst and dipentaerythritol as the initiator with a monomer-to-initiator ratio of 117:1. The material exhibits a semicrystalline hierarchical structure characterized by imperfect crystallization and a degree of crystallinity (Xc1) of 41.0%. The melting temperature was measured by differential scanning calorimetry during the first heating run from 25 to 200 °C at 10 °C/min under a nitrogen atmosphere.",
      "reasoning_analysis": "Increasing Factors: The exclusive use of L-Lactide monomers ensures high stereoregularity, enabling efficient chain packing and the formation of stable crystalline lamellae, which intrinsically drives the Tm higher compared to stereoirregular variants. The significant degree of crystallinity (41.0%) indicates robust ordered regions that support a distinct melting transition. Decreasing Factors: The use of dipentaerythritol as a multifunctional initiator likely creates a star-shaped architecture, where branch points disrupt crystal lattice continuity and restrict lamellar thickening, thereby depressing the Tm. Furthermore, the noted imperfect crystallization suggests the presence of thin lamellae or structural defects resulting from the bulk processing history, which lowers the observed Tm via the Gibbs-Thomson effect. Dominant Factor: Although the stereoregularity establishes the thermodynamic capacity for melting, the architectural constraints imposed by the star-shaped topology and the imperfect crystal morphology formed during bulk polymerization qualitatively dominate the final Tm behavior, likely resulting in a value lower than that of linear, high-perfection poly(L-lactide) crystals."
    },
    "analysis_without_hierarchical_structure": {
      "descriptive_text": "The sample consists of a poly(L-lactic acid) homopolymer synthesized via bulk ring-opening polymerization of L-lactide. The polymerization was conducted at 125 °C for 24 hours using stannous octoate as the catalyst and dipentaerythritol as the initiator with a monomer-to-initiator ratio of 117:1. The resulting material was characterized using differential scanning calorimetry during the first heating run from 25 to 200 °C at a rate of 10 °C/min under a nitrogen atmosphere.",
      "reasoning_analysis": "Increasing Factors: The use of pure L-lactide monomers ensures high stereoregularity and isotacticity within the polymer backbone, which facilitates efficient chain packing and the formation of stable crystalline lamellae, intrinsically driving the Tm higher compared to atactic or racemic compositions. Decreasing Factors: The processing history specifies a low monomer-to-initiator ratio of 117:1 using dipentaerythritol, a multi-functional initiator, which results in a star-shaped oligomeric architecture with low molecular weight arms; the high concentration of chain ends and architectural constraints restricts chain folding and introduces defects into the crystal lattice, significantly depressing the Tm. Dominant Factor: While the stereoregularity provides the fundamental capability for crystallization, the low molecular weight and star architecture imposed by the specific initiator ratio qualitatively dominate the final Tm behavior by destabilizing the crystal structure relative to standard high-molecular-weight linear poly(L-lactic acid)."
    }
  },
  {
    "doi": "10.1002/pola.21330",
    "title": "Synthesis, Crystallization Kinetics, and Spherulitic Growth of Linear and Star-Shaped Poly(L-lactide)s with Different Numbers of Arms",
    "year": 2006,
    "chemical_composition": {
      "repeat_unit_psmiles": "[*]OC(C)C(=O)[*]",
      "monomers": [
        {
          "name": "L-Lactide",
          "smiles": "CC1OC(=O)O1",
          "ratio_value": 100,
          "ratio_unit": "mol%"
        }
      ],
      "additives": [
        {
          "name": "Dipentaerythritol",
          "type": "initiator",
          "amount_value": null,
          "amount_unit": null
        },
        {
          "name": "Stannous octoate",
          "type": "catalyst",
          "amount_value": null,
          "amount_unit": null
        }
      ],
      "is_homopolymer": true
    },
    "processing_history": "Synthesized by ring-opening polymerization of L-Lactide in bulk at 125 °C for 24 h using SnOct2 catalyst and Dipentaerythritol initiator ([M]/[I] = 117/1). Tm measured by DSC (PerkinElmer Pyris 1) in 2nd heating run (after cooling to -25 °C at 10 °C/min, then heated to 200 °C at 10 °C/min under N2).",
    "hierarchical_structure": "Semicrystalline, imperfect crystallization, degree of crystallinity (Xc2) 31.6%.",
    "properties": {
      "Tm": {
        "value": [
          145.4
        ],
        "unit": "°C"
      }
    },
    "analysis_with_hierarchical_structure": {
      "descriptive_text": "The sample comprises a poly(L-lactide) homopolymer synthesized via bulk ring-opening polymerization of L-lactide monomers at 125 °C for 24 hours using a monomer-to-initiator ratio of 117:1. The polymerization was initiated by dipentaerythritol and catalyzed by stannous octoate. Structural analysis indicates a semicrystalline morphology with imperfect crystallization and a degree of crystallinity (Xc2) of 31.6%. Thermal characterization was performed using differential scanning calorimetry during a second heating run, following a cooling step to -25 °C at 10 °C/min and subsequent heating to 200 °C at 10 °C/min under a nitrogen atmosphere.",
      "reasoning_analysis": "Increasing Factors: The use of 100 mol% L-lactide ensures high stereoregularity, which facilitates efficient chain packing into a crystalline lattice and establishes a fundamental baseline for melting behavior. The presence of a defined catalyst system promotes controlled polymerization, maintaining chemical uniformity that supports crystallization. Decreasing Factors: The utilization of dipentaerythritol as a multifunctional initiator creates a star-shaped polymer architecture, introducing topological constraints at the core that can restrict chain folding and limit lamellar thickness compared to linear analogues. The processing history involves a relatively rapid cooling rate of 10 °C/min during the DSC measurement, which limits the time available for crystal perfection and growth. Furthermore, the hierarchical structure is explicitly described as having imperfect crystallization, suggesting the presence of lattice defects or thinner lamellae that depress the melting temperature according to the Gibbs-Thomson effect. Dominant Factor: While the high optical purity of the monomers provides the thermodynamic potential for crystallization, the topological constraints imposed by the star architecture and the kinetic limitations during cooling resulting in imperfect crystallization are the dominant factors, qualitatively lowering the Tm relative to a linear, perfectly crystallized poly(L-lactide) standard."
    },
    "analysis_without_hierarchical_structure": {
      "descriptive_text": "The sample consists of a poly(L-lactide) homopolymer synthesized via bulk ring-opening polymerization of L-lactide monomers. The polymerization was conducted at 125 °C for 24 hours using stannous octoate as the catalyst and dipentaerythritol as the initiator, with a monomer-to-initiator ratio of 117:1. Thermal analysis was performed using differential scanning calorimetry on a PerkinElmer Pyris 1 instrument under a nitrogen atmosphere, where the melting temperature was determined during the second heating run following a cooling cycle to -25 °C and subsequent heating to 200 °C at a rate of 10 °C/min.",
      "reasoning_analysis": "Increasing Factors: The exclusive use of L-Lactide monomers ensures high stereoregularity within the polymer backbone, facilitating efficient chain packing and the formation of stable crystalline domains which intrinsically drives the melting temperature upward. Furthermore, the bulk polymerization method promotes high conversion and chain growth without solvent interference, supporting the development of a coherent semi-crystalline structure. Decreasing Factors: The utilization of dipentaerythritol as a tetra-functional initiator results in a star-shaped polymer architecture rather than a linear chain; the central branching core imposes topological constraints that can hinder lamellar thickening and reduce crystal perfection, thereby depressing the melting temperature. Additionally, the relatively low monomer-to-initiator ratio limits the molecular weight of the individual arms, enhancing the concentration of chain ends which destabilize the crystal lattice. The moderate cooling rate of 10 °C/min during the DSC protocol may also limit the time available for extensive crystal reorganization compared to slower cooling rates, potentially yielding less perfect crystals. Dominant Factor: The high stereoregularity imparted by the 100% L-Lactide composition is the dominant factor governing the thermal behavior. While the star architecture and moderate molecular weight introduce defects that lower the thermodynamic stability of the crystals relative to high-molecular-weight linear PLLA, the intrinsic ability of the isotactic sequences to crystallize remains the primary determinant of the observed melting transition."
    }
  },
  {
    "doi": null,
    "title": "Electron Beam Modification of Polyethylene and Polystyrene",
    "year": 1997,
    "chemical_composition": {
      "repeat_unit_psmiles": "[*]CC[*]",
      "monomers": [
        {
          "name": "Ethylene",
          "smiles": "C=C",
          "ratio_value": null,
          "ratio_unit": null
        }
      ],
      "additives": [],
