Repository: hhtrick/HHT-code

# HHT training framework

This directory contains model training, embedding precomputation, inference, article-level baselines and the curated datasets. All commands below assume that the working directory is `train_code/`.

## 3. Datasets and fixed partitions

Each main dataset is a JSON array at `dataset/{property}/{property}.json`. Entries contain source metadata, `chemical_composition`, `processing_history`, `hierarchical_structure`, `properties`, and two generated-analysis objects. Targets are stored as `properties[property]["value"]`; source metadata and target values are not predictive input fields.

| Property | Train | Validation | Test | Total |
|---|---:|---:|---:|---:|

File: train_code/dataset/Tm/Tm.json (part 180 of 200)
[
      "is_homopolymer": true
    },
    "processing_history": "PE foils, 15 mm thick, Mn = 180,000, density = 0.945 g cm-3. Irradiated in air at room temperature with 14.89 MeV electron beam, flux 247 Gy min-1, fluences from 57.6 to 576 kGy. Tm measured by DSC on DuPont 8900 device using a 10 K min-1 temperature growth.",
    "hierarchical_structure": "No significant changes of crystallic phase observed. Crystalline phase content unchanged.",
    "properties": {
      "Tm": {
        "value": [
          122
        ],
        "unit": "°C"
      }
    },
    "analysis_with_hierarchical_structure": {
      "descriptive_text": "The sample consists of a polyethylene homopolymer characterized by a number-average molecular weight (Mn) of 180,000 and a density of 0.945 g cm-3, indicative of a high-density polyethylene grade. Prepared as 15 mm thick foils, the material was subjected to high-energy irradiation in air at room temperature using a 14.89 MeV electron beam with a flux of 247 Gy min-1 across fluences ranging from 57.6 to 576 kGy. Hierarchical structural analysis indicated no significant changes in the crystalline phase or its content following irradiation. The melting temperature was subsequently characterized using differential scanning calorimetry on a DuPont 8900 device with a heating rate of 10 K min-1.",
      "reasoning_analysis": "Increasing Factors: The high density of 0.945 g cm-3 signifies a linear polyethylene chain with minimal branching, promoting tight chain packing and a stable crystalline lattice that supports a characteristic high melting temperature. Additionally, the electron beam irradiation induces crosslinking within the amorphous regions and potentially at crystal surfaces, which creates a network constraint that can restrict chain mobility during the melting transition, theoretically acting to maintain or slightly elevate the thermal stability of the crystalline phase. Decreasing Factors: The irradiation process was conducted in air, facilitating oxidative degradation and chain scission alongside crosslinking. Chain scission reduces the molecular weight between entanglements or crosslinks and can introduce structural defects within the lamellae, which thermodynamically depresses the melting point according to the Gibbs-Thomson equation. The high fluence levels up to 576 kGy represent a significant energy input that increases the probability of such degradative events, potentially lowering the Tm. Dominant Factor: The hierarchical structure data indicates no significant changes in the crystalline phase or its content despite the irradiation history. This suggests that the intrinsic stability of the high-density polyethylene backbone and the balancing competing effects of radiation-induced crosslinking and oxidative scission dominate the final behavior. Consequently, the fundamental chemical composition and high crystallinity inherent to the HDPE material qualitatively dictate the Tm, rendering the processing-induced perturbations secondary in terms of shifting the melting transition significantly."
    },
    "analysis_without_hierarchical_structure": {
      "descriptive_text": "The sample comprises a high-density polyethylene homopolymer derived from ethylene monomers, characterized by a number-average molecular weight of 180,000 and a density of 0.945 g cm-3. Prepared as 15 mm thick foils, the material underwent electron beam irradiation in air at room temperature using a 14.89 MeV beam with a flux of 247 Gy min-1 across fluences ranging from 57.6 to 576 kGy. The melting temperature was subsequently evaluated using differential scanning calorimetry on a DuPont 8900 device with a heating rate of 10 K min-1.",
      "reasoning_analysis": "Increasing Factors: The high density of 0.945 g cm-3 indicates a linear chain architecture with minimal branching, which facilitates tight packing and the formation of thick lamellar crystals that intrinsically support a higher equilibrium melting temperature. Additionally, the high molecular weight provides sufficient chain length for effective folding and crystallization prior to irradiation, establishing a robust baseline crystalline structure. Decreasing Factors: The electron beam irradiation processing history is critical, as exposure to high-energy radiation in air induces both crosslinking and oxidative chain scission. These mechanisms introduce structural defects and chemical irregularities into the polymer backbone, disrupting the regularity required for stable crystal lattice formation, while crosslinking points restrict chain mobility necessary for lamellar thickening, thermodynamically depressing the melting temperature. Dominant Factor: While the intrinsic linear architecture of the high-density polyethylene favors a high melting temperature, the dominant factor is the radiation-induced structural degradation, as the high fluence levels up to 576 kGy in an aerobic environment create a significant density of defects and crosslinks that disrupt crystal perfection and qualitatively drive the observed melting behavior lower relative to the pristine polymer state."
    }
  },
  {
    "doi": "10.1016/j.polymdegradstab.2023.110581",
    "title": "A thermostable phosphorus/nitrogen-based flame retardant with enhanced compatibility with PET",
    "year": 2023,
    "chemical_composition": {
      "repeat_unit_psmiles": "[*]OCCOC(=O)c1ccc(C(=O)O[*])cc1",
      "monomers": [
        {
          "name": "Terephthalic acid",
          "smiles": "OC(=O)c1ccc(C(=O)O)cc1",
          "ratio_value": null,
          "ratio_unit": null
        },
        {
          "name": "Ethylene glycol",
          "smiles": "OCCO",
          "ratio_value": null,
          "ratio_unit": null
        }
      ],
      "additives": [],
      "is_homopolymer": false
    },
    "processing_history": "PET pellets with a specific viscosity of 0.68 dL/g supplied by Sinopec Shanghai Petrochemical Co., Ltd. Tm measured by DSC (PerkinElmer 4000) under nitrogen flow (50 mL/min) at a heating rate of 10 °C/min. Sample heated to 280 °C, held for 5 min, cooled to 30 °C, and reheated to 280 °C (second heating scan).",
    "hierarchical_structure": "Semicrystalline. Crystallinity (Xc) 20.6% determined by DSC.",
    "properties": {
      "Tm": {
        "value": [
          252
        ],
        "unit": "°C"
      }
    },
    "analysis_with_hierarchical_structure": {
      "descriptive_text": "The sample comprises polyethylene terephthalate (PET) synthesized from terephthalic acid and ethylene glycol monomers. Supplied as commercial pellets with a specific viscosity of 0.68 dL/g by Sinopec Shanghai Petrochemical Co., Ltd., the material exhibits a semicrystalline hierarchical structure with a crystallinity of 20.6% as determined by differential scanning calorimetry. Thermal characterization was performed using a PerkinElmer 4000 DSC under nitrogen flow at a heating rate of 10 °C/min, utilizing a second heating scan protocol where the sample was melted at 280 °C, held for 5 minutes, cooled to 30 °C, and reheated to eliminate prior thermal history.",
      "reasoning_analysis": "Increasing Factors: The incorporation of rigid para-substituted aromatic rings within the polymer backbone significantly restricts chain flexibility, requiring higher thermal energy to disrupt the crystalline lattice, while polar ester linkages contribute to strong intermolecular dipole-dipole interactions that stabilize the crystalline phase. Decreasing Factors: The presence of flexible ethylene glycol spacers between aromatic units introduces conformational freedom that lowers the energy barrier for melting compared to fully aromatic polyesters, and the moderate molecular weight suggested by the specific viscosity may introduce chain end defects that slightly destabilize crystal perfection. Additionally, the cooling rate employed during the DSC thermal cycle limits lamellar thickness, resulting in an observed Tm lower than the equilibrium melting point. Dominant Factor: The intrinsic chain stiffness imparted by the terephthalate units qualitatively dominates the thermal behavior, establishing a robust crystalline framework that defines the melting transition, ensuring a distinct high-temperature melting endotherm characteristic of semicrystalline PET despite the modulating effects of the aliphatic segments and processing-induced morphology."
    },
    "analysis_without_hierarchical_structure": {
      "descriptive_text": "The sample comprises polyethylene terephthalate synthesized from terephthalic acid and ethylene glycol monomers. Commercial pellets with a specific viscosity of 0.68 dL/g were supplied by Sinopec Shanghai Petrochemical Co., Ltd. The melting temperature was measured by DSC (PerkinElmer 4000) under nitrogen flow (50 mL/min) at a heating rate of 10 °C/min. The thermal protocol involved heating to 280 °C, holding for 5 min, cooling to 30 °C, and reheating to 280 °C for the second heating scan.",
      "reasoning_analysis": "Increasing Factors: The incorporation of rigid para-phenylene groups from terephthalic acid into the polymer backbone imposes significant conformational stiffness and symmetry, facilitating efficient chain packing and strong intermolecular dipole interactions that thermodynamically elevate the Tm. Decreasing Factors: The finite molecular weight indicated by the specific viscosity of 0.68 dL/g introduces chain ends that act as crystalline defects, slightly depressing the Tm relative to the infinite molecular weight limit, while the standard cooling rate during the DSC cycle may limit lamellar thickening compared to slow annealing. Dominant Factor: The intrinsic chemical architecture, specifically the aromatic rigidity and structural symmetry enabling high crystallinity, qualitatively dominates the thermal behavior, establishing a high baseline Tm that overshadows the modulating effects of molecular weight and thermal history."
    }
  },
  {
    "doi": null,
    "title": "Reexamination of the equilibrium melting temperature of natural rubber crystals",
    "year": 2019,
    "chemical_composition": {
      "repeat_unit_psmiles": "[*]C\\C(C)=C/C[*]",
      "monomers": [
        {
          "name": "Isoprene",
          "smiles": "CC(=C)C=C",
          "ratio_value": null,
          "ratio_unit": null
        }
      ],
      "additives": [
        {
          "name": "Fatty acids",
          "type": "natural component",
          "amount_value": null,
          "amount_unit": null
        }
      ],
      "is_homopolymer": true
    },
    "processing_history": "Deproteinized NR latex dried to 1 mm sheet, stored at ca. 10 °C for >1 month to grow seed crystals. Equilibrium melting temperature (Tm0) estimated via Gibbs-Thomson plot. Combined SAXS/DSC measurements using Rigaku Nano-Viewer (40 kV, 30 mA, wavelength 0.154 nm, camera length ~850 mm) with PILATUS 100 K detector and Rigaku XRD-DSC attachment for transmission measurement. Sample in special aluminum pan with hole for X-ray. Crystallization at Tc (-35 to -4 °C). Lamellar thickness determined from SAXS via electron density correlation function. Melting temperature vs inverse lamellar thickness extrapolated to infinite thickness.",
    "hierarchical_structure": "Stacked lamellar structure. Crystallinity below 50% estimated by melting enthalpy.",
    "properties": {
      "Tm": {
        "value": [
          61
        ],
        "unit": "°C"
      }
    },
    "analysis_with_hierarchical_structure": {
      "descriptive_text": "The sample comprises a deproteinized natural rubber homopolymer consisting of cis-1,4-polyisoprene repeat units with retained natural fatty acid components. Processed from latex dried into a 1 mm sheet, the material was stored at approximately 10 °C for over one month to promote seed crystal formation prior to characterization. Hierarchical analysis indicates a stacked lamellar structure with crystallinity estimated below 50% based on melting enthalpy. The thermal behavior was investigated using combined SAXS and DSC measurements during crystallization between -35 and -4 °C, where the equilibrium melting temperature was derived by extrapolating melting temperature against inverse lamellar thickness using a Gibbs-Thomson plot.",
      "reasoning_analysis": "Increasing Factors: The high stereoregularity of the cis-1,4-polyisoprene microstructure enables efficient chain packing, establishing the fundamental capability for crystallization and a defined melting transition. Additionally, the processing history involving storage at 10 °C for over one month allows for the growth of seed crystals, which enhances structural ordering compared to rapid quenching and supports a more stable crystalline phase. Decreasing Factors: The inherent flexibility of the polyisoprene backbone results in a high entropy of fusion, which thermodynamically limits the equilibrium melting temperature to a relatively low range. The processing history involving crystallization at low temperatures (-35 to -4 °C) kinetically restricts chain diffusion, leading to the formation of thin lamellae that significantly depress the observed melting point due to surface free energy contributions. Additionally, the presence of natural fatty acids acts as impurities within the crystalline phase, disrupting lattice perfection and further lowering thermal stability. Dominant Factor: The dominant factor is the intrinsic chain flexibility of the polyisoprene backbone, which sets a low thermodynamic ceiling for the melting temperature; however, the specific processing history of low-temperature crystallization exerts a critical kinetic control over lamellar thickness, meaning the actual melting behavior is significantly depressed by morphological finite-size effects relative to the equilibrium state."
    },
    "analysis_without_hierarchical_structure": {
      "descriptive_text": "The sample comprises a deproteinized natural rubber homopolymer primarily consisting of cis-1,4-polyisoprene with naturally occurring fatty acids. It was prepared by drying the latex into a 1 mm sheet and storing it at approximately 10 °C for over one month to promote seed crystal growth. Characterization was performed using combined SAXS and DSC measurements with a Rigaku Nano-Viewer and XRD-DSC attachment, utilizing a special aluminum pan with an X-ray transmission hole. Crystallization was induced at temperatures between -35 and -4 °C, and the equilibrium melting temperature was determined by extrapolating the melting temperature against the inverse lamellar thickness derived from SAXS electron density correlation functions via a Gibbs-Thomson plot.",
      "reasoning_analysis": "Increasing Factors: The high stereoregularity of the cis-1,4-polyisoprene backbone facilitates efficient chain packing and crystallization, intrinsically establishing a defined melting transition. Additionally, the deproteinization process removes protein impurities that could otherwise disrupt the crystal lattice, potentially supporting a higher equilibrium melting temperature compared to crude natural rubber. Decreasing Factors: The presence of naturally occurring fatty acids acts as internal impurities within the polymer matrix, which typically disrupts lattice perfection and induces thermodynamic melting point depression. Furthermore, the crystallization history at low temperatures (-35 to -4 °C) kinetically favors the formation of thinner lamellae, which lowers the observed melting temperature prior to extrapolation. Dominant Factor: The intrinsic stereoregularity of the polymer chain is the fundamental prerequisite enabling crystallization and defining the baseline thermodynamic stability; however, the presence of fatty acids serves as the dominant chemical modifier that qualitatively depresses the equilibrium melting temperature relative to a pure synthetic polyisoprene analog, while the low-temperature processing history primarily dictates the initial morphological state rather than the extrapolated equilibrium value."
    }
  },
  {
    "doi": null,
    "title": "The effect of aging on thermomechanical and metal extraction properties of poly (vinyl chloride)/Aliquat 336 polymer inclusion membranes",
    "year": 2014,
    "chemical_composition": {
      "repeat_unit_psmiles": "[*]C(Cl)C[*]",
      "monomers": [
        {
          "name": "Vinyl chloride",
          "smiles": "C=CCl",
          "ratio_value": null,
          "ratio_unit": null
        }
      ],
      "additives": [
        {
          "name": "Aliquat 336",
          "type": "extractant/plasticizer",
          "amount_value": 60,
          "amount_unit": "wt%"
        }
      ],
      "is_homopolymer": true
    },
    "processing_history": "PVC (240 mg) and Aliquat 336 (360 mg) dissolved in 5 mL THF, stirred 1 h, cast in 70-mm petri dish, dried 48 h at ~25°C. Aged at 40°C for 1 week. Tm measured by DMA (Q800) at 4°C/min heating rate, 1 Hz frequency, -100 to 100°C range.",
    "hierarchical_structure": "Phase separated mesostructure (Aliquat 336 phase separated from PVC). Residual THF reduced by aging.",
    "properties": {
      "Tm": {
        "value": [
          -19
        ],
        "unit": "°C"
      }
    },
    "analysis_with_hierarchical_structure": {
      "descriptive_text": "The sample comprises a polyvinyl chloride (PVC) homopolymer matrix incorporated with 60 wt% Aliquat 336, serving as an extractant and plasticizer. Preparation involved dissolving 240 mg of PVC and 360 mg of Aliquat 336 in 5 mL of tetrahydrofuran (THF), stirring for 1 hour, and solution casting into a 70-mm petri dish. The resulting film was dried for 48 hours at approximately 25°C and subsequently aged at 40°C for one week to mitigate residual solvent content. Hierarchical analysis indicates a phase-separated mesostructure where Aliquat 336 domains are distinct from the PVC phase. The melting temperature was characterized via dynamic mechanical analysis (DMA) using a Q800 instrument at a heating rate of 4°C/min and 1 Hz frequency across a range of -100 to 100°C.",
      "reasoning_analysis": "Increasing Factors: The polyvinyl chloride backbone possesses polar carbon-chlorine bonds that generate strong dipole-dipole interactions between chains, increasing cohesive energy density and inherently raising the melting temperature. Additionally, the processing history includes an aging step at 40°C for one week, which reduces residual THF solvent; the removal of this volatile component eliminates a potential plasticizing effect that would otherwise depress the Tm. Decreasing Factors: The incorporation of 60 wt% Aliquat 336 acts as a significant plasticizing agent, which increases free volume and disrupts the regular packing of polymer chains required for crystallization, thereby driving the Tm downward. Furthermore, the solution casting process at ambient temperature (25°C) may result in less perfect crystalline lamellae compared to melt crystallization, further lowering the thermal stability of the crystalline phases. Dominant Factor: The high loading of Aliquat 336 is the dominant factor influencing the thermal behavior. Despite the phase-separated structure, the sheer volume of the plasticizer and its classification as an extractant suggest substantial disruption to the PVC matrix continuity and interchain interactions, qualitatively suppressing the melting temperature relative to neat, high-crystallinity PVC."
    },
    "analysis_without_hierarchical_structure": {
      "descriptive_text": "The sample comprises a polyvinyl chloride (PVC) homopolymer matrix blended with Aliquat 336, serving as an extractant and plasticizer, at a concentration of 60 wt%. Preparation involved dissolving 240 mg of PVC and 360 mg of Aliquat 336 in 5 mL of tetrahydrofuran (THF), stirring for one hour, and casting the solution into a 70-mm petri dish. The film was dried for 48 hours at approximately 25°C and subsequently aged at 40°C for one week. The melting temperature was evaluated using dynamic mechanical analysis (DMA) on a Q800 instrument with a heating rate of 4°C/min at 1 Hz frequency across a range of -100 to 100°C.",
      "reasoning_analysis": "Increasing Factors: The thermal aging process at 40°C for one week acts as an annealing step, which may promote the reorganization of polymer chains into more stable crystalline domains or increase lamellar thickness, thereby theoretically stabilizing the melting transition. Additionally, the strong dipole-dipole interactions inherent to the carbon-chlorine bonds in the PVC backbone contribute to lattice energy, resisting thermal disruption. Decreasing Factors: The incorporation of Aliquat 336 at a high loading of 60 wt% serves as a potent plasticizer that intercalates between polymer chains, increasing free volume and screening the intermolecular dipole interactions necessary for crystal stability, which thermodynamically depresses the melting temperature. Furthermore, the room temperature drying process may leave residual THF solvent within the matrix, acting as a secondary plasticizer that further destabilizes the crystalline lattice. Dominant Factor: The extreme concentration of the Aliquat 336 plasticizer is the dominant factor governing the thermal behavior; its dilution effect and disruption of interchain forces qualitatively overwhelm the stabilizing effects of thermal aging, resulting in a significant depression of the Tm relative to neat PVC."
    }
  },
  {
    "doi": "10.1039/d4ra08683j",
    "title": "Syntheses of cyclic polylactides and the problem of catenane formation†",
    "year": 2025,
    "chemical_composition": {
      "repeat_unit_psmiles": "[*]OC(=O)C(C)O[*]",
      "monomers": [
        {
          "name": "L-Lactide",
          "smiles": "C[C@H]1OC(=O)O1",
          "ratio_value": null,
          "ratio_unit": null
        }
      ],
      "additives": [
        {
          "name": "BuSnSPF",
          "type": "catalyst",
          "amount_value": 0.5,
          "amount_unit": "mol%"
        }
      ],
      "is_homopolymer": true
    },
    "processing_history": "Bulk polymerization at 140 °C for 2 d with BuSnSPF catalyst (LA/Cat 200/1). Precipitated in ligroin. Tm measured by DSC at 10 K/min.",
    "hierarchical_structure": "Semicrystalline cyclic poly(L-lactide) with extended-ring crystallites (alpha-modification).",
    "properties": {
      "Tm": {
        "value": [
          194.3
        ],
        "unit": "°C"
      }
    },
    "analysis_with_hierarchical_structure": {
      "descriptive_text": "The sample comprises a semicrystalline cyclic poly(L-lactide) homopolymer characterized by extended-ring crystallites in the alpha-modification. Synthesis was achieved through bulk polymerization of L-lactide at 140 °C for 2 days using BuSnSPF catalyst at a monomer-to-catalyst ratio of 200:1, followed by precipitation in ligroin to isolate the product. The melting temperature was subsequently characterized using differential scanning calorimetry at a heating rate of 10 K/min.",
      "reasoning_analysis": "Increasing Factors: The high stereoregularity of the L-lactide monomer units facilitates efficient chain packing and crystallization. Furthermore, the cyclic topology eliminates chain ends, which reduces the conformational entropy of the melt state relative to linear analogs, thermodynamically driving the Tm higher. The formation of the stable alpha-modification crystallites also indicates a highly ordered lattice structure that requires significant thermal energy to disrupt. Decreasing Factors: The presence of residual BuSnSPF catalyst molecules may act as impurities within the crystal lattice, potentially introducing defects that lower the thermal stability of the crystallites. Additionally, the precipitation process in ligroin may limit the extent of crystal perfection compared to slow cooling from the melt, potentially restricting lamellar thickness. Dominant Factor: The unique cyclic topology combined with the formation of the stable alpha-crystalline modification qualitatively dominates the thermal behavior. The reduction in melt entropy inherent to the cyclic architecture and the high stereoregularity of the L-lactide backbone establish a robust crystalline framework that outweighs the minor depressive effects of catalyst residues or processing-induced defects."
    },
    "analysis_without_hierarchical_structure": {
      "descriptive_text": "The sample consists of a poly(L-lactide) homopolymer synthesized via bulk polymerization at 140 °C for 2 days using BuSnSPF as a catalyst with a monomer-to-catalyst ratio of 200:1. Following synthesis, the polymer was purified by precipitation in ligroin to remove residual monomers and catalyst species. The melting temperature was subsequently characterized using differential scanning calorimetry (DSC) at a heating rate of 10 K/min.",
      "reasoning_analysis": "Increasing Factors: The use of pure L-Lactide monomers results in a highly isotactic poly(L-lactide) backbone, which facilitates efficient chain packing and high crystallinity, intrinsically driving the Tm higher. Additionally, the bulk polymerization temperature of 140 °C provides sufficient thermal energy for chain mobility during synthesis, potentially allowing for crystallization to occur concurrently with polymerization, thereby enhancing crystal perfection. Decreasing Factors: The presence of residual BuSnSPF catalyst at 0.5 mol% acts as a chemical impurity within the polymer matrix, which can disrupt the crystal lattice and induce melting point depression according to thermodynamic impurity theories. Furthermore, the purification step involving precipitation in ligroin represents a rapid cooling process that may quench the polymer structure, limiting the time available for crystal reorganization and perfection compared to slow cooling from the melt. Dominant Factor: The stereoregularity derived from the L-Lactide monomer composition is the dominant factor governing the Tm behavior. The inherent ability of the isotactic chains to form stable crystalline lamellae establishes a high fundamental melting temperature that outweighs the minor depressive effects introduced by residual catalyst impurities or the kinetics of the precipitation purification process."
    }
  },
  {
    "doi": "10.1002/pc.29583",
    "title": "Tailoring the polyvinylidene fluoride phase structure in high permittivity MXene/polyvinylidene fluoride composite films via supercooling of the polymer melt",
    "year": 2025,
    "chemical_composition": {
      "repeat_unit_psmiles": "[*]C(F)(F)C([*])",
      "monomers": [
        {
          "name": "Vinylidene fluoride",
          "smiles": "C=C(F)F",
          "ratio_value": null,
          "ratio_unit": null
        }
      ],
      "additives": [],
      "is_homopolymer": true
    },
    "processing_history": "Solution-cast in DMF, dried at 60 °C for 1 h. DSC (TA Q200) under N2 atmosphere. Neat PVDF control sample.",
    "hierarchical_structure": "Predominantly α-phase crystallites.",
    "properties": {
      "Tm": {
        "value": [
          160
        ],
        "unit": "°C"
      }
    },
    "analysis_with_hierarchical_structure": {
      "descriptive_text": "The investigated sample is a neat poly(vinylidene fluoride) (PVDF) homopolymer synthesized from vinylidene fluoride monomers. Processing involved solution casting from dimethylformamide (DMF), followed by thermal drying at 60 °C for 1 hour. Structural characterization indicates the formation of predominantly α-phase crystallites within the semi-crystalline matrix. The melting temperature was subsequently measured using differential scanning calorimetry (DSC) on a TA Q200 instrument under a nitrogen atmosphere.",
      "reasoning_analysis": "Increasing Factors: The presence of highly electronegative fluorine atoms in the vinylidene fluoride repeat units generates strong dipole-dipole interactions between polymer chains, significantly enhancing interchain cohesion and lattice energy required for melting. Additionally, the formation of predominantly α-phase crystallites indicates a high degree of structural order and chain packing density, which inherently supports a higher melting temperature compared to amorphous regions. Decreasing Factors: The processing history involves drying at a relatively low temperature (60 °C) compared to the expected melting range, which may limit thermal annealing and prevent the thickening of crystalline lamellae, thereby reducing thermal stability. Furthermore, the use of dimethylformamide (DMF), a high-boiling-point solvent, carries a risk of residual solvent entrapment within the matrix if not fully evacuated, which would act as a plasticizer and depress the melting temperature. Dominant Factor: The intrinsic strong intermolecular dipole interactions provided by the fluorinated backbone establish a high baseline melting temperature; however, the solution-casting processing history and resulting α-phase crystallinity are the critical factors determining the final observed Tm, as lamellar thickness and polymorphic purity directly modulate the energy required to disrupt the lattice relative to the ideal chemical baseline."
    },
    "analysis_without_hierarchical_structure": {
      "descriptive_text": "The sample comprises a neat polyvinylidene fluoride homopolymer devoid of external additives or fillers. Material preparation involved solution-casting in dimethylformamide followed by thermal drying at 60 °C for 1 hour, after which the melting behavior was characterized via differential scanning calorimetry under a nitrogen atmosphere as a control specimen.",
      "reasoning_analysis": "Increasing Factors: The chemical architecture features a polyvinylidene fluoride backbone where the high electronegativity of fluorine substituents generates strong dipole-dipole interactions, significantly increasing intermolecular cohesive energy and lattice stability which inherently elevates the melting temperature. The homopolymer structure facilitates regular chain packing and crystallization, further supporting a defined melting transition. Decreasing Factors: The processing history utilizes solution casting with dimethylformamide and drying at a relatively low temperature of 60 °C, which may yield crystallites with reduced lamellar thickness and thermodynamic stability compared to melt-crystallized equivalents, thereby depressing the melting point via the Thomson-Gibbs effect. Additionally, the potential retention of high-boiling solvent residues could introduce a plasticization effect that disrupts intermolecular forces and lowers the observed melting temperature. Dominant Factor: Although the intrinsic dipole interactions of the fluorinated backbone establish a fundamentally high melting temperature baseline, the processing-induced crystalline morphology serves as the dominant variable; the mild drying conditions likely restrict crystal perfection, causing the final melting behavior to be governed by the thermal stability of kinetically formed crystallites rather than the equilibrium melting point of the chemical structure."
    }
  },
  {
    "doi": "10.1002/pc.29583",
    "title": "Tailoring the polyvinylidene fluoride phase structure in high permittivity MXene/polyvinylidene fluoride composite films via supercooling of the polymer melt",
    "year": 2025,
    "chemical_composition": {
      "repeat_unit_psmiles": "[*]C(F)(F)C([*])",
      "monomers": [
        {
          "name": "Vinylidene fluoride",
          "smiles": "C=C(F)F",
          "ratio_value": null,
          "ratio_unit": null
        }
      ],
      "additives": [
        {
          "name": "MXene",
          "type": "filler",
          "amount_value": 1,
          "amount_unit": "vol%"
        }
      ],
      "is_homopolymer": false
    },
    "processing_history": "Solution-cast in DMF, dried at 60 °C for 1 h. Thermal treatment at 160 °C for 1 h. DSC (TA Q200) under N2 atmosphere. Additional peak measurement.",
    "hierarchical_structure": "Coexistence of polar β- and γ-phases. Additional peak around 175 °C associated with γ-phase.",
    "properties": {
      "Tm": {
        "value": [
          175
        ],
        "unit": "°C"
      }
    },
    "analysis_with_hierarchical_structure": {
      "descriptive_text": "The sample comprises a poly(vinylidene fluoride) based composite incorporating 1 vol% MXene filler. Prepared via solution casting in dimethylformamide, the material was dried at 60 °C for 1 hour and subjected to a thermal treatment at 160 °C for 1 hour. Structural analysis indicates the coexistence of polar β- and γ-crystalline phases, with thermal characterization performed using DSC under a nitrogen atmosphere revealing an additional melting peak around 175 °C associated with the γ-phase.",
      "reasoning_analysis": "Increasing Factors: The thermal annealing treatment at 160 °C facilitates crystal reorganization and lamellar thickening, which thermodynamically stabilizes the crystalline regions and drives the melting temperature higher. Additionally, the MXene filler acts as a nucleating agent that can enhance crystallinity and restrict chain mobility at the polymer-filler interface, further contributing to thermal stability. The strong dipole interactions within the fluorinated backbone also intrinsically support a higher melting point. Decreasing Factors: The solution-casting method introduces the possibility of residual solvent entrapment, which could plasticize the matrix and lower the melting temperature, although the subsequent thermal treatment mitigates this risk. Furthermore, the coexistence of multiple crystalline polymorphs (β and γ) implies structural heterogeneity, where interfacial defects between phases or less perfect crystal packing compared to a single-phase system may reduce the overall thermal stability. Dominant Factor: The thermal annealing history is the dominant factor governing the final melting behavior. The high-temperature treatment allows for significant perfection of the crystal lattice and maximization of lamellar thickness, which qualitatively overrides the potential depressing effects of processing residues or structural heterogeneity."
    },
    "analysis_without_hierarchical_structure": {
      "descriptive_text": "The sample comprises a vinylidene fluoride-based polymer matrix reinforced with 1 vol% MXene filler. The composite was fabricated via solution casting in dimethylformamide, followed by drying at 60 °C for 1 hour and a subsequent thermal treatment at 160 °C for 1 hour. Melting behavior was characterized using differential scanning calorimetry on a TA Q200 instrument under a nitrogen atmosphere, with additional peak measurements recorded.",
      "reasoning_analysis": "Increasing Factors: The thermal treatment at 160 °C acts as an annealing process below the typical melting range, promoting crystal perfection and lamellar thickening within the semi-crystalline matrix, which thermodynamically elevates the melting temperature. Additionally, the MXene filler may serve as a heterogeneous nucleating agent, potentially enhancing crystallinity density. Decreasing Factors: The strong interfacial interactions between the polymer chains and the two-dimensional MXene surface could impose confinement effects that restrict chain folding into thicker lamellae, potentially limiting the melting point. Furthermore, any residual dimethylformamide solvent remaining after drying could act as a plasticizer within the amorphous regions, indirectly affecting crystal stability. Dominant Factor: The thermal annealing history is the dominant factor governing the final melting temperature behavior, as the explicit heating at 160 °C provides sufficient energy for significant crystal reorganization and lamellar stabilization, outweighing the moderating effects of filler confinement or potential residual solvent."
    }
  },
  {
    "doi": "10.1002/pc.29583",
    "title": "Tailoring the polyvinylidene fluoride phase structure in high permittivity MXene/polyvinylidene fluoride composite films via supercooling of the polymer melt",
    "year": 2025,
    "chemical_composition": {
      "repeat_unit_psmiles": "[*]C(F)(F)C([*])",
      "monomers": [
        {
          "name": "Vinylidene fluoride",
          "smiles": "C=C(F)F",
          "ratio_value": null,
          "ratio_unit": null
        }
      ],
      "additives": [
        {
          "name": "MXene",
          "type": "filler",
          "amount_value": 1,
          "amount_unit": "vol%"
        }
      ],
      "is_homopolymer": false
    },
    "processing_history": "Solution-cast in DMF, dried at 60 °C for 1 h. Thermal treatment at 160 °C for 1 h. DSC (TA Q200) under N2 atmosphere. Broad melting peak measurement.",
    "hierarchical_structure": "Coexistence of polar β- and γ-phases. Broad peak around 165 °C.",
    "properties": {
      "Tm": {
        "value": [
          165
        ],
        "unit": "°C"
      }
    },
    "analysis_with_hierarchical_structure": {
      "descriptive_text": "The sample consists of a poly(vinylidene fluoride) matrix incorporated with 1 vol% MXene filler. It was prepared via solution casting in dimethylformamide, followed by drying at 60 °C for 1 hour and a subsequent thermal treatment at 160 °C for 1 hour. Hierarchical characterization reveals a polymorphic structure featuring the coexistence of polar β- and γ-crystalline phases, exhibiting a broad melting peak profile as measured by differential scanning calorimetry under a nitrogen atmosphere.",
      "reasoning_analysis": "Increasing Factors: The thermal treatment at 160 °C facilitates annealing, promoting lamellar thickening and crystal perfection which inherently elevates the melting temperature according to the Gibbs-Thomson equation. Additionally, the MXene filler can act as a heterogeneous nucleating agent, potentially enhancing crystallinity and stabilizing the crystalline domains against thermal disruption. Decreasing Factors: The coexistence of multiple crystalline phases (β and γ) introduces structural heterogeneity and interfacial defects within the lattice, which can destabilize the crystal structure and lower the observed melting point. Furthermore, the presence of nanofillers may restrict polymer chain mobility during crystallization, potentially leading to the formation of thinner or less perfect lamellae compared to the neat polymer, thereby depressing the Tm. Dominant Factor: The thermal annealing history is the dominant factor governing the final Tm behavior, as the high-temperature treatment drives the system toward thermodynamic equilibrium by maximizing lamellar thickness. However, the polymorphic complexity induced by the filler-matrix interactions modulates this effect, resulting in a broadened transition rather than a sharp melting point characteristic of a single, highly perfected phase."
    },
    "analysis_without_hierarchical_structure": {
      "descriptive_text": "The investigated material comprises a vinylidene fluoride-based polymer matrix reinforced with 1 vol% MXene filler. Preparation involved solution casting from dimethylformamide, followed by initial drying at 60 °C for 1 hour and a subsequent thermal treatment at 160 °C for 1 hour. The thermal properties were evaluated using differential scanning calorimetry under a nitrogen atmosphere, specifically noting the measurement of a broad melting peak.",
