Repository: hhtrick/HHT-code

# HHT training framework

This directory contains model training, embedding precomputation, inference, article-level baselines and the curated datasets. All commands below assume that the working directory is `train_code/`.

## 3. Datasets and fixed partitions

Each main dataset is a JSON array at `dataset/{property}/{property}.json`. Entries contain source metadata, `chemical_composition`, `processing_history`, `hierarchical_structure`, `properties`, and two generated-analysis objects. Targets are stored as `properties[property]["value"]`; source metadata and target values are not predictive input fields.

| Property | Train | Validation | Test | Total |
|---|---:|---:|---:|---:|

File: train_code/dataset/Tm/Tm.json (part 181 of 200)
[
      "reasoning_analysis": "Increasing Factors: The specific thermal treatment at 160 °C serves as an annealing step near the melting region, promoting lamellar thickening and crystal perfection which inherently drives the Tm higher. Additionally, the incorporation of MXene filler acts as a heterogeneous nucleating agent that can enhance crystalline order and restrict chain mobility at the polymer-filler interface, further contributing to thermal stability. Decreasing Factors: The solution-casting process followed by drying at a relatively low temperature of 60 °C risks leaving residual DMF solvent, which would act as a plasticizer to increase free volume and depress the Tm. Furthermore, the classification as a non-homopolymer suggests potential comonomer presence or structural irregularities that disrupt chain packing efficiency, while the observed broad melting peak indicates a distribution of crystal perfection including less stable crystallites. Dominant Factor: The thermal annealing effect at 160 °C qualitatively dominates the final Tm behavior. Despite potential plasticization or structural defects, the high-temperature treatment drives the reorganization of polymer chains into more thermodynamically stable and thicker lamellae, resulting in a net qualitative increase in melting temperature relative to a non-annealed or quenched state."
    }
  },
  {
    "doi": null,
    "title": "Properties of low-density polyethylene/natural rubber/ water hyacinth fiber composites: the effect of alkaline treatment",
    "year": 2015,
    "chemical_composition": {
      "repeat_unit_psmiles": "[*]CC[*]",
      "monomers": [
        {
          "name": "Ethylene",
          "smiles": "C=C",
          "ratio_value": 80,
          "ratio_unit": "phr"
        },
        {
          "name": "Isoprene",
          "smiles": "CC(=C)C=C",
          "ratio_value": 20,
          "ratio_unit": "phr"
        }
      ],
      "additives": [],
      "is_homopolymer": false
    },
    "processing_history": "Compounded using Brabender Plasticorder at 160 °C, 50 rpm for 5 min. Compression molded at 160 °C (preheat 5 min, compress 6 min, cool 4 min). Tm measured by DSC (PerkinElmer DSC-7) from 25 to 200 °C at 10 °C/min under N2 flow of 50 ml/min.",
    "hierarchical_structure": "Percent crystallinity 28.57% (DSC). Average interparticle spacing (d) 0.3580 nm (XRD).",
    "properties": {
      "Tm": {
        "value": [
          110.15
        ],
        "unit": "°C"
      }
    },
    "analysis_with_hierarchical_structure": {
      "descriptive_text": "This material is an ethylene-isoprene copolymer comprising 80 phr ethylene and 20 phr isoprene monomers. It was processed by compounding in a Brabender Plasticorder at 160 °C and 50 rpm for 5 minutes, followed by compression molding at 160 °C with a thermal cycle consisting of 5 minutes preheating, 6 minutes compressing, and 4 minutes cooling. Hierarchical structural analysis indicated a percent crystallinity of 28.57% via DSC and an average interparticle spacing of 0.3580 nm determined by XRD. The melting temperature was characterized using a PerkinElmer DSC-7 instrument scanning from 25 to 200 °C at 10 °C/min under a nitrogen flow of 50 ml/min.",
      "reasoning_analysis": "Increasing Factors: The high ethylene content (80 phr) provides a regular carbon backbone capable of forming crystalline lamellae, evidenced by the 28.57% crystallinity, which establishes a fundamental melting transition. Additionally, the compression molding process involves a controlled cooling phase that permits chain reorganization and lamellar thickening, theoretically stabilizing the crystals and raising the Tm according to the Thomson-Gibbs equation. Decreasing Factors: The incorporation of 20 phr isoprene introduces significant structural irregularity and steric bulk into the polymer chain, acting as defects within the polyethylene crystal lattice that disrupt packing efficiency and depress the melting point relative to pure polyethylene. Furthermore, the specific cooling time of 4 minutes during compression molding may restrict the growth of perfect crystals, limiting lamellar thickness and thereby lowering the observed Tm. Dominant Factor: The comonomer effect of the isoprene units qualitatively dominates the thermal behavior; while the ethylene sequence length allows for crystallization, the substantial disruption of chain regularity by the isoprene moieties reduces the thermodynamic stability of the crystal phase, resulting in a Tm that is significantly lower than that of a linear polyethylene homopolymer despite the semi-crystalline structure."
    },
    "analysis_without_hierarchical_structure": {
      "descriptive_text": "The sample comprises an ethylene-isoprene copolymer formulated with 80 phr ethylene and 20 phr isoprene monomers. The material was compounded using a Brabender Plasticorder at 160 °C and 50 rpm for 5 minutes, followed by compression molding at 160 °C involving a 5-minute preheat, 6-minute compression, and 4-minute cooling cycle. The melting temperature was characterized via differential scanning calorimetry using a PerkinElmer DSC-7, heating from 25 to 200 °C at 10 °C/min under a nitrogen flow of 50 ml/min.",
      "reasoning_analysis": "Increasing Factors: The substantial ethylene content (80 phr) provides linear methylene sequences that facilitate chain packing and the formation of crystalline lamellae, establishing a fundamental capacity for melting behavior. Additionally, the thermal history involving heating to 160 °C during compounding and molding erases previous thermal memories, allowing for fresh crystallization upon cooling. Decreasing Factors: The incorporation of 20 phr isoprene introduces structural irregularities, such as methyl side groups and backbone unsaturation, which disrupt the symmetry and packing efficiency of the polyethylene-like lattice, inherently depressing the melting temperature. Furthermore, the 4-minute cooling period during compression molding imposes a moderate cooling rate that may restrict the development of large, highly perfect crystals compared to slow annealing. Dominant Factor: The compositional disruption caused by the isoprene comonomer qualitatively dominates the final Tm behavior; the reduction in lattice stability due to chemical irregularity exerts a stronger influence on lowering the melting point than the processing conditions do to enhance crystallinity, resulting in a Tm significantly lower than that of pure polyethylene."
    }
  },
  {
    "doi": "10.1016/j.eurpolymj.2023.112711",
    "title": "Shape fixing abilities of SEBS/Paraffin blends with different paraffins under conventional and reversible plasticity shape memory programming",
    "year": 2023,
    "chemical_composition": {
      "repeat_unit_psmiles": null,
      "monomers": [
        {
          "name": "Styrene",
          "smiles": "C=Cc1ccccc1",
          "ratio_value": 30,
          "ratio_unit": "wt%"
        },
        {
          "name": "Ethylene",
          "smiles": "C=C",
          "ratio_value": null,
          "ratio_unit": null
        },
        {
          "name": "Butylene",
          "smiles": "CCC=C",
          "ratio_value": null,
          "ratio_unit": null
        }
      ],
      "additives": [
        {
          "name": "Paraffin (Low Tm)",
          "type": "phase change material",
          "amount_value": 30,
          "amount_unit": "wt%"
        }
      ],
      "is_homopolymer": false
    },
    "processing_history": "Melt blending SEBS and paraffin powders in a HAAKE Polylab OS internal mixer at 180 °C with a roller speed of 50 rpm for 8 min. Hot-pressed at 180 °C for 10 min. Annealed at 140 °C for 24 h. Tm measured by DSC (Q2000) under N2 at 10 °C/min (2nd heating).",
    "hierarchical_structure": "Semicrystalline paraffin domains in SEBS matrix. Paraffin undergoes confined crystallization. Melting peak significantly reduced compared to neat paraffin.",
    "properties": {
      "Tm": {
        "value": [
          24.1
        ],
        "unit": "°C"
      }
    },
    "analysis_with_hierarchical_structure": {
      "descriptive_text": "The material is a composite comprising a styrene-ethylene/butylene-styrene (SEBS) block copolymer matrix, characterized by a styrene content of 30 wt%, blended with 30 wt% low melting point paraffin serving as a phase change material. Processing involved melt blending the SEBS and paraffin powders in a HAAKE Polylab OS internal mixer at 180 °C with a roller speed of 50 rpm for 8 minutes, followed by hot-pressing at 180 °C for 10 minutes and annealing at 140 °C for 24 hours. The resulting hierarchical structure features semicrystalline paraffin domains dispersed within the SEBS matrix, wherein the paraffin undergoes confined crystallization, yielding a melting peak significantly reduced compared to neat paraffin as determined by DSC during the second heating cycle under nitrogen.",
      "reasoning_analysis": "Increasing Factors: The extensive annealing process at 140 °C for 24 hours provides sufficient thermal energy and time for the paraffin chains to reorganize into thicker, more perfect lamellae, which thermodynamically elevates the melting temperature. Additionally, the initial melt blending at 180 °C ensures a uniform thermal history by erasing prior crystalline memory before cooling. Decreasing Factors: The dispersion of paraffin within the SEBS matrix leads to confined crystallization, where the physical boundaries of the polymer domains restrict the maximum size of the paraffin crystallites, thereby depressing the Tm according to the Gibbs-Thomson effect. Furthermore, the interfacial tension between the immiscible or partially miscible phases may introduce structural defects within the paraffin crystals that destabilize the lattice. Dominant Factor: The confinement effect imposed by the SEBS matrix morphology is the dominant factor governing the thermal behavior. Despite the crystal-perfecting influence of the annealing history, the geometric restriction on crystal growth inherent to the composite structure qualitatively overrides the thermal treatment, resulting in a net reduction of the Tm relative to bulk paraffin."
    },
    "analysis_without_hierarchical_structure": {
      "descriptive_text": "The sample comprises a styrene-ethylene-butylene-styrene (SEBS) block copolymer matrix containing 30 wt% styrene, compounded with 30 wt% paraffin serving as a phase change material. The composite was fabricated by melt blending SEBS and paraffin powders in a HAAKE Polylab OS internal mixer at 180 °C with a roller speed of 50 rpm for 8 min, followed by hot-pressing at 180 °C for 10 min. To stabilize the morphology, the specimen was annealed at 140 °C for 24 h, and the melting temperature was subsequently measured by differential scanning calorimetry (DSC Q2000) under a nitrogen atmosphere at a heating rate of 10 °C/min during the second heating cycle.",
      "reasoning_analysis": "Increasing Factors: The extensive thermal history, specifically the annealing step at 140 °C for 24 h, promotes crystal perfection and lamellar thickening of the crystallizable paraffin phase and any ordered ethylene-butylene segments, which thermodynamically drives the melting temperature higher. Additionally, the high-temperature melt blending at 180 °C ensures a homogeneous initial state, allowing for uniform crystallization upon cooling. Decreasing Factors: The confinement of the paraffin phase change material within the microphase-separated SEBS matrix restricts the maximum size of the crystalline domains, leading to melting point depression via the Gibbs-Thomson effect. Furthermore, the presence of 30 wt% amorphous styrene blocks disrupts the continuity of the crystalline network, potentially reducing the thermal stability of the crystals. Dominant Factor: The prolonged annealing process qualitatively dominates the final thermal behavior; while the polymer matrix imposes physical constraints that limit crystal growth, the extended thermal treatment allows the system to approach equilibrium crystallinity, establishing a Tm that reflects the maximized stability of the paraffin crystals within the confined polymer environment."
    }
  },
  {
    "doi": "10.1016/j.eurpolymj.2023.112711",
    "title": "Shape fixing abilities of SEBS/Paraffin blends with different paraffins under conventional and reversible plasticity shape memory programming",
    "year": 2023,
    "chemical_composition": {
      "repeat_unit_psmiles": null,
      "monomers": [
        {
          "name": "Styrene",
          "smiles": "C=Cc1ccccc1",
          "ratio_value": 30,
          "ratio_unit": "wt%"
        },
        {
          "name": "Ethylene",
          "smiles": "C=C",
          "ratio_value": null,
          "ratio_unit": null
        },
        {
          "name": "Butylene",
          "smiles": "CCC=C",
          "ratio_value": null,
          "ratio_unit": null
        }
      ],
      "additives": [
        {
          "name": "Paraffin (High Tm)",
          "type": "phase change material",
          "amount_value": 70,
          "amount_unit": "wt%"
        }
      ],
      "is_homopolymer": false
    },
    "processing_history": "Melt blending SEBS and paraffin powders in a HAAKE Polylab OS internal mixer at 180 °C with a roller speed of 50 rpm for 8 min. Hot-pressed at 180 °C for 10 min. Annealed at 140 °C for 24 h. Tm measured by DSC (Q2000) under N2 at 10 °C/min (2nd heating).",
    "hierarchical_structure": "Semicrystalline paraffin domains. Melting peak broadened. Co-crystallization between paraffin and PEB chains. Presence of 'free' paraffin observed.",
    "properties": {
      "Tm": {
        "value": [
          63.3
        ],
        "unit": "°C"
      }
    },
    "analysis_with_hierarchical_structure": {
      "descriptive_text": "The sample comprises a styrene-ethylene-butylene-styrene (SEBS) block copolymer matrix containing 30 wt% styrene units blended with 70 wt% high melting point paraffin phase change material. Fabrication involved melt blending the constituent powders in a HAAKE Polylab OS internal mixer at 180 °C followed by hot-pressing and a prolonged annealing step at 140 °C for 24 hours. Hierarchical analysis indicates the formation of semicrystalline paraffin domains exhibiting co-crystallization with polyethylene-butylene chains and the presence of free paraffin, resulting in a broadened melting peak characterized by DSC during the second heating cycle.",
      "reasoning_analysis": "Increasing Factors: The inclusion of 70 wt% high melting point paraffin establishes a high thermal baseline, while the prolonged annealing at 140 °C for 24 hours facilitates lamellar thickening and crystal perfection within the paraffin domains, thermodynamically stabilizing the crystalline phase and driving the Tm upward. Additionally, co-crystallization between the paraffin and polyethylene-butylene segments may provide epitaxial support that further resists melting. Decreasing Factors: The confinement of paraffin crystals within the SEBS polymer matrix acts as a diluent effect, introducing interfacial defects and limiting crystal size distribution, which is evidenced by the broadened melting peak and typically depresses the Tm relative to bulk paraffin. The presence of amorphous styrene domains also imposes physical constraints on the crystallizable mid-blocks and paraffin, potentially hindering the formation of highly ordered lattices. Dominant Factor: The high loading fraction of the high Tm paraffin combined with the extensive annealing history qualitatively dominates the thermal behavior. While polymer confinement introduces some depression, the intrinsic stability of the additive and the thermal treatment designed to perfect crystallinity ensure the observed Tm is primarily dictated by the paraffin phase rather than the polymer matrix constraints."
    },
    "analysis_without_hierarchical_structure": {
      "descriptive_text": "The sample consists of a styrene-ethylene-butylene-styrene (SEBS) block copolymer containing 30 wt% styrene, blended with 70 wt% high melting point paraffin acting as a phase change material. The composite was fabricated by melt blending SEBS and paraffin powders in a HAAKE Polylab OS internal mixer at 180 °C with a roller speed of 50 rpm for 8 minutes, followed by hot-pressing at 180 °C for 10 minutes. To enhance structural ordering, the material was subsequently annealed at 140 °C for 24 hours, and the melting temperature was characterized using differential scanning calorimetry under a nitrogen atmosphere at a heating rate of 10 °C/min during the second heating cycle.",
      "reasoning_analysis": "Increasing Factors: The extensive annealing protocol at 140 °C for 24 hours promotes crystal perfection and lamellar thickening within the crystallizable paraffin phase, inherently driving the Tm higher. Additionally, the high weight fraction (70 wt%) of the paraffin additive ensures a continuous crystalline network that behaves similarly to the bulk material, supporting a robust melting transition. Decreasing Factors: The presence of the SEBS copolymer matrix (30 wt%) acts as a diluent within the paraffin crystal lattice, potentially disrupting chain packing and restricting spherulite growth, which can depress the Tm relative to pure paraffin. Furthermore, the shear forces introduced during the initial melt blending process may create structural defects that, despite annealing, could limit the maximum achievable crystallite size. Dominant Factor: The high loading of the crystalline paraffin phase combined with the prolonged thermal annealing treatment qualitatively dominates the thermal behavior. The system's melting temperature is primarily dictated by the paraffin's inherent crystalline stability, which is maximized by the annealing process, outweighing the dilution and confinement effects imposed by the SEBS matrix."
    }
  },
  {
    "doi": "10.3390/polym14081622",
    "title": "Melting Temperature Depression of Polymer Single Crystals: Application to the Eco-Design of Tie-Layers in Polyolefinic-Based Multilayered Films",
    "year": 2022,
    "chemical_composition": {
      "repeat_unit_psmiles": "[*]CC[*]",
      "monomers": [
        {
          "name": "Ethylene",
          "smiles": "C=C",
          "ratio_value": null,
          "ratio_unit": null
        }
      ],
      "additives": [
        {
          "name": "EVA",
          "type": "polymer matrix",
          "amount_value": 75,
          "amount_unit": "fraction"
        }
      ],
      "is_homopolymer": true
    },
    "processing_history": "PE0.5 single crystals mixed with 75% EVA dispersion in p-xylene, solvent evaporation. Tm measured by DSC (DSC-7, Perkin Elmer) at 10 °C/min heating rate under N2, 20-160 °C.",
    "hierarchical_structure": "PE single crystals embedded in amorphous EVA matrix.",
    "properties": {
      "Tm": {
        "value": [
          121.0
        ],
        "unit": "°C"
      }
    },
    "analysis_with_hierarchical_structure": {
      "descriptive_text": "The sample comprises polyethylene single crystals, designated as PE0.5, derived from ethylene monomers and embedded within an ethylene vinyl acetate (EVA) polymer matrix that constitutes 75% of the composite fraction. This hierarchical structure was fabricated by dispersing the PE single crystals with EVA in p-xylene followed by solvent evaporation, resulting in PE crystals situated within an amorphous EVA medium. The melting temperature was characterized using differential scanning calorimetry on a Perkin Elmer DSC-7 instrument at a heating rate of 10 °C/min under a nitrogen atmosphere across a temperature range of 20 to 160 °C.",
      "reasoning_analysis": "Increasing Factors: The use of pre-formed polyethylene single crystals ensures a high degree of internal crystalline order within the lamellae, supporting a well-defined thermodynamic melting transition. Additionally, the performance of DSC measurements under a nitrogen atmosphere prevents oxidative degradation during heating, preserving the intrinsic thermal properties of the polymer chains. Decreasing Factors: The solution-grown nature of the PE single crystals typically results in finite lamellar thicknesses that are significantly thinner than bulk equilibrium crystals, leading to melting point depression as described by the Thomson-Gibbs equation. The presence of the 75% EVA amorphous matrix creates extensive interfacial areas where interactions between the matrix chains and crystal surfaces can destabilize the lamellae, while residual p-xylene from the solvent evaporation processing history may act as an impurity to further lower the thermal energy required for melting. Dominant Factor: The lamellar thickness of the PE single crystals qualitatively dominates the final Tm behavior. Although the EVA matrix composition and solvent processing introduce interfacial and impurity effects, the fundamental thermodynamic instability inherent to the high surface-to-volume ratio of the solution-grown single crystals dictates a melting temperature lower than that of bulk crystallized polyethylene."
    },
    "analysis_without_hierarchical_structure": {
      "descriptive_text": "The sample consists of a polyethylene homopolymer characterized by an ethylene repeat unit, formulated with ethylene vinyl acetate (EVA) as a polymer matrix additive comprising a 75% fraction. The material was prepared by mixing PE0.5 single crystals with the EVA dispersion in p-xylene, followed by solvent evaporation to form the final composite. The melting temperature was subsequently determined using differential scanning calorimetry (DSC-7, Perkin Elmer) at a heating rate of 10 °C/min under a nitrogen atmosphere across a temperature range of 20 to 160 °C.",
      "reasoning_analysis": "Increasing Factors: The inherent chemical structure of the polyethylene component, consisting of a regular linear carbon backbone without branching in the repeat unit, promotes efficient chain packing and high crystallinity, which intrinsically supports a higher melting temperature. Additionally, the use of a nitrogen atmosphere during the DSC measurement prevents oxidative degradation that could otherwise compromise thermal stability. Decreasing Factors: The processing history specifies the use of PE single crystals, which typically possess thinner lamellae compared to bulk spherulites, leading to a depression in melting temperature due to the Gibbs-Thomson effect regarding crystal size and surface energy. Furthermore, the presence of a high fraction of EVA matrix introduces a dilution effect and potential interfacial constraints; the vinyl acetate units in EVA disrupt structural regularity, and the solvent evaporation method may result in less perfect crystalline ordering compared to melt crystallization. Dominant Factor: The morphological constraints imposed by the single crystal structure combined with the significant dilution effect from the EVA matrix qualitatively dominate the thermal behavior. While the PE backbone favors high thermal stability, the thermodynamic depression caused by the matrix interaction and the reduced lamellar thickness inherent to the single crystal morphology drive the observed Tm lower than that of bulk, pure polyethylene."
    }
  },
  {
    "doi": "10.1039/d4ra08683j",
    "title": "Syntheses of cyclic polylactides and the problem of catenane formation†",
    "year": 2025,
    "chemical_composition": {
      "repeat_unit_psmiles": "[*]OC(=O)C(C)O[*]",
      "monomers": [
        {
          "name": "L-Lactide",
          "smiles": "C[C@H]1OC(=O)O1",
          "ratio_value": null,
          "ratio_unit": null
        }
      ],
      "additives": [
        {
          "name": "BuSnSPF",
          "type": "catalyst",
          "amount_value": 0.5,
          "amount_unit": "mol%"
        }
      ],
      "is_homopolymer": true
    },
    "processing_history": "Bulk polymerization at 140 °C for 6 d with BuSnSPF catalyst (LA/Cat 200/1). Precipitated in ligroin. Tm measured by DSC at 10 K/min.",
    "hierarchical_structure": "Semicrystalline cyclic poly(L-lactide) with extended-ring crystallites (alpha-modification).",
    "properties": {
      "Tm": {
        "value": [
          190.4
        ],
        "unit": "°C"
      }
    },
    "analysis_with_hierarchical_structure": {
      "descriptive_text": "The sample comprises a semicrystalline cyclic poly(L-lactide) homopolymer characterized by an alpha-modification with extended-ring crystallites. Synthesis was conducted via bulk polymerization of L-lactide at 140 °C for 6 days utilizing BuSnSPF as a catalyst at 0.5 mol% loading with a monomer-to-catalyst ratio of 200:1. The resulting polymer was purified through precipitation in ligroin, and the melting temperature was evaluated using differential scanning calorimetry at a heating rate of 10 K/min.",
      "reasoning_analysis": "Increasing Factors: The cyclic topology of the polymer chains eliminates chain ends, reducing the conformational entropy of the melt state relative to linear analogs, which thermodynamically drives the melting temperature higher. Additionally, the exclusive use of L-lactide monomers ensures high stereoregularity, facilitating tight chain packing into the stable alpha-crystalline modification, while the extended reaction time of 6 days promotes the formation of well-ordered extended-ring crystallites that require significant thermal energy to disrupt. Decreasing Factors: The presence of residual BuSnSPF catalyst molecules, despite precipitation, may act as impurities within the crystal lattice or at interfacial regions, potentially disrupting crystal perfection and lowering the observed Tm. Furthermore, any trace solvent remaining from the ligroin precipitation could act as a plasticizer, enhancing chain mobility in the amorphous regions and indirectly affecting the thermal stability of the crystalline domains. Dominant Factor: The topological constraint imposed by the cyclic architecture combined with the formation of the thermodynamically stable alpha-crystalline phase qualitatively dominates the thermal behavior, likely resulting in a higher Tm compared to linear poly(L-lactide) counterparts of similar molecular weight, as the entropy penalty for melting cyclic chains is significantly greater than that for linear chains."
    },
    "analysis_without_hierarchical_structure": {
      "descriptive_text": "The sample comprises a poly(L-lactide) homopolymer prepared through the bulk polymerization of L-lactide monomers at 140 °C over a period of 6 days, utilizing BuSnSPF as a catalyst with a monomer-to-catalyst ratio of 200:1. Post-synthesis purification was achieved via precipitation in ligroin, and the melting temperature was determined by differential scanning calorimetry at a heating rate of 10 K/min.",
      "reasoning_analysis": "Increasing Factors: The high stereoregularity of the poly(L-lactide) homopolymer backbone facilitates efficient chain packing and high crystallinity, which intrinsically drives the Tm upward. Additionally, the processing history includes precipitation in ligroin, which effectively removes unreacted monomers and low molecular weight oligomers that would otherwise act as impurities to depress the melting point. The extended polymerization time of 6 days likely promoted high molecular weight formation, supporting the development of stable crystal lamellae. Decreasing Factors: The presence of residual BuSnSPF catalyst at 0.5 mol% introduces chemical impurities that can disrupt crystal lattice perfection. Moreover, the bulk polymerization conducted at 140 °C for an extended duration poses a risk of thermal degradation or racemization, introducing stereodefects that reduce overall crystallinity and lower the Tm. Dominant Factor: The intrinsic stereoregularity of the L-lactide homopolymer structure qualitatively dominates the thermal behavior, establishing a high baseline Tm; however, the thermal history during synthesis acts as a limiting factor, where potential racemization may prevent the Tm from reaching the theoretical maximum of a perfectly stereoregular, undegraded sample."
    }
  },
  {
    "doi": "10.1016/j.polymdegradstab.2023.110581",
    "title": "A thermostable phosphorus/nitrogen-based flame retardant with enhanced compatibility with PET",
    "year": 2023,
    "chemical_composition": {
      "repeat_unit_psmiles": "[*]OCCOC(=O)c1ccc(C(=O)O[*])cc1",
      "monomers": [
        {
          "name": "Terephthalic acid",
          "smiles": "OC(=O)c1ccc(C(=O)O)cc1",
          "ratio_value": null,
          "ratio_unit": null
        },
        {
          "name": "Ethylene glycol",
          "smiles": "OCCO",
          "ratio_value": null,
          "ratio_unit": null
        }
      ],
      "additives": [
        {
          "name": "PBPO",
          "type": "flame retardant",
          "amount_value": 4,
          "amount_unit": "wt%"
        }
      ],
      "is_homopolymer": false
    },
    "processing_history": "50 g dry PET pellets mixed with 4 wt% PBPO using a twin-screw extruder. Tm measured by DSC (PerkinElmer 4000) under nitrogen flow (50 mL/min) at a heating rate of 10 °C/min. Sample heated to 280 °C, held for 5 min, cooled to 30 °C, and reheated to 280 °C (second heating scan).",
    "hierarchical_structure": "Semicrystalline. Crystallinity (Xc) 25.3% determined by DSC.",
    "properties": {
      "Tm": {
        "value": [
          251
        ],
        "unit": "°C"
      }
    },
    "analysis_with_hierarchical_structure": {
      "descriptive_text": "The sample comprises a polyethylene terephthalate (PET) matrix derived from terephthalic acid and ethylene glycol monomers, compounded with 4 wt% PBPO flame retardant. The material was processed by mixing dry PET pellets with the additive using a twin-screw extruder. Structural analysis indicates a semicrystalline morphology with a crystallinity (Xc) of 25.3% determined by DSC. The melting behavior was characterized using a PerkinElmer 4000 DSC under nitrogen flow at a heating rate of 10 °C/min, utilizing a thermal protocol that involved heating to 280 °C, holding for 5 minutes, cooling to 30 °C, and performing a second heating scan to standardize thermal history.",
      "reasoning_analysis": "Increasing Factors: The presence of rigid aromatic terephthalate units within the polymer backbone enhances chain stiffness and facilitates strong intermolecular pi-pi stacking interactions, which intrinsically stabilize the crystal lattice and drive the Tm upward. Additionally, the standardized DSC thermal protocol involving a second heating scan ensures that the measured Tm reflects the inherent crystallization capability of the material after erasing prior processing-induced thermal history. Decreasing Factors: The incorporation of 4 wt% PBPO flame retardant acts as a non-crystallizable impurity within the PET matrix, disrupting lattice regularity and promoting the formation of thinner lamellae, which depresses the Tm according to melting point depression theories. Furthermore, the high-shear mixing during twin-screw extrusion may induce chain scission, potentially reducing molecular weight and limiting the perfection of crystals formed during the DSC cooling cycle. Dominant Factor: While the aromatic backbone establishes a high theoretical melting baseline, the impurity effect of the PBPO additive is the dominant factor qualitatively influencing the final Tm. The disruption of crystal perfection by the flame retardant likely outweighs the intrinsic stability of the PET chains, resulting in a Tm that is depressed relative to pristine, additive-free PET crystallized under identical conditions."
    },
    "analysis_without_hierarchical_structure": {
      "descriptive_text": "The sample consists of polyethylene terephthalate derived from terephthalic acid and ethylene glycol monomers, compounded with 4 wt% PBPO flame retardant. Preparation involved melt mixing 50 g of dry PET pellets with the additive using a twin-screw extruder. Thermal analysis was conducted via differential scanning calorimetry on a PerkinElmer 4000 under nitrogen flow at 50 mL/min and a heating rate of 10 °C/min, where the sample underwent a cycle of heating to 280 °C, holding for 5 minutes, cooling to 30 °C, and reheating to 280 °C to measure properties during the second heating scan.",
      "reasoning_analysis": "Increasing Factors: The presence of rigid aromatic rings from the terephthalic acid moiety within the polymer backbone restricts chain flexibility and enhances intermolecular forces, intrinsically elevating the thermodynamic stability of the crystalline phase and driving the melting temperature higher. The controlled cooling phase within the DSC processing history allows for the development of lamellar crystals, where the resulting crystal thickness positively correlates with the observed melting point. Decreasing Factors: The incorporation of 4 wt% PBPO flame retardant acts as a low molecular weight impurity within the system, disrupting the periodicity of the crystal lattice and causing melting point depression through thermodynamic dilution effects. Additionally, the high shear and thermal exposure during twin-screw extrusion may induce slight molecular weight reduction or create structural defects that hinder the formation of perfect crystals, further lowering the melting temperature. Dominant Factor: While the inherent rigidity of the aromatic polyester backbone sets a high theoretical melting range, the impurity effect introduced by the flame retardant additive is the dominant factor; the disruption of crystal lattice regularity by the PBPO molecules qualitatively depresses the melting temperature relative to neat polyethylene terephthalate processed under identical thermal conditions."
    }
  },
  {
    "doi": "10.1016/j.eurpolymj.2023.112711",
    "title": "Shape fixing abilities of SEBS/Paraffin blends with different paraffins under conventional and reversible plasticity shape memory programming",
    "year": 2023,
    "chemical_composition": {
      "repeat_unit_psmiles": null,
      "monomers": [
        {
          "name": "Styrene",
          "smiles": "C=Cc1ccccc1",
          "ratio_value": 30,
          "ratio_unit": "wt%"
        },
        {
          "name": "Ethylene",
          "smiles": "C=C",
          "ratio_value": null,
          "ratio_unit": null
        },
        {
          "name": "Butylene",
          "smiles": "CCC=C",
          "ratio_value": null,
          "ratio_unit": null
        }
      ],
      "additives": [
        {
          "name": "Paraffin (Low Tm)",
          "type": "phase change material",
          "amount_value": 70,
          "amount_unit": "wt%"
        }
      ],
      "is_homopolymer": false
    },
    "processing_history": "Melt blending SEBS and paraffin powders in a HAAKE Polylab OS internal mixer at 180 °C with a roller speed of 50 rpm for 8 min. Hot-pressed at 180 °C for 10 min. Annealed at 140 °C for 24 h. Tm measured by DSC (Q2000) under N2 at 10 °C/min (2nd heating).",
    "hierarchical_structure": "Semicrystalline paraffin domains. Melting peak broadened. Co-crystallization between paraffin and PEB chains observed.",
    "properties": {
      "Tm": {
        "value": [
          31.3
        ],
        "unit": "°C"
      }
    },
    "analysis_with_hierarchical_structure": {
      "descriptive_text": "The sample comprises a styrene-ethylene-butylene-styrene (SEBS) block copolymer containing 30 wt% styrene, compounded with 70 wt% low melting point paraffin serving as a phase change material. Preparation involved melt blending SEBS and paraffin powders in a HAAKE Polylab OS internal mixer at 180 °C with a roller speed of 50 rpm for 8 minutes, followed by hot-pressing at 180 °C for 10 minutes and subsequent annealing at 140 °C for 24 hours. Hierarchical analysis indicates the formation of semicrystalline paraffin domains with a broadened melting peak, where co-crystallization between the paraffin and poly(ethylene-butylene) chains was observed, and thermal properties were characterized by DSC under nitrogen during the second heating scan.",
      "reasoning_analysis": "Increasing Factors: The extended annealing process at 140 °C for 24 hours facilitates crystal perfection and lamellar thickening within the semicrystalline domains, which thermodynamically stabilizes the crystal structure and drives the Tm upward. Additionally, the co-crystallization between paraffin and PEB chains may create interfacial constraints that restrict chain mobility at the crystal boundaries, potentially contributing to thermal stability. Decreasing Factors: The additive is explicitly characterized as low melting point paraffin, which establishes a fundamentally lower baseline Tm compared to high-performance crystalline polymers. The incorporation of PEB chains into the paraffin lattice during co-crystallization likely introduces structural defects and disorder into the crystal packing, reducing the lattice energy and depressing the Tm. Furthermore, the observed broadening of the melting peak suggests a heterogeneous distribution of crystal sizes and imperfections, which is typically associated with a lower observed melting temperature. Dominant Factor: The high weight fraction (70 wt%) of the low-melting paraffin additive qualitatively dominates the thermal behavior, setting the primary range for the melting transition. While the annealing history promotes crystal growth, the intrinsic low melting nature of the phase change material combined with the lattice disruption caused by polymer co-crystallization ensures the final Tm remains governed by the paraffin phase characteristics rather than the higher potential melting points of the polymer backbone."
    },
    "analysis_without_hierarchical_structure": {
      "descriptive_text": "The sample is a composite material comprising a styrene-ethylene-butylene-styrene (SEBS) block copolymer blended with 70 wt% paraffin wax serving as a phase change material. The copolymer matrix incorporates styrene, ethylene, and butylene monomers. Preparation involved melt blending the SEBS and paraffin powders in a HAAKE Polylab OS internal mixer at 180 °C with a roller speed of 50 rpm for 8 minutes, followed by hot-pressing at 180 °C for 10 minutes. The resulting composite was annealed at 140 °C for 24 hours to stabilize the morphology. The melting temperature was subsequently characterized using differential scanning calorimetry (DSC) under a nitrogen atmosphere at a heating rate of 10 °C/min during the second heating cycle.",
