Repository: hhtrick/HHT-code

# HHT training framework

This directory contains model training, embedding precomputation, inference, article-level baselines and the curated datasets. All commands below assume that the working directory is `train_code/`.

## 3. Datasets and fixed partitions

Each main dataset is a JSON array at `dataset/{property}/{property}.json`. Entries contain source metadata, `chemical_composition`, `processing_history`, `hierarchical_structure`, `properties`, and two generated-analysis objects. Targets are stored as `properties[property]["value"]`; source metadata and target values are not predictive input fields.

| Property | Train | Validation | Test | Total |
|---|---:|---:|---:|---:|

File: train_code/dataset/Tm/Tm.json (part 182 of 200)
[
      "reasoning_analysis": "Increasing Factors: The extensive annealing process at 140 °C for 24 hours facilitates crystal perfection and lamellar thickening within the paraffin phase, which thermodynamically elevates the melting temperature according to the Thomson-Gibbs equation. Additionally, the high weight percentage (70 wt%) of the paraffin phase change material ensures that the crystalline domains are sufficiently large and continuous to exhibit bulk-like melting behavior rather than being severely suppressed by nanoconfinement. Decreasing Factors: The incorporation of the SEBS copolymer matrix, particularly the amorphous polystyrene domains and rubbery ethylene-butylene mid-blocks, introduces interfacial constraints that may disrupt the regular packing of paraffin chains compared to pure paraffin. This dilution effect and potential confinement within the polymer network can act as impurities or physical barriers, qualitatively depressing the melting point relative to the neat additive. Dominant Factor: The thermal history defined by the prolonged annealing step is the dominant factor. While the polymer matrix imposes structural constraints, the extended time at elevated temperature allows the paraffin crystals to overcome kinetic barriers and approach equilibrium morphology, meaning the observed Tm will be primarily governed by the perfected paraffin crystallites stabilized by the processing history rather than the depressive effects of the polymer blend composition."
    }
  },
  {
    "doi": "10.1016/j.polymdegradstab.2023.110581",
    "title": "A thermostable phosphorus/nitrogen-based flame retardant with enhanced compatibility with PET",
    "year": 2023,
    "chemical_composition": {
      "repeat_unit_psmiles": "[*]OCCOC(=O)c1ccc(C(=O)O[*])cc1",
      "monomers": [
        {
          "name": "Terephthalic acid",
          "smiles": "OC(=O)c1ccc(C(=O)O)cc1",
          "ratio_value": null,
          "ratio_unit": null
        },
        {
          "name": "Ethylene glycol",
          "smiles": "OCCO",
          "ratio_value": null,
          "ratio_unit": null
        }
      ],
      "additives": [
        {
          "name": "PBPO",
          "type": "flame retardant",
          "amount_value": 6,
          "amount_unit": "wt%"
        }
      ],
      "is_homopolymer": false
    },
    "processing_history": "50 g dry PET pellets mixed with 6 wt% PBPO using a twin-screw extruder. Tm measured by DSC (PerkinElmer 4000) under nitrogen flow (50 mL/min) at a heating rate of 10 °C/min. Sample heated to 280 °C, held for 5 min, cooled to 30 °C, and reheated to 280 °C (second heating scan).",
    "hierarchical_structure": "Semicrystalline. Crystallinity (Xc) 27.1% determined by DSC. Uniform distribution of N and P elements, no agglomeration observed by SEM.",
    "properties": {
      "Tm": {
        "value": [
          249
        ],
        "unit": "°C"
      }
    },
    "analysis_with_hierarchical_structure": {
      "descriptive_text": "This material is a semicrystalline polyethylene terephthalate composite synthesized from terephthalic acid and ethylene glycol monomers, compounded with 6 wt% PBPO flame retardant. The mixture was processed using a twin-screw extruder to achieve a uniform distribution of nitrogen and phosphorus elements without agglomeration, resulting in a bulk crystallinity of 27.1%. Thermal properties were characterized via differential scanning calorimetry under nitrogen flow at a heating rate of 10 °C/min, employing a second heating scan protocol following a melt hold at 280 °C and cooling to 30 °C to ensure consistent thermal history.",
      "reasoning_analysis": "Increasing Factors: The incorporation of rigid aromatic terephthalate units within the polymer backbone imposes significant chain stiffness and facilitates strong intermolecular dipole-dipole interactions between ester groups, which inherently stabilizes the crystalline lattice and drives the melting temperature upward. Additionally, the uniform distribution of the additive suggests effective dispersion that could potentially support heterogeneous nucleation during the cooling phase, promoting crystallinity. Decreasing Factors: The presence of 6 wt% PBPO flame retardant acts as a chemical impurity within the polymer matrix, likely disrupting the regularity of chain packing and reducing the average lamellar thickness of the crystallites, which qualitatively depresses the melting temperature. Furthermore, the high-shear and high-temperature conditions of the twin-screw extrusion process may induce thermo-mechanical chain scission, reducing molecular weight and limiting the maximum achievable crystal perfection during subsequent crystallization events. Dominant Factor: While the aromatic backbone establishes a high baseline melting temperature, the impurity effect of the flame retardant on crystal lattice perfection is the dominant factor modifying the Tm behavior relative to the pristine polymer. The uniform dispersion ensures this disruption is consistent throughout the sample, meaning the additive-induced reduction in lamellar thickness qualitatively outweighs the potential nucleating benefits, governing the final thermal transition."
    },
    "analysis_without_hierarchical_structure": {
      "descriptive_text": "The sample comprises polyethylene terephthalate (PET) derived from terephthalic acid and ethylene glycol monomers, incorporated with 6 wt% PBPO flame retardant. Preparation involved mixing 50 g of dry PET pellets with the additive via twin-screw extrusion to ensure homogeneous dispersion. The melting temperature was characterized by differential scanning calorimetry (DSC) using a PerkinElmer 4000 instrument under a nitrogen flow of 50 mL/min at a heating rate of 10 °C/min. The thermal protocol included an initial heating to 280 °C held for 5 minutes, followed by cooling to 30 °C, with the final data acquired during the second heating scan to 280 °C.",
      "reasoning_analysis": "Increasing Factors: The presence of rigid aromatic terephthalate units within the polymer backbone significantly restricts chain flexibility and promotes strong intermolecular dipole interactions, establishing a high intrinsic thermal stability and driving the Tm upward. Additionally, the standardized second heating scan eliminates prior thermal history variations, allowing the formation of crystals during the controlled cooling phase that reflect the maximum stability achievable under the specific DSC conditions. Decreasing Factors: The incorporation of 6 wt% PBPO flame retardant introduces non-crystallizable impurities into the matrix, which disrupt lattice regularity and thermodynamically depress the melting point according to impurity exclusion principles. Furthermore, the high-shear twin-screw extrusion process may induce thermo-mechanical chain scission, reducing molecular weight and potentially limiting crystal thickness, which contributes to a lower observed Tm. Dominant Factor: While the aromatic backbone dictates a fundamentally high melting range, the presence of the PBPO additive acts as the dominant perturbative factor; the disruption of crystalline perfection by the flame retardant molecules qualitatively overrides the stabilizing effects of the thermal protocol, leading to a net depression in Tm relative to neat PET."
    }
  },
  {
    "doi": "10.1016/j.polymdegradstab.2023.110581",
    "title": "A thermostable phosphorus/nitrogen-based flame retardant with enhanced compatibility with PET",
    "year": 2023,
    "chemical_composition": {
      "repeat_unit_psmiles": "[*]OCCOC(=O)c1ccc(C(=O)O[*])cc1",
      "monomers": [
        {
          "name": "Terephthalic acid",
          "smiles": "OC(=O)c1ccc(C(=O)O)cc1",
          "ratio_value": null,
          "ratio_unit": null
        },
        {
          "name": "Ethylene glycol",
          "smiles": "OCCO",
          "ratio_value": null,
          "ratio_unit": null
        }
      ],
      "additives": [
        {
          "name": "PBPO",
          "type": "flame retardant",
          "amount_value": 8,
          "amount_unit": "wt%"
        }
      ],
      "is_homopolymer": false
    },
    "processing_history": "50 g dry PET pellets mixed with 8 wt% PBPO using a twin-screw extruder. Tm measured by DSC (PerkinElmer 4000) under nitrogen flow (50 mL/min) at a heating rate of 10 °C/min. Sample heated to 280 °C, held for 5 min, cooled to 30 °C, and reheated to 280 °C (second heating scan).",
    "hierarchical_structure": "Semicrystalline. Crystallinity (Xc) 28.4% determined by DSC.",
    "properties": {
      "Tm": {
        "value": [
          248
        ],
        "unit": "°C"
      }
    },
    "analysis_with_hierarchical_structure": {
      "descriptive_text": "The sample comprises a semicrystalline polyethylene terephthalate (PET) matrix derived from terephthalic acid and ethylene glycol monomers, compounded with 8 wt% PBPO flame retardant. The composite was manufactured by mixing dry PET pellets with the additive via twin-screw extrusion. Hierarchical characterization indicates a semicrystalline morphology with a crystallinity degree (Xc) of 28.4% as determined by differential scanning calorimetry (DSC). The melting behavior was assessed using a second heating scan protocol under nitrogen flow at 10 °C/min, following an initial melt at 280 °C and cooling to 30 °C to eliminate prior thermal history.",
      "reasoning_analysis": "Increasing Factors: The presence of aromatic rings within the terephthalic acid units imparts significant backbone rigidity and facilitates strong intermolecular pi-pi stacking interactions, which inherently elevate the energy required to disrupt the crystal lattice. Additionally, the semicrystalline structure with 28.4% crystallinity suggests the formation of stable lamellae, where thicker crystals formed during the controlled cooling phase of the DSC protocol would contribute to a higher observed melting temperature. Decreasing Factors: The incorporation of 8 wt% PBPO flame retardant acts as a chemical impurity that disrupts the regularity of chain packing and excludes itself from the crystal lattice, thermodynamically depressing the melting point according to melting point depression theory. Furthermore, the high-shear twin-screw extrusion process may induce thermal-mechanical degradation, reducing molecular weight and increasing chain end concentration, which destabilizes the crystal structure and lowers the Tm. Dominant Factor: While the rigid aromatic backbone establishes a high baseline melting regime, the impurity effect introduced by the significant loading of the PBPO flame retardant is the dominant factor qualitatively influencing the final Tm, as the exclusion of additive molecules from the crystalline regions reduces lamellar thickness and lattice perfection relative to pristine PET."
    },
    "analysis_without_hierarchical_structure": {
      "descriptive_text": "The sample comprises a polyethylene terephthalate matrix synthesized from terephthalic acid and ethylene glycol monomers, compounded with 8 wt% PBPO flame retardant. The composite material was prepared by mixing 50 g of dry PET pellets with the additive using a twin-screw extruder to ensure homogeneous dispersion. The melting temperature was characterized using differential scanning calorimetry on a PerkinElmer 4000 instrument under a nitrogen flow of 50 mL/min at a heating rate of 10 °C/min, employing a second heating scan protocol where the sample was heated to 280 °C, held for 5 minutes, cooled to 30 °C, and reheated to 280 °C.",
      "reasoning_analysis": "Increasing Factors: The chemical composition features a polyethylene terephthalate backbone containing rigid aromatic terephthalate units, which facilitate strong interchain pi-pi stacking and restrict segmental mobility, intrinsically establishing a high equilibrium melting temperature. Additionally, the use of a second heating scan in the processing history eliminates prior thermal history, allowing the formation of crystals during the controlled cooling phase that reflect the inherent stability of the polymer structure without the influence of processing-induced orientation. Decreasing Factors: The incorporation of 8 wt% PBPO flame retardant introduces non-crystallizing foreign molecules into the matrix, which likely segregate to lamellar surfaces or amorphous regions, disrupting crystal perfection and reducing lamellar thickness according to the Thomson-Gibbs effect, thereby depressing the Tm. Furthermore, the high-shear twin-screw extrusion process may induce thermal-mechanical degradation leading to chain scission, where increased chain end concentration excludes itself from the crystal lattice, further destabilizing the crystalline phase. Dominant Factor: While the rigid aromatic backbone dictates the high-temperature regime of the melting transition, the presence of the PBPO additive acts as the dominant perturbative factor; its exclusion from the crystal lattice qualitatively dominates the final Tm behavior by reducing crystal stability and lowering the observed melting temperature relative to neat, high-molecular-weight PET."
    }
  },
  {
    "doi": "10.1016/j.eurpolymj.2023.112711",
    "title": "Shape fixing abilities of SEBS/Paraffin blends with different paraffins under conventional and reversible plasticity shape memory programming",
    "year": 2023,
    "chemical_composition": {
      "repeat_unit_psmiles": null,
      "monomers": [
        {
          "name": "Styrene",
          "smiles": "C=Cc1ccccc1",
          "ratio_value": 30,
          "ratio_unit": "wt%"
        },
        {
          "name": "Ethylene",
          "smiles": "C=C",
          "ratio_value": null,
          "ratio_unit": null
        },
        {
          "name": "Butylene",
          "smiles": "CCC=C",
          "ratio_value": null,
          "ratio_unit": null
        }
      ],
      "additives": [
        {
          "name": "Paraffin (High Tm)",
          "type": "phase change material",
          "amount_value": 30,
          "amount_unit": "wt%"
        }
      ],
      "is_homopolymer": false
    },
    "processing_history": "Melt blending SEBS and paraffin powders in a HAAKE Polylab OS internal mixer at 180 °C with a roller speed of 50 rpm for 8 min. Hot-pressed at 180 °C for 10 min. Annealed at 140 °C for 24 h. Tm measured by DSC (Q2000) under N2 at 10 °C/min (2nd heating).",
    "hierarchical_structure": "Semicrystalline paraffin domains in SEBS matrix. Paraffin undergoes confined crystallization. Shish-kebab-like structures formed by paraffin and PEB chains.",
    "properties": {
      "Tm": {
        "value": [
          57.0
        ],
        "unit": "°C"
      }
    },
    "analysis_with_hierarchical_structure": {
      "descriptive_text": "The sample comprises a styrene-ethylene-butylene-styrene (SEBS) block copolymer matrix containing 30 wt% styrene, blended with 30 wt% high melting point paraffin serving as a phase change material. The composite was fabricated by melt blending SEBS and paraffin powders in an internal mixer at 180 °C, followed by hot-pressing at 180 °C and a prolonged annealing step at 140 °C for 24 hours. Hierarchical structural analysis indicates the formation of semicrystalline paraffin domains within the SEBS matrix, where the paraffin undergoes confined crystallization to create shish-kebab-like structures involving both paraffin and poly(ethylene-butylene) chains. The melting temperature was characterized using differential scanning calorimetry during the second heating cycle at 10 °C/min under a nitrogen atmosphere.",
      "reasoning_analysis": "Increasing Factors: The use of a specifically selected high melting point paraffin establishes a high intrinsic thermal baseline for the crystalline phase. Furthermore, the processing history includes an extended annealing period at 140 °C for 24 hours, which promotes lamellar thickening and crystal perfection, thereby driving the Tm upward according to the Gibbs-Thomson equation. The formation of shish-kebab-like structures suggests epitaxial crystallization and chain orientation, which can enhance thermal stability and further support a higher melting transition. Decreasing Factors: The hierarchical structure reveals that the paraffin undergoes confined crystallization within the SEBS matrix, creating nanoscale domains where increased surface-to-volume ratios and interfacial energy penalties typically depress the melting temperature relative to bulk paraffin. Additionally, the presence of the amorphous SEBS matrix may disrupt the long-range order of the paraffin crystals, introducing defects that lower the thermal stability of the crystalline phase. Dominant Factor: While the intrinsic chemistry of the paraffin and the extensive annealing process work to maximize crystal stability, the confined crystallization within the polymer matrix is the dominant structural factor governing the final Tm behavior. This confinement effect qualitatively drives the observed Tm lower than that of the neat high-Tm paraffin additive, despite the mitigating influence of the thermal treatment and shish-kebab morphology."
    },
    "analysis_without_hierarchical_structure": {
      "descriptive_text": "The sample comprises a multiphase system consisting of a styrene-ethylene-butylene copolymer matrix containing 30 wt% styrene monomer units, blended with 30 wt% high melting point paraffin serving as a phase change material. The composite was fabricated by melt blending the polymer and paraffin powders in a HAAKE Polylab OS internal mixer at 180 °C with a roller speed of 50 rpm for 8 minutes, followed by hot-pressing at 180 °C for 10 minutes. To optimize the crystalline morphology, the material was annealed at 140 °C for 24 hours, and the melting temperature was subsequently characterized by differential scanning calorimetry under a nitrogen atmosphere at a heating rate of 10 °C/min during the second heating cycle.",
      "reasoning_analysis": "Increasing Factors: The extended annealing treatment at 140 °C promotes crystal perfection and lamellar thickening within the paraffin phase, which thermodynamically elevates the melting temperature towards the equilibrium value. Additionally, the high intrinsic crystallinity of the paraffin additive provides a robust crystalline framework that sustains a distinct melting transition. Decreasing Factors: The confinement imposed by the surrounding copolymer matrix may restrict the growth of paraffin spherulites, potentially limiting crystal size compared to bulk paraffin. Furthermore, interfacial interactions between the polymer chains and the paraffin crystals could introduce lattice defects that depress the melting point relative to the pure additive. Dominant Factor: The thermal annealing history is the dominant factor, as it directly governs the degree of crystallinity and lamellar thickness distribution, thereby overriding the kinetic limitations imposed during the initial melt blending to determine the final observed melting behavior."
    }
  },
  {
    "doi": "10.1002/pc.29583",
    "title": "Tailoring the polyvinylidene fluoride phase structure in high permittivity MXene/polyvinylidene fluoride composite films via supercooling of the polymer melt",
    "year": 2025,
    "chemical_composition": {
      "repeat_unit_psmiles": "[*]C(F)(F)C([*])",
      "monomers": [
        {
          "name": "Vinylidene fluoride",
          "smiles": "C=C(F)F",
          "ratio_value": null,
          "ratio_unit": null
        }
      ],
      "additives": [
        {
          "name": "MXene",
          "type": "filler",
          "amount_value": 2,
          "amount_unit": "vol%"
        }
      ],
      "is_homopolymer": false
    },
    "processing_history": "Solution-cast in DMF, dried at 60 °C for 1 h. Thermal treatment at 160 °C for 1 h. DSC (TA Q200) under N2 atmosphere. Broad melting peak measurement.",
    "hierarchical_structure": "Coexistence of polar β- and γ-phases. Similar variation to 1% MXene. Broad peak around 165 °C.",
    "properties": {
      "Tm": {
        "value": [
          165
        ],
        "unit": "°C"
      }
    },
    "analysis_with_hierarchical_structure": {
      "descriptive_text": "The sample comprises a poly(vinylidene fluoride) matrix composite incorporated with 2 vol% MXene filler. It was fabricated via solution casting in dimethylformamide, followed by drying at 60 °C for 1 hour and a thermal treatment at 160 °C for 1 hour. Hierarchical structural analysis indicates the coexistence of polar β- and γ-crystalline phases, with differential scanning calorimetry revealing a broad melting peak around 165 °C under a nitrogen atmosphere.",
      "reasoning_analysis": "Increasing Factors: The thermal treatment at 160 °C serves as an annealing step near the melting region, promoting lamellar thickening and crystal perfection which thermodynamically stabilizes the crystalline phase and drives the Tm upward. Additionally, the MXene filler acts as a heterogeneous nucleating agent, potentially enhancing crystallinity and restricting chain mobility at the polymer-filler interface, which supports higher thermal stability. Decreasing Factors: The coexistence of multiple crystalline phases (β and γ) introduces structural heterogeneity and interfacial defects between phase domains, which can depress the melting point relative to a single pure phase. Furthermore, the solution-casting process may kinetically trap chains in less stable conformations compared to melt-crystallized samples, and any residual solvent despite drying could act as a plasticizer. Dominant Factor: The thermal annealing history is the dominant factor governing the final Tm behavior, as the high-temperature treatment allows for significant reorganization of the polymer chains into thicker, more stable lamellae, generally overriding the depressive effects of phase coexistence and processing-induced defects to establish the observed melting behavior."
    },
    "analysis_without_hierarchical_structure": {
      "descriptive_text": "The sample comprises a poly(vinylidene fluoride) based system incorporated with 2 vol% MXene filler. The composite was fabricated via solution casting in dimethylformamide, followed by drying at 60 °C for 1 hour and a subsequent thermal treatment at 160 °C for 1 hour. Thermal characterization was performed using differential scanning calorimetry under a nitrogen atmosphere, during which a broad melting peak was recorded.",
      "reasoning_analysis": "Increasing Factors: The thermal treatment at 160 °C acts as an annealing step near the melting region, promoting lamellar thickening and enhancing crystal perfection within the poly(vinylidene fluoride) matrix, which inherently drives the melting temperature higher. Additionally, the MXene filler serves as a heterogeneous nucleating agent that can stabilize crystalline domains, and strong interfacial interactions between the polymer chains and the 2D filler surface may restrict segmental mobility, requiring greater thermal energy to disrupt the crystal lattice. Decreasing Factors: The solution-casting process can lead to a heterogeneous distribution of crystallite sizes and imperfections, as indicated by the broad melting peak, where less stable crystals melt at lower temperatures. Furthermore, the classification as non-homopolymer suggests potential chain irregularities or comonomer units not explicitly listed, which would disrupt chain packing efficiency and lower the equilibrium melting temperature, while the filler-matrix interface may also introduce physical disruptions to crystal continuity. Dominant Factor: The thermal annealing history is the dominant factor influencing the melting behavior, as the mechanism of lamellar thickening near the melting point exerts a more significant qualitative effect on crystal stability than the competing influences of filler addition or potential structural irregularities."
    }
  },
  {
    "doi": "10.1002/pc.29583",
    "title": "Tailoring the polyvinylidene fluoride phase structure in high permittivity MXene/polyvinylidene fluoride composite films via supercooling of the polymer melt",
    "year": 2025,
    "chemical_composition": {
      "repeat_unit_psmiles": "[*]C(F)(F)C([*])",
      "monomers": [
        {
          "name": "Vinylidene fluoride",
          "smiles": "C=C(F)F",
          "ratio_value": null,
          "ratio_unit": null
        }
      ],
      "additives": [
        {
          "name": "MXene",
          "type": "filler",
          "amount_value": 1,
          "amount_unit": "vol%"
        }
      ],
      "is_homopolymer": false
    },
    "processing_history": "Solution-cast in DMF, dried at 60 °C for 1 h. Thermal treatment at 175 °C for 1 h. DSC (TA Q200) under N2 atmosphere. α-phase peak measurement.",
    "hierarchical_structure": "Coexistence of α-phase and γ-phase. Peak around 160 °C reappears.",
    "properties": {
      "Tm": {
        "value": [
          160
        ],
        "unit": "°C"
      }
    },
    "analysis_with_hierarchical_structure": {
      "descriptive_text": "The material is a poly(vinylidene fluoride) based composite containing 1 vol% MXene filler. It was fabricated via solution casting in dimethylformamide, dried at 60 °C for 1 hour, and subjected to a thermal treatment at 175 °C for 1 hour. The resulting hierarchical structure exhibits a coexistence of α-phase and γ-phase crystalline morphologies, with thermal characterization performed using DSC under nitrogen atmosphere targeting the α-phase transition.",
      "reasoning_analysis": "Increasing Factors: The thermal annealing at 175 °C facilitates lamellar thickening and improves crystal perfection within the poly(vinylidene fluoride) matrix, which qualitatively elevates the melting temperature based on the Thomson-Gibbs relationship. Additionally, the incorporation of MXene filler acts as a heterogeneous nucleating agent that can restrict polymer chain mobility at the interface and stabilize crystalline domains. Decreasing Factors: The solution-casting method may introduce kinetic traps or residual solvent effects that initially limit crystal growth compared to melt processing. Furthermore, the observed coexistence of α-phase and γ-phase indicates polymorphic heterogeneity, where phase boundaries or less stable polymorphs could locally reduce the overall thermal stability of the crystalline regions. Dominant Factor: The post-processing thermal treatment serves as the dominant factor, as the high-temperature annealing allows for significant recrystallization and lamellar reorganization that qualitatively outweighs the initial crystallization limitations imposed by the solution-casting history and filler-induced confinement."
    },
    "analysis_without_hierarchical_structure": {
      "descriptive_text": "The sample comprises a vinylidene fluoride-based polymer matrix reinforced with 1 vol% MXene filler. The composite was fabricated via solution casting in dimethylformamide (DMF), followed by drying at 60 °C for 1 h to remove residual solvent. A subsequent thermal treatment was applied at 175 °C for 1 h to promote crystallization. The melting temperature was characterized using differential scanning calorimetry under a nitrogen atmosphere, with specific attention paid to the α-phase crystalline peak.",
      "reasoning_analysis": "Increasing Factors: The thermal treatment at 175 °C acts as an annealing process near the melting region, facilitating lamellar thickening and the perfection of α-phase crystals, which thermodynamically drives the Tm higher. Additionally, the MXene filler serves as a heterogeneous nucleating agent, potentially increasing crystallinity and stabilizing the crystalline domains. Decreasing Factors: The designation as a non-homopolymer indicates the likely presence of comonomer units within the backbone, which disrupts chain regularity and packing efficiency, inherently lowering the equilibrium melting temperature compared to a pure homopolymer. Furthermore, solution casting can initially result in thinner lamellae compared to melt crystallization, though this is partially mitigated by the thermal treatment. Dominant Factor: The thermal annealing history is the dominant factor influencing the final Tm. The high-temperature treatment drives significant recrystallization and lamellar thickening, which qualitatively overrides the depressive effects of structural defects arising from the copolymer nature on the observed melting behavior of the α-phase."
    }
  },
  {
    "doi": "10.1039/d4ra08683j",
    "title": "Syntheses of cyclic polylactides and the problem of catenane formation†",
    "year": 2025,
    "chemical_composition": {
      "repeat_unit_psmiles": "[*]OC(=O)C(C)O[*]",
      "monomers": [
        {
          "name": "L-Lactide",
          "smiles": "C[C@H]1OC(=O)O1",
          "ratio_value": null,
          "ratio_unit": null
        }
      ],
      "additives": [
        {
          "name": "BuSnSPF",
          "type": "catalyst",
          "amount_value": 0.5,
          "amount_unit": "mol%"
        }
      ],
      "is_homopolymer": true
    },
    "processing_history": "Bulk polymerization at 140 °C for 2 d with BuSnSPF catalyst (LA/Cat 200/1). Precipitated in ligroin. Annealed at 120 °C for 1 d. Tm measured by DSC at 10 K/min.",
    "hierarchical_structure": "Semicrystalline cyclic poly(L-lactide) with extended-ring crystallites (alpha-modification).",
    "properties": {
      "Tm": {
        "value": [
          180.6
        ],
        "unit": "°C"
      }
    },
    "analysis_with_hierarchical_structure": {
      "descriptive_text": "The sample comprises a semicrystalline cyclic poly(L-lactide) homopolymer characterized by extended-ring crystallites in the alpha-modification. Synthesis was achieved through bulk polymerization at 140 °C for 2 days using BuSnSPF catalyst at a monomer-to-catalyst ratio of 200:1, followed by precipitation in ligroin. To enhance structural order, the material underwent thermal annealing at 120 °C for 1 day prior to melting temperature characterization via differential scanning calorimetry at a heating rate of 10 K/min.",
      "reasoning_analysis": "Increasing Factors: The cyclic topology eliminates chain ends, reducing the conformational entropy of the melt state relative to linear analogs, which thermodynamically elevates the melting temperature. Furthermore, the thermal annealing at 120 °C promotes lamellar thickening and perfection of the alpha-modification crystallites, directly increasing thermal stability according to the Gibbs-Thomson equation. The high stereoregularity of the L-Lactide homopolymer also facilitates dense chain packing within the crystal lattice. Decreasing Factors: The presence of residual BuSnSPF catalyst (0.5 mol%) acts as a low molecular weight impurity within the polymer matrix, which can depress the melting point through colligative properties similar to freezing point depression. Additionally, if the precipitation in ligroin retained trace solvent molecules, these could act as plasticizers disrupting intermolecular forces. Dominant Factor: The structural perfection induced by the specific annealing protocol and the intrinsic thermodynamic advantage of the cyclic topology likely dominate the thermal behavior. These factors enhance crystal stability and lamellar thickness to a greater extent than the melting point depression caused by the relatively low concentration of catalyst residue, resulting in a qualitatively robust melting temperature characteristic of well-ordered cyclic PLA."
    },
    "analysis_without_hierarchical_structure": {
      "descriptive_text": "The sample comprises a poly(L-lactide) homopolymer synthesized via bulk polymerization of L-lactide at 140 °C for 2 days using BuSnSPF catalyst at a monomer-to-catalyst ratio of 200:1. Following synthesis, the polymer was purified by precipitation in ligroin and subjected to thermal annealing at 120 °C for 1 day to optimize crystalline structure. The melting temperature was subsequently measured using differential scanning calorimetry at a heating rate of 10 K/min.",
      "reasoning_analysis": "Increasing Factors: The stereoregular nature of the L-lactide homopolymer backbone enables efficient chain packing and high crystallinity, providing a strong intrinsic basis for a defined melting transition. Additionally, the processing history involves annealing at 120 °C, which facilitates crystal perfection and lamellar thickening, thereby energetically stabilizing the crystalline phase and driving the Tm upward. Decreasing Factors: The retention of BuSnSPF catalyst residues at 0.5 mol% introduces low molecular weight impurities that may disrupt lattice regularity and cause melting point depression. Furthermore, finite chain length effects from the polymerization process introduce chain ends that reduce thermodynamic stability compared to infinite chains. Dominant Factor: The thermal annealing step serves as the dominant factor governing the final Tm behavior; while the stereoregular composition permits crystallization, the specific post-polymerization thermal treatment actively reorganizes the morphological structure into thicker lamellae, qualitatively elevating the observed melting temperature above what would be expected from the chemical composition alone."
    }
  },
  {
    "doi": null,
    "title": "Properties of low-density polyethylene/natural rubber/ water hyacinth fiber composites: the effect of alkaline treatment",
    "year": 2015,
    "chemical_composition": {
      "repeat_unit_psmiles": "[*]CC[*]",
      "monomers": [
        {
          "name": "Ethylene",
          "smiles": "C=C",
          "ratio_value": 80,
          "ratio_unit": "phr"
        },
        {
          "name": "Isoprene",
          "smiles": "CC(=C)C=C",
          "ratio_value": 20,
          "ratio_unit": "phr"
        }
      ],
      "additives": [
        {
          "name": "Water hyacinth fiber",
          "type": "filler",
          "amount_value": 5,
          "amount_unit": "phr"
        }
      ],
      "is_homopolymer": false
    },
    "processing_history": "Compounded using Brabender Plasticorder at 160 °C, 50 rpm for 5 min. Compression molded at 160 °C (preheat 5 min, compress 6 min, cool 4 min). Tm measured by DSC (PerkinElmer DSC-7) from 25 to 200 °C at 10 °C/min under N2 flow of 50 ml/min.",
    "hierarchical_structure": "Percent crystallinity 29.67% (DSC). Average interparticle spacing (d) 0.3567 nm (XRD).",
    "properties": {
      "Tm": {
        "value": [
          110.75
        ],
        "unit": "°C"
      }
    },
    "analysis_with_hierarchical_structure": {
      "descriptive_text": "The material is an ethylene-isoprene copolymer containing 80 phr ethylene and 20 phr isoprene, compounded with 5 phr water hyacinth fiber filler. Preparation involved melt compounding using a Brabender Plasticorder at 160 °C and 50 rpm for 5 minutes, followed by compression molding at 160 °C with a 5-minute preheat, 6-minute compression, and 4-minute cooling cycle. Structural analysis revealed a percent crystallinity of 29.67% determined by DSC and an average interparticle spacing of 0.3567 nm measured by XRD, while thermal properties were assessed via DSC from 25 to 200 °C at 10 °C/min under a nitrogen flow of 50 ml/min.",
      "reasoning_analysis": "Increasing Factors: The substantial ethylene content provides a regular backbone capable of crystallization, establishing the fundamental thermal transition, while the water hyacinth fiber filler may act as a nucleating agent that restricts segmental mobility at the interface and stabilizes the crystalline phase. The compression molding process applies pressure that can enhance crystal packing density and promote the formation of more thermally stable lamellae during the cooling phase. Decreasing Factors: The incorporation of 20 phr isoprene introduces significant structural irregularities and steric hindrance within the polyethylene lattice, disrupting chain packing and reducing lamellar thickness, which inherently depresses the Tm relative to linear polyethylene homopolymers. Additionally, the moderate cooling rate during molding and the resulting crystallinity of 29.67% suggest the presence of less perfect crystals with higher defect concentrations that melt at lower temperatures. Dominant Factor: The copolymer composition, specifically the disruption of lattice regularity by the isoprene comonomer units, is the dominant factor determining the Tm. Although the filler and processing conditions influence crystal morphology and stability, the intrinsic inability of the irregular chains to form thick, perfect crystallites fundamentally limits the melting temperature to a value lower than that of pure polyethylene."
    },
    "analysis_without_hierarchical_structure": {
      "descriptive_text": "The sample comprises an ethylene-isoprene copolymer containing 80 phr ethylene and 20 phr isoprene, reinforced with 5 phr water hyacinth fiber filler. The material was compounded using a Brabender Plasticorder at 160 °C and 50 rpm for 5 minutes, followed by compression molding at 160 °C involving a 5-minute preheat, 6-minute compression, and 4-minute cooling cycle. Thermal analysis was conducted using a PerkinElmer DSC-7, heating from 25 to 200 °C at 10 °C/min under a nitrogen flow of 50 ml/min to determine the melting temperature.",
      "reasoning_analysis": "Increasing Factors: The high ethylene content (80 phr) provides a crystallizable backbone capable of forming lamellar structures, establishing the fundamental basis for an observable melting transition. Additionally, the water hyacinth fibers may serve as heterogeneous nucleating agents, potentially enhancing crystallinity density, while the shear forces during Brabender compounding could induce chain orientation that facilitates ordered packing. Decreasing Factors: The incorporation of 20 phr isoprene introduces significant structural irregularity and steric hindrance into the polyethylene lattice, which disrupts chain packing and thermodynamically depresses the melting temperature relative to pure polyethylene. Furthermore, the relatively short 4-minute cooling period during compression molding likely restricts the time available for lamellar thickening, resulting in less perfect crystals with lower thermal stability. Dominant Factor: The compositional effect of the isoprene comonomer serves as the dominant factor governing the final Tm behavior. While the filler and processing conditions influence the degree of crystallinity and crystal perfection, the intrinsic thermodynamic penalty imposed by the random inclusion of isoprene units into the crystalline phase fundamentally lowers the equilibrium melting point compared to the ethylene homopolymer baseline."
    }
  },
  {
    "doi": null,
    "title": "Properties of low-density polyethylene/natural rubber/ water hyacinth fiber composites: the effect of alkaline treatment",
    "year": 2015,
    "chemical_composition": {
      "repeat_unit_psmiles": "[*]CC[*]",
      "monomers": [
        {
          "name": "Ethylene",
          "smiles": "C=C",
          "ratio_value": 80,
          "ratio_unit": "phr"
        },
        {
          "name": "Isoprene",
          "smiles": "CC(=C)C=C",
          "ratio_value": 20,
          "ratio_unit": "phr"
        }
      ],
      "additives": [
        {
          "name": "Water hyacinth fiber",
          "type": "filler",
          "amount_value": 15,
          "amount_unit": "phr"
        }
      ],
      "is_homopolymer": false
    },
