Repository: hhtrick/HHT-code

# HHT training framework

This directory contains model training, embedding precomputation, inference, article-level baselines and the curated datasets. All commands below assume that the working directory is `train_code/`.

## 3. Datasets and fixed partitions

Each main dataset is a JSON array at `dataset/{property}/{property}.json`. Entries contain source metadata, `chemical_composition`, `processing_history`, `hierarchical_structure`, `properties`, and two generated-analysis objects. Targets are stored as `properties[property]["value"]`; source metadata and target values are not predictive input fields.

| Property | Train | Validation | Test | Total |
|---|---:|---:|---:|---:|

File: train_code/dataset/Tm/Tm.json (part 183 of 200)
[
    "processing_history": "Compounded using Brabender Plasticorder at 160 °C, 50 rpm for 5 min. Compression molded at 160 °C (preheat 5 min, compress 6 min, cool 4 min). Tm measured by DSC (PerkinElmer DSC-7) from 25 to 200 °C at 10 °C/min under N2 flow of 50 ml/min.",
    "hierarchical_structure": "Percent crystallinity 26.53% (DSC). Average interparticle spacing (d) 0.3499 nm (XRD).",
    "properties": {
      "Tm": {
        "value": [
          109.78
        ],
        "unit": "°C"
      }
    },
    "analysis_with_hierarchical_structure": {
      "descriptive_text": "The sample consists of an ethylene-isoprene copolymer composed of 80 phr ethylene and 20 phr isoprene monomers, reinforced with 15 phr Water hyacinth fiber filler. The material was compounded using a Brabender Plasticorder at 160 °C and 50 rpm for 5 minutes, followed by compression molding at 160 °C with a cycle comprising 5 minutes preheating, 6 minutes compression, and 4 minutes cooling. Structural characterization revealed a percent crystallinity of 26.53% via DSC and an average interparticle spacing of 0.3499 nm determined by XRD. The melting temperature was subsequently measured by DSC from 25 to 200 °C at a heating rate of 10 °C/min under a nitrogen flow of 50 ml/min.",
      "reasoning_analysis": "Increasing Factors: The high ethylene content (80 phr) provides substantial crystallizable sequences within the backbone, establishing the fundamental capability for the material to exhibit a melting transition. Additionally, the incorporation of Water hyacinth fiber filler may serve as heterogeneous nucleation sites, potentially facilitating the initiation of crystallization and stabilizing the crystalline phase during the compression molding process. Decreasing Factors: The inclusion of isoprene monomers (20 phr) introduces significant structural irregularity and steric bulk into the polymer chain, acting as defects within the crystal lattice that reduce the effective sequence length of crystallizable ethylene units. According to copolymer crystallization theory, these defects limit lamellar thickness and depress the equilibrium melting temperature. Furthermore, the specific processing history involving a 4-minute cooling phase after compression molding may restrict the time available for crystal perfection and lamellar thickening, resulting in a lower observed Tm compared to slowly annealed samples. Dominant Factor: The copolymerization effect introduced by the isoprene comonomer is the dominant factor governing the Tm behavior. While the ethylene content enables crystallization and the filler may assist nucleation, the intrinsic disruption of chain regularity caused by the isoprene units fundamentally limits the thermodynamic stability and thickness of the crystalline lamellae, qualitatively lowering the Tm relative to a pure polyethylene homopolymer processed under similar conditions."
    },
    "analysis_without_hierarchical_structure": {
      "descriptive_text": "The sample comprises an ethylene-isoprene copolymer matrix formulated with 80 phr ethylene and 20 phr isoprene, reinforced with 15 phr water hyacinth fiber filler. The composite material was compounded using a Brabender Plasticorder at 160 °C and 50 rpm for 5 minutes, followed by compression molding at 160 °C which included a 5-minute preheat, 6-minute compression, and 4-minute cooling cycle. The melting temperature was characterized via differential scanning calorimetry using a PerkinElmer DSC-7 instrument, scanning from 25 to 200 °C at a rate of 10 °C/min under a nitrogen flow of 50 ml/min.",
      "reasoning_analysis": "Increasing Factors: The high ethylene content (80 phr) provides a crystallizable polyethylene-like backbone capable of forming lamellar structures, establishing the fundamental basis for a distinct melting transition. Additionally, the incorporation of water hyacinth fiber filler may act as a heterogeneous nucleating agent and impose interfacial constraints on polymer chains, potentially stabilizing crystalline regions and restricting chain mobility near the filler surface. Decreasing Factors: The inclusion of 20 phr isoprene comonomer introduces structural irregularities and side groups that disrupt the regularity of the polymer backbone, hindering efficient packing into the crystal lattice and thermodynamically depressing the equilibrium melting temperature. Furthermore, the processing history involves a relatively rapid 4-minute cooling cycle during compression molding, which may limit the time available for crystal growth, resulting in thinner lamellae that melt at lower temperatures compared to slowly cooled samples. Dominant Factor: The chemical irregularity introduced by the isoprene comonomer is the dominant factor governing the melting behavior, as the disruption of lattice regularity fundamentally lowers the thermodynamic ceiling for the melting temperature relative to a pure polyethylene homopolymer, outweighing the secondary kinetic effects of cooling rate and filler interactions."
    }
  },
  {
    "doi": "10.1039/d4ra08683j",
    "title": "Syntheses of cyclic polylactides and the problem of catenane formation†",
    "year": 2025,
    "chemical_composition": {
      "repeat_unit_psmiles": "[*]OC(=O)C(C)O[*]",
      "monomers": [
        {
          "name": "L-Lactide",
          "smiles": "C[C@H]1OC(=O)O1",
          "ratio_value": null,
          "ratio_unit": null
        }
      ],
      "additives": [
        {
          "name": "BuSnSPF",
          "type": "catalyst",
          "amount_value": 0.5,
          "amount_unit": "mol%"
        }
      ],
      "is_homopolymer": true
    },
    "processing_history": "Bulk polymerization at 140 °C for 2 d with BuSnSPF catalyst (LA/Cat 200/1). Precipitated in ligroin. Annealed at 120 °C for 2 d. Tm measured by DSC at 10 K/min.",
    "hierarchical_structure": "Semicrystalline cyclic poly(L-lactide) with extended-ring crystallites (alpha-modification).",
    "properties": {
      "Tm": {
        "value": [
          181.6
        ],
        "unit": "°C"
      }
    },
    "analysis_with_hierarchical_structure": {
      "descriptive_text": "The sample is a semicrystalline cyclic poly(L-lactide) homopolymer exhibiting an alpha-modification crystal structure with extended-ring crystallites. It was synthesized via bulk polymerization of L-lactide at 140 °C for 2 days using BuSnSPF as a catalyst with a monomer-to-catalyst ratio of 200:1, followed by precipitation in ligroin. To enhance crystalline order, the material underwent annealing at 120 °C for 2 days prior to characterization. The melting temperature was determined by differential scanning calorimetry at a heating rate of 10 K/min.",
      "reasoning_analysis": "Increasing Factors: The stereoregularity of the L-lactide homopolymer facilitates efficient chain packing and crystallization, establishing a baseline capacity for a defined melting transition. The cyclic topology of the polymer chains eliminates chain ends, thereby reducing the entropy of fusion compared to linear analogs, which thermodynamically drives the Tm higher. Furthermore, the processing history includes annealing at 120 °C for 2 days, which promotes lamellar thickening and the formation of the thermodynamically stable alpha-modification crystal structure, both of which significantly elevate the melting temperature. Decreasing Factors: The presence of BuSnSPF catalyst residue, even at 0.5 mol%, acts as a chemical impurity within the crystal lattice, potentially inducing melting point depression according to colligative properties. Additionally, the monomer-to-catalyst ratio of 200:1 suggests a relatively low degree of polymerization; while the cyclic topology mitigates chain end effects, the overall molecular weight constraints may limit the maximum achievable lamellar thickness compared to high molecular weight samples, potentially suppressing the Tm. Dominant Factor: The structural integrity provided by the cyclic topology combined with the thermal history of extended annealing is the dominant factor. These elements promote the formation of highly ordered, stable alpha-modification extended-ring crystallites, which qualitatively outweigh the melting point depression caused by catalyst residues or molecular weight limitations, resulting in a Tm characteristic of well-ordered cyclic poly(L-lactide)."
    },
    "analysis_without_hierarchical_structure": {
      "descriptive_text": "The sample comprises a poly(L-lactic acid) homopolymer synthesized via bulk polymerization of L-Lactide monomers using BuSnSPF as a catalyst at a monomer-to-catalyst ratio of 200:1. The reaction was conducted at 140 °C for 2 days, followed by purification through precipitation in ligroin to isolate the polymer. To optimize crystalline morphology, the material underwent thermal annealing at 120 °C for 2 days, and the melting temperature was subsequently determined using differential scanning calorimetry at a heating rate of 10 K/min.",
      "reasoning_analysis": "Increasing Factors: The stereoregular structure of the poly(L-lactic acid) homopolymer derived from L-Lactide monomers facilitates efficient chain packing into a crystalline lattice, establishing a high intrinsic baseline for melting temperature. Furthermore, the processing history includes a significant thermal annealing step at 120 °C for 2 days, which promotes crystal perfection and lamellar thickening, thermodynamically stabilizing the crystalline phase and driving the Tm upward. Decreasing Factors: The inclusion of BuSnSPF catalyst residues at 0.5 mol% introduces low molecular weight impurities into the polymer matrix, which can disrupt crystal lattice continuity and exert a freezing-point depression effect that qualitatively lowers the Tm. Additionally, any structural defects introduced during the bulk polymerization or precipitation in ligroin could limit the maximum achievable crystallinity, thereby reducing the thermal stability of the crystalline domains. Dominant Factor: While the catalyst residue presents a potential depressive influence, the dominant factor governing the final Tm behavior is the combination of the inherent isotacticity of the PLLA backbone and the extensive thermal annealing; the annealing process specifically enhances lamellar thickness and reduces defect density within the crystals, qualitatively overriding the impurity effects to yield a Tm characteristic of a well-ordered semi-crystalline structure."
    }
  },
  {
    "doi": null,
    "title": "Properties of low-density polyethylene/natural rubber/ water hyacinth fiber composites: the effect of alkaline treatment",
    "year": 2015,
    "chemical_composition": {
      "repeat_unit_psmiles": "[*]CC[*]",
      "monomers": [
        {
          "name": "Ethylene",
          "smiles": "C=C",
          "ratio_value": 80,
          "ratio_unit": "phr"
        },
        {
          "name": "Isoprene",
          "smiles": "CC(=C)C=C",
          "ratio_value": 20,
          "ratio_unit": "phr"
        }
      ],
      "additives": [
        {
          "name": "Water hyacinth fiber",
          "type": "filler",
          "amount_value": 25,
          "amount_unit": "phr"
        }
      ],
      "is_homopolymer": false
    },
    "processing_history": "Compounded using Brabender Plasticorder at 160 °C, 50 rpm for 5 min. Compression molded at 160 °C (preheat 5 min, compress 6 min, cool 4 min). Tm measured by DSC (PerkinElmer DSC-7) from 25 to 200 °C at 10 °C/min under N2 flow of 50 ml/min.",
    "hierarchical_structure": "Percent crystallinity 21.77% (DSC). Average interparticle spacing (d) 0.3738 nm (XRD).",
    "properties": {
      "Tm": {
        "value": [
          109.3
        ],
        "unit": "°C"
      }
    },
    "analysis_with_hierarchical_structure": {
      "descriptive_text": "The material is an ethylene-isoprene copolymer composed of 80 phr ethylene and 20 phr isoprene monomers, reinforced with 25 phr water hyacinth fiber filler. Processing involved melt compounding in a Brabender Plasticorder at 160 °C followed by compression molding at the same temperature with a 4-minute cooling phase. Structural analysis indicates a semi-crystalline morphology with 21.77% crystallinity and an average interparticle spacing of 0.3738 nm, while thermal properties were evaluated via DSC under nitrogen flow.",
      "reasoning_analysis": "Increasing Factors: The high ethylene content provides substantial crystallizable sequences that establish the baseline melting capability. The water hyacinth fiber filler may act as a heterogeneous nucleating agent, potentially promoting crystal stability, and the 4-minute cooling period during compression molding allows for lamellar thickening compared to rapid quenching processes. Decreasing Factors: The incorporation of 20 phr isoprene introduces structural irregularities and unsaturation into the polymer backbone, which disrupts lattice packing and reduces the length of crystallizable ethylene sequences according to copolymer melting point depression theory. Additionally, the moderate crystallinity level of 21.77% implies a significant amorphous fraction and potentially less perfect crystals compared to high-density polyethylene homopolymers. Dominant Factor: The chemical composition, specifically the copolymerization with isoprene, qualitatively dominates the final Tm behavior. While the filler nucleation and thermal history modulate crystal perfection, the intrinsic disruption of chain regularity by the isoprene units fundamentally limits the maximum achievable lattice stability and melting temperature relative to a pure polyethylene homopolymer."
    },
    "analysis_without_hierarchical_structure": {
      "descriptive_text": "The material system comprises an ethylene-isoprene copolymer formulated with 80 phr ethylene and 20 phr isoprene, reinforced with 25 phr water hyacinth fiber as a natural filler. The composite was compounded using a Brabender Plasticorder at 160 °C and 50 rpm for 5 minutes, followed by compression molding at 160 °C involving a 5-minute preheat, 6-minute compression, and 4-minute cooling cycle. The melting temperature was subsequently characterized using differential scanning calorimetry on a PerkinElmer DSC-7 instrument, scanning from 25 to 200 °C at a rate of 10 °C/min under a nitrogen flow of 50 ml/min.",
      "reasoning_analysis": "Increasing Factors: The high ethylene content provides substantial crystallizable sequences that establish the fundamental semi-crystalline structure necessary for a defined melting transition. Additionally, the water hyacinth fibers may act as heterogeneous nucleating agents, promoting crystal initiation, while the compression molding cooling cycle allows sufficient time for lamellar thickening, both of which contribute to thermal stability and potentially higher observed Tm. Decreasing Factors: The incorporation of isoprene comonomers introduces structural irregularity and steric hindrance into the polymer backbone, which disrupts the regularity of the crystal lattice and reduces the average sequence length of crystallizable ethylene units, inherently depressing the equilibrium melting temperature. Dominant Factor: The chemical composition, specifically the sequence distribution disruption caused by the 20 phr isoprene content, is the dominant factor qualitatively defining the Tm, as the thermodynamic penalty of incorporating non-crystallizable units into the lattice outweighs the secondary crystallization enhancements provided by the filler nucleation and thermal history."
    }
  },
  {
    "doi": "10.1039/d4ra08683j",
    "title": "Syntheses of cyclic polylactides and the problem of catenane formation†",
    "year": 2025,
    "chemical_composition": {
      "repeat_unit_psmiles": "[*]OC(=O)C(C)O[*]",
      "monomers": [
        {
          "name": "L-Lactide",
          "smiles": "C[C@H]1OC(=O)O1",
          "ratio_value": null,
          "ratio_unit": null
        }
      ],
      "additives": [
        {
          "name": "BuSnSPF",
          "type": "catalyst",
          "amount_value": 0.2,
          "amount_unit": "mol%"
        }
      ],
      "is_homopolymer": true
    },
    "processing_history": "Bulk polymerization at 140 °C for 2 d with BuSnSPF catalyst (LA/Cat 500/1). Precipitated in ligroin. Tm measured by DSC at 10 K/min.",
    "hierarchical_structure": "Semicrystalline cyclic poly(L-lactide) with extended-ring crystallites (alpha-modification).",
    "properties": {
      "Tm": {
        "value": [
          195.8
        ],
        "unit": "°C"
      }
    },
    "analysis_with_hierarchical_structure": {
      "descriptive_text": "The sample comprises a semicrystalline cyclic poly(L-lactide) homopolymer synthesized via bulk polymerization at 140 °C for 2 days using BuSnSPF catalyst at a monomer-to-catalyst ratio of 500:1. Following synthesis, the material was precipitated in ligroin to isolate the polymer, which exhibits a hierarchical structure characterized by extended-ring crystallites of the alpha-modification. The melting temperature was subsequently determined using differential scanning calorimetry at a heating rate of 10 K/min.",
      "reasoning_analysis": "Increasing Factors: The cyclic topology eliminates chain ends, reducing free volume and enhancing chain packing efficiency within the crystal lattice, which intrinsically elevates the Tm relative to linear analogs. Additionally, the exclusive use of L-lactide ensures high stereoregularity, facilitating the formation of the stable alpha-modification crystallites, which are thermodynamically favored to melt at higher temperatures. Decreasing Factors: The presence of the BuSnSPF catalyst residue, even at 0.2 mol%, introduces chemical impurities that may disrupt lattice perfection and depress the Tm. Furthermore, if the precipitation in ligroin did not fully remove solvent molecules, residual ligroin could act as a plasticizer within the amorphous regions, indirectly affecting the thermal stability of the crystalline domains. Dominant Factor: The topological constraint imposed by the cyclic architecture combined with the high stereoregularity of the L-lactide units dominates the thermal behavior. These factors promote the formation of stable alpha-modification extended-ring crystallites, qualitatively driving the Tm higher compared to linear poly(L-lactide) systems, outweighing the minor depressive effects of residual catalyst or solvent impurities."
    },
    "analysis_without_hierarchical_structure": {
      "descriptive_text": "The sample consists of a poly(L-lactic acid) homopolymer synthesized via bulk polymerization of L-lactide monomers. The reaction was conducted at 140 °C for 2 days using BuSnSPF as a catalyst at a loading of 0.2 mol%. Following synthesis, the polymer was purified by precipitation in ligroin. The melting temperature was subsequently characterized using differential scanning calorimetry at a heating rate of 10 K/min.",
      "reasoning_analysis": "Increasing Factors: The utilization of L-lactide monomers creates a highly isotactic polymer backbone, facilitating efficient chain packing and the formation of stable crystalline domains which inherently elevates the Tm. Additionally, the precipitation step in the processing history removes unreacted monomers and oligomers, eliminating potential plasticizing effects that would otherwise depress the melting temperature. Decreasing Factors: The retention of BuSnSPF catalyst residue acts as a low molecular weight impurity within the matrix, potentially disrupting crystal lattice perfection. Furthermore, the extended thermal exposure during bulk polymerization at 140 °C carries a risk of thermal racemization or transesterification, which could reduce stereoregularity and crystalline quality, thereby lowering the Tm. Dominant Factor: The intrinsic stereoregularity derived from the L-lactide monomer units is the dominant factor governing the thermal behavior. While catalyst residue and thermal history introduce defects, the fundamental ability of the isotactic chains to organize into a crystalline lattice establishes the baseline melting behavior, making the structural regularity the primary determinant of the observed Tm."
    }
  },
  {
    "doi": "10.1039/d4ra08683j",
    "title": "Syntheses of cyclic polylactides and the problem of catenane formation†",
    "year": 2025,
    "chemical_composition": {
      "repeat_unit_psmiles": "[*]OC(=O)C(C)O[*]",
      "monomers": [
        {
          "name": "L-Lactide",
          "smiles": "C[C@H]1OC(=O)O1",
          "ratio_value": null,
          "ratio_unit": null
        }
      ],
      "additives": [
        {
          "name": "BuSnSPF",
          "type": "catalyst",
          "amount_value": 0.2,
          "amount_unit": "mol%"
        }
      ],
      "is_homopolymer": true
    },
    "processing_history": "Bulk polymerization at 140 °C for 6 d with BuSnSPF catalyst (LA/Cat 500/1). Precipitated in ligroin. Tm measured by DSC at 10 K/min.",
    "hierarchical_structure": "Semicrystalline cyclic poly(L-lactide) with extended-ring crystallites (alpha-modification).",
    "properties": {
      "Tm": {
        "value": [
          194.3
        ],
        "unit": "°C"
      }
    },
    "analysis_with_hierarchical_structure": {
      "descriptive_text": "The sample comprises a semicrystalline cyclic poly(L-lactide) homopolymer characterized by extended-ring crystallites in the alpha-modification. Synthesis was achieved through bulk polymerization of L-lactide at 140 °C for 6 days utilizing BuSnSPF catalyst at a concentration of 0.2 mol%, followed by precipitation in ligroin. The thermal properties were evaluated via differential scanning calorimetry at a heating rate of 10 K/min.",
      "reasoning_analysis": "Increasing Factors: The stereoregularity of the L-lactide monomers facilitates tight chain packing and high crystallinity, inherently raising the Tm. Furthermore, the cyclic topology eliminates chain ends, reducing the entropy of fusion relative to linear analogs and thermodynamically stabilizing the crystalline phase. The formation of the alpha-modification crystallites, which represents the most stable crystalline form of poly(L-lactide), also contributes to a higher melting temperature. Decreasing Factors: The presence of residual BuSnSPF catalyst, despite precipitation, may act as a low-molecular-weight impurity within the polymer matrix, potentially inducing melting point depression according to colligative property principles. Additionally, if the precipitation process in ligroin resulted in rapid solidification without sufficient annealing, it could limit the perfection of the crystalline lamellae thickness, thereby lowering the observed Tm. Dominant Factor: The combination of the cyclic topology and the stereoregular formation of the stable alpha-crystalline modification qualitatively dominates the thermal behavior. The absence of chain ends in the cyclic architecture significantly restricts the entropy gain upon melting compared to linear chains, establishing a higher thermodynamic baseline for the Tm that likely outweighs any minor depression caused by residual catalyst impurities."
    },
    "analysis_without_hierarchical_structure": {
      "descriptive_text": "The sample comprises a poly(L-lactide) homopolymer synthesized via bulk polymerization of L-lactide monomers at 140 °C for 6 days utilizing BuSnSPF as a catalyst with a monomer-to-catalyst ratio of 500:1. Following the reaction, the material was purified by precipitation in ligroin to isolate the polymer. The melting temperature was characterized using differential scanning calorimetry at a heating rate of 10 K/min.",
      "reasoning_analysis": "Increasing Factors: The exclusive use of L-lactide monomers ensures high stereoregularity within the polymer backbone, facilitating efficient chain packing and the formation of stable crystalline lamellae which intrinsically elevates the Tm. Additionally, the extended polymerization time promotes high molecular weight development, and the precipitation purification step removes low molecular weight oligomers, both contributing to enhanced crystal stability. Decreasing Factors: The presence of residual BuSnSPF catalyst at 0.2 mol% acts as a chemical impurity within the crystal lattice, inducing a melting point depression effect. Furthermore, the prolonged thermal exposure at 140 °C introduces a potential risk of minor racemization or thermal degradation, which would disrupt stereoregularity and lower the Tm. Dominant Factor: The high stereoregularity inherent to the poly(L-lactide) structure is the dominant factor, as the isotactic configuration is the fundamental prerequisite for crystallization and defines the thermal stability limit, outweighing the depressive influences of trace catalyst residues or minor thermal history imperfections."
    }
  },
  {
    "doi": "10.1002/pc.29583",
    "title": "Tailoring the polyvinylidene fluoride phase structure in high permittivity MXene/polyvinylidene fluoride composite films via supercooling of the polymer melt",
    "year": 2025,
    "chemical_composition": {
      "repeat_unit_psmiles": "[*]C(F)(F)C([*])",
      "monomers": [
        {
          "name": "Vinylidene fluoride",
          "smiles": "C=C(F)F",
          "ratio_value": null,
          "ratio_unit": null
        }
      ],
      "additives": [
        {
          "name": "MXene",
          "type": "filler",
          "amount_value": 1,
          "amount_unit": "vol%"
        }
      ],
      "is_homopolymer": false
    },
    "processing_history": "Solution-cast in DMF, dried at 60 °C for 1 h. Thermal treatment at 175 °C for 1 h. DSC (TA Q200) under N2 atmosphere. γ-phase peak measurement.",
    "hierarchical_structure": "Coexistence of α-phase and γ-phase. Shoulder peak at 175 °C.",
    "properties": {
      "Tm": {
        "value": [
          175
        ],
        "unit": "°C"
      }
    },
    "analysis_with_hierarchical_structure": {
      "descriptive_text": "This material comprises a poly(vinylidene fluoride) matrix incorporated with 1 vol% MXene filler. The composite was fabricated via solution casting in dimethylformamide, followed by drying at 60 °C for 1 hour and a subsequent thermal treatment at 175 °C for 1 hour. Hierarchical structural analysis indicates a coexistence of α-phase and γ-phase crystalline polymorphs, characterized by a shoulder peak at 175 °C, with thermal properties evaluated using differential scanning calorimetry under a nitrogen atmosphere focusing on the γ-phase peak.",
      "reasoning_analysis": "Increasing Factors: The thermal treatment at 175 °C facilitates lamellar thickening and crystal perfection, which inherently elevates the melting temperature by stabilizing the crystalline regions. Additionally, the incorporation of MXene fillers serves as heterogeneous nucleation sites and restricts segmental chain mobility at the polymer-filler interface, further contributing to thermal stability. The strong dipole interactions arising from the fluorine atoms in the vinylidene fluoride units also establish a high lattice energy. Decreasing Factors: The coexistence of multiple crystalline phases (α and γ) introduces structural heterogeneity and grain boundaries that can disrupt crystal continuity, potentially depressing the observed melting onset relative to a single-phase system. Furthermore, the initial solution-casting process may result in smaller initial crystallite sizes compared to melt-processing, requiring the subsequent annealing to overcome this deficit. Dominant Factor: The post-processing thermal treatment at 175 °C is the dominant factor governing the final Tm behavior. This annealing step selectively stabilizes the higher-melting crystalline populations and promotes lamellar reorganization, effectively overriding the initial structural imperfections introduced during solvent casting and defining the thermal stability limit observed in the γ-phase peak measurement."
    },
    "analysis_without_hierarchical_structure": {
      "descriptive_text": "The sample comprises a poly(vinylidene fluoride) based matrix composite incorporated with 1 vol% MXene filler. The material was prepared via solution casting in dimethylformamide, followed by drying at 60 °C for 1 hour and a subsequent thermal treatment at 175 °C for 1 hour. Thermal analysis was performed using differential scanning calorimetry under a nitrogen atmosphere, with the melting temperature specifically determined from the γ-phase crystalline peak.",
      "reasoning_analysis": "Increasing Factors: The thermal treatment at 175 °C facilitates annealing, which promotes lamellar thickening and crystal perfection, thermodynamically stabilizing the crystalline phase and driving the Tm higher. Additionally, the MXene filler acts as a heterogeneous nucleating agent that promotes the formation of the γ-phase polymorph, which typically exhibits a higher melting temperature compared to the α-phase due to its specific TGTG' chain conformation and packing efficiency. Decreasing Factors: The incorporation of nanoscale MXene fillers introduces interfacial confinement effects that may restrict the growth of large crystallites, potentially resulting in smaller crystal sizes that depress the Tm according to the Gibbs-Thomson equation. Furthermore, if the initial drying at 60 °C left residual DMF solvent trapped within the matrix prior to annealing, these molecules could act as diluents that disrupt intermolecular crystalline forces and lower the melting point. Dominant Factor: The thermal treatment at 175 °C is the dominant factor influencing the final Tm behavior. This annealing step is sufficient to eliminate residual solvent and drives the reorganization of polymer chains into thicker, more stable crystallites within the γ-phase configuration, meaning the thermodynamic stabilization from crystal perfection and polymorph selection outweighs the potential melting point depression caused by nanoscale confinement."
    }
  },
  {
    "doi": "10.1002/pc.29583",
    "title": "Tailoring the polyvinylidene fluoride phase structure in high permittivity MXene/polyvinylidene fluoride composite films via supercooling of the polymer melt",
    "year": 2025,
    "chemical_composition": {
      "repeat_unit_psmiles": "[*]C(F)(F)C([*])",
      "monomers": [
        {
          "name": "Vinylidene fluoride",
          "smiles": "C=C(F)F",
          "ratio_value": null,
          "ratio_unit": null
        }
      ],
      "additives": [
        {
          "name": "MXene",
          "type": "filler",
          "amount_value": 2,
          "amount_unit": "vol%"
        }
      ],
      "is_homopolymer": false
    },
    "processing_history": "Solution-cast in DMF, dried at 60 °C for 1 h. Thermal treatment at 175 °C for 1 h. DSC (TA Q200) under N2 atmosphere. γ-phase peak measurement.",
    "hierarchical_structure": "Coexistence of α-phase and γ-phase. Similar variation to 1% MXene. Shoulder peak at 175 °C.",
    "properties": {
      "Tm": {
        "value": [
          175
        ],
        "unit": "°C"
      }
    },
    "analysis_with_hierarchical_structure": {
      "descriptive_text": "The sample comprises a poly(vinylidene fluoride) based composite incorporating 2 vol% MXene filler. Fabricated via solution casting in dimethylformamide, the material underwent drying at 60 °C followed by thermal treatment at 175 °C for 1 hour. Structural characterization reveals a hierarchical morphology featuring the coexistence of α-phase and γ-phase crystalline polymorphs with an observed shoulder peak at 175 °C, while differential scanning calorimetry was conducted under a nitrogen atmosphere to specifically monitor the γ-phase peak behavior.",
      "reasoning_analysis": "Increasing Factors: The thermal annealing at 175 °C promotes lamellar thickening and crystal perfection, which thermodynamically raises the melting temperature. Additionally, the MXene filler acts as a nucleating agent that stabilizes the polar γ-phase, which inherently exhibits a higher melting point than the α-phase, while interfacial interactions restrict chain mobility within the crystalline regions. Decreasing Factors: The initial solution-casting process may generate smaller crystallites with higher surface-to-volume ratios compared to melt-crystallized counterparts, potentially lowering the melting onset. Furthermore, the coexistence of multiple crystalline phases introduces structural heterogeneity and domain boundaries that can act as defects, slightly depressing the thermal stability relative to a pure single-phase system. Dominant Factor: The combination of high-temperature thermal treatment and filler-induced γ-phase stabilization qualitatively dominates the final behavior. These factors drive the formation of thicker, more stable lamellae and favor the higher-melting polymorph, resulting in a net increase in Tm relative to non-annealed or unfilled α-phase dominated samples."
    },
    "analysis_without_hierarchical_structure": {
      "descriptive_text": "The sample consists of a poly(vinylidene fluoride) matrix composite incorporating 2 vol% MXene filler. The material was fabricated via solution casting in dimethylformamide, followed by drying at 60 °C for 1 h and subsequent thermal treatment at 175 °C for 1 h. The melting behavior was characterized using differential scanning calorimetry under a nitrogen atmosphere, with specific focus on the γ-phase crystalline peak.",
      "reasoning_analysis": "Increasing Factors: The thermal treatment at 175 °C serves as an annealing step that promotes lamellar thickening and enhances crystal perfection, which thermodynamically elevates the melting temperature. The incorporation of MXene filler can act as a heterogeneous nucleating agent and restrict polymer chain mobility at the interface, thereby stabilizing the crystalline domains. Additionally, the specific formation of the γ-phase polymorph typically exhibits a higher melting point compared to the α-phase due to differences in chain packing density and conformational energy. Decreasing Factors: The initial solution-casting process may yield smaller or less perfect crystallites compared to melt-processing techniques, potentially establishing a lower baseline melting temperature prior to annealing. Furthermore, if the MXene filler disrupts the continuity of the PVDF lattice or introduces defects at the interface without sufficient adhesion, it could locally reduce crystal stability and depress the melting point. Dominant Factor: The thermal annealing step is the dominant factor influencing the final Tm, as the high-temperature treatment near the melting point allows for significant reorganization of the crystal structure into thicker, more stable lamellae, overriding the initial morphology induced by solvent casting and defining the thermal stability of the γ-phase crystals."
    }
  },
  {
    "doi": "10.1002/pc.29583",
    "title": "Tailoring the polyvinylidene fluoride phase structure in high permittivity MXene/polyvinylidene fluoride composite films via supercooling of the polymer melt",
    "year": 2025,
    "chemical_composition": {
      "repeat_unit_psmiles": "[*]C(F)(F)C([*])",
      "monomers": [
        {
          "name": "Vinylidene fluoride",
          "smiles": "C=C(F)F",
          "ratio_value": null,
          "ratio_unit": null
        }
      ],
      "additives": [
        {
          "name": "MXene",
          "type": "filler",
          "amount_value": 2,
          "amount_unit": "vol%"
        }
      ],
      "is_homopolymer": false
    },
    "processing_history": "Solution-cast in DMF, dried at 60 °C for 1 h. Thermal treatment at 160 °C for 1 h. DSC (TA Q200) under N2 atmosphere. Additional peak measurement.",
    "hierarchical_structure": "Coexistence of polar β- and γ-phases. Similar variation to 1% MXene. Additional peak around 175 °C.",
    "properties": {
      "Tm": {
        "value": [
          175
        ],
        "unit": "°C"
      }
    },
    "analysis_with_hierarchical_structure": {
      "descriptive_text": "The sample comprises a vinylidene fluoride-based polymer matrix reinforced with 2 vol% MXene filler. Preparation involved solution casting in dimethylformamide (DMF), followed by drying at 60 °C for 1 hour and a thermal treatment at 160 °C for 1 hour. Hierarchical structural analysis indicates the coexistence of polar β- and γ-crystalline phases, with variations similar to those observed in lower filler content samples. Thermal characterization was performed using DSC under a nitrogen atmosphere, noting the presence of an additional melting peak.",
      "reasoning_analysis": "Increasing Factors: The thermal treatment at 160 °C facilitates annealing, promoting lamellar thickening and crystal perfection which thermodynamically stabilizes the crystalline phase and elevates the melting temperature. The incorporation of MXene filler acts as a heterogeneous nucleating agent, potentially increasing crystallinity and restricting chain mobility at the polymer-filler interface, thereby enhancing thermal stability. Additionally, the formation of polar β- and γ-phases suggests a highly ordered chain conformation which typically exhibits robust thermal resistance. Decreasing Factors: The introduction of 2 vol% MXene filler may introduce interfacial defects or disrupt the regularity of polymer chain packing within the lamellae if dispersion is imperfect, which can lower the melting point. Furthermore, the solution-casting process carries a risk of residual DMF solvent entrapment despite drying, which could plasticize the amorphous regions and reduce the thermal energy required for melting. The coexistence of multiple crystalline polymorphs indicates structural heterogeneity, where less stable phases may melt at lower temperatures, broadening the transition. Dominant Factor: The thermal annealing history is the dominant factor influencing the Tm behavior. The specific treatment at 160 °C allows for significant crystal reorganization and thickening without melting, which generally overrides the depressive effects of potential residual solvent or filler-induced defects, leading to a qualitatively higher and more stable melting transition compared to non-annealed counterparts."
    },
    "analysis_without_hierarchical_structure": {
      "descriptive_text": "The sample comprises a vinylidene fluoride-based polymer matrix classified as a non-homopolymer, reinforced with 2 vol% MXene filler. The composite was fabricated via solution casting using dimethylformamide (DMF) as the solvent, followed by drying at 60 °C for 1 hour to remove the volatile component. Subsequently, the material underwent a thermal treatment at 160 °C for 1 hour to enhance structural ordering. Thermal characterization was performed using differential scanning calorimetry under a nitrogen atmosphere, with specific protocols for additional peak measurement.",
