Repository: hhtrick/HHT-code

# HHT training framework

This directory contains model training, embedding precomputation, inference, article-level baselines and the curated datasets. All commands below assume that the working directory is `train_code/`.

## 3. Datasets and fixed partitions

Each main dataset is a JSON array at `dataset/{property}/{property}.json`. Entries contain source metadata, `chemical_composition`, `processing_history`, `hierarchical_structure`, `properties`, and two generated-analysis objects. Targets are stored as `properties[property]["value"]`; source metadata and target values are not predictive input fields.

| Property | Train | Validation | Test | Total |
|---|---:|---:|---:|---:|

File: train_code/dataset/Tm/Tm.json (part 184 of 200)
[
      "reasoning_analysis": "Increasing Factors: The thermal treatment at 160 °C serves as an annealing step close to the expected melting region, promoting lamellar thickening and crystal perfection which intrinsically elevates the melting temperature according to the Thomson-Gibbs equation. Additionally, the incorporation of MXene filler acts as a heterogeneous nucleating agent, potentially stabilizing the crystalline phase and restricting chain mobility at the interface, which can contribute to a higher observed Tm. Decreasing Factors: The classification as a non-homopolymer implies the presence of comonomer units or structural defects within the polymer chain, which disrupt the regularity of the crystal lattice and inherently depress the equilibrium melting temperature compared to a pure poly(vinylidene fluoride) homopolymer. Furthermore, solution casting in DMF followed by initial drying at only 60 °C may leave residual high-boiling solvent within the matrix prior to thermal treatment, acting as an impurity that disrupts crystal continuity and lowers the thermal stability of the crystalline domains. Dominant Factor: The thermal annealing history is the dominant factor governing the final Tm behavior; while the non-homopolymer composition sets a lower chemical ceiling for the melting point, the specific processing at 160 °C drives the system toward maximum lamellar thickness and crystalline stability, qualitatively shifting the Tm higher relative to the non-annealed state despite the compositional defects."
    }
  },
  {
    "doi": "10.1002/pc.29583",
    "title": "Tailoring the polyvinylidene fluoride phase structure in high permittivity MXene/polyvinylidene fluoride composite films via supercooling of the polymer melt",
    "year": 2025,
    "chemical_composition": {
      "repeat_unit_psmiles": "[*]C(F)(F)C([*])",
      "monomers": [
        {
          "name": "Vinylidene fluoride",
          "smiles": "C=C(F)F",
          "ratio_value": null,
          "ratio_unit": null
        }
      ],
      "additives": [
        {
          "name": "MXene",
          "type": "filler",
          "amount_value": 2,
          "amount_unit": "vol%"
        }
      ],
      "is_homopolymer": false
    },
    "processing_history": "Solution-cast in DMF, dried at 60 °C for 1 h. Thermal treatment at 175 °C for 1 h. DSC (TA Q200) under N2 atmosphere. α-phase peak measurement.",
    "hierarchical_structure": "Coexistence of α-phase and γ-phase. Similar variation to 1% MXene. Peak around 160 °C reappears.",
    "properties": {
      "Tm": {
        "value": [
          160
        ],
        "unit": "°C"
      }
    },
    "analysis_with_hierarchical_structure": {
      "descriptive_text": "The sample is a poly(vinylidene fluoride) (PVDF) based composite incorporating 2 vol% MXene filler. It was fabricated via solution casting in dimethylformamide (DMF), dried at 60 °C for 1 hour, and subjected to a thermal treatment at 175 °C for 1 hour. Hierarchical structural analysis indicates a coexistence of α-phase and γ-phase crystalline domains, with differential scanning calorimetry (DSC) performed under a nitrogen atmosphere revealing an α-phase peak measurement where a melting peak around 160 °C was observed.",
      "reasoning_analysis": "Increasing Factors: The strong dipole-dipole interactions between fluorine atoms in the PVDF backbone increase cohesive energy density, inherently supporting a higher melting temperature. The thermal annealing at 175 °C promotes lamellar thickening and crystal perfection, thermodynamically stabilizing the crystalline phase against melting. Additionally, the MXene filler acts as a heterogeneous nucleating agent, potentially restricting chain mobility at the interface and enhancing thermal stability. Decreasing Factors: The coexistence of α-phase and γ-phase polymorphs introduces structural heterogeneity, where less stable phase boundaries or impurities may depress the observed melting point. Residual solvent from the solution-casting process in DMF, if not completely removed during drying, could act as a plasticizer to lower the Tm. Dominant Factor: The thermal treatment history at 175 °C is the dominant factor, as the annealing process allows for significant crystal reorganization and thickening that overrides defects from solution casting, while the MXene filler reinforces this stability through nucleation, resulting in a Tm primarily defined by the perfected crystalline structure."
    },
    "analysis_without_hierarchical_structure": {
      "descriptive_text": "The material is a poly(vinylidene fluoride) based composite incorporating 2 vol% MXene filler. It was fabricated via solution casting in dimethylformamide, followed by drying at 60 °C for 1 h and a subsequent thermal treatment at 175 °C for 1 h. Thermal analysis was conducted using differential scanning calorimetry under a nitrogen atmosphere, focusing specifically on the melting behavior associated with the α-phase crystalline structure.",
      "reasoning_analysis": "Increasing Factors: The thermal treatment at 175 °C serves as an annealing process that promotes lamellar thickening and enhances crystal perfection within the poly(vinylidene fluoride) matrix, thermodynamically stabilizing the crystalline phase and driving the Tm higher. Additionally, the incorporation of MXene filler creates interfacial interactions that may restrict polymer chain mobility within the crystalline regions, further supporting a higher melting energy requirement. Decreasing Factors: The initial drying process at 60 °C may be insufficient to completely remove high-boiling point solvents like dimethylformamide, where residual solvent molecules could act as impurities within the crystal lattice or plasticize the amorphous regions, potentially depressing the observed Tm. Furthermore, the presence of nanofillers can sometimes disrupt the continuity of polymer crystallites or induce smaller crystal sizes due to high nucleation density, which typically lowers the melting point. Dominant Factor: The high-temperature thermal treatment at 175 °C is the dominant factor governing the final Tm behavior. Since this temperature exceeds the typical melting range of standard PVDF α-phase, it ensures significant recrystallization and annealing that maximizes lamellar thickness, qualitatively overriding the potential melting point depression caused by residual solvent or filler-induced crystalline defects."
    }
  },
  {
    "doi": null,
    "title": "Properties of low-density polyethylene/natural rubber/ water hyacinth fiber composites: the effect of alkaline treatment",
    "year": 2015,
    "chemical_composition": {
      "repeat_unit_psmiles": "[*]CC[*]",
      "monomers": [
        {
          "name": "Ethylene",
          "smiles": "C=C",
          "ratio_value": 80,
          "ratio_unit": "phr"
        },
        {
          "name": "Isoprene",
          "smiles": "CC(=C)C=C",
          "ratio_value": 20,
          "ratio_unit": "phr"
        }
      ],
      "additives": [
        {
          "name": "Alkaline treated Water hyacinth fiber",
          "type": "filler",
          "amount_value": 5,
          "amount_unit": "phr"
        }
      ],
      "is_homopolymer": false
    },
    "processing_history": "WHF treated with 1 mol dm-3 NaOH at room temp for 2 h, washed, dried at 70 °C for 24 h. Compounded using Brabender Plasticorder at 160 °C, 50 rpm for 5 min. Compression molded at 160 °C (preheat 5 min, compress 6 min, cool 4 min). Tm measured by DSC (PerkinElmer DSC-7) from 25 to 200 °C at 10 °C/min under N2 flow of 50 ml/min.",
    "hierarchical_structure": "Percent crystallinity 21.91% (DSC). Average interparticle spacing (d) 0.3148 nm (XRD).",
    "properties": {
      "Tm": {
        "value": [
          110.85
        ],
        "unit": "°C"
      }
    },
    "analysis_with_hierarchical_structure": {
      "descriptive_text": "The sample comprises an ethylene-isoprene copolymer matrix containing 80 phr ethylene and 20 phr isoprene, reinforced with 5 phr alkaline-treated water hyacinth fiber filler. The natural fibers were pre-treated with 1 mol dm⁻³ NaOH at room temperature for 2 hours, washed, and dried at 70 °C for 24 hours prior to compounding. The composite was processed using a Brabender Plasticorder at 160 °C and 50 rpm for 5 minutes, followed by compression molding at 160 °C with a cycle consisting of 5 minutes preheating, 6 minutes compression, and 4 minutes cooling. Hierarchical structural analysis indicated a percent crystallinity of 21.91% via DSC and an average interparticle spacing of 0.3148 nm determined by XRD, while the thermal properties were characterized by DSC from 25 to 200 °C at a heating rate of 10 °C/min under a nitrogen flow of 50 ml/min.",
      "reasoning_analysis": "Increasing Factors: The high proportion of ethylene monomers provides the primary crystallizable segments necessary for lattice formation, establishing a baseline melting capability. Additionally, the alkaline treatment of the water hyacinth fibers improves interfacial adhesion between the filler and the matrix, which can restrict polymer chain mobility at the interface and potentially stabilize crystal growth through nucleation effects. Decreasing Factors: The incorporation of isoprene comonomers introduces significant structural irregularity and unsaturation into the polymer backbone, acting as defects that exclude from the crystal lattice or reduce lamellar thickness, thereby thermodynamically depressing the Tm. Furthermore, the compression molding cooling cycle of 4 minutes may limit the time available for lamellar thickening and crystal perfection compared to slower cooling regimes. Dominant Factor: The copolymerization effect introduced by the isoprene content is the dominant factor governing the Tm behavior; the structural defects imposed by the comonomer fundamentally disrupt the polyethylene crystal lattice stability, qualitatively lowering the Tm significantly relative to a pure polyethylene homopolymer, outweighing the reinforcing influences of the low-loading natural fiber filler."
    },
    "analysis_without_hierarchical_structure": {
      "descriptive_text": "The sample comprises an ethylene-isoprene copolymer matrix containing 80 phr ethylene and 20 phr isoprene, reinforced with 5 phr alkaline treated water hyacinth fiber. The natural fiber filler was subjected to mercerization using 1 mol dm-3 NaOH at room temperature for 2 hours, followed by washing and drying at 70 °C for 24 hours to enhance surface properties. The composite mixture was compounded in a Brabender Plasticorder at 160 °C and 50 rpm for 5 minutes, then compression molded at 160 °C involving preheating, compression, and cooling cycles. Thermal analysis was conducted using differential scanning calorimetry from 25 to 200 °C at a heating rate of 10 °C/min under a nitrogen atmosphere.",
      "reasoning_analysis": "Increasing Factors: The high ethylene content (80 phr) provides substantial crystallizable sequences capable of forming polyethylene-like lamellae, establishing a baseline melting transition. Additionally, the alkaline treatment of the water hyacinth fiber removes surface impurities and improves interfacial adhesion, which can promote heterogeneous nucleation and potentially stabilize crystalline regions near the fiber-matrix interface. Decreasing Factors: The incorporation of 20 phr isoprene comonomer introduces significant structural irregularity and steric hindrance into the polymer backbone, disrupting the regularity required for perfect crystal lattice formation and thermodynamically depressing the melting temperature according to copolymer crystallization theory. Furthermore, the relatively rapid cooling phase (4 minutes) following compression molding may limit the time available for crystal perfection, resulting in thinner lamellae with lower thermal stability. Dominant Factor: The chemical architecture defined by the copolymer composition is the dominant factor; while the filler and processing history influence crystal morphology and perfection, the intrinsic disruption of the crystallizable ethylene sequences by the isoprene units fundamentally sets the upper thermodynamic limit of the melting temperature lower than that of a pure polyethylene homopolymer."
    }
  },
  {
    "doi": "10.1038/s41428-021-00557-0",
    "title": "Synthesis of methylated phenylene sulfide polymers via bulk oxidative polymerization and their heat curing triggered by dynamic disulfide exchange",
    "year": 2021,
    "chemical_composition": {
      "repeat_unit_psmiles": "[*]Sc1c(C)cc(S[*])c(C)c1",
      "monomers": [
        {
          "name": "bis(2,5-dimethylphenyl) disulfide",
          "smiles": "Cc1cc(SSc2cc(C)ccc2C)ccc1C",
          "ratio_value": null,
          "ratio_unit": null
        }
      ],
      "additives": [
        {
          "name": "Vanadyl acetylacetonate",
          "type": "catalyst",
          "amount_value": 0.0025,
          "amount_unit": "eq/monomer"
        },
        {
          "name": "1,1,2,2-tetrafluoroethanesulfonic acid",
          "type": "catalyst",
          "amount_value": 0.005,
          "amount_unit": "eq/monomer"
        }
      ],
      "is_homopolymer": true
    },
    "processing_history": "Bulk oxidative polymerization at 160 °C under O2 flow for 20 h with one monomer addition. Crude product purified by precipitation in acidified methanol. Initial sample (Run 1). Tm measured by DSC at 20 °C/min.",
    "hierarchical_structure": "Semicrystalline, crystallinity 41% by XRD.",
    "properties": {
      "Tm": {
        "value": [
          243
        ],
        "unit": "°C"
      }
    },
    "analysis_with_hierarchical_structure": {
      "descriptive_text": "The sample comprises a semicrystalline poly(2,5-dimethylphenylene sulfide) homopolymer exhibiting 41% crystallinity as quantified by XRD. Synthesis was achieved through bulk oxidative polymerization at 160 °C under an oxygen flow for 20 hours with one monomer addition, catalyzed by vanadyl acetylacetonate (0.0025 eq/monomer) and 1,1,2,2-tetrafluoroethanesulfonic acid (0.005 eq/monomer). The crude product underwent purification via precipitation in acidified methanol to isolate the initial sample, and the melting temperature was characterized by differential scanning calorimetry at a heating rate of 20 °C/min.",
      "reasoning_analysis": "Increasing Factors: The poly(phenylene sulfide) backbone possesses inherent rigidity due to the aromatic rings and sulfide linkages, which restricts segmental mobility and necessitates higher thermal energy for lattice disruption. The homopolymer nature ensures high structural regularity, facilitating the observed 41% crystallinity, where well-ordered lamellae contribute to a stable thermal transition. Additionally, the bulk polymerization process allows for high concentration reactions that may promote chain growth conducive to crystallizable lengths. Decreasing Factors: The presence of methyl substituents at the 2,5-positions on the phenylene rings introduces steric hindrance that disrupts interchain packing efficiency compared to unsubstituted analogs, potentially lowering the lattice energy. Furthermore, residual catalyst species (vanadyl acetylacetonate and sulfonic acid) or solvent traces from the acidified methanol precipitation could act as impurities within the crystal lattice, inducing melting point depression. Dominant Factor: The intrinsic thermal stability provided by the rigid aromatic backbone and the significant degree of crystallinity achieved through the oxidative polymerization and purification process qualitatively dominate the thermal behavior, establishing a robust Tm baseline that persists despite the packing disruptions caused by the methyl substituents."
    },
    "analysis_without_hierarchical_structure": {
      "descriptive_text": "This homopolymer sample was synthesized from bis(2,5-dimethylphenyl) disulfide monomers via bulk oxidative polymerization at 160 °C under an oxygen flow for 20 hours, utilizing vanadyl acetylacetonate and 1,1,2,2-tetrafluoroethanesulfonic acid as catalysts. Following the reaction, which included one monomer addition, the crude product was purified by precipitation in acidified methanol to isolate the initial run sample. The melting temperature of the resulting material was subsequently measured using differential scanning calorimetry at a heating rate of 20 °C/min.",
      "reasoning_analysis": "Increasing Factors: The rigid aromatic poly(phenylene sulfide) backbone inherently restricts chain mobility and promotes strong intermolecular interactions, which fundamentally drives the melting temperature higher. Additionally, the processing history includes purification by precipitation in acidified methanol, which effectively removes catalyst residues and oligomers; the elimination of these impurities prevents melting point depression and allows for improved crystal perfection. Decreasing Factors: The presence of methyl substituents on the phenylene rings introduces steric hindrance that disrupts the close packing efficiency of the polymer chains compared to unsubstituted analogs, potentially lowering the melting temperature. Furthermore, the bulk oxidative polymerization conditions carry a risk of introducing structural irregularities or branching defects that could reduce crystallinity and depress the Tm. Dominant Factor: The intrinsic thermal stability and chain stiffness provided by the aromatic sulfide backbone establish the primary baseline for the melting behavior. Although the methyl groups introduce packing inefficiencies, the effective removal of impurities during purification ensures that the observed Tm is governed primarily by the inherent structural rigidity of the polymer backbone rather than by extrinsic plasticization or contamination effects."
    }
  },
  {
    "doi": null,
    "title": "Preparation, analyses and application of cobalt– manganese oxides/nylon 6,6 nanocomposites",
    "year": 2018,
    "chemical_composition": {
      "repeat_unit_psmiles": "[*]C(=O)CCCCC(=O)NCCCCCCN[*]",
      "monomers": [
        {
          "name": "Adipic acid",
          "smiles": "OC(=O)CCCCC(=O)O",
          "ratio_value": null,
          "ratio_unit": null
        },
        {
          "name": "Hexamethylenediamine",
          "smiles": "NCCCCCCN",
          "ratio_value": null,
          "ratio_unit": null
        }
      ],
      "additives": [],
      "is_homopolymer": false
    },
    "processing_history": "Nylon 6,6 purchased from Aldrich. Membrane prepared by solution casting in formic acid. Tm1 measured by DSC (Perkin Elmer Diamond Series).",
    "hierarchical_structure": "Semicrystalline. Two melting peaks observed.",
    "properties": {
      "Tm": {
        "value": [
          243
        ],
        "unit": "°C"
      }
    },
    "analysis_with_hierarchical_structure": {
      "descriptive_text": "The sample consists of a semicrystalline polyamide 6,6 synthesized from adipic acid and hexamethylenediamine monomers without additional additives. Sourced commercially from Aldrich, the polymer was processed into a membrane via solution casting using formic acid as the solvent. Structural analysis indicates a semicrystalline morphology characterized by the observation of two distinct melting peaks, and the thermal properties were characterized using differential scanning calorimetry on a Perkin Elmer Diamond Series instrument.",
      "reasoning_analysis": "Increasing Factors: The polyamide 6,6 backbone features regular amide linkages capable of forming strong interchain hydrogen bonds, which significantly stabilize the crystal lattice and restrict chain mobility, thereby driving the melting temperature upward. The structural regularity of the alternating diamine and diacid segments promotes efficient packing and high crystallinity. Decreasing Factors: The solution casting process using formic acid introduces the risk of residual solvent retention, which can act as a plasticizer to lower the melting temperature. Additionally, the observation of two melting peaks suggests the presence of polymorphic crystal phases or a distribution of lamellar thicknesses; metastable crystal forms or thinner lamellae generated during solvent evaporation typically possess lower thermal stability than the equilibrium crystal phase. Dominant Factor: While the intrinsic hydrogen bonding network establishes a fundamentally high melting range for this chemistry, the processing history and resulting hierarchical structure are the dominant factors influencing the specific thermal profile, as the solvent-casting method dictates the crystalline morphology and polymorphic distribution that define the observed melting behavior."
    },
    "analysis_without_hierarchical_structure": {
      "descriptive_text": "The material investigated is a polyamide derived from the condensation of adipic acid and hexamethylenediamine, commercially sourced as Nylon 6,6 from Aldrich. Processing involved the preparation of a membrane through solution casting in formic acid, followed by thermal analysis where the primary melting temperature (Tm1) was measured using differential scanning calorimetry on a Perkin Elmer Diamond Series system.",
      "reasoning_analysis": "Increasing Factors: The regular alternating structure of adipic acid and hexamethylenediamine units facilitates efficient chain packing and high crystallinity, while the abundant amide linkages create a strong intermolecular hydrogen bonding network that significantly increases lattice energy and thermal stability, driving the Tm upward. Decreasing Factors: The solution casting processing history in formic acid may lead to varying degrees of crystallinity depending on evaporation kinetics; rapid solvent removal could trap conformational defects or residual solvent molecules that act as plasticizers, thereby increasing free volume and potentially depressing the observed Tm relative to a fully annealed melt-processed sample. Dominant Factor: The intrinsic chemical architecture, specifically the high density of hydrogen bonds within the polyamide backbone, serves as the dominant factor governing the melting behavior, as these strong intermolecular forces establish a high thermal threshold for crystal disruption that generally outweighs the modulating effects of the solution casting method."
    }
  },
  {
    "doi": "10.1039/d4ra08683j",
    "title": "Syntheses of cyclic polylactides and the problem of catenane formation†",
    "year": 2025,
    "chemical_composition": {
      "repeat_unit_psmiles": "[*]OC(=O)C(C)O[*]",
      "monomers": [
        {
          "name": "L-Lactide",
          "smiles": "C[C@H]1OC(=O)O1",
          "ratio_value": null,
          "ratio_unit": null
        }
      ],
      "additives": [
        {
          "name": "BuSnSPF",
          "type": "catalyst",
          "amount_value": 0.2,
          "amount_unit": "mol%"
        }
      ],
      "is_homopolymer": true
    },
    "processing_history": "Bulk polymerization at 140 °C for 2 d with BuSnSPF catalyst (LA/Cat 500/1). Precipitated in ligroin. Annealed at 120 °C for 1 d. Tm measured by DSC at 10 K/min.",
    "hierarchical_structure": "Semicrystalline cyclic poly(L-lactide) with extended-ring crystallites (alpha-modification).",
    "properties": {
      "Tm": {
        "value": [
          182.3
        ],
        "unit": "°C"
      }
    },
    "analysis_with_hierarchical_structure": {
      "descriptive_text": "The sample comprises a semicrystalline cyclic poly(L-lactide) homopolymer characterized by extended-ring crystallites in the alpha-modification. It was synthesized via bulk polymerization of L-lactide at 140 °C for 2 days using BuSnSPF as a catalyst with a monomer-to-catalyst ratio of 500:1. Following synthesis, the material was precipitated in ligroin and subjected to thermal annealing at 120 °C for 1 day to optimize crystallinity. The melting temperature was subsequently measured using differential scanning calorimetry at a heating rate of 10 K/min.",
      "reasoning_analysis": "Increasing Factors: The cyclic topology of the poly(L-lactide) eliminates chain ends, reducing the entropy of fusion compared to linear analogs, which thermodynamically elevates the Tm. Additionally, the annealing process at 120 °C facilitates lamellar thickening and the formation of the stable alpha-modification crystallites, further enhancing thermal stability according to the Thomson-Gibbs equation. Decreasing Factors: The presence of residual BuSnSPF catalyst molecules acts as chemical impurities within the matrix, which can disrupt crystal lattice perfection and induce melting point depression. Furthermore, any trace ligroin solvent retained after precipitation could act as a plasticizer or impurity, potentially lowering the observed Tm. Dominant Factor: The topological constraint imposed by the cyclic architecture combined with the structural perfection achieved through thermal annealing qualitatively dominates the thermal behavior, likely resulting in a higher Tm relative to non-annealed linear poly(L-lactide) despite the presence of catalytic residues."
    },
    "analysis_without_hierarchical_structure": {
      "descriptive_text": "A poly(L-lactide) homopolymer was synthesized via bulk polymerization of L-lactide monomers using BuSnSPF as a catalyst at a concentration of 0.2 mol%. The reaction was maintained at 140 °C for 2 days, after which the polymer was precipitated in ligroin to isolate the product. The resulting material was subjected to thermal annealing at 120 °C for 1 day to enhance crystalline order, and the melting temperature was characterized by differential scanning calorimetry at a heating rate of 10 K/min.",
      "reasoning_analysis": "Increasing Factors: The chemical composition consists of isotactic poly(L-lactide), where the stereoregularity of the L-lactide repeat units facilitates efficient chain packing and the formation of stable crystalline domains, intrinsically supporting a higher melting temperature. Furthermore, the processing history includes a thermal annealing step at 120 °C, which promotes crystal perfection and lamellar thickening, thermodynamically stabilizing the crystalline phase and driving the Tm upward. The precipitation in ligroin also serves to purify the polymer by removing unreacted monomers and oligomers that could otherwise act as impurities. Decreasing Factors: The presence of the BuSnSPF catalyst residue, even at low concentrations, introduces chemical impurities into the polymer matrix which can disrupt the crystalline lattice integrity and induce melting point depression. Additionally, if the bulk polymerization conditions induced any transesterification reactions leading to minor stereodefects, this would reduce the overall crystallinity and lower the Tm. Dominant Factor: The thermal annealing history is the dominant factor influencing the final Tm behavior for this specific sample. While the isotactic composition provides the fundamental capability for crystallization, the specific post-polymerization annealing treatment actively drives the morphological evolution toward thicker lamellae and higher crystalline perfection, qualitatively maximizing the observed melting temperature relative to a non-annealed state."
    }
  },
  {
    "doi": "10.1039/d4ra08683j",
    "title": "Syntheses of cyclic polylactides and the problem of catenane formation†",
    "year": 2025,
    "chemical_composition": {
      "repeat_unit_psmiles": "[*]OC(=O)C(C)O[*]",
      "monomers": [
        {
          "name": "L-Lactide",
          "smiles": "C[C@H]1OC(=O)O1",
          "ratio_value": null,
          "ratio_unit": null
        }
      ],
      "additives": [
        {
          "name": "DSTL",
          "type": "catalyst",
          "amount_value": 0.5,
          "amount_unit": "mol%"
        }
      ],
      "is_homopolymer": true
    },
    "processing_history": "Bulk polymerization at 140 °C for 2 d with DSTL catalyst (LA/Cat 200/1). Precipitated in ligroin. Tm measured by DSC at 10 K/min.",
    "hierarchical_structure": "Semicrystalline cyclic poly(L-lactide) with extended-ring crystallites (alpha-modification).",
    "properties": {
      "Tm": {
        "value": [
          194.4
        ],
        "unit": "°C"
      }
    },
    "analysis_with_hierarchical_structure": {
      "descriptive_text": "The sample comprises a semicrystalline cyclic poly(L-lactide) homopolymer synthesized through bulk polymerization of L-lactide at 140 °C for 2 days using DSTL catalyst (0.5 mol%, LA/Cat 200/1). Post-polymerization, the material was precipitated in ligroin and characterized as possessing extended-ring crystallites within the alpha-modification. The melting temperature was evaluated via differential scanning calorimetry at a heating rate of 10 K/min.",
      "reasoning_analysis": "Increasing Factors: The isotactic stereochemistry of the L-lactide monomer units facilitates efficient chain packing and high crystallinity, intrinsically driving the Tm higher. Furthermore, the cyclic topology eliminates chain ends, reducing the entropy of the melt state relative to linear analogs, which thermodynamically elevates the melting temperature. The formation of the thermodynamically stable alpha-modification crystallites also contributes to a higher Tm. Decreasing Factors: The presence of 0.5 mol% DSTL catalyst and potential residual monomer from the bulk polymerization process act as impurities within the crystalline lattice, inducing melting point depression. Additionally, precipitation in ligroin may result in less perfect crystallites compared to slow cooling from the melt, potentially limiting the maximum achievable Tm. Dominant Factor: The topological constraint of the cyclic architecture combined with the high stereoregularity of the L-lactide units qualitatively dominates the thermal behavior. The reduction in melt entropy inherent to cyclic chains typically outweighs the depressing effects of trace catalyst residues, establishing a Tm characteristic of highly ordered poly(L-lactide) structures."
    },
    "analysis_without_hierarchical_structure": {
      "descriptive_text": "The sample comprises a poly(L-lactic acid) homopolymer derived from L-Lactide monomers. Synthesis was achieved through bulk polymerization at 140 °C for 2 days utilizing DSTL as a catalyst at a loading of 0.5 mol%. Post-polymerization, the material was purified via precipitation in ligroin, and the melting temperature was characterized by differential scanning calorimetry at a heating rate of 10 K/min.",
      "reasoning_analysis": "Increasing Factors: The high stereoregularity of the L-Lactide monomer results in an isotactic polymer architecture that promotes efficient chain packing and crystallinity, intrinsically driving the Tm higher. The bulk polymerization temperature of 140 °C allows for adequate chain mobility during synthesis, facilitating the development of crystallizable sequences. Decreasing Factors: Residual DSTL catalyst or trapped ligroin solvent from the precipitation process may act as impurities within the lattice, potentially causing melting point depression by disrupting crystal perfection. Furthermore, precipitation typically yields less thermodynamically stable crystal morphologies compared to controlled melt crystallization, which could lower the observed Tm. Dominant Factor: The stereoregularity inherent to the L-Lactide composition is the dominant factor, as the isotactic backbone fundamentally determines the capacity for crystallization and establishes the primary thermal stability, outweighing the secondary modifications introduced by processing conditions or minor additives."
    }
  },
  {
    "doi": null,
    "title": "Properties of low-density polyethylene/natural rubber/ water hyacinth fiber composites: the effect of alkaline treatment",
    "year": 2015,
    "chemical_composition": {
      "repeat_unit_psmiles": "[*]CC[*]",
      "monomers": [
        {
          "name": "Ethylene",
          "smiles": "C=C",
          "ratio_value": 80,
          "ratio_unit": "phr"
        },
        {
          "name": "Isoprene",
          "smiles": "CC(=C)C=C",
          "ratio_value": 20,
          "ratio_unit": "phr"
        }
      ],
      "additives": [
        {
          "name": "Alkaline treated Water hyacinth fiber",
          "type": "filler",
          "amount_value": 25,
          "amount_unit": "phr"
        }
      ],
      "is_homopolymer": false
    },
    "processing_history": "WHF treated with 1 mol dm-3 NaOH at room temp for 2 h, washed, dried at 70 °C for 24 h. Compounded using Brabender Plasticorder at 160 °C, 50 rpm for 5 min. Compression molded at 160 °C (preheat 5 min, compress 6 min, cool 4 min). Tm measured by DSC (PerkinElmer DSC-7) from 25 to 200 °C at 10 °C/min under N2 flow of 50 ml/min.",
    "hierarchical_structure": "Percent crystallinity 19.86% (DSC). Average interparticle spacing (d) 0.2788 nm (XRD).",
    "properties": {
      "Tm": {
        "value": [
          109.88
        ],
        "unit": "°C"
      }
    },
    "analysis_with_hierarchical_structure": {
      "descriptive_text": "The sample comprises an ethylene-isoprene copolymer containing 80 phr ethylene and 20 phr isoprene monomers, reinforced with 25 phr alkaline-treated water hyacinth fiber filler. The natural fiber was preconditioned via immersion in 1 mol dm⁻³ NaOH at room temperature for 2 hours, followed by washing and drying at 70 °C for 24 hours to enhance surface compatibility. Composite fabrication involved compounding in a Brabender Plasticorder at 160 °C and 50 rpm for 5 minutes, followed by compression molding at 160 °C with a cycle consisting of 5 minutes preheating, 6 minutes compression, and 4 minutes cooling. Structural analysis indicated a percent crystallinity of 19.86% measured by DSC and an average interparticle spacing of 0.2788 nm via XRD, with thermal properties characterized by DSC from 25 to 200 °C under a nitrogen flow of 50 ml/min.",
      "reasoning_analysis": "Increasing Factors: The high proportion of ethylene monomers (80 phr) provides long crystallizable sequences that establish the fundamental capability for lamellar formation, driving the Tm upward relative to amorphous elastomers. Additionally, the alkaline-treated water hyacinth fibers act as heterogeneous nucleating agents, which can promote crystallization and restrict chain mobility at the polymer-filler interface, potentially stabilizing the crystal structure against thermal disruption. The compression molding process includes a preheat and compress phase that allows for chain relaxation and organization prior to solidification, supporting the development of crystalline domains. Decreasing Factors: The incorporation of isoprene (20 phr) introduces structural irregularities and comonomer defects into the polymer backbone, which disrupts the regularity of the ethylene sequences and limits the maximum achievable lamellar thickness, thereby depressing the Tm compared to pure polyethylene. The observed percent crystallinity of 19.86% suggests the presence of less perfect crystals or thinner lamellae, which inherently melt at lower temperatures according to thermodynamic principles. Furthermore, the 4-minute cooling phase during compression molding may impose kinetic limitations on crystal growth, resulting in a distribution of crystal sizes with lower thermal stability. Dominant Factor: The comonomer effect introduced by the isoprene units qualitatively dominates the final Tm behavior by fundamentally limiting the length of crystallizable ethylene sequences and the resulting lamellar thickness. While the filler and processing conditions support the formation of a semi-crystalline morphology, the intrinsic chemical irregularity imposed by the 20 phr isoprene content sets the upper bound for crystal perfection, ensuring the Tm remains depressed relative to a high-density polyethylene homopolymer despite the reinforcing effects of the natural fiber filler."
    },
    "analysis_without_hierarchical_structure": {
      "descriptive_text": "The sample consists of an ethylene-isoprene copolymer matrix composed of 80 phr ethylene and 20 phr isoprene monomers, reinforced with 25 phr alkaline treated Water hyacinth fiber. The fiber reinforcement was pre-treated with 1 mol dm-3 NaOH at room temperature for 2 hours, followed by washing and drying at 70 °C for 24 hours. The composite was compounded using a Brabender Plasticorder at 160 °C and 50 rpm for 5 minutes, subsequently compression molded at 160 °C with a cycle involving 5 minutes preheating, 6 minutes compression, and 4 minutes cooling. The melting temperature was characterized using differential scanning calorimetry from 25 to 200 °C at a heating rate of 10 °C/min under a nitrogen flow of 50 ml/min.",
      "reasoning_analysis": "Increasing Factors: The high ethylene content (80 phr) provides substantial sequences capable of crystallization, establishing a baseline semi-crystalline structure. Additionally, the alkaline treatment of the Water hyacinth fiber removes surface impurities and enhances interfacial adhesion, which can promote heterogeneous nucleation during the compression molding cooling phase, potentially leading to more stable or thicker lamellae that melt at slightly higher temperatures. Decreasing Factors: The incorporation of 20 phr isoprene as a comonomer introduces significant structural irregularity and steric hindrance into the polymer backbone compared to pure polyethylene. This disruption prevents the formation of long, perfect crystalline sequences, leading to a substantial depression in the melting temperature according to copolymer crystallization theory. Furthermore, the finite cooling time during compression molding may limit the perfection of the crystals formed compared to slow cooling protocols. Dominant Factor: The chemical composition, specifically the random incorporation of isoprene units within the ethylene matrix, is the dominant factor governing the Tm. While the filler treatment and processing conditions influence the degree of crystallinity and crystal morphology, the intrinsic thermodynamic penalty imposed by the comonomer units on the crystal lattice stability qualitatively dictates a lower melting temperature relative to a pure polyethylene homopolymer."
    }
  },
  {
    "doi": "10.1038/s41428-021-00557-0",
    "title": "Synthesis of methylated phenylene sulfide polymers via bulk oxidative polymerization and their heat curing triggered by dynamic disulfide exchange",
    "year": 2021,
    "chemical_composition": {
      "repeat_unit_psmiles": "[*]Sc1c(C)cc(S[*])c(C)c1",
      "monomers": [
        {
          "name": "bis(2,5-dimethylphenyl) disulfide",
          "smiles": "Cc1cc(SSc2cc(C)ccc2C)ccc1C",
          "ratio_value": null,
          "ratio_unit": null
        }
      ],
      "additives": [
        {
          "name": "Vanadyl acetylacetonate",
          "type": "catalyst",
          "amount_value": 0.0025,
          "amount_unit": "eq/monomer"
        },
        {
          "name": "1,1,2,2-tetrafluoroethanesulfonic acid",
          "type": "catalyst",
          "amount_value": 0.005,
          "amount_unit": "eq/monomer"
        }
      ],
      "is_homopolymer": true
    },
    "processing_history": "Bulk oxidative polymerization at 160 °C under O2 flow for 20 h with one monomer addition. Product fractionated by THF to obtain THF-insoluble part (Run 2). Tm measured by DSC at 20 °C/min.",
    "hierarchical_structure": "Semicrystalline, crystallinity 61% by XRD.",
    "properties": {
      "Tm": {
        "value": [
          258
        ],
        "unit": "°C"
      }
    },
    "analysis_with_hierarchical_structure": {
