Repository: hhtrick/HHT-code

# HHT training framework

This directory contains model training, embedding precomputation, inference, article-level baselines and the curated datasets. All commands below assume that the working directory is `train_code/`.

## 3. Datasets and fixed partitions

Each main dataset is a JSON array at `dataset/{property}/{property}.json`. Entries contain source metadata, `chemical_composition`, `processing_history`, `hierarchical_structure`, `properties`, and two generated-analysis objects. Targets are stored as `properties[property]["value"]`; source metadata and target values are not predictive input fields.

| Property | Train | Validation | Test | Total |
|---|---:|---:|---:|---:|

File: train_code/dataset/Tm/Tm.json (part 185 of 200)
[
      "descriptive_text": "The sample is a semicrystalline homopolymer derived from the oxidative polymerization of bis(2,5-dimethylphenyl) disulfide, exhibiting a crystallinity of 61% as determined by XRD. Synthesis was conducted via bulk oxidative polymerization at 160 °C under an oxygen flow for 20 hours with a single monomer addition, utilizing vanadyl acetylacetonate and 1,1,2,2-tetrafluoroethanesulfonic acid as catalysts. Following synthesis, the product was fractionated using tetrahydrofuran (THF) to isolate the THF-insoluble fraction, and the melting temperature was subsequently characterized by differential scanning calorimetry at a heating rate of 20 °C/min.",
      "reasoning_analysis": "Increasing Factors: The rigid aromatic poly(phenylene sulfide) backbone restricts segmental mobility and promotes strong intermolecular interactions, inherently driving the Tm higher. The processing history involving THF fractionation to isolate the insoluble fraction likely selects for higher molecular weight chains, reducing the concentration of chain ends that typically depress melting temperatures. Additionally, the high crystallinity (61%) reflects well-ordered lamellae, and the relatively fast DSC heating rate of 20 °C/min may kinetically shift the observed melting endotherm to higher temperatures. Decreasing Factors: The incorporation of methyl substituents at the 2 and 5 positions of the phenylene rings introduces steric hindrance that may disrupt optimal chain packing compared to unsubstituted analogues, potentially lowering the lattice energy. Furthermore, residual catalyst species such as vanadyl acetylacetonate and tetrafluoroethanesulfonic acid act as impurities within the polymer matrix, which can thermodynamically depress the Tm. Dominant Factor: The intrinsic rigidity of the aromatic backbone combined with the high degree of crystallinity achieved through the fractionation process qualitatively dominates the thermal behavior. While steric effects from methyl groups and impurities exert a depressing influence, the structural integrity of the semicrystalline domains formed in the high-molecular-weight fraction establishes the primary melting characteristic."
    },
    "analysis_without_hierarchical_structure": {
      "descriptive_text": "The sample is a homopolymer derived from bis(2,5-dimethylphenyl) disulfide monomers, synthesized via bulk oxidative polymerization at 160 °C under an oxygen flow for 20 hours using vanadyl acetylacetonate (0.0025 eq/monomer) and 1,1,2,2-tetrafluoroethanesulfonic acid (0.005 eq/monomer) as catalysts. During the reaction, a supplementary monomer addition was performed, and the resulting product was fractionated using tetrahydrofuran to isolate the THF-insoluble fraction. The melting temperature of this isolated fraction was subsequently characterized using differential scanning calorimetry at a heating rate of 20 °C/min.",
      "reasoning_analysis": "Increasing Factors: The rigid poly(phenylene sulfide) backbone inherent to the chemical composition provides substantial chain stiffness, which inherently supports a high melting temperature by requiring significant thermal energy to disrupt the crystalline lattice. Furthermore, the processing history involves fractionation via THF to isolate the insoluble portion, which selectively removes low molecular weight oligomers and amorphous defects, thereby enriching the sample with higher molecular weight chains capable of forming more thermally stable crystallites. Decreasing Factors: The presence of methyl substituents at the 2 and 5 positions on the phenylene rings introduces steric bulk that disrupts the structural symmetry and packing efficiency compared to unsubstituted poly(phenylene sulfide), likely reducing the crystallinity and depressing the Tm. Additionally, residual catalyst species such as vanadyl acetylacetonate and sulfonic acid may remain as impurities within the polymer matrix, acting as defects that further lower the melting point. Dominant Factor: The enrichment of high molecular weight material through THF fractionation is the dominant processing factor, as it ensures the measured Tm reflects the intrinsic thermal stability of the crystallizable polymer chains rather than being depressed by low molecular weight species, although the steric hindrance from the methyl substituents remains the primary compositional constraint limiting the maximum achievable Tm relative to unsubstituted analogs."
    }
  },
  {
    "doi": null,
    "title": "Preparation, analyses and application of cobalt– manganese oxides/nylon 6,6 nanocomposites",
    "year": 2018,
    "chemical_composition": {
      "repeat_unit_psmiles": "[*]C(=O)CCCCC(=O)NCCCCCCN[*]",
      "monomers": [
        {
          "name": "Adipic acid",
          "smiles": "OC(=O)CCCCC(=O)O",
          "ratio_value": null,
          "ratio_unit": null
        },
        {
          "name": "Hexamethylenediamine",
          "smiles": "NCCCCCCN",
          "ratio_value": null,
          "ratio_unit": null
        }
      ],
      "additives": [],
      "is_homopolymer": false
    },
    "processing_history": "Nylon 6,6 purchased from Aldrich. Membrane prepared by solution casting in formic acid. Tm2 measured by DSC (Perkin Elmer Diamond Series).",
    "hierarchical_structure": "Semicrystalline. Two melting peaks observed.",
    "properties": {
      "Tm": {
        "value": [
          256
        ],
        "unit": "°C"
      }
    },
    "analysis_with_hierarchical_structure": {
      "descriptive_text": "The sample comprises a semicrystalline polyamide matrix derived from the condensation of adipic acid and hexamethylenediamine monomers, corresponding to the Nylon 6,6 architecture. Processed as a membrane via solution casting in formic acid using commercial-grade material, the specimen exhibits a hierarchical structure characterized by semicrystallinity with the observation of two distinct melting peaks. Thermal analysis was conducted using differential scanning calorimetry (DSC) to determine the second melting temperature (Tm2).",
      "reasoning_analysis": "Increasing Factors: The presence of regular amide linkages along the polymer backbone facilitates strong intermolecular hydrogen bonding, which significantly increases the cohesive energy density and lattice stability, thereby driving the Tm upward. Additionally, the structural regularity inherent in the alternating adipic acid and hexamethylenediamine units promotes efficient chain packing and crystallinity, further supporting a higher melting temperature. The observation of a second melting peak (Tm2) often corresponds to the melting of more perfect or thicker lamellae, potentially formed via recrystallization during the DSC heating scan, which manifests at a higher temperature. Decreasing Factors: The solution casting processing history in formic acid may result in a distribution of lamellar thicknesses or less thermodynamically stable crystal polymorphs compared to melt-crystallized samples, which can introduce lower-temperature melting components. If residual formic acid solvent remains trapped within the membrane despite drying, it could act as a plasticizer or disrupt intermolecular hydrogen bonding, theoretically depressing the melting point. Furthermore, the presence of two melting peaks indicates structural heterogeneity, where the less stable crystal population melts at a lower temperature, reflecting imperfections that reduce the overall thermal stability of the crystalline phase. Dominant Factor: The intrinsic rigidity and strong intermolecular hydrogen bonding provided by the polyamide backbone dominate the final Tm behavior by establishing a high thermal stability baseline inherent to the chemical composition. While the solution casting history influences the crystalline perfection and leads to the observed double melting phenomenon, the fundamental chemical architecture remains the primary determinant of the high melting temperature range relative to non-polar polymers."
    },
    "analysis_without_hierarchical_structure": {
      "descriptive_text": "The sample comprises a polyamide derived from adipic acid and hexamethylenediamine monomers, commercially sourced as Nylon 6,6 from Aldrich. The material was processed into a membrane format via solution casting using formic acid as the solvent. Thermal characterization was performed using differential scanning calorimetry on a Perkin Elmer Diamond Series instrument to determine the second melting temperature.",
      "reasoning_analysis": "Increasing Factors: The chemical composition consists of alternating adipic acid and hexamethylenediamine units, creating a polyamide backbone capable of forming dense intermolecular hydrogen bonds between amide groups, which significantly enhances crystalline stability and drives the Tm upward. The structural regularity of the repeat unit facilitates efficient chain packing into lamellae, further requiring higher thermal energy to disrupt the crystal lattice. Decreasing Factors: The processing history involves solution casting in formic acid, which carries the risk of residual solvent entrapment acting as a plasticizer to increase free volume and depress the Tm if drying was incomplete. Additionally, the presence of flexible methylene sequences within the backbone provides chain mobility that lowers the Tm relative to fully aromatic polyamides, and rapid solvent evaporation during casting could potentially limit initial crystallite perfection. Dominant Factor: The extensive network of intermolecular hydrogen bonding inherent to the Nylon 6,6 chemistry qualitatively dominates the thermal behavior, establishing a high energy barrier for melting that outweighs the potential plasticizing effects of processing residues or the flexibility of the aliphatic segments."
    }
  },
  {
    "doi": "10.1039/d4ra08683j",
    "title": "Syntheses of cyclic polylactides and the problem of catenane formation†",
    "year": 2025,
    "chemical_composition": {
      "repeat_unit_psmiles": "[*]OC(=O)C(C)O[*]",
      "monomers": [
        {
          "name": "L-Lactide",
          "smiles": "C[C@H]1OC(=O)O1",
          "ratio_value": null,
          "ratio_unit": null
        }
      ],
      "additives": [
        {
          "name": "DSTL",
          "type": "catalyst",
          "amount_value": 0.5,
          "amount_unit": "mol%"
        }
      ],
      "is_homopolymer": true
    },
    "processing_history": "Bulk polymerization at 140 °C for 2 d with DSTL catalyst (LA/Cat 200/1). Precipitated in ligroin. Annealed at 120 °C for 2 d. Tm measured by DSC at 10 K/min.",
    "hierarchical_structure": "Semicrystalline cyclic poly(L-lactide) with extended-ring crystallites (alpha-modification).",
    "properties": {
      "Tm": {
        "value": [
          180.8
        ],
        "unit": "°C"
      }
    },
    "analysis_with_hierarchical_structure": {
      "descriptive_text": "The sample comprises a semicrystalline cyclic poly(L-lactide) homopolymer synthesized through bulk polymerization of L-lactide at 140 °C for 2 days utilizing DSTL as a catalyst at a 0.5 mol% loading. Following synthesis, the material was precipitated in ligroin and subjected to a thermal annealing treatment at 120 °C for 2 days to enhance structural order. Microstructural analysis indicates the formation of extended-ring crystallites within the alpha-modification, and the thermal properties were assessed via differential scanning calorimetry at a heating rate of 10 K/min.",
      "reasoning_analysis": "Increasing Factors: The high stereoregularity of the L-lactide homopolymer backbone facilitates efficient chain packing and crystallization, inherently supporting a defined melting transition. The specific processing history involving annealing at 120 °C for 2 days promotes lamellar thickening and crystal perfection, which thermodynamically elevates the Tm according to the Thomson-Gibbs equation. Furthermore, the cyclic topology eliminates chain ends, reducing lattice defects compared to linear analogs, while the formation of the stable alpha-modification crystallites further stabilizes the crystalline phase. Decreasing Factors: The presence of residual DSTL catalyst molecules or trapped ligroin solvent from the precipitation process may act as impurities within the crystal lattice, potentially disrupting intermolecular forces and depressing the Tm. Additionally, the aliphatic ester linkages in the backbone possess inherent flexibility compared to aromatic polyesters, which limits the maximum achievable thermal stability of the crystalline phase. Dominant Factor: The thermal annealing history combined with the stereoregular composition is the dominant factor, as the extended isothermal treatment directly drives the system toward the thermodynamically stable alpha-crystalline modification with improved lamellar thickness, overriding the minor depressive effects of potential residual impurities."
    },
    "analysis_without_hierarchical_structure": {
      "descriptive_text": "The sample comprises a poly(L-lactic acid) homopolymer synthesized via bulk polymerization of L-lactide monomers using DSTL as a catalyst at a concentration of 0.5 mol%. The polymerization reaction was maintained at 140 °C for 2 days with a monomer-to-catalyst ratio of 200:1. Following synthesis, the material was purified by precipitation in ligroin and subsequently subjected to thermal annealing at 120 °C for 2 days. The melting temperature was characterized using differential scanning calorimetry at a heating rate of 10 K/min.",
      "reasoning_analysis": "Increasing Factors: The stereoregularity inherent to the poly(L-lactic acid) homopolymer derived from L-lactide promotes efficient chain packing and crystallinity, establishing a high baseline melting temperature. Furthermore, the processing history specifies annealing at 120 °C for 2 days, a thermal treatment that facilitates lamellar thickening and crystal perfection, thermodynamically stabilizing the crystalline phase and driving the Tm upward. Decreasing Factors: The presence of DSTL catalyst residues at 0.5 mol% introduces chemical impurities that can disrupt lattice integrity, potentially causing melting point depression. Additionally, prolonged bulk polymerization at 140 °C carries a risk of thermal degradation or racemization, which would introduce structural defects and reduce crystalline order. Dominant Factor: The extended annealing process qualitatively dominates the thermal behavior. While chemical impurities and synthesis defects exert a depressing influence, the morphological reorganization driven by annealing significantly enhances crystal stability, making the thermal history the primary determinant of the final elevated Tm relative to a non-annealed counterpart."
    }
  },
  {
    "doi": "10.1039/d4ra08683j",
    "title": "Syntheses of cyclic polylactides and the problem of catenane formation†",
    "year": 2025,
    "chemical_composition": {
      "repeat_unit_psmiles": "[*]OC(=O)C(C)O[*]",
      "monomers": [
        {
          "name": "L-Lactide",
          "smiles": "C[C@H]1OC(=O)O1",
          "ratio_value": null,
          "ratio_unit": null
        }
      ],
      "additives": [
        {
          "name": "DSTL",
          "type": "catalyst",
          "amount_value": 0.5,
          "amount_unit": "mol%"
        }
      ],
      "is_homopolymer": true
    },
    "processing_history": "Bulk polymerization at 140 °C for 2 d with DSTL catalyst (LA/Cat 200/1). Precipitated in ligroin. Annealed at 120 °C for 1 d. Tm measured by DSC at 10 K/min.",
    "hierarchical_structure": "Semicrystalline cyclic poly(L-lactide) with extended-ring crystallites (alpha-modification).",
    "properties": {
      "Tm": {
        "value": [
          180.5
        ],
        "unit": "°C"
      }
    },
    "analysis_with_hierarchical_structure": {
      "descriptive_text": "The sample comprises a semicrystalline cyclic poly(L-lactide) homopolymer characterized by an alpha-modification with extended-ring crystallites. Synthesis was achieved through bulk polymerization at 140 °C for 2 days utilizing DSTL as a catalyst at a concentration of 0.5 mol% (LA/Cat 200/1). Post-polymerization, the material was precipitated in ligroin and subjected to thermal annealing at 120 °C for 1 day to optimize structural order. The melting temperature was subsequently evaluated via differential scanning calorimetry at a heating rate of 10 K/min.",
      "reasoning_analysis": "Increasing Factors: The high stereoregularity of the L-lactide monomers facilitates tight chain packing and the formation of the stable alpha-crystalline modification, intrinsically elevating the melting temperature. Furthermore, the cyclic topology eliminates chain ends, reducing the entropy of fusion relative to linear analogs, which thermodynamically drives the Tm higher. The specific processing history involving annealing at 120 °C promotes lamellar thickening and crystal perfection, further increasing the observed Tm according to the Thomson-Gibbs equation. Decreasing Factors: The presence of residual DSTL catalyst at 0.5 mol% may act as a structural impurity within the crystal lattice, potentially disrupting periodicity and depressing the Tm. Additionally, the precipitation step in ligroin could initially introduce structural defects or metastable crystalline forms, though this is largely mitigated by subsequent thermal treatment. Dominant Factor: The combination of the intrinsic stereoregularity and cyclic topology establishes a high thermodynamic baseline, but the thermal annealing history is the dominant factor governing the final Tm behavior, as it directly controls the lamellar thickness and crystalline perfection which dictate the melting point in semicrystalline polymers."
    },
    "analysis_without_hierarchical_structure": {
      "descriptive_text": "The sample is a poly(L-lactide) homopolymer synthesized via bulk polymerization of L-lactide monomers using DSTL as a catalyst with a loading of 0.5 mol% and a monomer-to-catalyst ratio of 200/1. The polymerization was conducted at 140 °C for 2 days, followed by precipitation in ligroin to isolate the polymer. To optimize thermal properties, the material was annealed at 120 °C for 1 day, and the melting temperature was subsequently characterized using differential scanning calorimetry at a heating rate of 10 K/min.",
      "reasoning_analysis": "Increasing Factors: The utilization of L-lactide monomers establishes a highly isotactic polymer backbone, enabling efficient chain packing and high crystallinity which intrinsically supports a higher melting temperature. Additionally, the processing history specifies an annealing step at 120 °C for 1 day, which facilitates lamellar thickening and crystal perfection, thermodynamically stabilizing the crystalline phase and driving the Tm upward. Decreasing Factors: The inclusion of DSTL catalyst, even at low concentrations, may leave residual impurities after precipitation that could disrupt lattice continuity. Furthermore, the bulk polymerization at 140 °C for 2 days poses a risk of thermal racemization or transesterification reactions, which would introduce stereodefects into the chain and lower the equilibrium melting point. Dominant Factor: The thermal annealing treatment represents the dominant factor influencing the final Tm behavior. While the stereoregularity of the L-lactide provides the fundamental capacity for crystallization, the specific thermal history of annealing directly modifies the crystal morphology and lamellar thickness, which qualitatively exerts the strongest control over the observed melting temperature relative to the minor effects of catalyst residues."
    }
  },
  {
    "doi": null,
    "title": "Properties of low-density polyethylene/natural rubber/ water hyacinth fiber composites: the effect of alkaline treatment",
    "year": 2015,
    "chemical_composition": {
      "repeat_unit_psmiles": "[*]CC[*]",
      "monomers": [
        {
          "name": "Ethylene",
          "smiles": "C=C",
          "ratio_value": 80,
          "ratio_unit": "phr"
        },
        {
          "name": "Isoprene",
          "smiles": "CC(=C)C=C",
          "ratio_value": 20,
          "ratio_unit": "phr"
        }
      ],
      "additives": [
        {
          "name": "Alkaline treated Water hyacinth fiber",
          "type": "filler",
          "amount_value": 15,
          "amount_unit": "phr"
        }
      ],
      "is_homopolymer": false
    },
    "processing_history": "WHF treated with 1 mol dm-3 NaOH at room temp for 2 h, washed, dried at 70 °C for 24 h. Compounded using Brabender Plasticorder at 160 °C, 50 rpm for 5 min. Compression molded at 160 °C (preheat 5 min, compress 6 min, cool 4 min). Tm measured by DSC (PerkinElmer DSC-7) from 25 to 200 °C at 10 °C/min under N2 flow of 50 ml/min.",
    "hierarchical_structure": "Percent crystallinity 21.85% (DSC). Average interparticle spacing (d) 0.2764 nm (XRD).",
    "properties": {
      "Tm": {
        "value": [
          109.99
        ],
        "unit": "°C"
      }
    },
    "analysis_with_hierarchical_structure": {
      "descriptive_text": "This composite sample comprises an ethylene-isoprene copolymer matrix containing 80 phr ethylene and 20 phr isoprene, reinforced with 15 phr alkaline-treated water hyacinth fiber. The natural fiber filler was pre-treated with 1 mol dm-3 NaOH at room temperature for 2 hours, washed, and dried at 70 °C for 24 hours prior to compounding. The mixture was processed using a Brabender Plasticorder at 160 °C and 50 rpm for 5 minutes, followed by compression molding at 160 °C with a cycle consisting of 5 minutes preheating, 6 minutes compression, and 4 minutes cooling. Structural analysis indicated a percent crystallinity of 21.85% via DSC and an average interparticle spacing of 0.2764 nm by XRD, while thermal characterization was performed using DSC from 25 to 200 °C at 10 °C/min under a nitrogen flow of 50 ml/min.",
      "reasoning_analysis": "Increasing Factors: The high ethylene content (80 phr) provides long crystallizable sequences that form the primary lamellar structure responsible for the melting transition. Additionally, the alkaline treatment of the water hyacinth fiber improves interfacial adhesion, which can restrict polymer chain mobility at the filler-matrix interface and potentially act as a nucleating agent, promoting the formation of more thermally stable crystals. The compression molding process allows for chain relaxation and crystallization during the cooling phase, contributing to crystal perfection. Decreasing Factors: The incorporation of 20 phr isoprene introduces structural irregularities and steric hindrance into the polyethylene-like backbone, acting as defects within the crystal lattice that thermodynamically depress the melting temperature relative to pure polyethylene. Furthermore, the specific cooling rate during compression molding (4 minutes) may limit the time available for lamellar thickening, resulting in thinner crystals with lower thermal stability. The physical presence of the filler particles can also interrupt continuous crystal growth. Dominant Factor: The copolymer composition qualitatively dominates the Tm behavior, as the ethylene-isoprene ratio establishes the fundamental thermodynamic limit for crystallinity and melting; while the filler and processing history modify the crystal perfection and lamellar thickness, the intrinsic chemical irregularity introduced by the isoprene comonomer is the primary determinant defining the Tm relative to a homopolymer baseline."
    },
    "analysis_without_hierarchical_structure": {
      "descriptive_text": "The sample comprises a copolymer derived from ethylene and isoprene monomers with composition ratios of 80 phr and 20 phr, respectively. This matrix was compounded with 15 phr of alkaline-treated water hyacinth fiber filler, which was pre-treated with 1 mol dm-3 NaOH at room temperature for 2 hours, washed, and dried at 70 °C for 24 hours. The composite mixture was processed using a Brabender Plasticorder at 160 °C and 50 rpm for 5 minutes, followed by compression molding at 160 °C involving a 5 minute preheat, 6 minute compression, and 4 minute cooling cycle. The melting temperature was subsequently measured by DSC using a PerkinElmer DSC-7 instrument from 25 to 200 °C at a heating rate of 10 °C/min under a nitrogen flow of 50 ml/min.",
      "reasoning_analysis": "Increasing Factors: The incorporation of alkaline-treated water hyacinth fibers may serve as heterogeneous nucleating agents, potentially enhancing crystallinity, while the improved interfacial adhesion resulting from the NaOH treatment restricts polymer chain mobility at the filler-matrix interface, stabilizing the crystalline regions. Additionally, the ethylene segments provide the primary crystallizable units necessary for melting behavior. Decreasing Factors: The presence of isoprene comonomers introduces structural irregularities and steric hindrance into the backbone, disrupting the regularity of the ethylene sequences and reducing lamellar thickness, which thermodynamically depresses the Tm relative to pure polyethylene. Furthermore, the relatively rapid cooling phase during compression molding and the shear forces during compounding may limit crystal perfection and reduce molecular weight, respectively, contributing to a lower observed Tm. Dominant Factor: The comonomer effect arising from the isoprene incorporation is the dominant factor, as the structural disruption of the crystal lattice by the irregular monomer units fundamentally limits the thermal stability of the crystalline domains, overriding the nucleating influence of the natural fiber filler."
    }
  },
  {
    "doi": "10.1002/pc.29583",
    "title": "Tailoring the polyvinylidene fluoride phase structure in high permittivity MXene/polyvinylidene fluoride composite films via supercooling of the polymer melt",
    "year": 2025,
    "chemical_composition": {
      "repeat_unit_psmiles": "[*]C(F)(F)C([*])",
      "monomers": [
        {
          "name": "Vinylidene fluoride",
          "smiles": "C=C(F)F",
          "ratio_value": null,
          "ratio_unit": null
        }
      ],
      "additives": [
        {
          "name": "MXene",
          "type": "filler",
          "amount_value": 2,
          "amount_unit": "vol%"
        }
      ],
      "is_homopolymer": false
    },
    "processing_history": "Solution-cast in DMF, dried at 60 °C for 1 h. Thermal treatment at 190 °C for 1 h. DSC (TA Q200) under N2 atmosphere.",
    "hierarchical_structure": "Nonpolar α-phase dominant structure. Single peak associated with α-phase.",
    "properties": {
      "Tm": {
        "value": [
          160
        ],
        "unit": "°C"
      }
    },
    "analysis_with_hierarchical_structure": {
      "descriptive_text": "The sample comprises a vinylidene fluoride-based polymer matrix reinforced with 2 vol% MXene filler. Fabrication involved solution casting in dimethylformamide (DMF), followed by drying at 60 °C for 1 hour and a thermal treatment at 190 °C for 1 hour. Hierarchical structural analysis indicates a nonpolar α-phase dominant morphology, characterized by a single peak associated with the α-phase, with thermal properties measured via DSC under a nitrogen atmosphere.",
      "reasoning_analysis": "Increasing Factors: The strong dipole interactions arising from the fluorine atoms in the vinylidene fluoride units contribute to high cohesive energy density, inherently supporting an elevated melting temperature. The thermal treatment at 190 °C serves as an annealing process that promotes lamellar thickening and crystalline perfection, which thermodynamically shifts the Tm higher. Additionally, the MXene filler may act as a heterogeneous nucleating agent, stabilizing the crystal structure and restricting chain mobility at the polymer-filler interface. Decreasing Factors: The introduction of MXene filler creates interfacial regions that can disrupt the continuity of the polymer crystal lattice compared to a pristine bulk system, potentially lowering the Tm if the filler dispersion induces defects. Furthermore, the solution casting process in DMF carries a risk of residual solvent entrapment despite the thermal treatment, which could act as a plasticizer to depress the melting temperature. Dominant Factor: The thermal annealing history at 190 °C is the dominant factor, as it drives the formation of the thermodynamically stable nonpolar α-phase and facilitates significant crystal thickening. This processing-induced structural organization likely overrides the minor disruptive effects of the filler or potential residual solvent, establishing a Tm governed primarily by the stability of the perfected α-phase crystallites."
    },
    "analysis_without_hierarchical_structure": {
      "descriptive_text": "The sample consists of a poly(vinylidene fluoride) based matrix composite incorporated with 2 vol% MXene filler. Fabrication involved solution casting from dimethylformamide, followed by drying at 60 °C for 1 hour and a subsequent thermal treatment at 190 °C for 1 hour. Thermal analysis was conducted via differential scanning calorimetry under a nitrogen atmosphere.",
      "reasoning_analysis": "Increasing Factors: The thermal treatment at 190 °C facilitates chain reorganization and recrystallization, likely promoting the formation of thicker lamellae or more thermodynamically stable crystal phases upon cooling, which intrinsically drives the melting temperature higher. Additionally, interfacial interactions between the polymer matrix and the MXene filler may restrict segmental mobility near the filler surface, further stabilizing the crystalline regions. Decreasing Factors: The incorporation of MXene filler can act as a heterogeneous nucleating agent, potentially leading to a higher density of smaller crystallites, which depresses the melting temperature according to the Gibbs-Thomson effect. Furthermore, the classification as a non-homopolymer suggests the presence of comonomer units or structural defects within the crystal lattice that disrupt packing efficiency, inherently lowering the melting temperature relative to a pristine homopolymer. Dominant Factor: The thermal treatment history is the dominant factor governing the final melting behavior. While the filler content and polymer architecture establish the baseline crystallizability, the high-temperature treatment dictates the final lamellar thickness and crystal perfection, which are the primary thermodynamic determinants of the melting temperature in this semi-crystalline system."
    }
  },
  {
    "doi": "10.1038/s41428-021-00557-0",
    "title": "Synthesis of methylated phenylene sulfide polymers via bulk oxidative polymerization and their heat curing triggered by dynamic disulfide exchange",
    "year": 2021,
    "chemical_composition": {
      "repeat_unit_psmiles": "[*]Sc1c(C)cc(S[*])c(C)c1",
      "monomers": [
        {
          "name": "bis(2,5-dimethylphenyl) disulfide",
          "smiles": "Cc1cc(SSc2cc(C)ccc2C)ccc1C",
          "ratio_value": null,
          "ratio_unit": null
        }
      ],
      "additives": [
        {
          "name": "Vanadyl acetylacetonate",
          "type": "catalyst",
          "amount_value": 0.0025,
          "amount_unit": "eq/monomer"
        },
        {
          "name": "1,1,2,2-tetrafluoroethanesulfonic acid",
          "type": "catalyst",
          "amount_value": 0.005,
          "amount_unit": "eq/monomer"
        }
      ],
      "is_homopolymer": true
    },
    "processing_history": "Bulk oxidative polymerization at 160 °C under O2 flow with stepwise addition of monomer (two additions). Crude product purified by precipitation in acidified methanol. Initial sample (Run 4). Tm measured by DSC at 20 °C/min.",
    "hierarchical_structure": "Semicrystalline, crystallinity 36% by XRD.",
    "properties": {
      "Tm": {
        "value": [
          250
        ],
        "unit": "°C"
      }
    },
    "analysis_with_hierarchical_structure": {
      "descriptive_text": "The sample comprises a poly(2,5-dimethylphenylene sulfide) homopolymer synthesized via bulk oxidative polymerization at 160 °C under an oxygen flow, employing Vanadyl acetylacetonate and 1,1,2,2-tetrafluoroethanesulfonic acid as catalysts with stepwise monomer addition. Following synthesis, the material was purified by precipitation in acidified methanol, resulting in a semicrystalline structure with 36% crystallinity as quantified by XRD. The melting temperature was characterized using differential scanning calorimetry at a heating rate of 20 °C/min.",
      "reasoning_analysis": "Increasing Factors: The rigid aromatic backbone containing sulfide linkages imposes significant chain stiffness, promoting the formation of stable crystalline lamellae and requiring substantial thermal energy to disrupt the lattice, as evidenced by the 36% crystallinity. The bulk polymerization conducted at 160 °C may have facilitated initial chain ordering during synthesis, supporting crystal formation. Decreasing Factors: The methyl substituents at the 2,5-positions of the phenylene rings introduce steric hindrance that disrupts efficient interchain packing compared to unsubstituted analogs, thereby reducing lattice energy. Additionally, residual catalyst species or solvent trapped during precipitation in acidified methanol could act as impurities within the crystal phase, depressing the melting point. Dominant Factor: While the steric bulk of the methyl groups and potential impurities limit packing efficiency, the intrinsic rigidity of the aromatic sulfide backbone is the dominant factor governing the thermal stability, establishing a high-temperature melting transition characteristic of semicrystalline aromatic polymers."
    },
    "analysis_without_hierarchical_structure": {
      "descriptive_text": "The sample consists of a homopolymer synthesized from bis(2,5-dimethylphenyl) disulfide monomers via bulk oxidative polymerization. The reaction was conducted at 160 °C under an oxygen flow with stepwise monomer addition, utilizing vanadyl acetylacetonate and 1,1,2,2-tetrafluoroethanesulfonic acid as catalysts. Following synthesis, the crude product was purified by precipitation in acidified methanol to yield the initial sample designated as Run 4. The melting temperature was subsequently characterized using differential scanning calorimetry at a heating rate of 20 °C/min.",
      "reasoning_analysis": "Increasing Factors: The rigid poly(phenylene sulfide) backbone architecture imposes significant restrictions on chain flexibility due to the aromatic rings, inherently driving the Tm higher by requiring more thermal energy for lattice disruption. Additionally, the homopolymer structure ensures high stereoregularity which facilitates efficient crystallization, and the purification process removes catalyst residues and oligomers that could otherwise act as impurities depressing the melting point. Decreasing Factors: The incorporation of methyl substituents on the phenylene rings introduces steric bulk relative to unsubstituted analogs, which may slightly disrupt the efficiency of chain packing and reduce intermolecular cohesive energy density. Furthermore, the oxidative polymerization conditions may limit the ultimate molecular weight compared to other synthetic routes, where lower chain lengths can qualitatively depress the Tm due to end-group effects. Dominant Factor: The intrinsic stiffness of the aromatic backbone combined with the high structural regularity of the homopolymer qualitatively dominates the thermal behavior, establishing a robust crystalline lattice stability that outweighs the modest packing disruptions caused by the methyl substituents."
    }
  },
  {
    "doi": "10.1039/d4ra08683j",
    "title": "Syntheses of cyclic polylactides and the problem of catenane formation†",
    "year": 2025,
    "chemical_composition": {
      "repeat_unit_psmiles": "[*]OC(=O)C(C)O[*]",
      "monomers": [
        {
          "name": "L-Lactide",
          "smiles": "C[C@H]1OC(=O)O1",
          "ratio_value": null,
          "ratio_unit": null
        }
      ],
      "additives": [
        {
          "name": "DSTL",
          "type": "catalyst",
          "amount_value": 0.2,
          "amount_unit": "mol%"
        }
      ],
      "is_homopolymer": true
    },
    "processing_history": "Bulk polymerization at 140 °C for 2 d with DSTL catalyst (LA/Cat 500/1). Precipitated in ligroin. Tm measured by DSC at 10 K/min.",
    "hierarchical_structure": "Semicrystalline cyclic poly(L-lactide) with extended-ring crystallites (alpha-modification).",
    "properties": {
      "Tm": {
        "value": [
          196.1
        ],
        "unit": "°C"
      }
    },
    "analysis_with_hierarchical_structure": {
      "descriptive_text": "This sample comprises a semicrystalline cyclic poly(L-lactide) homopolymer synthesized from L-lactide monomers using 0.2 mol% DSTL catalyst. The material was prepared via bulk polymerization at 140 °C for 2 days with a monomer-to-catalyst ratio of 500:1, followed by precipitation in ligroin to isolate the polymer. Structural analysis indicates the formation of extended-ring crystallites adopting the alpha-modification, and the thermal properties were characterized by differential scanning calorimetry at a heating rate of 10 K/min.",
      "reasoning_analysis": "Increasing Factors: The cyclic topology eliminates chain ends, reducing the conformational entropy of the melt state relative to linear analogs, which thermodynamically elevates the melting temperature. Additionally, the development of the stable alpha-modification crystallites and extended-ring morphology suggests a highly ordered lattice structure, while the extended bulk polymerization at 140 °C facilitates chain rearrangement into these stable domains. Decreasing Factors: The residual DSTL catalyst acts as a chemical impurity that may disrupt lattice periodicity within the crystalline regions, potentially depressing the melting point. Furthermore, the precipitation process in ligroin may limit lamellar thickening compared to slow cooling from the melt, restricting the ultimate crystal perfection. Dominant Factor: The topological constraint of the cyclic architecture is the dominant factor, as the intrinsic reduction in melt entropy qualitatively outweighs the minor depressive effects of residual catalyst impurities, establishing a melting behavior defined by the high stability of the cyclic alpha-crystalline domains."
    },
    "analysis_without_hierarchical_structure": {
      "descriptive_text": "This sample comprises a poly(L-lactide) homopolymer synthesized via bulk polymerization of L-lactide monomers. The reaction was conducted at 140 °C for 2 days using DSTL as a catalyst with a loading of 0.2 mol%. Following polymerization, the material was purified by precipitation in ligroin. The melting temperature was characterized using differential scanning calorimetry at a heating rate of 10 K/min.",
