Repository: hhtrick/HHT-code

# HHT training framework

This directory contains model training, embedding precomputation, inference, article-level baselines and the curated datasets. All commands below assume that the working directory is `train_code/`.

## 3. Datasets and fixed partitions

Each main dataset is a JSON array at `dataset/{property}/{property}.json`. Entries contain source metadata, `chemical_composition`, `processing_history`, `hierarchical_structure`, `properties`, and two generated-analysis objects. Targets are stored as `properties[property]["value"]`; source metadata and target values are not predictive input fields.

| Property | Train | Validation | Test | Total |
|---|---:|---:|---:|---:|

File: train_code/dataset/Tm/Tm.json (part 186 of 200)
[
      "reasoning_analysis": "Increasing Factors: The use of L-lactide monomers ensures stereoregularity, facilitating isotactic chain packing and the formation of stable crystalline domains which inherently elevates the Tm. Additionally, the extended bulk polymerization time promotes high molecular weight, reducing the concentration of chain ends that act as defects within the crystal lattice, while the precipitation in ligroin removes low molecular weight oligomers and unreacted monomers that would otherwise depress the melting point. Decreasing Factors: The presence of residual DSTL catalyst, even at low concentrations, introduces chemical impurities into the polymer matrix that can disrupt crystalline perfection and lower the thermodynamic melting point. Furthermore, prolonged thermal exposure at 140 °C carries a risk of thermal degradation or transesterification reactions that could introduce structural irregularities hindering crystal growth. Dominant Factor: The stereoregularity intrinsic to the L-lactide homopolymer structure is the primary determinant, as it enables the crystallinity required for a defined Tm; this effect is reinforced by the purification history which removes significant melting point depressants, making the structural capacity for crystallization the dominant influence over the minor impurity effects of the residual catalyst."
    }
  },
  {
    "doi": "10.1039/d4ra08683j",
    "title": "Syntheses of cyclic polylactides and the problem of catenane formation†",
    "year": 2025,
    "chemical_composition": {
      "repeat_unit_psmiles": "[*]OC(=O)C(C)O[*]",
      "monomers": [
        {
          "name": "L-Lactide",
          "smiles": "C[C@H]1OC(=O)O1",
          "ratio_value": null,
          "ratio_unit": null
        }
      ],
      "additives": [
        {
          "name": "DSTL",
          "type": "catalyst",
          "amount_value": 0.5,
          "amount_unit": "mol%"
        }
      ],
      "is_homopolymer": true
    },
    "processing_history": "Bulk polymerization at 140 °C for 6 d with DSTL catalyst (LA/Cat 200/1). Precipitated in ligroin. Tm measured by DSC at 10 K/min.",
    "hierarchical_structure": "Semicrystalline cyclic poly(L-lactide) with extended-ring crystallites (alpha-modification).",
    "properties": {
      "Tm": {
        "value": [
          196.0
        ],
        "unit": "°C"
      }
    },
    "analysis_with_hierarchical_structure": {
      "descriptive_text": "The sample comprises a semicrystalline cyclic poly(L-lactide) homopolymer synthesized via bulk polymerization of L-lactide at 140 °C for 6 days using DSTL catalyst at a loading of 0.5 mol%. Following synthesis, the material was precipitated in ligroin to isolate the polymer. Structural characterization confirms the presence of extended-ring crystallites adopting the alpha-modification. The melting temperature was subsequently characterized by differential scanning calorimetry at a heating rate of 10 K/min.",
      "reasoning_analysis": "Increasing Factors: The high stereoregularity of the L-lactide homopolymer facilitates efficient chain packing into crystalline lattices, inherently supporting a higher melting temperature. Specifically, the formation of the thermodynamically stable alpha-modification crystallites contributes to increased lattice stability compared to less ordered polymorphs. Furthermore, the cyclic topology eliminates chain ends, reducing the entropy of the melt state relative to linear analogs; according to thermodynamic principles (Tm = ΔHf / ΔSf), this reduction in entropy of fusion qualitatively drives the Tm upward. Decreasing Factors: The presence of the DSTL catalyst residue (0.5 mol%) within the polymer matrix acts as a low-molecular-weight impurity. According to Flory-Huggins theory, such impurities disrupt the crystalline lattice stability and cause melting point depression. Additionally, if the precipitation in ligroin did not fully remove unreacted monomer or oligomers, these species would act as impurities, further depressing the Tm. Dominant Factor: The intrinsic crystallinity driven by the stereoregular L-lactide composition and the stabilization of the alpha-crystalline modification are the primary determinants of the thermal behavior. While catalyst residues introduce a depressing effect, the topological constraint of the cyclic structure combined with the stable alpha-polymorph likely dominates, resulting in a Tm characteristic of highly ordered cyclic poly(L-lactide), potentially elevated relative to linear counterparts due to entropic effects."
    },
    "analysis_without_hierarchical_structure": {
      "descriptive_text": "The sample consists of a poly(L-lactic acid) homopolymer synthesized via bulk polymerization of L-Lactide monomers. The reaction was conducted at 140 °C for 6 days using DSTL as a catalyst with a loading of 0.5 mol%. Following synthesis, the polymer was purified by precipitation in ligroin. The melting temperature was characterized using differential scanning calorimetry at a heating rate of 10 K/min.",
      "reasoning_analysis": "Increasing Factors: The high stereoregularity of the L-Lactide homopolymer backbone facilitates efficient chain packing and high crystallinity, which intrinsically establishes a robust melting temperature. Furthermore, the extended bulk polymerization at 140 °C for 6 days serves as an effective in-situ annealing process, promoting lamellar thickening and crystal perfection that qualitatively drives the Tm upward. Decreasing Factors: The presence of residual DSTL catalyst at 0.5 mol% introduces chemical impurities into the polymer matrix, which can disrupt lattice stability and induce thermodynamic melting point depression. Additionally, the precipitation step in ligroin may limit the time available for large crystal growth compared to slow cooling from the melt, potentially restricting the maximum lamellar thickness. Dominant Factor: The combination of high stereoregularity and the prolonged thermal history at 140 °C dominates the thermal behavior. The significant opportunity for crystal perfection and lamellar thickening during the 6-day synthesis qualitatively outweighs the minor depression effects from the low concentration of catalyst residue, leading to a Tm reflective of a well-ordered semi-crystalline structure."
    }
  },
  {
    "doi": null,
    "title": "Preparation, analyses and application of cobalt– manganese oxides/nylon 6,6 nanocomposites",
    "year": 2018,
    "chemical_composition": {
      "repeat_unit_psmiles": "[*]C(=O)CCCCC(=O)NCCCCCCN[*]",
      "monomers": [
        {
          "name": "Adipic acid",
          "smiles": "OC(=O)CCCCC(=O)O",
          "ratio_value": null,
          "ratio_unit": null
        },
        {
          "name": "Hexamethylenediamine",
          "smiles": "NCCCCCCN",
          "ratio_value": null,
          "ratio_unit": null
        }
      ],
      "additives": [
        {
          "name": "Cobalt-manganese oxide nanoparticles",
          "type": "filler",
          "amount_value": null,
          "amount_unit": "wt%"
        }
      ],
      "is_homopolymer": false
    },
    "processing_history": "Co-Mn NPs synthesized by precipitation. Dispersed in formic acid (sonication 15 min). Mixed with Nylon 6,6 solution. Stirred 30 min. Cast on glass, immersed in water, dried. Loadings 3, 6, 9, 12, 15 wt%. Tm2 measured by DSC (Perkin Elmer Diamond Series). Range reported for nanocomposites.",
    "hierarchical_structure": "Semicrystalline. Co-Mn NPs dispersed within matrix (<300 nm).",
    "properties": {
      "Tm": {
        "value": [
          261
        ],
        "unit": "°C"
      }
    },
    "analysis_with_hierarchical_structure": {
      "descriptive_text": "The sample comprises a semicrystalline polyamide 6,6 matrix derived from adipic acid and hexamethylenediamine monomers, incorporated with cobalt-manganese oxide nanoparticles as a filler. The nanocomposite was fabricated through a solution processing technique where the nanoparticles were synthesized via precipitation, dispersed in formic acid using sonication, and subsequently mixed with the polyamide solution before stirring. The mixture was cast onto glass substrates, coagulated by immersion in water, and dried to yield films with nanoparticle loadings varying between 3 and 15 wt%. Hierarchical structural analysis indicates a semicrystalline morphology with the cobalt-manganese oxide nanoparticles dispersed within the polymer matrix at dimensions below 300 nm, and the melting behavior was characterized using differential scanning calorimetry.",
      "reasoning_analysis": "Increasing Factors: The polyamide 6,6 backbone possesses a high density of amide linkages capable of forming strong intermolecular hydrogen bonds, which significantly stabilizes the crystalline lattice and drives the melting temperature upward. Additionally, the well-dispersed cobalt-manganese oxide nanoparticles may act as heterogeneous nucleating agents during the drying phase, potentially promoting the growth of more thermally stable crystalline domains that require higher energy to melt. Decreasing Factors: The solution casting process involving rapid coagulation in water limits the time available for polymer chain reorganization compared to slow cooling from the melt, likely resulting in thinner lamellae that melt at lower temperatures according to the Gibbs-Thomson effect. Furthermore, high nanoparticle loadings could introduce interfacial defects or physically restrict the regular packing of polymer chains necessary for optimal crystallinity, thereby destabilizing the crystal structure and reducing the observed melting temperature. Dominant Factor: While the intrinsic hydrogen bonding of the polyamide chemistry establishes a high baseline melting threshold, the final observed Tm behavior is qualitatively dominated by the crystalline morphology dictated by the solution casting and coagulation history. The rapid precipitation kinetics likely constrain the lamellar thickness more significantly than the nucleating potential of the nanoparticles enhances it, making the processing-induced structural limitations the primary determinant of the specific melting point relative to bulk melt-processed equivalents."
    },
    "analysis_without_hierarchical_structure": {
      "descriptive_text": "The sample comprises a polyamide 6,6 matrix synthesized from adipic acid and hexamethylenediamine monomers, reinforced with cobalt-manganese oxide nanoparticles. The nanocomposites were prepared by synthesizing the Co-Mn nanoparticles via precipitation, followed by dispersion in formic acid using 15 minutes of sonication. This dispersion was mixed with a Nylon 6,6 solution, stirred for 30 minutes, cast onto glass substrates, immersed in water, and dried to form films with nanoparticle loadings ranging from 3 to 15 wt%. The melting temperature was characterized using differential scanning calorimetry with a Perkin Elmer Diamond Series instrument.",
      "reasoning_analysis": "Increasing Factors: The chemical composition features a polyamide backbone with regular amide linkages capable of forming strong intermolecular hydrogen bonds, which significantly enhances crystalline stability and drives the Tm upward. Additionally, the cobalt-manganese oxide nanoparticles may act as heterogeneous nucleating agents during the casting and drying process, potentially promoting the formation of thicker or more perfect lamellae that require higher temperatures to melt. Decreasing Factors: The incorporation of nanoparticles at higher loadings can disrupt the regular packing of polymer chains, introducing defects into the crystal lattice that lower the thermodynamic stability of the crystalline phase. Furthermore, the processing history involving water immersion may induce rapid coagulation, favoring the formation of metastable crystalline polymorphs with lower thermal stability, or potentially trapping residual solvent molecules that plasticize the amorphous regions and depress the observed Tm. Dominant Factor: The intrinsic density of hydrogen bonding within the Nylon 6,6 backbone is the dominant factor establishing the high baseline melting temperature, as the thermodynamic energy required to disrupt the crystalline lattice is primarily governed by the repeat unit chemistry, while the nanoparticle loading and processing conditions act as secondary modulators of crystalline perfection."
    }
  },
  {
    "doi": "10.1038/s41428-021-00557-0",
    "title": "Synthesis of methylated phenylene sulfide polymers via bulk oxidative polymerization and their heat curing triggered by dynamic disulfide exchange",
    "year": 2021,
    "chemical_composition": {
      "repeat_unit_psmiles": "[*]Sc1c(C)cc(S[*])c(C)c1",
      "monomers": [
        {
          "name": "bis(2,5-dimethylphenyl) disulfide",
          "smiles": "Cc1cc(SSc2cc(C)ccc2C)ccc1C",
          "ratio_value": null,
          "ratio_unit": null
        }
      ],
      "additives": [
        {
          "name": "Vanadyl acetylacetonate",
          "type": "catalyst",
          "amount_value": 0.0025,
          "amount_unit": "eq/monomer"
        },
        {
          "name": "1,1,2,2-tetrafluoroethanesulfonic acid",
          "type": "catalyst",
          "amount_value": 0.005,
          "amount_unit": "eq/monomer"
        }
      ],
      "is_homopolymer": true
    },
    "processing_history": "Bulk oxidative polymerization at 160 °C under O2 flow with stepwise addition of monomer (two additions). THF-insoluble part heat cured at 260 °C for 12 h under N2 (Run 6). Tm measured by DSC at 20 °C/min.",
    "hierarchical_structure": "Semicrystalline, crystallinity 37% by XRD.",
    "properties": {
      "Tm": {
        "value": [
          286
        ],
        "unit": "°C"
      }
    },
    "analysis_with_hierarchical_structure": {
      "descriptive_text": "The sample consists of the THF-insoluble fraction of a semicrystalline homopolymer derived from bis(2,5-dimethylphenyl) disulfide, exhibiting a crystallinity of 37% as determined by XRD. Synthesis was achieved via bulk oxidative polymerization at 160 °C under an oxygen flow with stepwise monomer addition, utilizing vanadyl acetylacetonate and 1,1,2,2-tetrafluoroethanesulfonic acid as catalysts. Following polymerization, the material was heat-cured at 260 °C for 12 hours under a nitrogen atmosphere to enhance structural stability. The melting temperature was subsequently characterized using differential scanning calorimetry at a heating rate of 20 °C/min.",
      "reasoning_analysis": "Increasing Factors: The rigid aromatic backbone containing phenylene sulfide linkages inherently restricts chain flexibility, establishing a high baseline for the melting temperature. Furthermore, the processing history includes a significant heat curing step at 260 °C for 12 hours, which acts as an annealing treatment to promote crystal perfection and increase lamellar thickness, thereby driving the observed Tm upward. Decreasing Factors: The presence of methyl substituents at the 2,5-positions of the phenylene rings introduces steric bulk that may disrupt efficient chain packing compared to unsubstituted analogs, potentially lowering the equilibrium melting temperature. Additionally, residual catalyst species such as vanadyl acetylacetonate and tetrafluoroethanesulfonic acid could act as impurities within the crystal lattice, further depressing the Tm. Dominant Factor: The intrinsic stiffness of the aromatic sulfur backbone combined with the extensive high-temperature heat curing process qualitatively dominates the thermal behavior. While the methyl substituents introduce packing inefficiencies, the thermal history ensures sufficient crystalline order and lamellar stability to maintain a high melting temperature characteristic of rigid-rod aromatic polymers."
    },
    "analysis_without_hierarchical_structure": {
      "descriptive_text": "The sample consists of a homopolymer derived from bis(2,5-dimethylphenyl) disulfide, resulting in a poly(phenylene sulfide) derivative structure containing methyl substituents. Synthesis was conducted via bulk oxidative polymerization at 160 °C under an oxygen flow, utilizing vanadyl acetylacetonate and 1,1,2,2-tetrafluoroethanesulfonic acid as catalysts with a stepwise monomer addition protocol. Following polymerization, the THF-insoluble fraction was isolated and subjected to heat curing at 260 °C for 12 hours under a nitrogen atmosphere, with the melting temperature subsequently characterized by DSC at a heating rate of 20 °C/min.",
      "reasoning_analysis": "Increasing Factors: The rigid aromatic poly(phenylene sulfide) backbone provides significant chain stiffness and strong interchain interactions, intrinsically driving the Tm to elevated temperatures. The symmetric 2,5-dimethyl substitution pattern allows for regular chain packing compared to asymmetric variants, and the isolation of the THF-insoluble fraction suggests a high molecular weight component which supports higher thermal transitions. Furthermore, the extensive heat curing at 260 °C promotes crystal perfection and lamellar thickening, thermodynamically increasing the observed Tm. Decreasing Factors: The presence of methyl substituents introduces steric bulk relative to unsubstituted poly(phenylene sulfide), which can disrupt interchain packing efficiency and reduce crystallinity, potentially lowering the Tm. Additionally, residual catalyst species and potential branching irregularities arising from the oxidative polymerization mechanism may act as impurities within the crystal lattice, depressing the melting transition. Dominant Factor: The intrinsic structural rigidity of the aromatic sulfide backbone establishes the fundamental high-temperature baseline for the melting transition; however, the thermal history involving high-temperature curing is the dominant processing factor that determines the degree of crystalline perfection realized, ultimately defining the specific Tm behavior observed in this sample relative to a non-annealed counterpart."
    }
  },
  {
    "doi": "10.1039/d4ra08683j",
    "title": "Syntheses of cyclic polylactides and the problem of catenane formation†",
    "year": 2025,
    "chemical_composition": {
      "repeat_unit_psmiles": "[*]OC(=O)C(C)O[*]",
      "monomers": [
        {
          "name": "L-Lactide",
          "smiles": "C[C@H]1OC(=O)O1",
          "ratio_value": null,
          "ratio_unit": null
        }
      ],
      "additives": [
        {
          "name": "DSTL",
          "type": "catalyst",
          "amount_value": 0.2,
          "amount_unit": "mol%"
        }
      ],
      "is_homopolymer": true
    },
    "processing_history": "Bulk polymerization at 140 °C for 6 d with DSTL catalyst (LA/Cat 500/1). Precipitated in ligroin. Tm measured by DSC at 10 K/min.",
    "hierarchical_structure": "Semicrystalline cyclic poly(L-lactide) with extended-ring crystallites (alpha-modification).",
    "properties": {
      "Tm": {
        "value": [
          192.5
        ],
        "unit": "°C"
      }
    },
    "analysis_with_hierarchical_structure": {
      "descriptive_text": "The sample consists of a semicrystalline cyclic poly(L-lactide) homopolymer containing 0.2 mol% DSTL catalyst, synthesized via bulk polymerization at 140 °C for 6 days. The material was isolated by precipitation in ligroin and displays a hierarchical structure defined by alpha-modification extended-ring crystallites. Thermal analysis was performed using differential scanning calorimetry at a heating rate of 10 K/min to characterize the melting behavior.",
      "reasoning_analysis": "Increasing Factors: The isotactic nature of the L-lactide monomers promotes high stereoregularity, enabling efficient packing into the stable alpha-modification crystallites which inherently supports a higher melting temperature. Additionally, the cyclic topology eliminates chain ends, reducing the entropy of fusion and removing chain-end defects from the crystal lattice, which thermodynamically stabilizes the crystalline phase relative to linear analogs. Decreasing Factors: The presence of residual DSTL catalyst acts as a low molecular weight impurity that can induce melting point depression through thermodynamic dilution effects. Furthermore, the precipitation process in ligroin may trap solvent residues or introduce morphological irregularities that disrupt crystal perfection, potentially lowering the observed melting temperature. Dominant Factor: The combination of stereoregular L-lactide composition and the cyclic architecture qualitatively dominates the thermal behavior. The thermodynamic stability conferred by the absence of chain ends and the formation of the robust alpha-crystalline phase outweighs the minor depressing effects of residual catalyst, establishing a melting behavior characteristic of high-stability cyclic PLLA."
    },
    "analysis_without_hierarchical_structure": {
      "descriptive_text": "The sample comprises a poly(L-lactide) homopolymer synthesized via bulk polymerization of L-lactide using DSTL as a catalyst at a concentration of 0.2 mol% with a monomer-to-catalyst ratio of 500:1. The reaction was maintained at 140 °C for 6 days, followed by purification through precipitation in ligroin. The melting temperature was characterized using differential scanning calorimetry at a heating rate of 10 K/min.",
      "reasoning_analysis": "Increasing Factors: The use of pure L-lactide monomers results in an isotactic polymer chain architecture that facilitates efficient chain packing and high crystallinity, intrinsically supporting a higher melting temperature. Furthermore, the purification step involving precipitation in ligroin removes residual monomers and low-molecular-weight oligomers that could otherwise act as impurities within the crystal lattice or plasticize the amorphous regions, thereby preserving the thermal stability of the crystalline domains. Decreasing Factors: The extended bulk polymerization duration of 6 days at 140 °C introduces the risk of thermal degradation or transesterification reactions that may cause racemization, introducing stereodefects that disrupt lattice periodicity and lower the equilibrium melting temperature. Additionally, any residual DSTL catalyst remaining in the matrix could act as a non-crystallizable impurity, potentially limiting lamellar thickness. Dominant Factor: The stereochemical purity of the L-lactide homopolymer is the dominant factor governing the Tm, as the isotactic structure enables the formation of stable crystalline phases; however, the thermal history during synthesis critically modulates the final Tm by determining the extent of stereodefects and the resulting lamellar thickness distribution."
    }
  },
  {
    "doi": null,
    "title": "Degradation of polypropylene (PP) during multiple extrusions: Thermal analysis, mechanical properties and analysis of variance",
    "year": 2007,
    "chemical_composition": {
      "repeat_unit_psmiles": "[*]CC(C)[*]",
      "monomers": [
        {
          "name": "Propylene",
          "smiles": "C=CC",
          "ratio_value": null,
          "ratio_unit": null
        }
      ],
      "additives": [],
      "is_homopolymer": true
    },
    "processing_history": "Commercial PP (HY-6100) extruded using single-screw extruder at 50 rpm. Die temperature 240 °C. 5 extrusion cycles. Extrudate quenched in cold water bath (5-10 °C), air dried, pelletized. Tm measured by DSC (Perkin-Elmer DSC-7) at 20 °C/min heating rate over 30-250 °C.",
    "hierarchical_structure": "Semicrystalline, crystallinity 42.4%.",
    "properties": {
      "Tm": {
        "value": [
          168.4
        ],
        "unit": "°C"
      }
    },
    "analysis_with_hierarchical_structure": {
      "descriptive_text": "The sample consists of a commercial polypropylene homopolymer (grade HY-6100) characterized by a semicrystalline morphology with a degree of crystallinity of 42.4%. The material underwent extensive thermomechanical processing involving five consecutive extrusion cycles using a single-screw extruder operated at 50 rpm with a die temperature of 240 °C. Following extrusion, the extrudate was rapidly quenched in a cold water bath maintained between 5 and 10 °C, air dried, and pelletized. The melting temperature was subsequently determined using differential scanning calorimetry (Perkin-Elmer DSC-7) with a heating rate of 20 °C/min over a temperature range of 30 to 250 °C.",
      "reasoning_analysis": "Increasing Factors: The stereoregular structure of the polypropylene homopolymer facilitates efficient chain packing into a stable crystal lattice, providing a substantial thermodynamic baseline for melting. The confirmed semicrystalline nature indicates the presence of ordered domains that require significant thermal energy to disrupt. Decreasing Factors: The processing history involves rapid quenching in a cold water bath, which kinetically restricts chain mobility during solidification, resulting in the formation of thinner lamellae that melt at lower temperatures according to the Thomson-Gibbs relationship. Furthermore, subjecting the material to five consecutive extrusion cycles at 240 °C likely induces thermomechanical degradation and chain scission, introducing structural defects that impede the formation of thick, stable crystals. Dominant Factor: While the intrinsic stereoregularity establishes the potential for a high melting point, the dominant factor governing the observed Tm is the thermal history imposed by the rapid quenching. This kinetic constraint prevents sufficient lamellar thickening during solidification, qualitatively suppressing the melting temperature relative to slowly cooled counterparts, compounded by the cumulative structural disorder from multiple reprocessing cycles."
    },
    "analysis_without_hierarchical_structure": {
      "descriptive_text": "The sample comprises a commercial polypropylene homopolymer (HY-6100) processed via a single-screw extruder operating at 50 rpm with a die temperature of 240 °C. The material underwent five consecutive extrusion cycles followed by quenching in a cold water bath maintained between 5 and 10 °C, after which it was air dried and pelletized. The melting temperature was characterized using differential scanning calorimetry (Perkin-Elmer DSC-7) with a heating rate of 20 °C/min over a temperature range of 30 to 250 °C.",
      "reasoning_analysis": "Increasing Factors: The chemical composition consists of a polypropylene homopolymer backbone, where the regularity of the repeat units facilitates efficient chain packing and the formation of crystalline lamellae, which is the fundamental prerequisite for observing a distinct melting temperature. The high processing temperature of 240 °C ensures complete melting of previous crystalline structures prior to the final shaping, resetting the thermal history to allow for fresh crystallization upon cooling. Decreasing Factors: The processing history involves rapid quenching in a cold water bath, which drastically limits the time available for crystal growth, resulting in the formation of thinner lamellae and potentially metastable crystalline phases that melt at lower temperatures according to the Gibbs-Thomson equation. Additionally, subjecting the polymer to five extrusion cycles imposes significant thermo-mechanical stress, increasing the probability of chain scission and the introduction of structural defects that disrupt crystal perfection and reduce thermal stability. Dominant Factor: The rapid quenching rate during the processing history is the dominant factor influencing the final Tm behavior. While the homopolymer structure establishes the baseline capacity for crystallinity, the kinetic suppression of crystal growth caused by the severe thermal gradient traps the material in a morphology with reduced lamellar thickness, qualitatively lowering the observed melting temperature relative to a slow-cooled equilibrium state."
    }
  },
  {
    "doi": null,
    "title": "Preparation, analyses and application of cobalt– manganese oxides/nylon 6,6 nanocomposites",
    "year": 2018,
    "chemical_composition": {
      "repeat_unit_psmiles": "[*]C(=O)CCCCC(=O)NCCCCCCN[*]",
      "monomers": [
        {
          "name": "Adipic acid",
          "smiles": "OC(=O)CCCCC(=O)O",
          "ratio_value": null,
          "ratio_unit": null
        },
        {
          "name": "Hexamethylenediamine",
          "smiles": "NCCCCCCN",
          "ratio_value": null,
          "ratio_unit": null
        }
      ],
      "additives": [
        {
          "name": "Cobalt-manganese oxide nanoparticles",
          "type": "filler",
          "amount_value": null,
          "amount_unit": "wt%"
        }
      ],
      "is_homopolymer": false
    },
    "processing_history": "Co-Mn NPs synthesized by precipitation. Dispersed in formic acid (sonication 15 min). Mixed with Nylon 6,6 solution. Stirred 30 min. Cast on glass, immersed in water, dried. Loadings 3, 6, 9, 12, 15 wt%. Tm1 measured by DSC (Perkin Elmer Diamond Series). Range reported for nanocomposites.",
    "hierarchical_structure": "Semicrystalline. Co-Mn NPs dispersed within matrix (<300 nm).",
    "properties": {
      "Tm": {
        "value": [
          251
        ],
        "unit": "°C"
      }
    },
    "analysis_with_hierarchical_structure": {
      "descriptive_text": "The sample comprises a semicrystalline Nylon 6,6 matrix derived from adipic acid and hexamethylenediamine, incorporated with Cobalt-manganese oxide nanoparticles as a filler. The nanocomposite was fabricated through a solution processing technique where the nanoparticles were synthesized by precipitation and dispersed in formic acid via sonication before being mixed with the Nylon 6,6 solution. Following stirring, the mixture was cast onto glass substrates, immersed in water to induce coagulation, and dried to produce films with nanoparticle loadings varying between 3 and 15 wt%. Structural analysis confirms the dispersion of Cobalt-manganese oxide nanoparticles within the polymer matrix with particle sizes below 300 nm, and the thermal properties were characterized using differential scanning calorimetry.",
      "reasoning_analysis": "Increasing Factors: The primary driver for a high melting temperature is the extensive interchain hydrogen bonding network inherent to the polyamide backbone formed by the adipic acid and hexamethylenediamine units. Additionally, the well-dispersed Cobalt-manganese oxide nanoparticles (<300 nm) can act as heterogeneous nucleating agents, potentially enhancing crystallinity and stabilizing the crystalline phase, while interactions between the metal oxide surface and amide groups may restrict chain mobility at the interface. Decreasing Factors: The processing history involving immersion in water suggests a rapid coagulation process, which limits the time available for crystal growth and perfection, likely resulting in smaller or less thermodynamically stable crystallites that melt at lower temperatures. Furthermore, high nanoparticle loadings (up to 15 wt%) may disrupt the regular packing of polymer chains within the lamellae, introducing defects, and any residual formic acid or moisture from the solution casting process could act as a plasticizer to depress the melting point. Dominant Factor: While the intrinsic hydrogen bonding of the Nylon 6,6 backbone establishes a high baseline thermal stability, the processing-induced morphological constraints caused by rapid coagulation and the potential disruption of crystal lattice regularity by the nanoparticles are the dominant factors qualitatively modulating the Tm, likely leading to a depression or broadening of the melting transition relative to pristine, melt-crystallized Nylon 6,6."
    },
    "analysis_without_hierarchical_structure": {
      "descriptive_text": "The sample consists of a polyamide 6,6 matrix synthesized from adipic acid and hexamethylenediamine monomers, incorporated with cobalt-manganese oxide nanoparticles as filler additives. The nanocomposites were prepared by synthesizing the Co-Mn nanoparticles via precipitation, followed by dispersion in formic acid using 15 minutes of sonication. This dispersion was mixed with a Nylon 6,6 solution and stirred for 30 minutes before being cast onto glass substrates. The films were subsequently immersed in water to coagulate the polymer and then dried. Nanoparticle loadings varied across 3, 6, 9, 12, and 15 wt%, and the melting temperature was characterized using differential scanning calorimetry on a Perkin Elmer Diamond Series instrument.",
      "reasoning_analysis": "Increasing Factors: The chemical composition features a polyamide backbone with regular amide linkages capable of forming strong intermolecular hydrogen bonds, which establishes a high energy barrier for lattice disruption and inherently drives the Tm upward. Additionally, the cobalt-manganese oxide nanoparticles, when well-dispersed via sonication, can act as heterogeneous nucleating agents, potentially promoting the formation of more perfect or thicker crystalline lamellae during the casting and drying process, further elevating the observed Tm. Decreasing Factors: The solution casting processing history involving immersion in water may result in rapid coagulation that traps structural defects or yields less thermodynamically stable crystal polymorphs compared to melt crystallization, thereby depressing the Tm. Furthermore, at higher nanoparticle loadings up to 15 wt%, the fillers may physically impede polymer chain folding and packing regularity, reducing crystal perfection and lowering the melting temperature. Dominant Factor: While the intrinsic hydrogen bonding network of the Nylon 6,6 backbone sets a high baseline Tm, the dominant factor influencing the specific Tm behavior across this sample set is the competition between the nucleating efficiency of the nanoparticles at lower loadings and the disruption of chain packing regularity at higher loadings during the solution casting process."
    }
  },
  {
    "doi": "10.1038/s41428-021-00557-0",
    "title": "Synthesis of methylated phenylene sulfide polymers via bulk oxidative polymerization and their heat curing triggered by dynamic disulfide exchange",
    "year": 2021,
    "chemical_composition": {
      "repeat_unit_psmiles": "[*]Sc1c(C)cc(S[*])c(C)c1",
      "monomers": [
        {
          "name": "bis(2,5-dimethylphenyl) disulfide",
          "smiles": "Cc1cc(SSc2cc(C)ccc2C)ccc1C",
          "ratio_value": null,
          "ratio_unit": null
        }
      ],
      "additives": [
        {
          "name": "Vanadyl acetylacetonate",
          "type": "catalyst",
          "amount_value": 0.0025,
          "amount_unit": "eq/monomer"
        },
        {
          "name": "1,1,2,2-tetrafluoroethanesulfonic acid",
          "type": "catalyst",
          "amount_value": 0.005,
          "amount_unit": "eq/monomer"
        }
      ],
      "is_homopolymer": true
    },
    "processing_history": "Bulk oxidative polymerization at 160 °C under O2 flow for 20 h with one monomer addition. THF-insoluble part heat cured at 260 °C for 12 h under N2 (Run 3). Tm measured by DSC at 20 °C/min.",
    "hierarchical_structure": "Semicrystalline, crystallinity 35% by XRD.",
    "properties": {
      "Tm": {
        "value": [
          276
        ],
        "unit": "°C"
      }
    },
    "analysis_with_hierarchical_structure": {
      "descriptive_text": "The sample is a semicrystalline homopolymer derived from the oxidative polymerization of bis(2,5-dimethylphenyl) disulfide, exhibiting a crystallinity of 35% as determined by XRD. Synthesis was conducted via bulk oxidative polymerization at 160 °C under an oxygen flow for 20 hours with a single monomer addition, utilizing vanadyl acetylacetonate (0.0025 eq/monomer) and 1,1,2,2-tetrafluoroethanesulfonic acid (0.005 eq/monomer) as catalysts. Following polymerization, the THF-insoluble fraction was subjected to heat curing at 260 °C for 12 hours under a nitrogen atmosphere, and the melting temperature was subsequently characterized using DSC at a heating rate of 20 °C/min.",
      "reasoning_analysis": "Increasing Factors: The poly(phenylene sulfide) backbone possesses inherent rigidity due to aromatic rings and sulfide linkages, which promotes high thermal stability and a high baseline melting temperature. Furthermore, the processing history includes a significant heat curing step at 260 °C for 12 hours under nitrogen; this annealing process allows for crystal reorganization and lamellar thickening, which thermodynamically elevates the observed melting temperature. The regular 2,5-substitution pattern maintains sufficient symmetry to permit semicrystalline formation. Decreasing Factors: The presence of methyl substituents on the phenylene rings introduces steric bulk compared to unsubstituted poly(phenylene sulfide), which may disrupt interchain packing efficiency and reduce the lattice energy, potentially lowering the equilibrium melting temperature. Additionally, the residual catalyst species act as small molecule impurities that could be excluded from the crystal lattice or create defects, slightly depressing the melting point. Dominant Factor: The dominant factor influencing the final Tm behavior is the combination of the rigid aromatic backbone and the extensive heat curing treatment. While the methyl groups introduce steric constraints, the high-temperature annealing significantly enhances crystal perfection and stability, ensuring that the observed Tm reflects a well-ordered semicrystalline phase driven by the backbone rigidity and thermal history."
    },
    "analysis_without_hierarchical_structure": {
      "descriptive_text": "The sample consists of a poly(2,5-dimethylphenylene sulfide) homopolymer synthesized via bulk oxidative polymerization of bis(2,5-dimethylphenyl) disulfide using Vanadyl acetylacetonate and 1,1,2,2-tetrafluoroethanesulfonic acid as catalysts. The reaction was conducted at 160 °C under an oxygen flow for 20 hours with one monomer addition. The THF-insoluble fraction was isolated and subsequently heat cured at 260 °C for 12 hours under a nitrogen atmosphere, with the melting temperature characterized by DSC at a heating rate of 20 °C/min.",
      "reasoning_analysis": "Increasing Factors: The poly(phenylene sulfide) backbone provides inherent chain rigidity due to the resonance stability of the aromatic rings and the sulfide linkages, which supports higher thermal stability and melting transitions. Furthermore, the processing history involving heat curing at 260 °C for 12 hours likely promotes significant crystal perfection and thickening of lamellae in the THF-insoluble fraction, thereby driving the observed Tm upward through improved crystalline order. Decreasing Factors: The presence of methyl substituents at the 2 and 5 positions on the phenylene rings introduces steric hindrance and reduces the structural symmetry compared to unsubstituted poly(phenylene sulfide), which disrupts efficient chain packing and crystallinity, qualitatively depressing the melting temperature. Dominant Factor: The high-temperature thermal history acts as the dominant factor for this specific sample; while the methyl substituents intrinsically lower the equilibrium melting point relative to linear analogs, the extensive curing process dictates the final crystalline morphology and network stability of the insoluble fraction, ultimately governing the observed Tm behavior more significantly than the baseline chemical composition."
    }
  },
  {
    "doi": "10.1038/s41428-021-00557-0",
    "title": "Synthesis of methylated phenylene sulfide polymers via bulk oxidative polymerization and their heat curing triggered by dynamic disulfide exchange",
