Repository: hhtrick/HHT-code

# HHT training framework

This directory contains model training, embedding precomputation, inference, article-level baselines and the curated datasets. All commands below assume that the working directory is `train_code/`.

## 3. Datasets and fixed partitions

Each main dataset is a JSON array at `dataset/{property}/{property}.json`. Entries contain source metadata, `chemical_composition`, `processing_history`, `hierarchical_structure`, `properties`, and two generated-analysis objects. Targets are stored as `properties[property]["value"]`; source metadata and target values are not predictive input fields.

| Property | Train | Validation | Test | Total |
|---|---:|---:|---:|---:|

File: train_code/dataset/Tm/Tm.json (part 187 of 200)
[
    "year": 2021,
    "chemical_composition": {
      "repeat_unit_psmiles": "[*]Sc1c(C)cc(S[*])c(C)c1",
      "monomers": [
        {
          "name": "bis(2,5-dimethylphenyl) disulfide",
          "smiles": "Cc1cc(SSc2cc(C)ccc2C)ccc1C",
          "ratio_value": 66.7,
          "ratio_unit": "mol%"
        },
        {
          "name": "diphenyl disulfide",
          "smiles": "c1ccccc1SSc2ccccc2",
          "ratio_value": 33.3,
          "ratio_unit": "mol%"
        }
      ],
      "additives": [
        {
          "name": "Vanadyl acetylacetonate",
          "type": "catalyst",
          "amount_value": 0.0025,
          "amount_unit": "eq/monomer"
        },
        {
          "name": "1,1,2,2-tetrafluoroethanesulfonic acid",
          "type": "catalyst",
          "amount_value": 0.005,
          "amount_unit": "eq/monomer"
        }
      ],
      "is_homopolymer": false
    },
    "processing_history": "Bulk oxidative copolymerization at 160 °C under O2 flow. Feed ratio [2,5-DPS]/[DPS] = 2/1. THF-insoluble part heat cured at 280 °C for 6 h under N2 (Table 2 Run 2). Tm measured by DSC at 20 °C/min.",
    "hierarchical_structure": "Semicrystalline, crystallinity 58% by XRD.",
    "properties": {
      "Tm": {
        "value": [
          309
        ],
        "unit": "°C"
      }
    },
    "analysis_with_hierarchical_structure": {
      "descriptive_text": "This semicrystalline copolymer was synthesized via bulk oxidative copolymerization of bis(2,5-dimethylphenyl) disulfide and diphenyl disulfide at a feed ratio of 2:1, utilizing Vanadyl acetylacetonate and 1,1,2,2-tetrafluoroethanesulfonic acid as catalysts at 160 °C under oxygen flow. The THF-insoluble fraction was subsequently heat cured at 280 °C for 6 hours under nitrogen, resulting in a material with 58% crystallinity as determined by XRD. The melting temperature was characterized using DSC at a heating rate of 20 °C/min.",
      "reasoning_analysis": "Increasing Factors: The rigid aromatic backbone containing phenylene sulfide linkages provides intrinsic thermal stability and chain stiffness, which supports a higher melting temperature. Furthermore, the specific processing history involving heat curing at 280 °C for 6 hours acts as an annealing treatment, promoting crystal perfection and increasing lamellar thickness, which thermodynamically elevates the observed Tm. The high degree of crystallinity (58%) also reflects strong intermolecular cohesive forces within the ordered regions. Decreasing Factors: The copolymerization of bis(2,5-dimethylphenyl) disulfide with diphenyl disulfide introduces structural irregularity along the chain, disrupting the crystalline lattice compared to a corresponding homopolymer and depressing the Tm. Additionally, the methyl substituents on the phenyl rings introduce steric hindrance that reduces chain packing efficiency and planarity, further lowering the melting point relative to unsubstituted analogs. Trace catalyst residues may also act as impurities within the crystal lattice. Dominant Factor: While the copolymer composition and methyl substituents inherently lower the theoretical equilibrium melting point through lattice disruption, the high-temperature heat curing process is the dominant factor governing the final observed Tm behavior. This thermal treatment facilitates significant chain reorganization and crystal growth, allowing the material to achieve a high degree of crystallinity and a stabilized melting transition that outweighs the depressive effects of the chemical disorder."
    },
    "analysis_without_hierarchical_structure": {
      "descriptive_text": "The sample comprises a copolymer synthesized via bulk oxidative copolymerization of bis(2,5-dimethylphenyl) disulfide (66.7 mol%) and diphenyl disulfide (33.3 mol%) using vanadyl acetylacetonate (0.0025 eq/monomer) and 1,1,2,2-tetrafluoroethanesulfonic acid (0.005 eq/monomer) as catalysts. The reaction was conducted at 160 °C under an oxygen flow with a feed ratio of 2:1, followed by isolation of the THF-insoluble fraction. This fraction was subsequently heat-cured at 280 °C for 6 hours under a nitrogen atmosphere to enhance structural integrity. The melting temperature was ultimately determined using differential scanning calorimetry at a heating rate of 20 °C/min.",
      "reasoning_analysis": "Increasing Factors: The inherent chemical composition features a rigid poly(phenylene sulfide)-like aromatic backbone, which establishes high lattice energy and thermal stability conducive to a higher Tm. Additionally, the processing history includes heat curing at 280 °C for 6 hours, a thermal treatment that promotes crystalline perfection and annealing of the polymer lattice, while the isolation of the THF-insoluble fraction indicates a high molecular weight or crosslinked network that restricts chain mobility within the crystalline domains. Decreasing Factors: The incorporation of methyl substituents on the phenylene rings introduces steric hindrance that disrupts efficient chain packing and reduces crystallinity compared to unsubstituted analogs. Furthermore, the copolymerization of two distinct disulfide monomers creates chemical irregularity along the chain, which inherently depresses the melting temperature by lowering the thermodynamic stability of the crystal lattice relative to a perfect homopolymer. Dominant Factor: The intrinsic rigidity of the aromatic sulfide backbone provides a high thermal baseline, but the extensive heat curing history is the dominant processing factor that enhances crystalline order and network stability, thereby mitigating the Tm depression expected from the copolymer composition and methyl substituents to sustain a robust melting transition."
    }
  },
  {
    "doi": "10.1038/s41428-021-00557-0",
    "title": "Synthesis of methylated phenylene sulfide polymers via bulk oxidative polymerization and their heat curing triggered by dynamic disulfide exchange",
    "year": 2021,
    "chemical_composition": {
      "repeat_unit_psmiles": "[*]Sc1c(C)cc(S[*])c(C)c1",
      "monomers": [
        {
          "name": "bis(2,5-dimethylphenyl) disulfide",
          "smiles": "Cc1cc(SSc2cc(C)ccc2C)ccc1C",
          "ratio_value": 66.7,
          "ratio_unit": "mol%"
        },
        {
          "name": "diphenyl disulfide",
          "smiles": "c1ccccc1SSc2ccccc2",
          "ratio_value": 33.3,
          "ratio_unit": "mol%"
        }
      ],
      "additives": [
        {
          "name": "Vanadyl acetylacetonate",
          "type": "catalyst",
          "amount_value": 0.0025,
          "amount_unit": "eq/monomer"
        },
        {
          "name": "1,1,2,2-tetrafluoroethanesulfonic acid",
          "type": "catalyst",
          "amount_value": 0.005,
          "amount_unit": "eq/monomer"
        }
      ],
      "is_homopolymer": false
    },
    "processing_history": "Bulk oxidative copolymerization at 160 °C under O2 flow. Feed ratio [2,5-DPS]/[DPS] = 2/1. Product fractionated by THF to obtain THF-insoluble part. Before heat curing (Table 2 Run 1). Tm measured by DSC at 20 °C/min.",
    "hierarchical_structure": "Semicrystalline, crystallinity 65% by XRD.",
    "properties": {
      "Tm": {
        "value": [
          251
        ],
        "unit": "°C"
      }
    },
    "analysis_with_hierarchical_structure": {
      "descriptive_text": "The sample is a semicrystalline copolymer synthesized via bulk oxidative copolymerization at 160 °C under an oxygen flow, utilizing bis(2,5-dimethylphenyl) disulfide (66.7 mol%) and diphenyl disulfide (33.3 mol%) as monomers with vanadyl acetylacetonate (0.0025 eq/monomer) and 1,1,2,2-tetrafluoroethanesulfonic acid (0.005 eq/monomer) as catalysts. Following synthesis, the product was fractionated using tetrahydrofuran (THF) to isolate the insoluble fraction prior to heat curing, resulting in a material exhibiting 65% crystallinity as determined by XRD. The melting temperature was subsequently characterized using differential scanning calorimetry (DSC) at a heating rate of 20 °C/min.",
      "reasoning_analysis": "Increasing Factors: The rigid aromatic sulfide backbone enhances chain stiffness and intermolecular interactions, intrinsically promoting a higher melting temperature. The high degree of crystallinity (65%) indicates the formation of stable lamellar structures with significant lattice energy, which supports a distinct and robust Tm. Additionally, the THF fractionation process isolates the insoluble fraction, likely enriching higher molecular weight chains with better sequence regularity, which facilitates the formation of more thermally stable crystals compared to the crude product. Decreasing Factors: The copolymerization of two distinct disulfide monomers introduces sequence irregularity that disrupts the crystal lattice compared to a homopolymer, leading to thermodynamic melting point depression. The presence of methyl substituents on the phenyl rings adds steric bulk that may hinder efficient chain packing within the crystal lattice, further reducing the stability of the crystalline phase. Furthermore, residual catalyst species could act as impurities that destabilize the crystalline order. Dominant Factor: The inherent rigidity of the aromatic backbone establishes a high baseline thermal stability; however, the compositional irregularity arising from the copolymer ratio and methyl substituents qualitatively dominates the final Tm behavior by depressing the melting point relative to an unsubstituted homopolymer, despite the high crystallinity achieved through the specific fractionation processing history."
    },
    "analysis_without_hierarchical_structure": {
      "descriptive_text": "The sample comprises a copolymer synthesized via bulk oxidative copolymerization of bis(2,5-dimethylphenyl) disulfide (66.7 mol%) and diphenyl disulfide (33.3 mol%) at 160 °C under an oxygen flow. The reaction utilized Vanadyl acetylacetonate and 1,1,2,2-tetrafluoroethanesulfonic acid as catalysts at concentrations of 0.0025 and 0.005 eq/monomer, respectively. Following synthesis, the product was fractionated using tetrahydrofuran to isolate the insoluble fraction prior to any heat curing treatments, and the melting temperature was characterized by differential scanning calorimetry at a heating rate of 20 °C/min.",
      "reasoning_analysis": "Increasing Factors: The fractionation process isolating the THF-insoluble fraction selectively enriches higher molecular weight chains, reducing the concentration of chain ends that act as defects within the crystal lattice, which theoretically supports a higher melting temperature. Additionally, the rigid aromatic backbone inherent to poly(arylene sulfide) structures provides a high baseline thermal stability conducive to crystallization. Decreasing Factors: The copolymerization of substituted and unsubstituted monomers introduces significant structural irregularity along the backbone, disrupting the symmetry and planarity required for efficient chain packing. The methyl substituents at the 2,5-positions create steric hindrance that further distorts the crystal lattice, causing melting point depression relative to a linear homopolymer. Furthermore, the absence of post-synthesis heat curing limits the perfection and growth of crystalline domains. Dominant Factor: The structural irregularity arising from the copolymer composition and methyl substitution is the dominant factor. While fractionation improves molecular weight uniformity, the intrinsic thermodynamic penalty imposed by the comonomer defects and steric hindrance on the crystal lattice stability qualitatively dictates a lower melting temperature compared to a linear, unsubstituted homopolymer counterpart."
    }
  },
  {
    "doi": "10.1038/s41428-021-00557-0",
    "title": "Synthesis of methylated phenylene sulfide polymers via bulk oxidative polymerization and their heat curing triggered by dynamic disulfide exchange",
    "year": 2021,
    "chemical_composition": {
      "repeat_unit_psmiles": "[*]Sc1c(C)cc(S[*])c(C)c1",
      "monomers": [
        {
          "name": "bis(2,5-dimethylphenyl) disulfide",
          "smiles": "Cc1cc(SSc2cc(C)ccc2C)ccc1C",
          "ratio_value": null,
          "ratio_unit": null
        }
      ],
      "additives": [
        {
          "name": "Vanadyl acetylacetonate",
          "type": "catalyst",
          "amount_value": 0.0025,
          "amount_unit": "eq/monomer"
        },
        {
          "name": "1,1,2,2-tetrafluoroethanesulfonic acid",
          "type": "catalyst",
          "amount_value": 0.005,
          "amount_unit": "eq/monomer"
        }
      ],
      "is_homopolymer": true
    },
    "processing_history": "Bulk oxidative polymerization at 160 °C under O2 flow with stepwise addition of monomer (two additions). Product fractionated by THF to obtain THF-insoluble part (Run 5). Tm measured by DSC at 20 °C/min.",
    "hierarchical_structure": "Semicrystalline, crystallinity 58% by XRD.",
    "properties": {
      "Tm": {
        "value": [
          268
        ],
        "unit": "°C"
      }
    },
    "analysis_with_hierarchical_structure": {
      "descriptive_text": "The sample comprises a homopolymer derived from bis(2,5-dimethylphenyl) disulfide monomers, synthesized via bulk oxidative polymerization at 160 °C under an oxygen flow with stepwise monomer addition. The reaction employed Vanadyl acetylacetonate (0.0025 eq/monomer) and 1,1,2,2-tetrafluoroethanesulfonic acid (0.005 eq/monomer) as catalysts. Post-synthesis, the material was fractionated using tetrahydrofuran to isolate the THF-insoluble fraction. Structural analysis indicates a semicrystalline morphology with 58% crystallinity determined by XRD, and the melting temperature was characterized using differential scanning calorimetry at a heating rate of 20 °C/min.",
      "reasoning_analysis": "Increasing Factors: The rigid poly(phenylene sulfide) backbone imposes significant chain stiffness, which inherently supports a higher melting temperature by restricting segmental mobility required for the solid-to-liquid transition. The processing history involves THF fractionation to isolate the insoluble fraction, which enriches the sample with higher molecular weight chains, thereby reducing the concentration of chain ends that typically depress Tm through free volume effects. Additionally, the high crystallinity of 58% reflects well-ordered lamellar structures with substantial lattice energy, stabilizing the crystalline phase. Decreasing Factors: The presence of methyl substituents at the 2,5-positions on the phenylene rings introduces steric bulk that may disrupt optimal chain packing efficiency compared to unsubstituted analogues, potentially lowering the equilibrium melting point. Furthermore, residual catalyst species from the oxidative polymerization could act as impurities within the crystal lattice, inducing thermodynamic melting point depression. Dominant Factor: The intrinsic thermal stability provided by the rigid aromatic backbone combined with the molecular weight selection via THF fractionation qualitatively dominates the final Tm behavior. While the methyl groups modulate packing efficiency, the high degree of crystallinity and the removal of low molecular weight oligomers ensure the melting transition is governed by the stable crystalline phases of the high molecular weight polymer."
    },
    "analysis_without_hierarchical_structure": {
      "descriptive_text": "The sample comprises a homopolymer derived from bis(2,5-dimethylphenyl) disulfide monomers, synthesized via bulk oxidative polymerization at 160 °C under an oxygen flow with stepwise monomer addition performed in two stages. The reaction utilized Vanadyl acetylacetonate and 1,1,2,2-tetrafluoroethanesulfonic acid as catalysts. Following synthesis, the crude product was fractionated using tetrahydrofuran to isolate the THF-insoluble fraction, and the melting temperature was subsequently characterized by differential scanning calorimetry at a heating rate of 20 °C/min.",
      "reasoning_analysis": "Increasing Factors: The chemical composition features a rigid aromatic poly(phenylene sulfide) backbone, which significantly restricts chain conformational entropy and inherently drives the melting temperature higher. Furthermore, the processing history involves THF fractionation to isolate the insoluble fraction, which selectively enriches the sample with high molecular weight chains and highly crystalline domains, thereby elevating the Tm relative to the crude polymer mixture. The stepwise monomer addition during synthesis also promotes higher molecular weight formation, contributing to this increase. Decreasing Factors: The presence of methyl substituents at the 2 and 5 positions on the phenylene rings introduces steric bulk compared to unsubstituted analogs, which can disrupt efficient chain packing and reduce the enthalpy of fusion, potentially lowering the Tm. Additionally, any residual catalyst species remaining from the oxidative polymerization could act as impurities within the crystal lattice, further depressing the melting transition. Dominant Factor: The inherent rigidity of the aromatic sulfide backbone combined with the high molecular weight and crystallinity ensured by the THF fractionation process qualitatively dominates the thermal behavior. While the methyl substituents introduce steric perturbations, the selection of the insoluble fraction eliminates low-molecular-weight depressants, allowing the intrinsic high-temperature melting characteristic of the rigid backbone structure to define the observed Tm."
    }
  },
  {
    "doi": "10.1039/d4ra08683j",
    "title": "Syntheses of cyclic polylactides and the problem of catenane formation†",
    "year": 2025,
    "chemical_composition": {
      "repeat_unit_psmiles": "[*]OC(=O)C(C)O[*]",
      "monomers": [
        {
          "name": "L-Lactide",
          "smiles": "C[C@H]1OC(=O)O1",
          "ratio_value": null,
          "ratio_unit": null
        }
      ],
      "additives": [
        {
          "name": "DSTL",
          "type": "catalyst",
          "amount_value": 0.2,
          "amount_unit": "mol%"
        }
      ],
      "is_homopolymer": true
    },
    "processing_history": "Bulk polymerization at 140 °C for 2 d with DSTL catalyst (LA/Cat 500/1). Precipitated in ligroin. Annealed at 120 °C for 2 d. Tm measured by DSC at 10 K/min.",
    "hierarchical_structure": "Semicrystalline cyclic poly(L-lactide) with extended-ring crystallites (alpha-modification).",
    "properties": {
      "Tm": {
        "value": [
          180.9
        ],
        "unit": "°C"
      }
    },
    "analysis_with_hierarchical_structure": {
      "descriptive_text": "The sample is a semicrystalline cyclic poly(L-lactide) homopolymer characterized by an alpha-modification containing extended-ring crystallites. It was synthesized via bulk polymerization at 140 °C for 2 days using DSTL as a catalyst with a monomer-to-catalyst ratio of 500/1, where the catalyst concentration was maintained at 0.2 mol%. Following synthesis, the material was precipitated in ligroin and subjected to thermal annealing at 120 °C for 2 days to promote structural order. The melting temperature was subsequently determined by differential scanning calorimetry at a heating rate of 10 K/min.",
      "reasoning_analysis": "Increasing Factors: The high stereoregularity of the L-lactide repeat units facilitates efficient chain packing into the stable alpha-crystalline modification, intrinsically raising the melting temperature. Additionally, the cyclic topology eliminates chain ends, which reduces the configurational entropy of the melt state relative to linear analogs, thermodynamically driving the Tm higher. The extensive annealing at 120 °C further promotes lamellar thickening and crystal perfection, significantly increasing the observed Tm. Decreasing Factors: The presence of residual DSTL catalyst acts as a chemical impurity within the lattice, which can disrupt crystalline continuity and depress the melting point through entropic dilution effects. Furthermore, the precipitation step in ligroin prior to annealing may initially induce kinetic trapping of defects or less stable polymorphs, potentially lowering the initial thermal stability before thermal treatment. Dominant Factor: The structural integrity provided by the isotactic cyclic architecture combined with the rigorous annealing protocol driving the formation of the stable alpha-modification extended-ring crystallites qualitatively dominates the thermal behavior. These factors collectively maximize lattice stability and melt entropy differences, overriding the minor depressive effects of residual catalyst impurities."
    },
    "analysis_without_hierarchical_structure": {
      "descriptive_text": "The sample consists of a poly(L-lactic acid) homopolymer synthesized via bulk polymerization of L-Lactide monomers using DSTL as a catalyst at a monomer-to-catalyst ratio of 500:1 (0.2 mol%). The polymerization was conducted at 140 °C for 2 days, followed by purification through precipitation in ligroin. To enhance crystallinity, the resulting material was subjected to thermal annealing at 120 °C for 2 days, and the melting temperature was subsequently measured using differential scanning calorimetry at a heating rate of 10 K/min.",
      "reasoning_analysis": "Increasing Factors: The exclusive use of L-Lactide monomers establishes a highly isotactic polymer backbone, enabling efficient chain packing and robust crystallinity which intrinsically drives the Tm higher. Additionally, the processing history specifies annealing at 120 °C for 2 days, a thermal treatment that facilitates lamellar thickening and crystal perfection, further elevating the melting temperature. Decreasing Factors: The inclusion of DSTL catalyst at 0.2 mol% introduces low molecular weight impurities that may disrupt the crystal lattice, potentially depressing the Tm. Furthermore, the bulk polymerization at 140 °C poses a risk of thermal racemization or transesterification, which could introduce stereodefects that reduce crystalline order and lower the Tm. Dominant Factor: The high stereoregularity of the poly(L-lactic acid) structure combined with the extensive annealing protocol qualitatively dominates the thermal behavior. The morphological optimization achieved during annealing outweighs the minor impurity effects of the catalyst, establishing a Tm reflective of well-ordered crystalline domains."
    }
  },
  {
    "doi": "10.1039/d4ra08683j",
    "title": "Syntheses of cyclic polylactides and the problem of catenane formation†",
    "year": 2025,
    "chemical_composition": {
      "repeat_unit_psmiles": "[*]OC(=O)C(C)O[*]",
      "monomers": [
        {
          "name": "L-Lactide",
          "smiles": "C[C@H]1OC(=O)O1",
          "ratio_value": null,
          "ratio_unit": null
        }
      ],
      "additives": [
        {
          "name": "DSTL",
          "type": "catalyst",
          "amount_value": 0.2,
          "amount_unit": "mol%"
        }
      ],
      "is_homopolymer": true
    },
    "processing_history": "Bulk polymerization at 140 °C for 2 d with DSTL catalyst (LA/Cat 500/1). Precipitated in ligroin. Annealed at 120 °C for 1 d. Tm measured by DSC at 10 K/min.",
    "hierarchical_structure": "Semicrystalline cyclic poly(L-lactide) with extended-ring crystallites (alpha-modification).",
    "properties": {
      "Tm": {
        "value": [
          181.4
        ],
        "unit": "°C"
      }
    },
    "analysis_with_hierarchical_structure": {
      "descriptive_text": "This sample comprises a semicrystalline cyclic poly(L-lactide) homopolymer synthesized via bulk polymerization of L-lactide at 140 °C for 2 days using 0.2 mol% DSTL catalyst with a monomer-to-catalyst ratio of 500:1. Following synthesis, the polymer was precipitated in ligroin and subjected to thermal annealing at 120 °C for 1 day to promote structural organization. Characterization reveals the formation of extended-ring crystallites adopting the alpha-modification, and the melting temperature was subsequently determined using differential scanning calorimetry at a heating rate of 10 K/min.",
      "reasoning_analysis": "Increasing Factors: The isotactic configuration of the L-lactide monomers enables high stereoregularity, facilitating dense chain packing and the formation of stable crystalline domains. The cyclic topology eliminates chain ends, reducing entropic defects within the crystal lattice and often supporting higher thermal stability compared to linear analogs. Additionally, the processing history includes annealing at 120 °C, which drives lamellar thickening and crystal perfection, while the resulting alpha-modification represents the thermodynamically stable crystalline form, all contributing to an elevated Tm. Decreasing Factors: The presence of residual DSTL catalyst, even at 0.2 mol%, introduces chemical impurities that can disrupt lattice regularity and depress the melting point via freezing point depression mechanisms. Furthermore, the topological constraints inherent to the cyclic structure may theoretically limit the extent of chain folding and reorganization during crystallization compared to linear chains, potentially restricting maximum lamellar thickness if not fully relaxed. Dominant Factor: The thermal annealing treatment combined with the intrinsic stereoregularity and cyclic topology qualitatively dominates the final Tm behavior. The energy provided during annealing allows the system to overcome topological constraints and impurity effects to establish thick, stable alpha-modification crystallites, driving the Tm significantly higher than that of a non-annealed or less regular structure."
    },
    "analysis_without_hierarchical_structure": {
      "descriptive_text": "The sample comprises a poly(L-lactic acid) homopolymer derived from L-lactide monomers via bulk polymerization at 140 °C for 2 days using DSTL catalyst at 0.2 mol% with a monomer-to-catalyst ratio of 500:1. The resulting polymer was precipitated in ligroin to isolate the material and subsequently underwent thermal treatment by annealing at 120 °C for 1 day to promote structural ordering. The melting temperature was characterized using differential scanning calorimetry at a heating rate of 10 K/min.",
      "reasoning_analysis": "Increasing Factors: The chemical composition consists of an L-lactide homopolymer which possesses high stereoregularity allowing for efficient chain packing and the formation of stable crystalline domains intrinsically establishing a high baseline melting temperature. Furthermore the processing history includes annealing at 120 °C for 1 day a thermal treatment below the melting point that facilitates lamellar thickening and crystal perfection thermodynamically driving the observed Tm higher. Decreasing Factors: The presence of residual DSTL catalyst molecules even at low concentrations may act as impurities within the crystal lattice potentially disrupting intermolecular forces and slightly depressing the melting temperature. Additionally if the precipitation in ligroin trapped residual solvent or if the molecular weight was limited during bulk polymerization these factors could introduce defects that lower the thermal stability of the crystalline phase. Dominant Factor: While the stereoregular chemistry provides the fundamental capability for crystallization the specific thermal history involving extended annealing is the dominant factor governing the final Tm behavior as it directly determines the degree of crystal perfection and lamellar thickness realized in the solid state compared to a non-annealed counterpart."
    }
  },
  {
    "doi": "10.1039/d4ra08683j",
    "title": "Syntheses of cyclic polylactides and the problem of catenane formation†",
    "year": 2025,
    "chemical_composition": {
      "repeat_unit_psmiles": "[*]OC(=O)C(C)O[*]",
      "monomers": [
        {
          "name": "L-Lactide",
          "smiles": "C[C@H]1OC(=O)O1",
          "ratio_value": null,
          "ratio_unit": null
        }
      ],
      "additives": [
        {
          "name": "DSTL",
          "type": "catalyst",
          "amount_value": 2.0,
          "amount_unit": "mol%"
        }
      ],
      "is_homopolymer": true
    },
    "processing_history": "Solution polymerization in o-Dichlorobenzene at 140 °C for 1 d with DSTL catalyst (LA/Cat 50/1). Precipitated in ligroin. Annealed at 120 °C for 1 d. Tm measured by DSC at 10 K/min.",
    "hierarchical_structure": "Semicrystalline cyclic poly(L-lactide) with extended-ring crystallites (alpha-modification).",
    "properties": {
      "Tm": {
        "value": [
          174.7
        ],
        "unit": "°C"
      }
    },
    "analysis_with_hierarchical_structure": {
      "descriptive_text": "This sample comprises a semicrystalline cyclic poly(L-lactide) homopolymer synthesized through solution polymerization of L-lactide using 2.0 mol% DSTL catalyst. The reaction was performed in o-dichlorobenzene at 140 °C for one day with a monomer-to-catalyst ratio of 50:1, followed by precipitation in ligroin. Post-synthesis thermal treatment involved annealing at 120 °C for 24 hours, which facilitated the development of extended-ring crystallites within the alpha-modification crystal structure. The melting behavior was evaluated via differential scanning calorimetry at a heating rate of 10 K/min.",
      "reasoning_analysis": "Increasing Factors: The cyclic topology of the poly(L-lactide) chains eliminates chain ends, reducing the conformational entropy gain upon melting compared to linear analogs, which thermodynamically drives the Tm higher according to the relationship Tm = ΔHm/ΔSm. Additionally, the processing history includes annealing at 120 °C for 24 hours, which promotes lamellar thickening and crystal perfection within the stable alpha-modification, further stabilizing the crystalline phase against thermal disruption. Decreasing Factors: The presence of 2.0 mol% DSTL catalyst remaining within the polymer matrix acts as a low molecular weight impurity, which can induce melting point depression through colligative effects. Furthermore, any residual solvent from the o-dichlorobenzene polymerization or ligroin precipitation could potentially disrupt crystal interfaces, slightly lowering the observed thermal transition. Dominant Factor: The topological constraint imposed by the cyclic architecture is the dominant factor enhancing the Tm, as the reduction in entropy of fusion is intrinsic to the ring structure. This effect is synergistically reinforced by the extensive annealing history that maximizes crystallite stability, likely overriding the depressive influence of the residual catalyst impurities."
    },
    "analysis_without_hierarchical_structure": {
      "descriptive_text": "The sample comprises a poly(L-lactide) homopolymer synthesized from L-lactide monomers using DSTL catalyst at a loading of 2.0 mol%. Polymerization was performed via solution method in o-dichlorobenzene at 140 °C for 1 day, followed by precipitation in ligroin to isolate the polymer. The resulting material was subjected to thermal annealing at 120 °C for 1 day prior to characterization. The melting temperature was determined by differential scanning calorimetry at a heating rate of 10 K/min.",
      "reasoning_analysis": "Increasing Factors: The high stereoregularity inherent to the poly(L-lactide) backbone derived from L-lactide monomers facilitates efficient chain packing and crystallinity, establishing a strong baseline for a higher Tm. Furthermore, the processing history explicitly includes thermal annealing at 120 °C for 1 day, a treatment that promotes lamellar thickening and crystal perfection, thermodynamically stabilizing the crystalline phase and driving the Tm upward. Decreasing Factors: The incorporation of DSTL catalyst at 2.0 mol% introduces low molecular weight species that may remain as impurities within the polymer matrix, potentially disrupting crystal lattice integrity and depressing the Tm. Additionally, the elevated polymerization temperature of 140 °C in o-dichlorobenzene poses a risk of transesterification or racemization reactions, which could reduce stereoregularity and consequently lower the melting point. Dominant Factor: The thermal annealing step serves as the dominant factor influencing the final Tm behavior. While catalyst residues and potential stereo-defects introduce disorder, the specific thermal history allows for significant reorganization and thickening of crystalline lamellae, which exerts a stronger qualitative influence on elevating the observed Tm compared to the depressive effects of the chemical additives or synthesis conditions."
    }
  },
  {
    "doi": "10.1039/d4ra08683j",
    "title": "Syntheses of cyclic polylactides and the problem of catenane formation†",
    "year": 2025,
    "chemical_composition": {
      "repeat_unit_psmiles": "[*]OC(=O)C(C)O[*]",
      "monomers": [
        {
          "name": "L-Lactide",
          "smiles": "C[C@H]1OC(=O)O1",
          "ratio_value": null,
          "ratio_unit": null
        }
      ],
      "additives": [
        {
          "name": "DSTL",
          "type": "catalyst",
          "amount_value": 2.0,
          "amount_unit": "mol%"
        }
      ],
      "is_homopolymer": true
    },
    "processing_history": "Solution polymerization in o-Dichlorobenzene at 140 °C for 1 d with DSTL catalyst (LA/Cat 50/1). Precipitated in ligroin. Annealed at 120 °C for 2 d. Tm measured by DSC at 10 K/min.",
    "hierarchical_structure": "Semicrystalline cyclic poly(L-lactide) with extended-ring crystallites (alpha-modification).",
    "properties": {
      "Tm": {
        "value": [
          174.2
        ],
        "unit": "°C"
      }
    },
    "analysis_with_hierarchical_structure": {
      "descriptive_text": "This sample comprises a semicrystalline cyclic poly(L-lactide) homopolymer synthesized via solution polymerization of L-lactide using 2.0 mol% DSTL catalyst. The reaction was conducted in o-dichlorobenzene at 140 °C for 24 hours with a monomer-to-catalyst ratio of 50:1, followed by precipitation in ligroin to isolate the material. To optimize structural order, the polymer underwent thermal annealing at 120 °C for 48 hours, resulting in a hierarchical morphology characterized by extended-ring crystallites of the alpha-modification, with melting behavior characterized by DSC at a heating rate of 10 K/min.",
      "reasoning_analysis": "Increasing Factors: The cyclic topology eliminates chain ends, significantly reducing the conformational entropy of the melt state compared to linear analogs, which thermodynamically stabilizes the crystalline phase and drives the Tm upward. Additionally, the formation of the stable alpha-modification crystallites and the prolonged thermal annealing at 120 °C facilitate lamellar thickening and crystal perfection, further elevating the melting temperature. Decreasing Factors: The monomer-to-catalyst ratio of 50:1 indicates a relatively low degree of polymerization, where finite size effects in cyclic oligomers may limit maximum crystal thickness and depress the Tm according to thermodynamic theories for finite systems. Furthermore, residual o-dichlorobenzene solvent or DSTL catalyst species trapped within the matrix despite precipitation could act as impurities that disrupt lattice coherence and lower the Tm. Dominant Factor: The structural advantage conferred by the cyclic topology, which inherently suppresses the entropy of fusion, combined with the rigorous annealing history that ensures the development of stable alpha-modification extended-ring crystallites, qualitatively dominates the thermal behavior. These factors likely sustain a higher Tm relative to linear counterparts of similar molecular weight, outweighing the depressive effects of potential residual impurities or low molecular weight constraints."
    },
    "analysis_without_hierarchical_structure": {
      "descriptive_text": "The sample consists of a poly(L-lactide) homopolymer synthesized via solution polymerization of L-Lactide using DSTL as a catalyst at a concentration of 2.0 mol% relative to the monomer. The polymerization was conducted in o-Dichlorobenzene at 140 °C for 24 hours, followed by precipitation in ligroin to isolate the polymer. Subsequently, the material underwent thermal annealing at 120 °C for 2 days to enhance structural ordering, and the melting temperature was subsequently characterized using differential scanning calorimetry at a heating rate of 10 K/min.",
      "reasoning_analysis": "Increasing Factors: The use of pure L-Lactide monomers ensures high stereoregularity, facilitating efficient chain packing into a crystalline lattice which is a prerequisite for a distinct melting transition. Furthermore, the processing history includes a prolonged annealing step at 120 °C for 2 days; this thermal treatment above the glass transition temperature allows for significant crystal perfection and lamellar thickening, which thermodynamically elevates the melting temperature according to the Thomson-Gibbs equation. Decreasing Factors: The presence of the DSTL catalyst residues and potential traces of o-Dichlorobenzene or ligroin retained after precipitation could act as impurities within the crystal lattice or at the amorphous-crystalline interface, disrupting intermolecular forces. Additionally, the LA/Cat ratio of 50/1 suggests a relatively low degree of polymerization, where a high concentration of chain ends can disrupt crystal lattice perfection and lower the equilibrium melting temperature. Dominant Factor: The dominant factor is the extensive thermal annealing history applied to the stereoregular polymer backbone. While the L-Lactide composition provides the fundamental capability for crystallization and the low molecular weight imposes a ceiling, the specific protocol of annealing at 120 °C for 48 hours drives the system toward thermodynamic equilibrium, maximizing lamellar thickness to a degree that qualitatively outweighs the depressive effects of minor catalyst residues or solvent traces on the final melting temperature."
    }
  },
  {
    "doi": "10.1039/d4ra08683j",
    "title": "Syntheses of cyclic polylactides and the problem of catenane formation†",
    "year": 2025,
    "chemical_composition": {
      "repeat_unit_psmiles": "[*]OC(=O)C(C)O[*]",
      "monomers": [
        {
          "name": "L-Lactide",
          "smiles": "C[C@H]1OC(=O)O1",
          "ratio_value": null,
          "ratio_unit": null
        }
      ],
      "additives": [
        {
          "name": "DSTL",
          "type": "catalyst",
          "amount_value": 2.0,
          "amount_unit": "mol%"
        }
      ],
      "is_homopolymer": true
    },
    "processing_history": "Solution polymerization in Anisole at 140 °C for 4 d with DSTL catalyst (LA/Cat 50/1). Precipitated in ligroin. Annealed at 120 °C for 1 d. Tm measured by DSC at 10 K/min.",
    "hierarchical_structure": "Semicrystalline cyclic poly(L-lactide) with extended-ring crystallites (alpha-modification).",
    "properties": {
      "Tm": {
        "value": [
          173.7
        ],
        "unit": "°C"
      }
    },
    "analysis_with_hierarchical_structure": {
