Repository: hhtrick/HHT-code

# HHT training framework

This directory contains model training, embedding precomputation, inference, article-level baselines and the curated datasets. All commands below assume that the working directory is `train_code/`.

## 3. Datasets and fixed partitions

Each main dataset is a JSON array at `dataset/{property}/{property}.json`. Entries contain source metadata, `chemical_composition`, `processing_history`, `hierarchical_structure`, `properties`, and two generated-analysis objects. Targets are stored as `properties[property]["value"]`; source metadata and target values are not predictive input fields.

| Property | Train | Validation | Test | Total |
|---|---:|---:|---:|---:|

File: train_code/dataset/Tm/Tm.json (part 188 of 200)
[
      "descriptive_text": "The sample comprises a semicrystalline cyclic poly(L-lactide) homopolymer derived from L-lactide monomers using DSTL catalyst at 2.0 mol%. It was synthesized via solution polymerization in anisole at 140 °C for 4 days, followed by precipitation in ligroin and thermal annealing at 120 °C for 1 day. The resulting hierarchical structure features alpha-modification extended-ring crystallites, and the melting temperature was characterized by differential scanning calorimetry at a heating rate of 10 K/min.",
      "reasoning_analysis": "Increasing Factors: The cyclic topology eliminates chain ends, which typically act as defects within the crystal lattice, thereby reducing the entropy of fusion and thermodynamically stabilizing the crystalline phase to drive the Tm higher. Additionally, the processing history includes a prolonged annealing step at 120 °C for 1 day, which facilitates lamellar thickening and improves the perfection of the alpha-modification crystallites, further elevating the Tm according to the Gibbs-Thomson relationship. The stereoregularity of the L-lactide units also supports dense packing within the extended-ring crystallites. Decreasing Factors: The presence of DSTL catalyst residues at 2.0 mol% introduces chemical impurities that can disrupt crystal continuity and depress the Tm through a freezing point depression mechanism. Furthermore, residual solvent from the anisole polymerization or ligroin precipitation, if not fully removed, could act as a plasticizer within the amorphous regions, enhancing chain mobility and lowering the thermal stability of the crystals. Dominant Factor: The combination of the cyclic architecture and the specific thermal annealing history qualitatively dominates the final Tm behavior. While catalyst impurities introduce lattice defects, the absence of chain ends and the significant improvement in crystal perfection derived from the high-temperature annealing drive the Tm higher relative to non-annealed linear analogs, establishing the topological and thermal history as the primary determinants of the melting behavior."
    },
    "analysis_without_hierarchical_structure": {
      "descriptive_text": "This sample comprises a poly(L-lactide) homopolymer synthesized via solution polymerization of L-lactide using DSTL as a catalyst at a loading of 2.0 mol%. The reaction was conducted in anisole at 140 °C for 4 days, followed by precipitation in ligroin to isolate the polymer matrix. To enhance structural order, the material underwent thermal annealing at 120 °C for 1 day prior to characterization. The melting temperature was subsequently evaluated using differential scanning calorimetry at a heating rate of 10 K/min.",
      "reasoning_analysis": "Increasing Factors: The stereoregular isotactic structure inherent to poly(L-lactide) derived from L-lactide monomers enables efficient chain packing and crystallization, establishing a robust baseline for melting temperature. Furthermore, the processing history explicitly includes annealing at 120 °C for 1 day, a thermal treatment that facilitates lamellar thickening and crystal perfection, thermodynamically stabilizing the crystalline phase and driving the Tm upward. Decreasing Factors: The presence of residual DSTL catalyst at 2.0 mol% and potential traces of anisole or ligroin from the solution polymerization and precipitation steps may act as impurities within the lattice or amorphous regions, disrupting intermolecular cohesive forces and depressing the Tm. Additionally, the elevated polymerization temperature of 140 °C introduces a risk of thermal racemization, which would reduce stereoregularity and hinder the formation of perfect crystals, thereby lowering the melting point. Dominant Factor: The stereoregular isotactic composition establishes the fundamental capability for crystallization; however, the thermal annealing processing step is the dominant factor determining the final observed Tm, as it actively perfects the crystal lattice to a degree that typically outweighs the depressive effects of residual catalyst impurities."
    }
  },
  {
    "doi": "10.1038/s41428-021-00557-0",
    "title": "Synthesis of methylated phenylene sulfide polymers via bulk oxidative polymerization and their heat curing triggered by dynamic disulfide exchange",
    "year": 2021,
    "chemical_composition": {
      "repeat_unit_psmiles": "[*]Sc1c(C)cc(S[*])c(C)c1",
      "monomers": [
        {
          "name": "bis(2,5-dimethylphenyl) disulfide",
          "smiles": "Cc1cc(SSc2cc(C)ccc2C)ccc1C",
          "ratio_value": 50,
          "ratio_unit": "mol%"
        },
        {
          "name": "diphenyl disulfide",
          "smiles": "c1ccccc1SSc2ccccc2",
          "ratio_value": 50,
          "ratio_unit": "mol%"
        }
      ],
      "additives": [
        {
          "name": "Vanadyl acetylacetonate",
          "type": "catalyst",
          "amount_value": 0.0025,
          "amount_unit": "eq/monomer"
        },
        {
          "name": "1,1,2,2-tetrafluoroethanesulfonic acid",
          "type": "catalyst",
          "amount_value": 0.005,
          "amount_unit": "eq/monomer"
        }
      ],
      "is_homopolymer": false
    },
    "processing_history": "Bulk oxidative copolymerization at 160 °C under O2 flow. Feed ratio [2,5-DPS]/[DPS] = 1/1. THF-insoluble part heat cured at 280 °C for 6 h under N2 (Table 2 Run 4). Tm measured by DSC at 20 °C/min.",
    "hierarchical_structure": "Semicrystalline, crystallinity 47% by XRD.",
    "properties": {
      "Tm": {
        "value": [
          307
        ],
        "unit": "°C"
      }
    },
    "analysis_with_hierarchical_structure": {
      "descriptive_text": "The sample comprises a semicrystalline copolymer synthesized via bulk oxidative copolymerization of bis(2,5-dimethylphenyl) disulfide and diphenyl disulfide in a 50 mol% feed ratio each. The reaction was catalyzed by vanadyl acetylacetonate and 1,1,2,2-tetrafluoroethanesulfonic acid at 160 °C under an oxygen flow. Post-polymerization, the THF-insoluble fraction underwent heat curing at 280 °C for 6 hours under a nitrogen atmosphere to enhance structural integrity. X-ray diffraction confirms a semicrystalline morphology with 47% crystallinity, and the melting temperature was characterized by differential scanning calorimetry at a heating rate of 20 °C/min.",
      "reasoning_analysis": "Increasing Factors: The rigid aromatic sulfide backbone provides high chain stiffness and strong intermolecular interactions, intrinsically supporting a high melting temperature. Additionally, the processing history includes heat curing at 280 °C for 6 hours, which acts as an annealing step to promote lamellar thickening and crystal perfection, thereby driving the Tm upward. The reported 47% crystallinity further indicates substantial ordered regions requiring significant thermal energy to disrupt. Decreasing Factors: The copolymerization of bis(2,5-dimethylphenyl) disulfide and diphenyl disulfide in a 1:1 ratio introduces sequence irregularity along the chain, which disrupts the crystal lattice continuity compared to a corresponding homopolymer. Furthermore, the methyl substituents on the phenyl rings introduce steric hindrance that may interfere with efficient chain packing density. Dominant Factor: While the copolymer composition and steric bulk of the methyl groups qualitatively depress the theoretical equilibrium melting point, the extensive high-temperature heat curing process likely dominates the final observed Tm behavior by maximizing crystal thickness and perfection within the semicrystalline morphology."
    },
    "analysis_without_hierarchical_structure": {
      "descriptive_text": "The sample comprises a copolymer synthesized from bis(2,5-dimethylphenyl) disulfide and diphenyl disulfide monomers fed in a 1:1 molar ratio using Vanadyl acetylacetonate and 1,1,2,2-tetrafluoroethanesulfonic acid as catalysts. Polymerization was achieved via bulk oxidative copolymerization at 160 °C under an oxygen flow, after which the THF-insoluble fraction was isolated and heat cured at 280 °C for 6 hours under a nitrogen atmosphere. The melting temperature was subsequently characterized using differential scanning calorimetry at a heating rate of 20 °C/min.",
      "reasoning_analysis": "Increasing Factors: The rigid poly(phenylene sulfide) backbone inherently supports high thermal stability and crystallinity. The processing history involving heat curing at 280 °C facilitates significant annealing, allowing for crystal perfection and lamellar thickening which elevates the observed Tm. Additionally, selecting the THF-insoluble fraction implies a high molecular weight component, reducing the concentration of chain ends that typically act as defects depressing the melting point. Decreasing Factors: The equimolar copolymerization of methyl-substituted and unsubstituted monomers introduces significant structural irregularity and steric hindrance, disrupting the symmetry required for efficient crystal packing compared to a homopolymer. Furthermore, the bulk oxidative conditions may induce branching or crosslinking, which can restrict the chain folding necessary for crystallization. Dominant Factor: The structural irregularity imposed by the 50 mol% incorporation of methyl-substituted monomers is the dominant factor, as the chemical defects within the chain fundamentally lower the thermodynamic equilibrium melting point by disrupting lattice coherence, an effect that persists despite the morphological improvements gained from the high-temperature curing process."
    }
  },
  {
    "doi": null,
    "title": "Material Properties",
    "year": 2005,
    "chemical_composition": {
      "repeat_unit_psmiles": "[*]OC(=O)CCCCC[*]",
      "monomers": [
        {
          "name": "ε-caprolactone",
          "smiles": "O=C1CCCCCO1",
          "ratio_value": 100,
          "ratio_unit": "wt%"
        }
      ],
      "additives": [],
      "is_homopolymer": true
    },
    "processing_history": "Solvent casting from 15% (w/w) acetone solution at 65 ± 3 °C for 6 h, evaporated in acetone-saturated atmosphere. Tm of PCL phase measured by DSC (Netzsch DSC 204 TASC 414/3A) under N2 at 10 °C/min (2nd heating).",
    "hierarchical_structure": "Semicrystalline. Phase separation observed by SEM in blends.",
    "properties": {
      "Tm": {
        "value": [
          68.3
        ],
        "unit": "°C"
      }
    },
    "analysis_with_hierarchical_structure": {
      "descriptive_text": "The sample comprises a semicrystalline poly(ε-caprolactone) homopolymer consisting exclusively of ε-caprolactone monomers at 100 wt%. The material was processed via solvent casting from a 15% (w/w) acetone solution at 65 ± 3 °C for 6 hours, followed by evaporation in an acetone-saturated atmosphere. Morphological characterization via scanning electron microscopy noted phase separation features observed in blend contexts, and the melting temperature of the PCL phase was subsequently measured by differential scanning calorimetry under nitrogen at a heating rate of 10 °C/min during the second heating cycle.",
      "reasoning_analysis": "Increasing Factors: The high structural regularity of the homopolymer backbone facilitates efficient chain packing and lamellar crystallization, while dipole-dipole interactions between the ester carbonyl groups enhance cohesive energy within the crystal lattice, stabilizing the solid phase. Decreasing Factors: The aliphatic sequence containing five methylene groups imparts significant chain flexibility, leading to a high entropy of fusion that thermodynamically lowers the melting temperature relative to rigid aromatic polyesters. Furthermore, the solvent casting history introduces the potential for residual acetone entrapment; if not fully volatilized prior to thermal analysis, these solvent molecules act as impurities causing melting point depression via the Flory-Huggins effect. Dominant Factor: The intrinsic chemical structure of the aliphatic polyester backbone is the dominant factor, dictating a fundamentally low melting temperature range due to high chain mobility and conformational entropy, which overshadows the secondary morphological effects induced by the specific solvent casting and drying conditions."
    },
    "analysis_without_hierarchical_structure": {
      "descriptive_text": "The sample consists of a poly(ε-caprolactone) homopolymer synthesized exclusively from ε-caprolactone monomers at 100 wt%. The material was prepared via solvent casting from a 15% (w/w) acetone solution maintained at 65 ± 3 °C for 6 hours, followed by evaporation in an acetone-saturated atmosphere. The melting temperature of the PCL phase was subsequently characterized using differential scanning calorimetry under a nitrogen atmosphere at a heating rate of 10 °C/min during the second heating cycle.",
      "reasoning_analysis": "Increasing Factors: The chemical composition is defined by a pure poly(ε-caprolactone) homopolymer structure, which ensures high stereochemical regularity along the polymer backbone. This uniformity facilitates efficient chain packing into stable lamellar crystals, maximizing the lattice energy and thermodynamic stability, thereby driving the Tm upward relative to copolymeric or structurally irregular variants. Decreasing Factors: The aliphatic backbone contains five methylene units between ester linkages, imparting significant chain flexibility and conformational entropy that inherently limits the melting temperature compared to rigid aromatic polyesters. Furthermore, the processing history involving evaporation in an acetone-saturated atmosphere carries a risk of residual solvent retention, which could act as a diluent to depress the equilibrium melting point. Dominant Factor: The intrinsic structural regularity of the homopolymer backbone is the dominant factor governing the crystalline stability. While the flexible aliphatic segments establish a moderate baseline for the Tm, the high chemical purity ensures a well-defined crystalline phase that outweighs potential minor plasticization effects from the solvent casting process during the second heating measurement."
    }
  },
  {
    "doi": null,
    "title": "Degradation of polypropylene (PP) during multiple extrusions: Thermal analysis, mechanical properties and analysis of variance",
    "year": 2007,
    "chemical_composition": {
      "repeat_unit_psmiles": "[*]CC(C)[*]",
      "monomers": [
        {
          "name": "Propylene",
          "smiles": "C=CC",
          "ratio_value": null,
          "ratio_unit": null
        }
      ],
      "additives": [],
      "is_homopolymer": true
    },
    "processing_history": "Commercial PP (HY-6100) extruded using single-screw extruder at 50 rpm. Die temperature 270 °C. 5 extrusion cycles. Extrudate quenched in cold water bath (5-10 °C), air dried, pelletized. Tm measured by DSC (Perkin-Elmer DSC-7) at 20 °C/min heating rate over 30-250 °C.",
    "hierarchical_structure": "Semicrystalline.",
    "properties": {
      "Tm": {
        "value": [
          165.2
        ],
        "unit": "°C"
      }
    },
    "analysis_with_hierarchical_structure": {
      "descriptive_text": "The sample comprises a semicrystalline polypropylene homopolymer, commercially designated as HY-6100. The material underwent extensive thermomechanical processing involving five extrusion cycles using a single-screw extruder operated at 50 rpm with a die temperature of 270 °C. Following extrusion, the extrudate was rapidly quenched in a cold water bath maintained between 5 and 10 °C, then air-dried and pelletized. The melting temperature was characterized using differential scanning calorimetry (DSC) with a heating rate of 20 °C/min over a temperature range of 30 to 250 °C.",
      "reasoning_analysis": "Increasing Factors: The chemical regularity of the polypropylene homopolymer backbone, specifically the isotactic stereoregularity implied by its semicrystalline nature, facilitates efficient chain packing and lattice formation, establishing a robust baseline melting temperature. The absence of comonomers or additives prevents structural disruptions within the crystal lattice that would otherwise depress the melting point. Decreasing Factors: The processing history involves rapid quenching in a cold water bath (5-10 °C), which significantly limits the time available for crystal growth and lamellar thickening during solidification, leading to thinner crystallites that melt at lower temperatures according to the Thomson-Gibbs equation. Furthermore, subjecting the polymer to five extrusion cycles at 270 °C introduces thermomechanical stress and potential thermo-oxidative degradation, resulting in chain scission and structural defects that disrupt crystal perfection and reduce thermal stability. Dominant Factor: The rapid quenching rate during the final solidification step is the dominant factor influencing the Tm, as the kinetics of crystallization directly dictate the lamellar thickness distribution, which serves as the primary physical determinant for the melting temperature depression relative to the equilibrium melting point of isotactic polypropylene."
    },
    "analysis_without_hierarchical_structure": {
      "descriptive_text": "The sample consists of a commercial polypropylene homopolymer (grade HY-6100). The material was processed using a single-screw extruder operating at 50 rpm with a die temperature set to 270 °C. The polymer underwent five consecutive extrusion cycles. Following extrusion, the extrudate was quenched in a cold water bath maintained between 5 and 10 °C, air dried, and subsequently pelletized. The melting temperature was characterized using differential scanning calorimetry (Perkin-Elmer DSC-7) with a heating rate of 20 °C/min over a temperature range of 30 to 250 °C.",
      "reasoning_analysis": "Increasing Factors: The inherent chemical composition as a polypropylene homopolymer facilitates regular chain packing and crystallization, particularly given the commercial grade likely possesses high isotacticity, which establishes a fundamental thermodynamic baseline for melting behavior. Decreasing Factors: The processing history specifies quenching in a cold water bath (5-10 °C), which imposes a rapid cooling rate that restricts the growth of thick crystalline lamellae, leading to thinner crystals that melt at lower temperatures according to the Gibbs-Thomson relationship. Additionally, undergoing five consecutive extrusion cycles at 270 °C introduces significant thermal and shear stress, likely inducing chain scission that reduces molecular weight and introduces defects that destabilize the crystalline phase. Dominant Factor: The rapid quenching history is the dominant factor influencing the Tm, as the resulting metastable morphology with reduced lamellar thickness directly dictates a depression in the melting point relative to the equilibrium value, overriding the intrinsic crystallization potential of the polymer backbone."
    }
  },
  {
    "doi": null,
    "title": "Material Properties",
    "year": 2005,
    "chemical_composition": {
      "repeat_unit_psmiles": "[*]OC(=O)CCCCC[*]",
      "monomers": [
        {
          "name": "ε-caprolactone",
          "smiles": "O=C1CCCCCO1",
          "ratio_value": 100,
          "ratio_unit": "wt%"
        }
      ],
      "additives": [
        {
          "name": "Poly(ethylene glycol) 400",
          "type": "plasticizer",
          "amount_value": 10,
          "amount_unit": "wt%"
        }
      ],
      "is_homopolymer": true
    },
    "processing_history": "Solvent casting from 15% (w/w) acetone solution at 65 ± 3 °C for 6 h, evaporated in acetone-saturated atmosphere. Tm of PCL phase measured by DSC (Netzsch DSC 204 TASC 414/3A) under N2 at 10 °C/min (2nd heating).",
    "hierarchical_structure": "Semicrystalline. Phase separation observed by SEM in blends.",
    "properties": {
      "Tm": {
        "value": [
          66.3
        ],
        "unit": "°C"
      }
    },
    "analysis_with_hierarchical_structure": {
      "descriptive_text": "The sample comprises a semicrystalline poly(ε-caprolactone) homopolymer matrix incorporated with 10 wt% Poly(ethylene glycol) 400 as a plasticizing additive. The material was fabricated via solvent casting from a 15% (w/w) acetone solution maintained at 65 ± 3 °C for 6 hours, followed by evaporation in an acetone-saturated atmosphere to control drying kinetics. Structural characterization indicates a semicrystalline morphology with phase separation observed by scanning electron microscopy. The melting temperature of the PCL phase was subsequently determined using differential scanning calorimetry under a nitrogen atmosphere at a heating rate of 10 °C/min during the second heating cycle.",
      "reasoning_analysis": "Increasing Factors: The regular aliphatic ester backbone of the poly(ε-caprolactone) homopolymer facilitates efficient chain packing and crystallization. Furthermore, the processing history involving solvent evaporation in an acetone-saturated atmosphere promotes slow crystallization kinetics, allowing for the growth of thicker lamellae and more perfect crystals, which thermodynamically elevates the melting temperature according to the Thomson-Gibbs equation. Decreasing Factors: The incorporation of 10 wt% Poly(ethylene glycol) 400 acts as a low molecular weight diluent, which typically induces melting point depression due to entropy of mixing effects described by Flory-Huggins theory. Additionally, the observed phase separation suggests morphological heterogeneity that may limit the maximum achievable crystal size or introduce interfacial defects within the PCL phase, potentially reducing the thermal stability of the crystalline domains. Dominant Factor: The processing-induced crystallization kinetics likely dominate the final Tm behavior; the controlled slow drying in a saturated atmosphere enables the formation of sufficiently thick and stable lamellae that establish the primary melting transition, partially offsetting the thermodynamic depression expected from the plasticizer, especially given that the observed phase separation limits the molecular-level mixing required for maximum melting point depression."
    },
    "analysis_without_hierarchical_structure": {
      "descriptive_text": "The sample comprises a poly(ε-caprolactone) homopolymer blended with 10 wt% Poly(ethylene glycol) 400 serving as a plasticizer. The material was fabricated via solvent casting from a 15% (w/w) acetone solution held at 65 ± 3 °C for 6 hours, followed by evaporation in an acetone-saturated atmosphere. The melting temperature of the PCL phase was characterized using differential scanning calorimetry under a nitrogen atmosphere at a heating rate of 10 °C/min during the second heating cycle.",
      "reasoning_analysis": "Increasing Factors: The inherent chemical structure of the poly(ε-caprolactone) homopolymer, characterized by a regular aliphatic polyester backbone, facilitates efficient chain packing and crystallization. Additionally, the processing history involving dissolution at 65 °C ensures the polymer and plasticizer exist in a homogeneous solution state prior to solidification, promoting a uniform blend morphology that supports consistent crystalline development during the DSC cooling cycle. Decreasing Factors: The addition of 10 wt% Poly(ethylene glycol) 400 acts as a low molecular weight plasticizer and diluent within the polymer matrix. According to thermodynamic principles of melting point depression, the presence of these additive molecules reduces the chemical potential of the polymer in the melt phase relative to the crystal phase, thereby lowering the equilibrium melting temperature. Furthermore, the plasticizer may interfere with the intermolecular forces between PCL chains within the crystalline lattice. Dominant Factor: The thermodynamic melting point depression induced by the Poly(ethylene glycol) 400 plasticizer is the dominant factor. While the processing conditions and polymer backbone support crystalline order, the dilution effect and disruption of chain-chain interactions caused by the additive qualitatively override the structural benefits, leading to a net reduction in Tm compared to the neat polymer."
    }
  },
  {
    "doi": "10.1039/d4ra08683j",
    "title": "Syntheses of cyclic polylactides and the problem of catenane formation†",
    "year": 2025,
    "chemical_composition": {
      "repeat_unit_psmiles": "[*]OC(=O)C(C)O[*]",
      "monomers": [
        {
          "name": "L-Lactide",
          "smiles": "C[C@H]1OC(=O)O1",
          "ratio_value": null,
          "ratio_unit": null
        }
      ],
      "additives": [
        {
          "name": "DSTL",
          "type": "catalyst",
          "amount_value": 2.0,
          "amount_unit": "mol%"
        }
      ],
      "is_homopolymer": true
    },
    "processing_history": "Solution polymerization in Anisole at 140 °C for 4 d with DSTL catalyst (LA/Cat 50/1). Precipitated in ligroin. Annealed at 120 °C for 2 d. Tm measured by DSC at 10 K/min.",
    "hierarchical_structure": "Semicrystalline cyclic poly(L-lactide) with extended-ring crystallites (alpha-modification).",
    "properties": {
      "Tm": {
        "value": [
          172.7
        ],
        "unit": "°C"
      }
    },
    "analysis_with_hierarchical_structure": {
      "descriptive_text": "The sample comprises a semicrystalline cyclic poly(L-lactide) homopolymer exhibiting an alpha-modification with extended-ring crystallites. It was synthesized via solution polymerization in anisole at 140 °C for four days using DSTL as a catalyst with a monomer-to-catalyst ratio of 50:1, followed by precipitation in ligroin. The material was subsequently annealed at 120 °C for two days to enhance structural order, and the melting temperature was characterized by differential scanning calorimetry at a heating rate of 10 K/min.",
      "reasoning_analysis": "Increasing Factors: The cyclic topology of the poly(L-lactide) chains eliminates chain ends, reducing the entropy of fusion compared to linear analogs, which intrinsically elevates the melting temperature. Furthermore, the specific processing history involving annealing at 120 °C promotes crystal perfection and lamellar thickening within the stable alpha-modification, further driving the Tm upward through the Gibbs-Thomson effect. Decreasing Factors: The presence of 2.0 mol% DSTL catalyst residue acts as a chemical impurity within the polymer matrix, which can disrupt lattice regularity and induce melting point depression according to Flory-Huggins theory. Additionally, any residual solvent from the solution polymerization and precipitation steps, if not fully removed, could plasticize the amorphous regions and indirectly affect thermal stability. Dominant Factor: The structural integrity conferred by the cyclic topology combined with the thermal annealing process that stabilizes the alpha-modification crystallites qualitatively dominates the final Tm behavior, likely resulting in a higher melting temperature relative to non-annealed or linear counterparts despite the presence of catalyst residues."
    },
    "analysis_without_hierarchical_structure": {
      "descriptive_text": "The sample comprises a poly(L-lactide) homopolymer synthesized via solution polymerization of L-lactide using DSTL as a catalyst at a concentration of 2.0 mol% in anisole at 140 °C for 4 days, maintaining a monomer-to-catalyst ratio of 50:1. Following synthesis, the material was purified by precipitation in ligroin and underwent thermal annealing at 120 °C for 2 days prior to characterization. The melting temperature was subsequently measured by differential scanning calorimetry at a heating rate of 10 K/min.",
      "reasoning_analysis": "Increasing Factors: The use of L-lactide monomers ensures high stereoregularity and isotacticity within the polymer backbone, facilitating efficient chain packing and the formation of stable crystalline domains which inherently drive the Tm higher. Furthermore, the processing history includes a prolonged annealing step at 120 °C, which promotes lamellar thickening and crystal perfection, thereby thermodynamically stabilizing the crystalline phase and increasing the observed Tm. Decreasing Factors: The solution polymerization conducted at elevated temperatures (140 °C) poses a risk of thermal racemization, which could introduce stereodefects that disrupt the crystal lattice and depress the Tm. Additionally, any residual catalyst molecules or solvent trapped within the matrix following precipitation could act as impurities that lower the melting point by reducing crystalline purity. Dominant Factor: While the potential for stereodefects during high-temperature synthesis presents a decreasing influence, the high intrinsic stereoregularity of the L-lactide monomer establishes the fundamental capacity for crystallization; however, the extensive thermal annealing history is the dominant processing factor that maximizes crystal stability and qualitatively dictates the final high Tm behavior relative to a non-annealed sample."
    }
  },
  {
    "doi": "10.1039/d4ra08683j",
    "title": "Syntheses of cyclic polylactides and the problem of catenane formation†",
    "year": 2025,
    "chemical_composition": {
      "repeat_unit_psmiles": "[*]OC(=O)C(C)O[*]",
      "monomers": [
        {
          "name": "L-Lactide",
          "smiles": "C[C@H]1OC(=O)O1",
          "ratio_value": null,
          "ratio_unit": null
        }
      ],
      "additives": [
        {
          "name": "SnBiph",
          "type": "catalyst",
          "amount_value": 0.2,
          "amount_unit": "mol%"
        }
      ],
      "is_homopolymer": true
    },
    "processing_history": "Bulk polymerization at 160 °C for 3 h with SnBiph catalyst (LA/Cat 500/1). Precipitated in ligroin. Annealed at 120 °C for 24 h. Tm measured by DSC at 10 K/min.",
    "hierarchical_structure": "Semicrystalline cyclic poly(L-lactide) with extended-ring crystallites (alpha-modification).",
    "properties": {
      "Tm": {
        "value": [
          180.8
        ],
        "unit": "°C"
      }
    },
    "analysis_with_hierarchical_structure": {
      "descriptive_text": "The sample comprises a semicrystalline cyclic poly(L-lactide) homopolymer synthesized through bulk polymerization at 160 °C for 3 hours using SnBiph catalyst at a monomer-to-catalyst ratio of 500:1. Post-polymerization, the material was precipitated in ligroin and subjected to thermal annealing at 120 °C for 24 hours to enhance structural ordering. The resulting hierarchical morphology features extended-ring crystallites within the alpha-modification phase, and the melting temperature was characterized via differential scanning calorimetry at a heating rate of 10 K/min.",
      "reasoning_analysis": "Increasing Factors: The isotactic L-lactide sequence facilitates stereoregular packing, while the cyclic topology eliminates chain ends, reducing the entropy of fusion and stabilizing the crystal lattice relative to linear analogs. Furthermore, the extensive thermal annealing at 120 °C for 24 hours promotes lamellar thickening and the formation of the thermodynamically stable alpha-modification crystallites, both of which significantly drive the Tm upward. Decreasing Factors: The presence of residual SnBiph catalyst at 0.2 mol% acts as a low molecular weight impurity that may disrupt lattice periodicity and depress the melting point. Additionally, the precipitation step could introduce initial structural defects, although this is likely mitigated by subsequent annealing. Dominant Factor: The combination of the stable alpha-modification crystal structure and the topological constraints imposed by the cyclic architecture, further perfected by the prolonged annealing history, qualitatively dominates over the minor impurity effects, establishing a high thermal stability profile for the melting transition."
    },
    "analysis_without_hierarchical_structure": {
      "descriptive_text": "This sample comprises a poly(L-lactic acid) homopolymer synthesized via bulk polymerization of L-lactide monomers using SnBiph as a catalyst at a concentration of 0.2 mol%. The polymerization was conducted at 160 °C for 3 hours with a monomer-to-catalyst ratio of 500:1. Following synthesis, the polymer was purified by precipitation in ligroin and subsequently subjected to thermal annealing at 120 °C for 24 hours. The melting temperature was ultimately characterized using differential scanning calorimetry at a heating rate of 10 K/min.",
      "reasoning_analysis": "Increasing Factors: The utilization of L-lactide monomers ensures high stereoregularity and isotacticity within the polymer backbone, facilitating efficient chain packing and crystallization which intrinsically supports a higher equilibrium melting temperature. Furthermore, the extensive thermal annealing at 120 °C for 24 hours promotes significant crystal perfection and lamellar thickening, which thermodynamically elevates the observed melting point according to the Thomson-Gibbs equation. Decreasing Factors: The presence of residual SnBiph catalyst introduces chemical impurities that can disrupt crystal lattice continuity and depress the melting temperature via colligative effects. Additionally, the bulk polymerization at 160 °C carries a risk of thermal degradation or racemization, which would reduce molecular weight and stereopurity, thereby lowering the thermal stability and melting point. Dominant Factor: The prolonged annealing treatment represents the dominant factor influencing the final Tm behavior. While chemical purity and stereoregularity set the theoretical baseline, the morphological reorganization driven by the 24-hour annealing cycle directly maximizes lamellar thickness, overriding minor depressions caused by trace catalyst residues and defining the upper bound of the observed thermal transition."
    }
  },
  {
    "doi": null,
    "title": "Material Properties",
    "year": 2005,
    "chemical_composition": {
      "repeat_unit_psmiles": null,
      "monomers": [
        {
          "name": "ε-caprolactone",
          "smiles": "O=C1CCCCCO1",
          "ratio_value": 80,
          "ratio_unit": "wt%"
        },
        {
          "name": "Cellulose acetate",
          "smiles": null,
          "ratio_value": 20,
          "ratio_unit": "wt%"
        }
      ],
      "additives": [],
      "is_homopolymer": false
    },
    "processing_history": "Solvent casting from 15% (w/w) acetone solution at 65 ± 3 °C for 6 h, evaporated in acetone-saturated atmosphere. Tm of PCL phase measured by DSC (Netzsch DSC 204 TASC 414/3A) under N2 at 10 °C/min (2nd heating).",
    "hierarchical_structure": "Semicrystalline. Phase separation observed by SEM.",
    "properties": {
      "Tm": {
        "value": [
          63.2
        ],
        "unit": "°C"
      }
    },
    "analysis_with_hierarchical_structure": {
      "descriptive_text": "The sample comprises a binary blend consisting of 80 wt% ε-caprolactone and 20 wt% cellulose acetate. It was fabricated via solvent casting from a 15% (w/w) acetone solution maintained at 65 ± 3 °C for 6 hours, followed by evaporation in an acetone-saturated atmosphere. Hierarchical characterization indicates a semicrystalline morphology with distinct phase separation observed by scanning electron microscopy. The melting temperature of the poly(ε-caprolactone) phase was determined using differential scanning calorimetry under a nitrogen atmosphere at a heating rate of 10 °C/min during the second heating cycle.",
      "reasoning_analysis": "Increasing Factors: The processing history involving evaporation in an acetone-saturated atmosphere facilitates slow solvent removal, which enhances polymer chain mobility and reorganization during film formation, promoting the development of thicker lamellae and higher crystal perfection within the semicrystalline domains. Additionally, the second heating cycle in the characterization protocol ensures that the measured Tm reflects the inherent stability of the crystals formed during the controlled casting process rather than transient thermal history. Decreasing Factors: The incorporation of 20 wt% cellulose acetate introduces a non-crystallizable component that acts as a diluent within the poly(ε-caprolactone) matrix. According to thermodynamic principles, the presence of this impurity lowers the chemical potential of the molten polymer, resulting in melting point depression. Furthermore, the observed phase separation suggests confinement effects within distinct domains may restrict the maximum lamellar thickness achievable compared to the bulk homopolymer. Dominant Factor: While the slow evaporation rate favors crystal perfection, the thermodynamic dilution effect imposed by the cellulose acetate component and the physical confinement within the phase-separated morphology are the dominant factors. These elements qualitatively drive the Tm of the poly(ε-caprolactone) phase lower than that of a pure poly(ε-caprolactone) homopolymer processed under identical conditions, as the impurity effect disrupts the equilibrium melting temperature."
    },
    "analysis_without_hierarchical_structure": {
      "descriptive_text": "The sample is a binary blend composed of 80 wt% poly(ε-caprolactone) derived from ε-caprolactone and 20 wt% cellulose acetate. The material was prepared by solvent casting from a 15% (w/w) acetone solution at 65 ± 3 °C for 6 hours, followed by evaporation in an acetone-saturated atmosphere. The melting temperature of the poly(ε-caprolactone) phase was characterized by differential scanning calorimetry under a nitrogen atmosphere at a heating rate of 10 °C/min during the second heating cycle.",
      "reasoning_analysis": "Increasing Factors: The processing history involving evaporation in an acetone-saturated atmosphere facilitates a slower solvent removal rate compared to ambient drying, which can promote enhanced polymer chain reorganization and the formation of thicker, more thermally stable lamellar crystals within the poly(ε-caprolactone) phase. Decreasing Factors: The incorporation of 20 wt% cellulose acetate introduces a non-crystallizable component that acts as a diluent within the poly(ε-caprolactone) matrix, leading to thermodynamic melting point depression as described by Flory-Huggins theory. Furthermore, potential intermolecular hydrogen bonding or dipole interactions between the cellulose acetate and poly(ε-caprolactone) chains may restrict segmental mobility required for optimal crystal packing, resulting in reduced lamellar thickness. Dominant Factor: The thermodynamic melting point depression induced by the presence of the cellulose acetate component qualitatively dominates the final thermal behavior. While the controlled solvent evaporation supports crystal growth, the intrinsic dilution effect and the disruption of the crystalline lattice by the second polymer component drive the melting temperature lower relative to that of the neat poly(ε-caprolactone) homopolymer."
    }
  },
  {
    "doi": null,
    "title": "Material Properties",
    "year": 2005,
    "chemical_composition": {
      "repeat_unit_psmiles": null,
      "monomers": [
        {
          "name": "ε-caprolactone",
          "smiles": "O=C1CCCCCO1",
          "ratio_value": 80,
          "ratio_unit": "wt%"
        },
        {
          "name": "Cellulose acetate",
          "smiles": null,
          "ratio_value": 20,
          "ratio_unit": "wt%"
        }
      ],
      "additives": [],
      "is_homopolymer": false
    },
