Repository: hhtrick/HHT-code

# HHT training framework

This directory contains model training, embedding precomputation, inference, article-level baselines and the curated datasets. All commands below assume that the working directory is `train_code/`.

## 3. Datasets and fixed partitions

Each main dataset is a JSON array at `dataset/{property}/{property}.json`. Entries contain source metadata, `chemical_composition`, `processing_history`, `hierarchical_structure`, `properties`, and two generated-analysis objects. Targets are stored as `properties[property]["value"]`; source metadata and target values are not predictive input fields.

| Property | Train | Validation | Test | Total |
|---|---:|---:|---:|---:|

File: train_code/dataset/Tm/Tm.json (part 189 of 200)
[
    "processing_history": "Solvent casting from 15% (w/w) acetone solution at 65 ± 3 °C for 6 h, evaporated in acetone-saturated atmosphere. Tm of CA phase measured by DSC (Netzsch DSC 204 TASC 414/3A) under N2 at 10 °C/min (2nd heating).",
    "hierarchical_structure": "Semicrystalline. Phase separation observed by SEM.",
    "properties": {
      "Tm": {
        "value": [
          226.1
        ],
        "unit": "°C"
      }
    },
    "analysis_with_hierarchical_structure": {
      "descriptive_text": "The sample is a semicrystalline binary blend composed of 80 wt% poly(ε-caprolactone) derived from ε-caprolactone and 20 wt% Cellulose acetate. It was fabricated via solvent casting from a 15% (w/w) acetone solution maintained at 65 ± 3 °C for 6 hours, followed by evaporation in an acetone-saturated atmosphere to modulate drying kinetics. Morphological characterization reveals distinct phase separation observed by scanning electron microscopy, and the thermal behavior was assessed by differential scanning calorimetry under a nitrogen atmosphere at a heating rate of 10 °C/min, with specific focus on the melting transition of the Cellulose acetate phase during the second heating cycle.",
      "reasoning_analysis": "Increasing Factors: The observed phase separation indicates immiscibility between the poly(ε-caprolactone) and Cellulose acetate components, which minimizes the thermodynamic dilution effect typically associated with miscible blends, thereby preserving the melting temperature closer to that of the pure Cellulose acetate component. Additionally, the semicrystalline hierarchical structure confirms the presence of ordered lamellar regions that require significant thermal energy to disrupt. Decreasing Factors: The processing history involves solvent casting at a moderate temperature of 65 °C, which may restrict the thermal energy available for chain reorganization during crystallization, potentially resulting in thinner lamellae or less perfect crystals compared to samples crystallized from the melt at higher temperatures. Furthermore, despite the evaporation step, any trace residual acetone trapped within the matrix could act as a plasticizer, enhancing segmental mobility and depressing the observed melting temperature. Dominant Factor: The morphological phase separation is the dominant factor governing the thermal behavior of this system. By preventing intimate molecular mixing between the components, the system avoids significant melting point depression derived from combinatorial entropy effects, ensuring that the observed Tm is primarily determined by the intrinsic crystalline stability of the Cellulose acetate domains as influenced by the specific solvent casting thermal history."
    },
    "analysis_without_hierarchical_structure": {
      "descriptive_text": "The sample comprises a binary blend consisting of 80 wt% ε-caprolactone and 20 wt% cellulose acetate. It was prepared via solvent casting from a 15% (w/w) acetone solution maintained at 65 ± 3 °C for 6 hours, followed by evaporation in an acetone-saturated atmosphere. Thermal characterization focused on the cellulose acetate phase, with the melting temperature determined by differential scanning calorimetry under nitrogen at 10 °C/min during the second heating cycle.",
      "reasoning_analysis": "Increasing Factors: The cellulose acetate component possesses a rigid backbone with potential intermolecular hydrogen bonding, which inherently supports a high melting temperature. Furthermore, the processing history involving evaporation in an acetone-saturated atmosphere slows the solvent removal rate, facilitating enhanced chain relaxation and the formation of thicker, more perfect lamellae, which thermodynamically elevates the Tm. Decreasing Factors: The presence of 80 wt% ε-caprolactone acts as a significant diluent within the blend, which disrupts the crystalline lattice perfection of the cellulose acetate phase through thermodynamic dilution effects. Additionally, any residual acetone solvent remaining after casting could act as a plasticizer, increasing free volume and reducing the thermal energy required for melting, while the confinement of the minor CA phase within the PCL matrix may restrict crystal growth. Dominant Factor: The thermodynamic dilution effect imposed by the high concentration of the ε-caprolactone component qualitatively dominates the thermal behavior, likely resulting in a depression of the cellulose acetate Tm relative to its neat state, as the disruption of the crystalline chemical potential outweighs the crystallization benefits provided by the controlled solvent evaporation rate."
    }
  },
  {
    "doi": "10.1038/s41428-021-00557-0",
    "title": "Synthesis of methylated phenylene sulfide polymers via bulk oxidative polymerization and their heat curing triggered by dynamic disulfide exchange",
    "year": 2021,
    "chemical_composition": {
      "repeat_unit_psmiles": "[*]Sc1c(C)cc(S[*])c(C)c1",
      "monomers": [
        {
          "name": "bis(2,5-dimethylphenyl) disulfide",
          "smiles": "Cc1cc(SSc2cc(C)ccc2C)ccc1C",
          "ratio_value": 50,
          "ratio_unit": "mol%"
        },
        {
          "name": "diphenyl disulfide",
          "smiles": "c1ccccc1SSc2ccccc2",
          "ratio_value": 50,
          "ratio_unit": "mol%"
        }
      ],
      "additives": [
        {
          "name": "Vanadyl acetylacetonate",
          "type": "catalyst",
          "amount_value": 0.0025,
          "amount_unit": "eq/monomer"
        },
        {
          "name": "1,1,2,2-tetrafluoroethanesulfonic acid",
          "type": "catalyst",
          "amount_value": 0.005,
          "amount_unit": "eq/monomer"
        }
      ],
      "is_homopolymer": false
    },
    "processing_history": "Bulk oxidative copolymerization at 160 °C under O2 flow. Feed ratio [2,5-DPS]/[DPS] = 1/1. Product fractionated by THF to obtain THF-insoluble part. Before heat curing (Table 2 Run 3). Tm measured by DSC at 20 °C/min.",
    "hierarchical_structure": "Semicrystalline, crystallinity 65% by XRD.",
    "properties": {
      "Tm": {
        "value": [
          263
        ],
        "unit": "°C"
      }
    },
    "analysis_with_hierarchical_structure": {
      "descriptive_text": "The sample consists of a semicrystalline copolymer synthesized via bulk oxidative copolymerization of bis(2,5-dimethylphenyl) disulfide and diphenyl disulfide in a 1:1 molar feed ratio at 160 °C under an oxygen flow, utilizing Vanadyl acetylacetonate and 1,1,2,2-tetrafluoroethanesulfonic acid as catalysts. Following polymerization, the product was fractionated by tetrahydrofuran to isolate the THF-insoluble fraction in a state prior to heat curing. Structural analysis confirms a crystallinity of 65% by XRD, and the melting temperature was characterized using differential scanning calorimetry at a heating rate of 20 °C/min.",
      "reasoning_analysis": "Increasing Factors: The rigid aromatic sulfide backbone inherently restricts chain mobility and promotes strong intermolecular interactions, establishing a high thermal baseline for the melting temperature. Additionally, the THF fractionation process isolates the insoluble fraction, which likely enriches for higher molecular weight chains and sequences with better structural regularity, facilitating the formation of stable crystalline domains evidenced by the high 65% crystallinity. The DSC heating rate of 20 °C/min may also introduce a slight kinetic superheating effect, qualitatively shifting the observed onset higher. Decreasing Factors: The equimolar copolymerization of substituted and unsubstituted disulfide monomers introduces compositional disorder along the polymer chain, which disrupts lattice perfection and entropy of fusion compared to a homopolymer, inherently depressing the equilibrium melting temperature. Furthermore, the methyl substituents on the phenyl rings introduce steric hindrance that can interfere with tight chain packing required for thick lamellar formation. Dominant Factor: While the copolymerization disorder and steric bulk of the methyl groups act to depress the melting temperature relative to a pristine homopolymer, the intrinsic rigidity of the aromatic sulfide backbone is the dominant factor sustaining a robust melting transition, supported by the processing history which successfully isolated fractions capable of achieving high crystallinity despite the compositional irregularity."
    },
    "analysis_without_hierarchical_structure": {
      "descriptive_text": "The sample comprises a copolymer synthesized from bis(2,5-dimethylphenyl) disulfide and diphenyl disulfide monomers fed in an equimolar ratio. Polymerization was achieved through bulk oxidative copolymerization at 160 °C under an oxygen flow, catalyzed by Vanadyl acetylacetonate and 1,1,2,2-tetrafluoroethanesulfonic acid. Following synthesis, the crude product was fractionated using tetrahydrofuran to isolate the THF-insoluble fraction, and the material was characterized prior to any heat curing treatment. The melting temperature was determined using differential scanning calorimetry at a heating rate of 20 °C/min.",
      "reasoning_analysis": "Increasing Factors: The inherent rigidity of the poly(phenylene sulfide)-type backbone provides a high thermal stability baseline, while the processing history involving THF fractionation isolates the insoluble fraction, implying a higher molecular weight component that typically supports enhanced crystal stability and a higher Tm compared to lower molecular weight oligomers. Decreasing Factors: The equimolar copolymerization of substituted and unsubstituted monomers introduces significant sequence irregularity along the polymer chain, which disrupts the periodicity required for efficient lattice packing. Additionally, the methyl substituents on the phenylene rings introduce steric hindrance that further impedes chain stacking, and the oxidative polymerization conditions may introduce structural defects that act as crystallization impurities. Dominant Factor: The compositional disorder arising from the 50/50 copolymer structure qualitatively dominates the thermal behavior, as the disruption of crystalline regularity exerts a stronger depressive influence on the Tm than the molecular weight enhancement provided by the THF fractionation, resulting in a melting point lower than that of a corresponding crystalline homopolymer."
    }
  },
  {
    "doi": "10.1038/s41428-021-00557-0",
    "title": "Synthesis of methylated phenylene sulfide polymers via bulk oxidative polymerization and their heat curing triggered by dynamic disulfide exchange",
    "year": 2021,
    "chemical_composition": {
      "repeat_unit_psmiles": "[*]Sc1c(C)cc(S[*])c(C)c1",
      "monomers": [
        {
          "name": "bis(2,5-dimethylphenyl) disulfide",
          "smiles": "Cc1cc(SSc2cc(C)ccc2C)ccc1C",
          "ratio_value": 33.3,
          "ratio_unit": "mol%"
        },
        {
          "name": "diphenyl disulfide",
          "smiles": "c1ccccc1SSc2ccccc2",
          "ratio_value": 66.7,
          "ratio_unit": "mol%"
        }
      ],
      "additives": [
        {
          "name": "Vanadyl acetylacetonate",
          "type": "catalyst",
          "amount_value": 0.0025,
          "amount_unit": "eq/monomer"
        },
        {
          "name": "1,1,2,2-tetrafluoroethanesulfonic acid",
          "type": "catalyst",
          "amount_value": 0.005,
          "amount_unit": "eq/monomer"
        }
      ],
      "is_homopolymer": false
    },
    "processing_history": "Bulk oxidative copolymerization at 160 °C under O2 flow. Feed ratio [2,5-DPS]/[DPS] = 1/2. Product fractionated by THF to obtain THF-insoluble part. Before heat curing (Table 2 Run 5). Tm measured by DSC at 20 °C/min.",
    "hierarchical_structure": "Semicrystalline, crystallinity 46% by XRD.",
    "properties": {
      "Tm": {
        "value": [
          265
        ],
        "unit": "°C"
      }
    },
    "analysis_with_hierarchical_structure": {
      "descriptive_text": "The sample consists of a semicrystalline copolymer synthesized via bulk oxidative copolymerization of bis(2,5-dimethylphenyl) disulfide and diphenyl disulfide at a feed ratio of 1:2 (33.3 mol% and 66.7 mol%, respectively) at 160 °C under an oxygen flow. The reaction was catalyzed by vanadyl acetylacetonate and 1,1,2,2-tetrafluoroethanesulfonic acid. Following synthesis, the product was fractionated using tetrahydrofuran (THF) to isolate the THF-insoluble fraction prior to heat curing. Structural characterization via XRD confirmed a semicrystalline morphology with a crystallinity degree of 46%, and the melting temperature was subsequently measured using differential scanning calorimetry (DSC) at a heating rate of 20 °C/min.",
      "reasoning_analysis": "Increasing Factors: The rigid aromatic sulfide backbone provides substantial chain stiffness and strong intermolecular interactions, establishing a high baseline thermal stability. The processing history includes THF fractionation to isolate the insoluble fraction, which effectively removes low-molecular-weight oligomers; this selection of higher molecular weight chains minimizes chain-end defects that typically depress the melting point. Additionally, the observed 46% crystallinity indicates the formation of substantial ordered domains capable of sustaining higher thermal energy before melting. Decreasing Factors: The copolymerization strategy introduces sequence irregularity by mixing methylated and unsubstituted phenylene units, which disrupts the periodicity required for perfect crystal lattice packing. The methyl substituents at the 2,5-positions create steric hindrance that increases interchain spacing and reduces cohesive energy density within the crystalline regions. Furthermore, residual catalyst species or minor structural defects generated during the bulk oxidative polymerization may act as impurities within the lattice, further destabilizing the crystal structure. Dominant Factor: Although the high molecular weight fraction and rigid backbone support thermal resistance, the dominant factor determining the specific Tm behavior is the chemical irregularity introduced by the copolymer composition and methyl substituents. The steric disruption of the crystal lattice qualitatively overrides the molecular weight benefits, setting the equilibrium melting temperature based on the reduced lattice energy of the substituted copolymer system rather than that of an idealized homopolymer."
    },
    "analysis_without_hierarchical_structure": {
      "descriptive_text": "The sample consists of a copolymer synthesized from bis(2,5-dimethylphenyl) disulfide and diphenyl disulfide monomers with a feed ratio of 1:2, utilizing vanadyl acetylacetonate and 1,1,2,2-tetrafluoroethanesulfonic acid as catalysts. The material was prepared via bulk oxidative copolymerization at 160 °C under an oxygen flow, followed by fractionation in tetrahydrofuran to isolate the insoluble fraction in a state prior to heat curing. The melting temperature was subsequently characterized using differential scanning calorimetry at a heating rate of 20 °C/min.",
      "reasoning_analysis": "Increasing Factors: The inherent rigidity of the poly(phenylene sulfide) backbone provides strong intermolecular forces and restricted chain mobility, establishing a high baseline melting temperature. Additionally, the processing history involving THF fractionation to isolate the insoluble fraction selectively removes low molecular weight oligomers, ensuring that the remaining chains possess sufficient length and regularity to support stable crystal formation. Decreasing Factors: The copolymerization of bis(2,5-dimethylphenyl) disulfide with diphenyl disulfide introduces structural irregularity into the polymer chain, as the methyl substituents create steric hindrance that disrupts the tight packing required for high crystallinity compared to a pure homopolymer. This compositional disorder qualitatively depresses the lattice energy and reduces the melting temperature relative to the unsubstituted parent polymer. Dominant Factor: While the high molecular weight selected by fractionation supports crystallinity, the compositional irregularity introduced by the methylated comonomer is the dominant factor governing the final Tm behavior, as the disruption of the crystal lattice by the substituents fundamentally limits the thermal stability of the crystalline phases compared to a perfectly regular aromatic backbone."
    }
  },
  {
    "doi": null,
    "title": "Preparation and characterization of poly(hydroxybutyrate) and hollow glass microspheres composite films: morphological, thermal, and mechanical properties",
    "year": 2018,
    "chemical_composition": {
      "repeat_unit_psmiles": "[*]OC(C)CC(=O)[*]",
      "monomers": [
        {
          "name": "3-hydroxybutyric acid",
          "smiles": "CC(O)CC(=O)O",
          "ratio_value": null,
          "ratio_unit": null
        }
      ],
      "additives": [
        {
          "name": "Hollow Glass Microspheres",
          "type": "filler",
          "amount_value": 3,
          "amount_unit": "wt%"
        }
      ],
      "is_homopolymer": true
    },
    "processing_history": "Melt intercalation via mono-screw extruder (160, 165, 175 °C, 50 RPM), compression molded at 180 °C (6 t, 60 s). Tm measured by DSC (Q600SDT TA instrument) at 10 °C/min from 20 to 600 °C under argon.",
    "hierarchical_structure": "Semicrystalline, crystallinity (Xc) 20.44%.",
    "properties": {
      "Tm": {
        "value": [
          156.43
        ],
        "unit": "°C"
      }
    },
    "analysis_with_hierarchical_structure": {
      "descriptive_text": "The sample comprises a poly(3-hydroxybutyrate) homopolymer synthesized from 3-hydroxybutyric acid monomers, incorporated with 3 wt% Hollow Glass Microspheres as a filler. Processing was conducted via melt intercalation using a mono-screw extruder with temperature zones at 160, 165, and 175 °C operating at 50 RPM, followed by compression molding at 180 °C under 6 tons of pressure for 60 seconds. The resulting material exhibits a semicrystalline hierarchical structure with a crystallinity degree of 20.44%, and the melting temperature was characterized by differential scanning calorimetry using a Q600SDT TA instrument at a heating rate of 10 °C/min from 20 to 600 °C under an argon atmosphere.",
      "reasoning_analysis": "Increasing Factors: The poly(3-hydroxybutyrate) backbone possesses ester linkages that facilitate strong dipole-dipole interactions and allow the chains to pack into a stable 21 helical conformation, intrinsically establishing a defined melting temperature. The inclusion of Hollow Glass Microspheres may act as heterogeneous nucleating agents, promoting crystal initiation, while the high pressure applied during compression molding encourages denser chain packing and potentially thicker lamellar formation, both of which can contribute to a higher observed Tm. Decreasing Factors: The relatively low crystallinity of 20.44% suggests the presence of thinner lamellae or less perfect crystals, which depresses the melting point according to the Gibbs-Thomson equation. Additionally, the processing temperatures ranging up to 180 °C approach the thermal degradation threshold of poly(3-hydroxybutyrate), risking chain scission that reduces molecular weight and disrupts crystal lattice stability, thereby lowering the Tm. Dominant Factor: While the intrinsic chemical structure and filler content provide a baseline for thermal stability, the low degree of crystallinity indicating limited crystal perfection and lamellar thickness is the dominant factor qualitatively constraining the melting temperature relative to the equilibrium melting point of highly crystalline poly(3-hydroxybutyrate)."
    },
    "analysis_without_hierarchical_structure": {
      "descriptive_text": "The sample comprises a poly(3-hydroxybutyrate) homopolymer matrix reinforced with 3 wt% Hollow Glass Microspheres. Processing involved melt intercalation using a mono-screw extruder operated at 50 RPM with zone temperatures of 160, 165, and 175 °C, followed by compression molding at 180 °C under 6 tons of pressure for 60 seconds. The melting temperature was evaluated using differential scanning calorimetry on a Q600SDT TA instrument with a heating rate of 10 °C/min from 20 to 600 °C under an argon atmosphere.",
      "reasoning_analysis": "Increasing Factors: The homopolymer structure of poly(3-hydroxybutyrate) provides high stereoregularity, enabling efficient chain packing and the formation of stable crystalline lamellae that intrinsically support a higher Tm. Additionally, the Hollow Glass Microspheres may act as heterogeneous nucleating agents during solidification, potentially enhancing crystalline perfection and thermal stability. Decreasing Factors: The processing temperatures ranging from 160 to 180 °C approach the thermal degradation threshold of poly(3-hydroxybutyrate), risking chain scission that reduces molecular weight and lamellar thickness, thereby depressing the Tm via the Gibbs-Thomson effect. Furthermore, the presence of rigid filler particles could physically restrict crystal growth or create interfacial defects that destabilize the crystalline phase. Dominant Factor: Although the regular homopolymer structure favors a high melting point, the thermal history imposed during melt processing is the dominant factor; specifically, the exposure to temperatures near the polymer's degradation limit likely induces molecular weight reduction, qualitatively lowering the observed Tm compared to the theoretical equilibrium value of a non-degraded sample."
    }
  },
  {
    "doi": null,
    "title": "Preparation and characterization of poly(hydroxybutyrate) and hollow glass microspheres composite films: morphological, thermal, and mechanical properties",
    "year": 2018,
    "chemical_composition": {
      "repeat_unit_psmiles": "[*]OC(C)CC(=O)[*]",
      "monomers": [
        {
          "name": "3-hydroxybutyric acid",
          "smiles": "CC(O)CC(=O)O",
          "ratio_value": null,
          "ratio_unit": null
        }
      ],
      "additives": [
        {
          "name": "Hollow Glass Microspheres",
          "type": "filler",
          "amount_value": 1,
          "amount_unit": "wt%"
        }
      ],
      "is_homopolymer": true
    },
    "processing_history": "Melt intercalation via mono-screw extruder (160, 165, 175 °C, 50 RPM), compression molded at 180 °C (6 t, 75 s). Tm measured by DSC (Q600SDT TA instrument) at 10 °C/min from 20 to 600 °C under argon.",
    "hierarchical_structure": "Semicrystalline, crystallinity (Xc) 22.30%.",
    "properties": {
      "Tm": {
        "value": [
          152.96
        ],
        "unit": "°C"
      }
    },
    "analysis_with_hierarchical_structure": {
      "descriptive_text": "The sample comprises a semicrystalline poly(3-hydroxybutyrate) homopolymer composite reinforced with 1 wt% Hollow Glass Microspheres. Material fabrication involved melt intercalation using a mono-screw extruder with temperature zones set at 160, 165, and 175 °C at 50 RPM, followed by compression molding at 180 °C under 6 tons of pressure for 75 seconds. The resulting hierarchical structure exhibits a crystallinity degree of 22.30%. Thermal characterization was performed using differential scanning calorimetry on a Q600SDT TA instrument, heating from 20 to 600 °C at a rate of 10 °C/min under an argon atmosphere to evaluate the melting temperature.",
      "reasoning_analysis": "Increasing Factors: The homopolymer composition based on 3-hydroxybutyric acid ensures high stereoregularity, facilitating efficient chain packing and the formation of stable crystalline lamellae which establishes a robust baseline melting temperature. Additionally, the incorporation of 1 wt% Hollow Glass Microspheres introduces rigid inorganic interfaces that may restrict polymer chain mobility and act as heterogeneous nucleating sites, potentially stabilizing the crystalline phase against thermal disruption. Decreasing Factors: The processing history involves melt intercalation and compression molding at temperatures up to 180 °C, which approaches the thermal degradation threshold of poly(3-hydroxybutyrate); this exposure can induce random chain scission, reducing molecular weight and crystal perfection, thereby depressing the Tm. Furthermore, the observed crystallinity of 22.30% indicates the presence of a significant amorphous fraction and potentially thinner lamellae, which lowers the melting point according to the Gibbs-Thomson equation relative to fully developed crystals. Dominant Factor: The thermal history imposed during melt processing is the dominant factor governing the final Tm behavior. While the intrinsic stereoregularity supports crystallization, the likelihood of thermal degradation during extrusion and molding, combined with the moderate crystallinity suggesting limited lamellar thickening, qualitatively drives the observed Tm lower than the theoretical equilibrium value for pristine, undegraded poly(3-hydroxybutyrate)."
    },
    "analysis_without_hierarchical_structure": {
      "descriptive_text": "The sample comprises a poly(3-hydroxybutyrate) homopolymer matrix reinforced with 1 wt% Hollow Glass Microspheres. Processing was conducted via melt intercalation using a mono-screw extruder with temperature zones set at 160, 165, and 175 °C at 50 RPM, followed by compression molding at 180 °C under 6 tons of pressure for 75 seconds. Thermal analysis was performed using differential scanning calorimetry on a Q600SDT TA instrument with a heating rate of 10 °C/min from 20 to 600 °C under an argon atmosphere.",
      "reasoning_analysis": "Increasing Factors: The incorporation of Hollow Glass Microspheres, even at low loading, can serve as heterogeneous nucleating agents, potentially facilitating the growth of thicker or more thermally stable lamellae during crystallization, which would elevate the melting temperature. Additionally, the application of high pressure during compression molding may enhance chain packing density and crystallite perfection, further contributing to a higher Tm. Decreasing Factors: The processing temperatures employed during extrusion and molding approach the typical melting range of poly(3-hydroxybutyrate), creating a risk of thermal degradation and chain scission; reduced molecular weight generally depresses the melting temperature due to increased chain end defects within the crystal lattice. Furthermore, the cooling rate inherent to the compression molding cycle may result in thinner lamellar thickness, which lowers the observed Tm according to the Gibbs-Thomson effect. Dominant Factor: Given the known thermal sensitivity of poly(3-hydroxybutyrate), the potential for thermal degradation during the high-temperature melt processing stages is the dominant factor, as chain scission fundamentally limits the maximum achievable lamellar thickness and crystal stability, likely overriding the minor reinforcing effects of the low-content filler."
    }
  },
  {
    "doi": null,
    "title": "Preparation and characterization of poly(hydroxybutyrate) and hollow glass microspheres composite films: morphological, thermal, and mechanical properties",
    "year": 2018,
    "chemical_composition": {
      "repeat_unit_psmiles": "[*]OC(C)CC(=O)[*]",
      "monomers": [
        {
          "name": "3-hydroxybutyric acid",
          "smiles": "CC(O)CC(=O)O",
          "ratio_value": null,
          "ratio_unit": null
        }
      ],
      "additives": [],
      "is_homopolymer": true
    },
    "processing_history": "Melt intercalation via mono-screw extruder (160, 165, 175 °C, 50 RPM), compression molded at 180 °C (6 t, 90 s). Tm measured by DSC (Q600SDT TA instrument) at 10 °C/min from 20 to 600 °C under argon.",
    "hierarchical_structure": "Semicrystalline, crystallinity (Xc) 31.55%.",
    "properties": {
      "Tm": {
        "value": [
          155.16
        ],
        "unit": "°C"
      }
    },
    "analysis_with_hierarchical_structure": {
      "descriptive_text": "The sample is a semicrystalline homopolymer synthesized from 3-hydroxybutyric acid monomers, exhibiting a crystallinity degree of 31.55%. Processing involved melt intercalation using a mono-screw extruder with temperature zones set at 160, 165, and 175 °C at 50 RPM, followed by compression molding at 180 °C under 6 tons of pressure for 90 seconds. Thermal characterization was performed using differential scanning calorimetry on a Q600SDT TA instrument, heating from 20 to 600 °C at a rate of 10 °C/min under an argon atmosphere to determine the melting temperature.",
      "reasoning_analysis": "Increasing Factors: The homopolymer structure composed of 3-hydroxybutyric acid units provides high stereoregularity, facilitating efficient chain packing and the formation of stable crystalline lamellae which inherently elevates the melting temperature. Additionally, the compression molding step applied at 6 tons of pressure promotes denser packing and potentially thicker crystal formation during solidification. Decreasing Factors: The processing temperatures during extrusion and molding (160–180 °C) approach the typical melting range of this polymer class, posing a risk of thermal degradation and chain scission; the resulting reduction in molecular weight increases the concentration of chain ends, which thermodynamically depresses the melting point according to the Flory equation. Furthermore, the moderate crystallinity of 31.55% indicates the presence of significant amorphous regions and potentially less perfect crystals compared to highly annealed samples, which can lower the observed Tm. Dominant Factor: The intrinsic stereoregularity of the 3-hydroxybutyrate homopolymer backbone is the dominant factor that establishes the fundamental capability for crystallization and sets the baseline melting temperature, although the specific thermal history imparted during compression molding critically modulates the final lamellar thickness and observed thermal transition."
    },
    "analysis_without_hierarchical_structure": {
      "descriptive_text": "The sample comprises a poly(3-hydroxybutyrate) homopolymer synthesized from 3-hydroxybutyric acid monomers. Processing involved a melt intercalation process via a mono-screw extruder operated at 50 RPM with temperature zones of 160, 165, and 175 °C, followed by compression molding at 180 °C under 6 tons of pressure for 90 seconds. Thermal analysis was conducted using differential scanning calorimetry on a Q600SDT TA instrument with a heating rate of 10 °C/min from 20 to 600 °C under an argon atmosphere.",
      "reasoning_analysis": "Increasing Factors: The homopolymer composition features a highly stereoregular backbone that promotes efficient chain packing and high crystallinity, while the ester linkages provide strong dipole-dipole interactions that stabilize the crystal lattice. The compression molding process allows for melt recrystallization under pressure, which can facilitate the growth of thicker lamellae during cooling, thereby increasing the melting temperature. Decreasing Factors: The processing temperatures used during extrusion and molding approach the known thermal degradation limit of polyhydroxyalkanoates, creating a risk of chain scission and the formation of structural defects that disrupt lattice periodicity. Additionally, shear forces inherent to mono-screw extrusion may introduce molecular dislocations or reduce molecular weight, both of which tend to depress the melting point. Dominant Factor: Although the intrinsic chemical regularity provides a high theoretical baseline for the melting temperature, the thermal history imposed during melt processing is the dominant factor; the exposure to temperatures near the degradation threshold likely introduces sufficient structural imperfections to qualitatively limit the observed Tm relative to an ideal, non-degraded crystal structure."
    }
  },
  {
    "doi": "10.1039/d4ra08683j",
    "title": "Syntheses of cyclic polylactides and the problem of catenane formation†",
    "year": 2025,
    "chemical_composition": {
      "repeat_unit_psmiles": "[*]OC(=O)C(C)O[*]",
      "monomers": [
        {
          "name": "L-Lactide",
          "smiles": "C[C@H]1OC(=O)O1",
          "ratio_value": null,
          "ratio_unit": null
        }
      ],
      "additives": [
        {
          "name": "SnOct2",
          "type": "catalyst",
          "amount_value": 0.2,
          "amount_unit": "mol%"
        }
      ],
      "is_homopolymer": true
    },
    "processing_history": "Bulk polymerization at 160 °C for 3 h with SnOct2 catalyst (LA/Cat 500/1). Precipitated in ligroin. Annealed at 120 °C for 24 h. Tm measured by DSC at 10 K/min.",
    "hierarchical_structure": "Semicrystalline cyclic poly(L-lactide) with extended-ring crystallites (alpha-modification).",
    "properties": {
      "Tm": {
        "value": [
          177.7
        ],
        "unit": "°C"
      }
    },
    "analysis_with_hierarchical_structure": {
      "descriptive_text": "The sample comprises a semicrystalline cyclic poly(L-lactide) homopolymer characterized by extended-ring crystallites of the alpha-modification. Synthesis was achieved through bulk polymerization at 160 °C for 3 hours utilizing tin(II) 2-ethylhexanoate (SnOct2) as a catalyst at 0.2 mol% with a monomer-to-catalyst ratio of 500:1. Following polymerization, the material was precipitated in ligroin and subjected to a thermal annealing treatment at 120 °C for 24 hours to optimize structural order. The melting temperature was subsequently determined via differential scanning calorimetry at a heating rate of 10 K/min.",
      "reasoning_analysis": "Increasing Factors: The high stereoregularity of the L-lactide monomer units facilitates efficient chain packing and high crystallinity, inherently raising the Tm. Furthermore, the cyclic topology eliminates chain ends, reducing the entropy of fusion and restricting chain mobility compared to linear analogs, which thermodynamically stabilizes the crystalline phase. The extensive annealing process at 120 °C promotes lamellar thickening and defect removal within the alpha-modification crystallites, further enhancing thermal stability. Decreasing Factors: The presence of residual SnOct2 catalyst molecules may act as impurities within the crystal lattice, potentially disrupting local order and slightly depressing the Tm. Additionally, thermal exposure during bulk polymerization at 160 °C carries a risk of transesterification or degradation reactions that could broaden the molecular weight distribution or introduce structural defects, thereby lowering the melting point. Dominant Factor: The synergistic effects of the cyclic topology, which removes chain end defects, and the prolonged annealing treatment, which maximizes crystal perfection within the stable alpha-modification, qualitatively dominate the thermal behavior. These structural and processing advantages likely outweigh the minor depressive effects of catalyst residues, resulting in a Tm indicative of a highly ordered, topologically constrained crystalline system."
    },
    "analysis_without_hierarchical_structure": {
      "descriptive_text": "The sample consists of a poly(L-lactide) homopolymer synthesized via bulk polymerization at 160 °C for 3 hours using tin(II) 2-ethylhexanoate (SnOct2) as a catalyst at a concentration of 0.2 mol%. Following synthesis, the polymer was isolated by precipitation in ligroin and subsequently subjected to thermal annealing at 120 °C for 24 hours to enhance structural ordering. The melting temperature was characterized using differential scanning calorimetry at a heating rate of 10 K/min.",
      "reasoning_analysis": "Increasing Factors: The high stereoregularity inherent to the L-lactide monomer units facilitates efficient chain packing into stable crystalline lamellae, establishing a robust baseline for melting temperature. Furthermore, the processing history includes a prolonged annealing step at 120 °C, which promotes lamellar thickening and crystal perfection according to the Gibbs-Thomson relationship, thereby driving the observed Tm upward. Decreasing Factors: The bulk polymerization conditions at elevated temperatures may induce thermal degradation or transesterification, potentially limiting molecular weight; lower molecular weight increases the concentration of chain ends which act as defects within the crystal lattice, theoretically depressing the Tm. Additionally, residual catalyst molecules or solvent traces from precipitation could act as impurities that disrupt crystalline order. Dominant Factor: The thermal annealing treatment represents the dominant factor influencing the final Tm behavior for this specific sample. While the chemical composition provides the fundamental capability to crystallize, the extended sub-melting thermal treatment actively drives the morphology toward thermodynamic equilibrium by perfecting the crystal structure, qualitatively overriding the minor depressive effects of potential chain ends or catalyst residues."
    }
  },
  {
    "doi": "10.1039/d4ra08683j",
    "title": "Syntheses of cyclic polylactides and the problem of catenane formation†",
    "year": 2025,
    "chemical_composition": {
      "repeat_unit_psmiles": "[*]OC(=O)C(C)O[*]",
      "monomers": [
        {
          "name": "L-Lactide",
          "smiles": "C[C@H]1OC(=O)O1",
          "ratio_value": null,
          "ratio_unit": null
        }
      ],
      "additives": [
        {
          "name": "SnBiph",
          "type": "catalyst",
          "amount_value": 0.2,
          "amount_unit": "mol%"
        }
      ],
      "is_homopolymer": true
    },
    "processing_history": "Bulk polymerization at 160 °C for 3 h with SnBiph catalyst (LA/Cat 500/1). Precipitated in ligroin. Annealed at 120 °C for 48 h. Tm measured by DSC at 10 K/min.",
    "hierarchical_structure": "Semicrystalline cyclic poly(L-lactide) with extended-ring crystallites (alpha-modification).",
    "properties": {
      "Tm": {
        "value": [
          178.3
        ],
        "unit": "°C"
      }
    },
    "analysis_with_hierarchical_structure": {
      "descriptive_text": "The sample comprises a semicrystalline cyclic poly(L-lactide) homopolymer exhibiting extended-ring crystallites of the alpha-modification. Synthesis was achieved through bulk polymerization of L-lactide at 160 °C for 3 hours utilizing SnBiph catalyst at a monomer-to-catalyst ratio of 500:1, followed by precipitation in ligroin. The material was subsequently subjected to thermal annealing at 120 °C for 48 hours to optimize crystalline order, with the melting behavior characterized via differential scanning calorimetry at a heating rate of 10 K/min.",
