Repository: hhtrick/HHT-code

# HHT training framework

This directory contains model training, embedding precomputation, inference, article-level baselines and the curated datasets. All commands below assume that the working directory is `train_code/`.

## 3. Datasets and fixed partitions

Each main dataset is a JSON array at `dataset/{property}/{property}.json`. Entries contain source metadata, `chemical_composition`, `processing_history`, `hierarchical_structure`, `properties`, and two generated-analysis objects. Targets are stored as `properties[property]["value"]`; source metadata and target values are not predictive input fields.

| Property | Train | Validation | Test | Total |
|---|---:|---:|---:|---:|

File: train_code/dataset/Tm/Tm.json (part 190 of 200)
[
      "reasoning_analysis": "Increasing Factors: The exclusive use of L-lactide monomers ensures high stereoregularity and isotacticity, which facilitates efficient chain packing into the stable alpha-crystalline modification, inherently supporting a higher Tm. Furthermore, the cyclic topology eliminates chain ends, reducing entropic defects within the crystal lattice compared to linear analogs, while the extensive thermal annealing at 120 °C promotes lamellar thickening and crystal perfection, both of which thermodynamically drive the Tm upward. Decreasing Factors: The presence of residual SnBiph catalyst (0.2 mol%) acts as a chemical impurity within the polymer matrix; according to thermodynamic principles of melting point depression, foreign molecules disrupting the crystal lattice can lower the observed Tm. Dominant Factor: The combined effects of high stereoregularity, the defect-reducing cyclic architecture, and the significant structural reorganization induced by prolonged annealing qualitatively dominate over the minor impurity effects, establishing a Tm reflective of a highly ordered, stable alpha-crystalline phase."
    },
    "analysis_without_hierarchical_structure": {
      "descriptive_text": "The sample consists of a poly(L-lactic acid) homopolymer synthesized via bulk polymerization of L-lactide monomers using SnBiph as a catalyst at a monomer-to-catalyst ratio of 500:1. The polymerization was conducted at 160 °C for 3 hours, followed by purification through precipitation in ligroin. To enhance crystalline order, the resulting material was subjected to a thermal annealing treatment at 120 °C for 48 hours. The melting temperature was subsequently characterized using differential scanning calorimetry at a heating rate of 10 K/min.",
      "reasoning_analysis": "Increasing Factors: The inherent stereoregularity of the poly(L-lactide) backbone derived from L-lactide monomers facilitates efficient chain packing and crystallization, intrinsically supporting a higher Tm. Furthermore, the processing history includes a prolonged annealing step at 120 °C for 48 hours, which promotes lamellar thickening and crystal perfection, thermodynamically stabilizing the crystalline phase and driving the Tm upward. Decreasing Factors: The presence of residual SnBiph catalyst, despite precipitation, may act as a non-crystallizable impurity within the lattice, potentially depressing the Tm. Additionally, the high-temperature bulk polymerization at 160 °C carries a risk of racemization or transesterification, which would introduce stereodefects that disrupt crystalline order and lower the melting temperature. Dominant Factor: The thermal annealing history is the dominant factor influencing the final Tm behavior. While the chemical composition provides the fundamental capacity for crystallinity, the extensive thermal treatment allows for significant structural reorganization and the growth of more stable crystals, qualitatively maximizing the Tm relative to the as-polymerized state."
    }
  },
  {
    "doi": "10.1039/d4ra08683j",
    "title": "Syntheses of cyclic polylactides and the problem of catenane formation†",
    "year": 2025,
    "chemical_composition": {
      "repeat_unit_psmiles": "[*]OC(=O)C(C)O[*]",
      "monomers": [
        {
          "name": "L-Lactide",
          "smiles": "C[C@H]1OC(=O)O1",
          "ratio_value": null,
          "ratio_unit": null
        }
      ],
      "additives": [
        {
          "name": "SnOct2",
          "type": "catalyst",
          "amount_value": 0.2,
          "amount_unit": "mol%"
        }
      ],
      "is_homopolymer": true
    },
    "processing_history": "Bulk polymerization at 160 °C for 3 h with SnOct2 catalyst (LA/Cat 500/1). Precipitated in ligroin. Annealed at 120 °C for 48 h. Tm measured by DSC at 10 K/min.",
    "hierarchical_structure": "Semicrystalline cyclic poly(L-lactide) with extended-ring crystallites (alpha-modification).",
    "properties": {
      "Tm": {
        "value": [
          179.5
        ],
        "unit": "°C"
      }
    },
    "analysis_with_hierarchical_structure": {
      "descriptive_text": "This material is characterized as a semicrystalline cyclic poly(L-lactide) homopolymer exhibiting extended-ring crystallites of the alpha-modification. It was synthesized via bulk polymerization at 160 °C for 3 hours utilizing SnOct2 as a catalyst at a monomer-to-catalyst ratio of 500:1. Following synthesis, the material was precipitated in ligroin and subsequently annealed at 120 °C for 48 hours to enhance structural order. The melting temperature was characterized using differential scanning calorimetry at a heating rate of 10 K/min.",
      "reasoning_analysis": "Increasing Factors: The isotactic stereoregularity of the L-lactide monomer units facilitates efficient chain packing and crystallization, inherently supporting a higher Tm. The formation of the stable alpha-modification crystallites further contributes to thermal stability. Additionally, the cyclic topology eliminates chain ends, reducing the entropy of the melt state relative to linear analogs, which thermodynamically favors a higher Tm. The extensive annealing history at 120 °C for 48 hours promotes lamellar thickening and crystal perfection, significantly driving the observed Tm upward. Decreasing Factors: The presence of SnOct2 catalyst residues, even at low concentrations, may act as impurities within the crystal lattice, potentially disrupting periodicity and lowering the Tm. Furthermore, bulk polymerization at 160 °C carries a risk of thermal degradation or racemization, which could introduce stereodefects that inhibit crystal growth and reduce thermal stability. Dominant Factor: The extensive annealing treatment combined with the formation of the stable alpha-modification crystallites qualitatively dominates the thermal behavior. This thermal history allows for substantial crystal perfection and lamellar thickening, which typically exerts a stronger influence on the observed Tm than the minor depressive effects of catalyst residues or potential processing-induced defects."
    },
    "analysis_without_hierarchical_structure": {
      "descriptive_text": "The sample comprises a poly(L-lactide) homopolymer synthesized via bulk polymerization of L-lactide utilizing tin(II) 2-ethylhexanoate (0.2 mol%) as a catalyst. The polymerization proceeded at 160 °C for 3 hours, after which the material was purified by precipitation in ligroin. To optimize crystalline morphology, the polymer underwent a prolonged thermal annealing treatment at 120 °C for 48 hours before the melting temperature was characterized using differential scanning calorimetry at a heating rate of 10 K/min.",
      "reasoning_analysis": "Increasing Factors: The high stereoregularity inherent to the poly(L-lactide) homopolymer structure facilitates efficient chain packing and the formation of stable crystalline domains. Furthermore, the extensive thermal annealing history promotes lamellar thickening and crystal perfection, which thermodynamically stabilizes the crystalline phase and drives the melting temperature upward. The precipitation step also removes residual monomers or oligomers that could otherwise act as impurities depressing the melting point. Decreasing Factors: The elevated temperature used during bulk polymerization introduces a risk of thermal degradation or slight racemization, creating structural defects within the polymer chains that disrupt lattice regularity and could lower the melting temperature. Additionally, any residual catalyst remaining within the matrix acts as a foreign impurity that may interfere with crystal stability. Dominant Factor: The prolonged thermal annealing treatment is the dominant factor influencing the final melting behavior. While the intrinsic stereoregularity provides the fundamental capability for crystallization, the specific processing history of annealing well above the glass transition temperature drives significant morphological reorganization and lamellar thickening, qualitatively overriding potential minor structural defects introduced during synthesis to yield a maximized melting temperature."
    }
  },
  {
    "doi": null,
    "title": "Material Properties",
    "year": 2005,
    "chemical_composition": {
      "repeat_unit_psmiles": "[*]OC(=O)CCCCC[*]",
      "monomers": [
        {
          "name": "ε-caprolactone",
          "smiles": "O=C1CCCCCO1",
          "ratio_value": 100,
          "ratio_unit": "wt%"
        }
      ],
      "additives": [
        {
          "name": "Poly(ethylene glycol) 1500",
          "type": "plasticizer",
          "amount_value": 10,
          "amount_unit": "wt%"
        }
      ],
      "is_homopolymer": true
    },
    "processing_history": "Solvent casting from 15% (w/w) acetone solution at 65 ± 3 °C for 6 h, evaporated in acetone-saturated atmosphere. Tm of PCL phase measured by DSC (Netzsch DSC 204 TASC 414/3A) under N2 at 10 °C/min (2nd heating).",
    "hierarchical_structure": "Semicrystalline. Phase separation observed by SEM in blends.",
    "properties": {
      "Tm": {
        "value": [
          67.4
        ],
        "unit": "°C"
      }
    },
    "analysis_with_hierarchical_structure": {
      "descriptive_text": "This material comprises a poly(ε-caprolactone) (PCL) homopolymer matrix incorporated with 10 wt% Poly(ethylene glycol) 1500 (PEG 1500) serving as a plasticizer. The composite was fabricated via solvent casting from a 15% (w/w) acetone solution maintained at 65 ± 3 °C for 6 hours, followed by evaporation in an acetone-saturated atmosphere to regulate drying kinetics. Structural analysis indicates a semicrystalline morphology with evident phase separation observed by scanning electron microscopy. The melting temperature of the PCL phase was characterized using differential scanning calorimetry under a nitrogen atmosphere at a heating rate of 10 °C/min during the second heating cycle.",
      "reasoning_analysis": "Increasing Factors: The processing history involving slow evaporation in an acetone-saturated atmosphere provides sufficient time for chain relaxation and reorganization, facilitating the growth of thicker lamellar crystals and higher crystalline perfection, which intrinsically elevates the observed Tm according to the Gibbs-Thomson equation. Additionally, the inherent chemical structure of the PCL backbone, with its flexible aliphatic segments and polar ester groups, supports efficient packing and stable crystal lattice formation. Decreasing Factors: The inclusion of 10 wt% PEG 1500 acts as a diluent within the system, which thermodynamically depresses the melting point by reducing the chemical potential of the polymer in the melt phase according to Flory-Huggins solution theory. Furthermore, the observed phase separation introduces interfacial regions between the PCL and PEG domains that may act as defects or limit the lateral size of coherent crystalline domains, potentially destabilizing the crystal structure and lowering the thermal transition. Dominant Factor: Although the slow solvent evaporation promotes the formation of thermally stable crystals, the thermodynamic influence of the added plasticizer is the dominant factor qualitatively shifting the Tm. The diluent effect intrinsically lowers the equilibrium melting temperature of the PCL phase relative to the neat homopolymer, and despite the morphological optimization afforded by the processing history, the presence of the second component fundamentally depresses the thermal transition compared to the pristine material baseline."
    },
    "analysis_without_hierarchical_structure": {
      "descriptive_text": "The sample comprises a poly(ε-caprolactone) homopolymer matrix blended with 10 wt% Poly(ethylene glycol) 1500 serving as a plasticizer. Fabrication was achieved via solvent casting from a 15% (w/w) acetone solution held at 65 ± 3 °C for 6 hours, followed by evaporation in an acetone-saturated atmosphere. The melting temperature of the PCL phase was determined using differential scanning calorimetry under nitrogen flow at a heating rate of 10 °C/min during the second heating cycle.",
      "reasoning_analysis": "Increasing Factors: The structural regularity of the ε-caprolactone repeat units promotes efficient chain packing and crystallinity. Furthermore, the processing history involving evaporation in an acetone-saturated atmosphere suggests a slow solvent removal rate, which typically allows for extended chain reorganization time, potentially leading to the formation of thicker lamellae and more perfect crystals that thermodynamically elevate the Tm. Decreasing Factors: The inclusion of 10 wt% Poly(ethylene glycol) 1500 acts as a low-molecular-weight plasticizer within the matrix. This additive increases free volume and reduces intermolecular cohesive forces between polymer chains, while thermodynamically diluting the crystallizable component, all of which serve to depress the melting temperature. Dominant Factor: Despite the morphological benefits conferred by the slow evaporation process, the thermodynamic depression caused by the miscible plasticizer is the dominant factor. The presence of the low-molecular-weight PEG fundamentally reduces the stability of the crystalline phase relative to the neat polymer, qualitatively driving the Tm downward."
    }
  },
  {
    "doi": null,
    "title": "Lamellar crystallization of poly(trimethylene terephthalate)",
    "year": 2023,
    "chemical_composition": {
      "repeat_unit_psmiles": "[*]OC(=O)c1ccc(C(=O)OCCCO[*])cc1",
      "monomers": [
        {
          "name": "Terephthalic acid",
          "smiles": "OC(=O)c1ccc(C(=O)O)cc1",
          "ratio_value": null,
          "ratio_unit": null
        },
        {
          "name": "1,3-Propanediol",
          "smiles": "OCCCO",
          "ratio_value": null,
          "ratio_unit": null
        }
      ],
      "additives": [],
      "is_homopolymer": true
    },
    "processing_history": "PTT sandwiched by Kapton films, isothermally crystallized at Tc = 207.1 °C after temperature-jumping from 280 °C under nitrogen atmosphere. Tm determined by simultaneous WAXD/SAXS measurements at SPring-8 during heating at 10 K/min from Tc to 280 °C.",
    "hierarchical_structure": "Semicrystalline lamellar structure. Lamellar thickness lc determined by Strobl's method from SAXS. dc rapidly increased above Tm.",
    "properties": {
      "Tm": {
        "value": [
          220.8
        ],
        "unit": "°C"
      }
    },
    "analysis_with_hierarchical_structure": {
      "descriptive_text": "The sample comprises a poly(trimethylene terephthalate) homopolymer derived from terephthalic acid and 1,3-propanediol monomers, exhibiting a semicrystalline lamellar structure. The material was processed by sandwiching the polymer between Kapton films and subjecting it to a temperature jump from 280 °C followed by isothermal crystallization at 207.1 °C under a nitrogen atmosphere. Structural characterization was performed via simultaneous wide-angle and small-angle X-ray scattering measurements at SPring-8 during heating at 10 K/min, where lamellar thickness was analyzed using Strobl's method and the long period distance was observed to increase rapidly above the melting temperature.",
      "reasoning_analysis": "Increasing Factors: The incorporation of rigid aromatic terephthalate units within the polymer backbone significantly enhances chain stiffness and intermolecular cohesive energy, inherently driving the melting temperature higher. Additionally, the processing history involves isothermal crystallization at a notably high temperature (207.1 °C), which promotes the growth of thicker lamellae and more perfect crystals, thereby elevating the observed Tm according to the Gibbs-Thomson equation. Decreasing Factors: The finite lamellar thickness inherent to the semicrystalline morphology introduces surface free energy effects that thermodynamically depress the melting point below the equilibrium value of an infinite crystal. Furthermore, the odd-numbered methylene sequence in the 1,3-propanediol segment imposes specific conformational constraints that may result in slightly less efficient packing compared to even-numbered analogues, potentially limiting the maximum thermal stability. Dominant Factor: The high-temperature isothermal crystallization history is the dominant factor influencing the final Tm behavior. By allowing extensive chain reorganization near the melting region prior to measurement, this thermal treatment maximizes lamellar thickness and crystal perfection, ensuring the observed melting transition is primarily dictated by the stability of these thick lamellae rather than kinetic defects or intrinsic chemical limitations."
    },
    "analysis_without_hierarchical_structure": {
      "descriptive_text": "The sample consists of poly(trimethylene terephthalate) (PTT) synthesized from terephthalic acid and 1,3-propanediol monomers without the inclusion of additives. The material was prepared by sandwiching the polymer between Kapton films, followed by a temperature jump from 280 °C and subsequent isothermal crystallization at 207.1 °C under a nitrogen atmosphere. The melting temperature was determined using simultaneous wide-angle and small-angle X-ray scattering measurements at SPring-8 during heating from the crystallization temperature to 280 °C at a rate of 10 K/min.",
      "reasoning_analysis": "Increasing Factors: The presence of aromatic terephthalate units within the polymer backbone introduces significant chain stiffness and restricts segmental rotation, intrinsically elevating the equilibrium melting temperature. Furthermore, the processing history involves isothermal crystallization at a high temperature of 207.1 °C, which promotes the growth of thicker lamellae and more perfect crystals, thereby driving the observed melting temperature upward according to the Gibbs-Thomson relationship. Decreasing Factors: The incorporation of the flexible aliphatic 1,3-propylene spacer between the rigid aromatic rings introduces conformational freedom that lowers the melting temperature relative to wholly aromatic polymers. Additionally, any potential thermal degradation during the high-temperature melt phase at 280 °C could introduce defects that slightly depress the melting point, although the nitrogen atmosphere mitigates this risk. Dominant Factor: The high-temperature isothermal crystallization history is the dominant factor governing the observed melting behavior for this specific sample, as the formation of thick, thermally stable lamellae at 207.1 °C ensures the measured Tm closely approaches the equilibrium melting point defined by the chemical structure, overriding potential depressions caused by smaller or imperfect crystals."
    }
  },
  {
    "doi": "10.1038/s41428-021-00557-0",
    "title": "Synthesis of methylated phenylene sulfide polymers via bulk oxidative polymerization and their heat curing triggered by dynamic disulfide exchange",
    "year": 2021,
    "chemical_composition": {
      "repeat_unit_psmiles": "[*]Sc1ccc([*])cc1",
      "monomers": [
        {
          "name": "p-dichlorobenzene",
          "smiles": "Clc1ccc(Cl)cc1",
          "ratio_value": null,
          "ratio_unit": null
        },
        {
          "name": "sodium sulfide",
          "smiles": "[Na+].[Na+].[S-2]",
          "ratio_value": null,
          "ratio_unit": null
        }
      ],
      "additives": [],
      "is_homopolymer": true
    },
    "processing_history": "Commercial reagent purchased from Sigma-Aldrich (product no. 182354). Reference sample. Tm measured by DSC at 20 °C/min.",
    "hierarchical_structure": "Semicrystalline, crystallinity 38% by XRD.",
    "properties": {
      "Tm": {
        "value": [
          283
        ],
        "unit": "°C"
      }
    },
    "analysis_with_hierarchical_structure": {
      "descriptive_text": "The sample consists of a semicrystalline poly(phenylene sulfide) homopolymer derived from the polymerization of p-dichlorobenzene and sodium sulfide. Structural characterization via XRD indicates a crystallinity level of 38%. Sourced as a commercial reference reagent from Sigma-Aldrich (product no. 182354), the material was characterized to determine the melting temperature using differential scanning calorimetry at a heating rate of 20 °C/min.",
      "reasoning_analysis": "Increasing Factors: The presence of rigid phenylene rings within the backbone significantly restricts chain mobility and increases the energy required to disrupt the crystalline lattice. Additionally, the para-substitution pattern ensures high structural symmetry, facilitating efficient chain packing and strong intermolecular interactions that elevate the Tm. Decreasing Factors: The sulfide linkages introduce a degree of rotational flexibility compared to all-carbon aromatic polymers, which slightly reduces the overall backbone stiffness and lattice energy. Furthermore, as a commercial reference sample, the specific thermal history prior to purchase dictates the initial lamellar thickness, where less perfect crystals may melt at lower temperatures than the equilibrium Tm, and the DSC heating rate of 20 °C/min may introduce thermal lag affecting the precise observed value. Dominant Factor: The intrinsic rigidity and symmetry of the poly(phenylene sulfide) backbone are the dominant factors, establishing a high thermodynamic stability for the crystalline phase that dictates the melting behavior regardless of the moderate crystallinity or measurement conditions."
    },
    "analysis_without_hierarchical_structure": {
      "descriptive_text": "The sample comprises a polyphenylene sulfide homopolymer synthesized from p-dichlorobenzene and sodium sulfide monomers without the incorporation of additional additives or fillers. Sourced as a commercial reagent from Sigma-Aldrich (product no. 182354), the material was utilized as a reference standard for thermal characterization. The melting temperature was determined using differential scanning calorimetry at a heating rate of 20 °C/min.",
      "reasoning_analysis": "Increasing Factors: The rigid aromatic backbone inherent to the polyphenylene sulfide structure imposes significant constraints on chain mobility, requiring substantial thermal energy to overcome the intermolecular forces holding the crystalline lattice together. Furthermore, the para-substitution symmetry of the monomers facilitates efficient chain packing and high crystallinity, which intrinsically elevates the melting temperature. Decreasing Factors: The reliance on a commercial reagent without specific laboratory-based thermal annealing means the crystalline perfection may be limited by as-received morphological history, where chain ends and trace impurities act as defects within the lattice to depress the equilibrium melting point. Additionally, the standard DSC heating rate of 20 °C/min may capture the melting behavior of the existing crystallites without allowing for reorganization that might occur at slower rates, potentially reflecting a less perfected thermal history. Dominant Factor: The intrinsic chemical architecture, characterized by the high stiffness of the aromatic rings and the symmetry enabling dense crystalline packing, qualitatively dominates the final Tm behavior, establishing a high thermodynamic stability that outweighs the minor depressive effects of commercial grade impurities or standard measurement protocols."
    }
  },
  {
    "doi": null,
    "title": "Material Properties",
    "year": 2005,
    "chemical_composition": {
      "repeat_unit_psmiles": null,
      "monomers": [
        {
          "name": "ε-caprolactone",
          "smiles": "O=C1CCCCCO1",
          "ratio_value": 80,
          "ratio_unit": "wt%"
        },
        {
          "name": "Cellulose acetate",
          "smiles": null,
          "ratio_value": 20,
          "ratio_unit": "wt%"
        }
      ],
      "additives": [
        {
          "name": "Poly(ethylene glycol) 1500",
          "type": "plasticizer",
          "amount_value": 10,
          "amount_unit": "wt%"
        }
      ],
      "is_homopolymer": false
    },
    "processing_history": "Solvent casting from 15% (w/w) acetone solution at 65 ± 3 °C for 6 h, evaporated in acetone-saturated atmosphere. Tm of PCL phase measured by DSC (Netzsch DSC 204 TASC 414/3A) under N2 at 10 °C/min (2nd heating).",
    "hierarchical_structure": "Semicrystalline. Phase separation observed by SEM.",
    "properties": {
      "Tm": {
        "value": [
          64.3
        ],
        "unit": "°C"
      }
    },
    "analysis_with_hierarchical_structure": {
      "descriptive_text": "The sample is a semicrystalline composite system composed of 80 wt% ε-caprolactone and 20 wt% Cellulose acetate, supplemented with 10 wt% Poly(ethylene glycol) 1500 as a plasticizer. Fabrication involved solvent casting from a 15% (w/w) acetone solution at 65 ± 3 °C for 6 hours, followed by evaporation in an acetone-saturated atmosphere to control drying kinetics. Hierarchical characterization via SEM indicated phase separation within the material, and the melting temperature of the polycaprolactone phase was determined by differential scanning calorimetry under nitrogen flow at 10 °C/min during the second heating cycle.",
      "reasoning_analysis": "Increasing Factors: The processing history specifies evaporation in an acetone-saturated atmosphere, which slows the solvent removal rate and allows for extended chain reorganization time during film formation. This kinetic control promotes the development of thicker lamellar crystallites and higher crystalline perfection within the polycaprolactone phase, thermodynamically stabilizing the crystals and driving the Tm upward according to the Thomson-Gibbs equation. Decreasing Factors: The presence of 10 wt% Poly(ethylene glycol) 1500 acts as a plasticizer, increasing free volume and segmental mobility which destabilizes the crystal lattice. Additionally, the 20 wt% Cellulose acetate functions as a non-crystallizable diluent in the blend; according to Flory-Huggins theory, the entropy of mixing between the crystallizable polycaprolactone and the non-crystallizable cellulose acetate component induces a depression in the equilibrium melting temperature. The observed phase separation may also impose confinement effects that limit crystal growth. Dominant Factor: While the controlled solvent evaporation enhances crystalline quality, the thermodynamic depression caused by the significant loading of the Cellulose acetate diluent and the plasticizing effect of the Poly(ethylene glycol) are qualitatively dominant. These compositional factors reduce the chemical potential of the polymer in the melt phase more significantly than the processing history enhances crystal stability, leading to a net reduction in Tm relative to pure, bulk-crystallized polycaprolactone."
    },
    "analysis_without_hierarchical_structure": {
      "descriptive_text": "The sample is composed of a blend system containing 80 wt% poly(ε-caprolactone) and 20 wt% cellulose acetate, with the addition of 10 wt% poly(ethylene glycol) 1500 serving as a plasticizer. The material was fabricated through solvent casting from a 15% (w/w) acetone solution held at 65 ± 3 °C for 6 hours, followed by solvent evaporation within an acetone-saturated atmosphere. Thermal analysis was conducted to determine the melting temperature of the poly(ε-caprolactone) phase using differential scanning calorimetry under a nitrogen flow at a heating rate of 10 °C/min during the second heating scan.",
      "reasoning_analysis": "Increasing Factors: The solvent casting process performed at 65 °C, which is above the typical melting range of poly(ε-caprolactone), ensures complete chain mobility prior to solidification, while the subsequent evaporation in an acetone-saturated atmosphere slows the drying kinetics. This controlled environment facilitates extended time for chain reorganization and lamellar thickening, promoting the formation of more perfect crystals that inherently possess higher thermal stability. Additionally, the utilization of the second heating cycle in the DSC measurement eliminates prior thermal history, allowing the observation of the stable crystalline morphology developed during the controlled processing. Decreasing Factors: The inclusion of 20 wt% cellulose acetate acts as a polymeric diluent within the poly(ε-caprolactone) matrix, which thermodynamically depresses the melting point due to the reduction in the chemical potential of the crystallizable polymer species. Furthermore, the addition of 10 wt% poly(ethylene glycol) 1500 functions as a plasticizer that increases free volume and segmental mobility, potentially interfering with the formation of thick lamellae and introducing impurities into the crystal lattice, both of which contribute to a reduction in the melting temperature. Dominant Factor: The compositional effects of blending and plasticization qualitatively dominate the thermal behavior. While the processing history optimizes crystalline perfection, the thermodynamic dilution effect arising from the significant loading of cellulose acetate and poly(ethylene glycol) disrupts the purity of the poly(ε-caprolactone) crystalline phase, driving the overall melting temperature downward relative to the pristine homopolymer."
    }
  },
  {
    "doi": null,
    "title": "Material Properties",
    "year": 2005,
    "chemical_composition": {
      "repeat_unit_psmiles": null,
      "monomers": [
        {
          "name": "ε-caprolactone",
          "smiles": "O=C1CCCCCO1",
          "ratio_value": 80,
          "ratio_unit": "wt%"
        },
        {
          "name": "Cellulose acetate",
          "smiles": null,
          "ratio_value": 20,
          "ratio_unit": "wt%"
        }
      ],
      "additives": [
        {
          "name": "Poly(ethylene glycol) 400",
          "type": "plasticizer",
          "amount_value": 10,
          "amount_unit": "wt%"
        }
      ],
      "is_homopolymer": false
    },
    "processing_history": "Solvent casting from 15% (w/w) acetone solution at 65 ± 3 °C for 6 h, evaporated in acetone-saturated atmosphere. Tm of PCL phase measured by DSC (Netzsch DSC 204 TASC 414/3A) under N2 at 10 °C/min (2nd heating).",
    "hierarchical_structure": "Semicrystalline. Phase separation observed by SEM.",
    "properties": {
      "Tm": {
        "value": [
          63.5
        ],
        "unit": "°C"
      }
    },
    "analysis_with_hierarchical_structure": {
      "descriptive_text": "The sample comprises a semicrystalline blend system consisting of 80 wt% poly(ε-caprolactone) derived from ε-caprolactone and 20 wt% cellulose acetate, supplemented with 10 wt% poly(ethylene glycol) 400 serving as a plasticizer. Fabrication was achieved via solvent casting from a 15% (w/w) acetone solution maintained at 65 ± 3 °C for 6 hours, followed by evaporation in an acetone-saturated atmosphere to modulate drying kinetics. Microstructural analysis indicates phase separation within the semicrystalline matrix, and the melting temperature of the PCL phase was characterized by differential scanning calorimetry under a nitrogen atmosphere at a heating rate of 10 °C/min during the second heating cycle.",
      "reasoning_analysis": "Increasing Factors: The processing history involving evaporation in an acetone-saturated atmosphere facilitates slower solvent removal, which promotes the growth of thicker and more thermally stable PCL lamellae compared to rapid quenching, thereby supporting a higher melting temperature based on the Gibbs-Thomson effect. Additionally, the observed phase separation suggests limited miscibility between the PCL and cellulose acetate phases, which minimizes the thermodynamic dilution effect that would otherwise depress the melting point in a fully miscible blend system. Decreasing Factors: The incorporation of 10 wt% poly(ethylene glycol) 400 acts as a low molecular weight plasticizer that increases free volume and reduces intermolecular cohesive forces within the polymer matrix, significantly depressing the melting temperature. Furthermore, the presence of cellulose acetate domains and potential residual solvent from the casting process introduce impurities and interfacial constraints that disrupt crystal lattice perfection, contributing to a reduction in the observed Tm. Dominant Factor: The plasticization effect induced by the high concentration of poly(ethylene glycol) 400 is the dominant factor governing the thermal behavior. While the slow drying kinetics and phase separation preserve some crystalline integrity, the thermodynamic dilution and enhanced chain mobility provided by the plasticizer overwhelmingly drive the melting temperature downward relative to neat poly(ε-caprolactone)."
    },
    "analysis_without_hierarchical_structure": {
      "descriptive_text": "The sample comprises a blend system consisting of 80 wt% poly(ε-caprolactone) derived from ε-caprolactone and 20 wt% cellulose acetate, compounded with 10 wt% Poly(ethylene glycol) 400 as a plasticizer. The material was fabricated via solvent casting from a 15% (w/w) acetone solution maintained at 65 ± 3 °C for 6 hours, followed by evaporation in an acetone-saturated atmosphere. The melting temperature of the PCL phase was characterized using differential scanning calorimetry under a nitrogen atmosphere at a heating rate of 10 °C/min during the second heating cycle.",
      "reasoning_analysis": "Increasing Factors: The processing history involving solvent casting at 65 °C, which is above the typical melting point of PCL, followed by slow evaporation in an acetone-saturated atmosphere, allows for sufficient chain mobility and time for recrystallization. This thermal history promotes the formation of thicker lamellae and higher crystalline perfection, which inherently drives the observed melting temperature upward relative to rapidly quenched samples. Decreasing Factors: The addition of 10 wt% Poly(ethylene glycol) 400 introduces a low molecular weight diluent that increases free volume and reduces the chemical potential of the polymer melt, thermodynamically depressing the melting point. Furthermore, the presence of 20 wt% cellulose acetate acts as an amorphous blend partner that disrupts the crystalline lattice continuity of the PCL phase, exerting an additional dilution effect that lowers the Tm. Dominant Factor: The thermodynamic dilution effect resulting from the incorporation of the plasticizer and the cellulose acetate blend partner qualitatively dominates the final thermal behavior. While the slow solvent evaporation supports morphological perfection, the fundamental reduction in chemical potential caused by the additives leads to a net depression of the melting temperature compared to neat poly(ε-caprolactone)."
    }
  },
  {
    "doi": null,
    "title": "Material Properties",
    "year": 2005,
    "chemical_composition": {
      "repeat_unit_psmiles": null,
      "monomers": [
        {
          "name": "ε-caprolactone",
          "smiles": "O=C1CCCCCO1",
          "ratio_value": 80,
          "ratio_unit": "wt%"
        },
        {
          "name": "Cellulose acetate",
          "smiles": null,
          "ratio_value": 20,
          "ratio_unit": "wt%"
        }
      ],
      "additives": [
        {
          "name": "Poly(ethylene glycol) 400",
          "type": "plasticizer",
          "amount_value": 10,
          "amount_unit": "wt%"
        }
      ],
      "is_homopolymer": false
    },
    "processing_history": "Solvent casting from 15% (w/w) acetone solution at 65 ± 3 °C for 6 h, evaporated in acetone-saturated atmosphere. Tm of CA phase measured by DSC (Netzsch DSC 204 TASC 414/3A) under N2 at 10 °C/min (2nd heating).",
    "hierarchical_structure": "Semicrystalline. Phase separation observed by SEM.",
    "properties": {
      "Tm": {
        "value": [
          257.1
        ],
        "unit": "°C"
      }
    },
    "analysis_with_hierarchical_structure": {
      "descriptive_text": "The sample is a semicrystalline blend system comprising 80 wt% ε-caprolactone-derived units and 20 wt% cellulose acetate, supplemented with 10 wt% Poly(ethylene glycol) 400 acting as a plasticizer. The material was fabricated via solvent casting from a 15% (w/w) acetone solution maintained at 65 ± 3 °C for 6 hours, followed by evaporation in an acetone-saturated atmosphere to modulate drying kinetics. Scanning electron microscopy reveals phase separation within the matrix, and the melting temperature of the cellulose acetate phase was characterized by differential scanning calorimetry under a nitrogen atmosphere at a heating rate of 10 °C/min during the second heating cycle.",
      "reasoning_analysis": "Increasing Factors: The processing history involving evaporation in an acetone-saturated atmosphere facilitates slower solvent removal, allowing for enhanced chain relaxation and the formation of thicker lamellar crystals, which thermodynamically elevates the melting temperature. Additionally, the observed phase separation suggests that the crystalline domains may be relatively pure, minimizing the disruptive inclusion of non-crystallizable components within the crystal lattice. Decreasing Factors: The incorporation of 10 wt% Poly(ethylene glycol) 400 acts as a low molecular weight plasticizer and diluent, which increases free volume and disrupts intermolecular forces, leading to a depression of the melting point. Furthermore, the presence of 20 wt% cellulose acetate creates a blend system where the entropy of mixing between the components reduces the chemical potential of the crystalline phase, further lowering the equilibrium melting temperature according to Flory-Huggins theory. Dominant Factor: While the controlled solvent evaporation promotes crystalline perfection, the thermodynamic dilution effect imposed by the significant concentration of both the plasticizer and the secondary polymer component qualitatively dominates the system, driving the melting temperature lower relative to that of the neat, unplasticized crystalline polymer."
    },
    "analysis_without_hierarchical_structure": {
      "descriptive_text": "The sample comprises a blend system consisting of poly(ε-caprolactone) derived from ε-caprolactone (80 wt%) and cellulose acetate (20 wt%), incorporated with 10 wt% poly(ethylene glycol) 400 serving as a plasticizer. The material was fabricated via solvent casting from a 15% (w/w) acetone solution maintained at 65 ± 3 °C for 6 hours, followed by evaporation in an acetone-saturated atmosphere to regulate drying kinetics. Thermal characterization was conducted using differential scanning calorimetry under a nitrogen flow at 10 °C/min, specifically targeting the melting temperature of the cellulose acetate phase during the second heating cycle.",
