Repository: hhtrick/HHT-code

# HHT training framework

This directory contains model training, embedding precomputation, inference, article-level baselines and the curated datasets. All commands below assume that the working directory is `train_code/`.

## 3. Datasets and fixed partitions

Each main dataset is a JSON array at `dataset/{property}/{property}.json`. Entries contain source metadata, `chemical_composition`, `processing_history`, `hierarchical_structure`, `properties`, and two generated-analysis objects. Targets are stored as `properties[property]["value"]`; source metadata and target values are not predictive input fields.

| Property | Train | Validation | Test | Total |
|---|---:|---:|---:|---:|

File: train_code/dataset/Tm/Tm.json (part 191 of 200)
[
      "reasoning_analysis": "Increasing Factors: The inherent structural rigidity of the cellulose acetate backbone, characterized by glucopyranose rings and acetate substituents, imposes high cohesive energy density and steric hindrance that intrinsically drives the melting temperature upward. Additionally, the processing history involving evaporation in an acetone-saturated atmosphere allows for slower solvent removal, which can facilitate the organization of polymer chains into thicker lamellae and more perfect crystalline domains, thereby contributing to a higher observed Tm. Decreasing Factors: The addition of 10 wt% poly(ethylene glycol) 400 introduces significant free volume and reduces intermolecular friction, acting as a thermodynamic plasticizer that depresses the melting temperature. Furthermore, the dilution effect caused by the majority poly(ε-caprolactone) matrix may reduce the chemical potential of the cellulose acetate crystalline phase, further lowering the Tm relative to the pristine polymer. Dominant Factor: Although the rigid backbone and controlled drying kinetics support thermal stability, the substantial concentration of the low molecular weight plasticizer relative to the cellulose acetate content creates a potent thermodynamic driving force for melting point depression, making the plasticization effect the dominant factor qualitatively governing the final Tm behavior."
    }
  },
  {
    "doi": null,
    "title": "Lamellar crystallization of poly(trimethylene terephthalate)",
    "year": 2023,
    "chemical_composition": {
      "repeat_unit_psmiles": "[*]OC(=O)c1ccc(C(=O)OCCCO[*])cc1",
      "monomers": [
        {
          "name": "Terephthalic acid",
          "smiles": "OC(=O)c1ccc(C(=O)O)cc1",
          "ratio_value": null,
          "ratio_unit": null
        },
        {
          "name": "1,3-Propanediol",
          "smiles": "OCCCO",
          "ratio_value": null,
          "ratio_unit": null
        }
      ],
      "additives": [],
      "is_homopolymer": true
    },
    "processing_history": "PTT sandwiched by Kapton films, isothermally crystallized at Tc = 173.7 °C after temperature-jumping from 280 °C under nitrogen atmosphere. Tm determined by simultaneous WAXD/SAXS measurements at SPring-8 during heating at 10 K/min from Tc to 280 °C.",
    "hierarchical_structure": "Semicrystalline lamellar structure. Lamellar thickness lc determined by Strobl's method from SAXS. dc rapidly increased above Tm.",
    "properties": {
      "Tm": {
        "value": [
          200.3
        ],
        "unit": "°C"
      }
    },
    "analysis_with_hierarchical_structure": {
      "descriptive_text": "The sample comprises a poly(trimethylene terephthalate) homopolymer derived from terephthalic acid and 1,3-propanediol monomers, exhibiting a semicrystalline lamellar structure where lamellar thickness was determined via Strobl's method from SAXS data. Processing involved sandwiching the polymer between Kapton films followed by isothermal crystallization at 173.7 °C after a temperature jump from 280 °C under nitrogen, and the melting temperature was characterized using simultaneous WAXD/SAXS measurements at SPring-8 during heating at 10 K/min.",
      "reasoning_analysis": "Increasing Factors: The incorporation of rigid aromatic terephthalate units within the backbone enhances chain stiffness and intermolecular interactions, establishing a high thermal stability baseline. Furthermore, the high isothermal crystallization temperature promotes the formation of thicker lamellae with reduced defect density, which thermodynamically elevates the melting temperature. The odd-numbered methylene sequence from the 1,3-propanediol also facilitates specific packing conformations that stabilize the crystal lattice. Decreasing Factors: The finite lamellar thickness inherent to the semicrystalline morphology depresses the observed melting temperature below the equilibrium melting point due to surface free energy effects described by the Gibbs-Thomson equation. Additionally, the presence of amorphous regions surrounding the lamellae imposes constraints but does not contribute to the melting endotherm directly. Dominant Factor: The processing history, specifically the high isothermal crystallization temperature, serves as the dominant factor governing the final Tm behavior. By dictating the lamellar thickness and crystal perfection, the thermal treatment overrides minor compositional variations, determining the extent to which the observed Tm approaches the equilibrium melting temperature of the PTT backbone."
    },
    "analysis_without_hierarchical_structure": {
      "descriptive_text": "The sample comprises poly(trimethylene terephthalate) (PTT) derived from terephthalic acid and 1,3-propanediol monomers. For structural characterization, the PTT was sandwiched between Kapton films and subjected to a temperature jump from 280 °C to an isothermal crystallization temperature of 173.7 °C under a nitrogen atmosphere. The melting temperature was determined via simultaneous wide-angle and small-angle X-ray scattering (WAXD/SAXS) measurements at the SPring-8 synchrotron facility during a heating ramp of 10 K/min from the crystallization temperature to 280 °C.",
      "reasoning_analysis": "Increasing Factors: The incorporation of rigid aromatic terephthalate units within the polymer backbone enhances chain stiffness and intermolecular cohesive energy, establishing a high equilibrium melting point baseline. Additionally, the processing history involves isothermal crystallization at a relatively high temperature following a melt erase, which promotes the formation of thicker lamellae with higher thermal stability, thereby driving the observed Tm upward. The nitrogen atmosphere during processing prevents oxidative degradation, preserving molecular weight and avoiding Tm depression associated with chain scission. Decreasing Factors: The presence of the flexible aliphatic 1,3-propanediol spacer introduces conformational freedom compared to fully aromatic polyesters, which inherently limits the maximum achievable Tm relative to stiffer analogues. Furthermore, physical confinement between Kapton films could potentially restrict large-scale crystal growth or induce interfacial stress, possibly leading to slightly less perfect crystallites compared to a bulk free-standing sample. Dominant Factor: The dominant factor influencing the final Tm behavior is the specific thermal history, particularly the high isothermal crystallization temperature. While the chemical composition defines the theoretical equilibrium melting point, the morphological development driven by crystallizing near the melting region results in significant lamellar thickening, which qualitatively supersedes the flexibility introduced by the aliphatic spacer in determining the specific observed melting peak during the heating scan."
    }
  },
  {
    "doi": null,
    "title": "Material Properties",
    "year": 2005,
    "chemical_composition": {
      "repeat_unit_psmiles": null,
      "monomers": [
        {
          "name": "ε-caprolactone",
          "smiles": "O=C1CCCCCO1",
          "ratio_value": 80,
          "ratio_unit": "wt%"
        },
        {
          "name": "Cellulose acetate",
          "smiles": null,
          "ratio_value": 20,
          "ratio_unit": "wt%"
        }
      ],
      "additives": [
        {
          "name": "Poly(ethylene glycol) 1500",
          "type": "plasticizer",
          "amount_value": 10,
          "amount_unit": "wt%"
        }
      ],
      "is_homopolymer": false
    },
    "processing_history": "Solvent casting from 15% (w/w) acetone solution at 65 ± 3 °C for 6 h, evaporated in acetone-saturated atmosphere. Tm of CA phase measured by DSC (Netzsch DSC 204 TASC 414/3A) under N2 at 10 °C/min (2nd heating).",
    "hierarchical_structure": "Semicrystalline. Phase separation observed by SEM.",
    "properties": {
      "Tm": {
        "value": [
          238.1
        ],
        "unit": "°C"
      }
    },
    "analysis_with_hierarchical_structure": {
      "descriptive_text": "The sample comprises a semicrystalline blend system consisting of 80 wt% poly(ε-caprolactone) and 20 wt% cellulose acetate, incorporated with 10 wt% poly(ethylene glycol) 1500 as a plasticizer. Fabrication was achieved via solvent casting from a 15% (w/w) acetone solution at 65 ± 3 °C for 6 hours, followed by evaporation in an acetone-saturated atmosphere to modulate drying kinetics. Microstructural analysis via SEM indicated phase separation within the hierarchical structure, and the melting temperature of the cellulose acetate phase was characterized by differential scanning calorimetry under nitrogen at a heating rate of 10 °C/min during the second heating cycle.",
      "reasoning_analysis": "Increasing Factors: The rigid backbone and strong intermolecular interactions inherent to cellulose acetate contribute to a high intrinsic melting temperature compared to aliphatic polyesters. Furthermore, the processing history involving evaporation in an acetone-saturated atmosphere slows the solvent removal rate, facilitating enhanced chain mobility during crystallization and promoting the formation of thicker lamellae, which thermodynamically elevates the Tm. Decreasing Factors: The addition of poly(ethylene glycol) 1500 acts as a low-molecular-weight plasticizer and diluent, which reduces the chemical potential of the polymer in the melt state according to Flory-Huggins theory, thereby depressing the equilibrium melting temperature. Additionally, the phase separation observed implies distinct domains, but any interfacial mixing or residual solvent from the casting process could introduce defects into the crystal lattice, further lowering the Tm. Dominant Factor: While the processing conditions favor crystal perfection, the presence of the plasticizer and the blend morphology act as the dominant factors modifying the thermal behavior; specifically, the diluent effect of the poly(ethylene glycol) qualitatively drives the observed Tm of the cellulose acetate phase lower than that of its pristine homopolymer counterpart, despite the high rigidity of the cellulose backbone."
    },
    "analysis_without_hierarchical_structure": {
      "descriptive_text": "The sample comprises a blend system consisting of polycaprolactone derived from ε-caprolactone (80 wt%) and cellulose acetate (20 wt%), incorporated with 10 wt% Poly(ethylene glycol) 1500 serving as a plasticizer. Preparation involved solvent casting from a 15% (w/w) acetone solution held at 65 ± 3 °C for 6 hours, followed by solvent evaporation within an acetone-saturated atmosphere. Thermal analysis focused on the melting temperature of the cellulose acetate phase, measured by differential scanning calorimetry under nitrogen flow at a heating rate of 10 °C/min during the second heating scan.",
      "reasoning_analysis": "Increasing Factors: The solvent casting process conducted at 65 °C for 6 hours provides a thermal history conducive to chain mobility and reorganization, effectively acting as an annealing step that promotes the formation of thicker lamellae and more perfect crystals within the cellulose acetate phase. Furthermore, evaporation in an acetone-saturated atmosphere slows the drying kinetics, minimizing skin effects and allowing sufficient time for crystalline domains to develop, which typically correlates with a melting onset closer to the equilibrium temperature. Decreasing Factors: The incorporation of 10 wt% Poly(ethylene glycol) 1500 acts as a low molecular weight diluent, which thermodynamically depresses the melting temperature according to Flory-Huggins theory by reducing the chemical potential of the polymer in the melt state. Additionally, the blending of cellulose acetate (20 wt%) with a majority polycaprolactone matrix introduces potential miscibility in the amorphous regions or interfacial constraints that act as impurities within the crystalline lattice, further driving the melting temperature downward relative to the neat polymer. Dominant Factor: The thermodynamic melting point depression induced by the plasticizer and the blend dilution effect qualitatively dominates the final Tm behavior. While the processing history optimizes crystal perfection to maximize the observed Tm within the system's limits, the fundamental reduction in chemical potential caused by the presence of the plasticizer and the PCL matrix ensures the melting temperature remains lower than that of pure, unplasticized cellulose acetate."
    }
  },
  {
    "doi": "10.1039/d4ra08683j",
    "title": "Syntheses of cyclic polylactides and the problem of catenane formation†",
    "year": 2025,
    "chemical_composition": {
      "repeat_unit_psmiles": "[*]OC(=O)C(C)O[*]",
      "monomers": [
        {
          "name": "L-Lactide",
          "smiles": "C[C@H]1OC(=O)O1",
          "ratio_value": null,
          "ratio_unit": null
        }
      ],
      "additives": [
        {
          "name": "BuSnOPF",
          "type": "catalyst",
          "amount_value": 0.2,
          "amount_unit": "mol%"
        }
      ],
      "is_homopolymer": true
    },
    "processing_history": "Bulk polymerization at 160 °C for 3 h with BuSnOPF catalyst (LA/Cat 500/1). Precipitated in ligroin. Annealed at 120 °C for 48 h. Tm measured by DSC at 10 K/min.",
    "hierarchical_structure": "Semicrystalline cyclic poly(L-lactide) with extended-ring crystallites (alpha-modification).",
    "properties": {
      "Tm": {
        "value": [
          180.0
        ],
        "unit": "°C"
      }
    },
    "analysis_with_hierarchical_structure": {
      "descriptive_text": "The sample is characterized as a semicrystalline cyclic poly(L-lactide) homopolymer featuring extended-ring crystallites of the alpha-modification. It was synthesized via bulk polymerization at 160 °C for 3 hours using BuSnOPF catalyst at a loading of 0.2 mol%, followed by precipitation in ligroin and subsequent annealing at 120 °C for 48 hours to enhance structural order. The melting temperature was characterized using differential scanning calorimetry at a heating rate of 10 K/min.",
      "reasoning_analysis": "Increasing Factors: The high stereoregularity of the L-lactide monomer units facilitates efficient chain packing and crystallization, intrinsically supporting a higher Tm. The cyclic topology eliminates chain ends, which act as defects in the crystal lattice, thereby reducing the entropy of fusion and thermodynamically stabilizing the crystalline phase relative to linear analogs. Furthermore, the extensive annealing history at 120 °C promotes lamellar thickening and perfection of the alpha-modification crystallites, which significantly elevates the observed Tm. Decreasing Factors: The presence of residual BuSnOPF catalyst molecules acts as low molecular weight impurities within the matrix, which can disrupt lattice continuity and locally depress the melting temperature. Additionally, the topological constraints of the cyclic architecture may initially limit chain folding kinetics compared to linear chains during the primary crystallization event, potentially restricting crystal thickness prior to annealing. Dominant Factor: The combination of intrinsic stereoregularity and the specific thermal processing history, particularly the prolonged annealing step, qualitatively dominates the final Tm behavior. These factors drive the formation of highly stable, thick alpha-crystallites inherent to the cyclic structure, outweighing the minor depressive effects of catalyst residues."
    },
    "analysis_without_hierarchical_structure": {
      "descriptive_text": "The sample comprises a poly(L-lactide) homopolymer synthesized via bulk polymerization at 160 °C for 3 hours utilizing BuSnOPF as a catalyst with a monomer-to-catalyst ratio of 500:1. Post-synthesis, the material was purified by precipitation in ligroin and underwent thermal annealing at 120 °C for 48 hours before the melting temperature was measured by differential scanning calorimetry at a heating rate of 10 K/min.",
      "reasoning_analysis": "Increasing Factors: The use of L-lactide monomers ensures high stereoregularity and isotacticity, facilitating efficient chain packing and crystallization which intrinsically supports a higher Tm. Furthermore, the processing history includes extensive annealing at 120 °C for 48 hours, a treatment that promotes lamellar thickening and crystal perfection, thermodynamically stabilizing the crystalline phase and driving the Tm upward. Decreasing Factors: The presence of residual BuSnOPF catalyst species, even after precipitation, may act as impurities within the crystal lattice that disrupt periodicity and lower the melting point. Additionally, the high temperature used during bulk polymerization carries a risk of stereomutation or racemization, which would introduce defects into the polymer backbone and reduce crystalline stability. Dominant Factor: The thermal annealing history is the dominant factor influencing the final Tm behavior. While the intrinsic isotactic structure provides the fundamental capacity for crystallinity, the prolonged annealing well above the glass transition temperature drives significant reorganization and thickening of crystalline lamellae, qualitatively maximizing the Tm relative to the as-polymerized state."
    }
  },
  {
    "doi": "10.1039/d4ra08683j",
    "title": "Syntheses of cyclic polylactides and the problem of catenane formation†",
    "year": 2025,
    "chemical_composition": {
      "repeat_unit_psmiles": "[*]OC(=O)C(C)O[*]",
      "monomers": [
        {
          "name": "L-Lactide",
          "smiles": "C[C@H]1OC(=O)O1",
          "ratio_value": null,
          "ratio_unit": null
        }
      ],
      "additives": [
        {
          "name": "BuSnOPF",
          "type": "catalyst",
          "amount_value": 0.2,
          "amount_unit": "mol%"
        }
      ],
      "is_homopolymer": true
    },
    "processing_history": "Bulk polymerization at 160 °C for 3 h with BuSnOPF catalyst (LA/Cat 500/1). Precipitated in ligroin. Annealed at 120 °C for 24 h. Tm measured by DSC at 10 K/min.",
    "hierarchical_structure": "Semicrystalline cyclic poly(L-lactide) with extended-ring crystallites (alpha-modification).",
    "properties": {
      "Tm": {
        "value": [
          180.8
        ],
        "unit": "°C"
      }
    },
    "analysis_with_hierarchical_structure": {
      "descriptive_text": "This sample consists of a semicrystalline cyclic poly(L-lactide) homopolymer synthesized via bulk polymerization at 160 °C for 3 hours using 0.2 mol% BuSnOPF catalyst. Following synthesis, the material was precipitated in ligroin and subjected to thermal annealing at 120 °C for 24 hours to promote structural ordering. Hierarchical characterization confirms the formation of extended-ring crystallites adopting the alpha-modification. The melting temperature was subsequently determined using differential scanning calorimetry at a heating rate of 10 K/min.",
      "reasoning_analysis": "Increasing Factors: The high stereoregularity of the L-lactide monomers facilitates efficient chain packing into the thermodynamically stable alpha-crystalline form, inherently raising the melting temperature. The cyclic topology eliminates chain ends, which reduces the entropy of the melt state relative to linear analogs and suppresses defect formation at chain termini, thereby stabilizing the crystal phase. Additionally, the extensive thermal annealing at 120 °C promotes lamellar thickening and crystal perfection, which significantly elevates Tm according to the Gibbs-Thomson relationship. Decreasing Factors: The residual BuSnOPF catalyst molecules present at 0.2 mol% may act as impurities within the interlamellar regions, potentially disrupting local lattice order and slightly depressing the melting point. Furthermore, if the bulk polymerization resulted in any linear chain contaminants alongside the cyclic architecture, the presence of chain ends in those fractions would introduce free volume and lower the overall observed Tm. Dominant Factor: The combination of the cyclic topology and the prolonged annealing history qualitatively dominates the thermal behavior. The annealing process maximizes lamellar thickness while the absence of chain ends in the cyclic structure establishes a higher thermodynamic baseline for stability, outweighing the minor depressive effects of catalyst residues to yield a robust melting temperature characteristic of highly ordered poly(L-lactide)."
    },
    "analysis_without_hierarchical_structure": {
      "descriptive_text": "The sample comprises a poly(L-lactide) homopolymer prepared through bulk polymerization at 160 °C for 3 hours utilizing 0.2 mol% BuSnOPF catalyst with a monomer-to-catalyst ratio of 500:1. Post-synthesis purification was achieved via precipitation in ligroin, followed by thermal annealing at 120 °C for 24 hours to enhance structural order. The melting temperature was subsequently determined by differential scanning calorimetry at a heating rate of 10 K/min.",
      "reasoning_analysis": "Increasing Factors: The inherent stereoregularity of the L-lactide homopolymer facilitates efficient chain packing and crystallinity, establishing a high baseline melting temperature. Furthermore, the processing history includes a prolonged annealing step at 120 °C for 24 hours, which promotes lamellar thickening and crystal perfection according to the Thomson-Gibbs equation, thereby thermodynamically stabilizing the crystalline phase and driving the Tm upward. The precipitation purification also removes low molecular weight oligomers that could otherwise act as impurities. Decreasing Factors: The presence of residual BuSnOPF catalyst species within the polymer matrix may introduce lattice defects that disrupt crystalline order, potentially depressing the Tm. Additionally, the bulk polymerization conducted at 160 °C carries a risk of thermal racemization or transesterification, which could introduce stereochemical defects and reduce the overall degree of crystallinity. Dominant Factor: The thermal annealing history qualitatively dominates the final Tm behavior. While the chemical composition defines the theoretical maximum crystallinity, the extensive annealing treatment actively drives the morphology toward a more stable, thicker lamellar structure, exerting a stronger positive influence on the observed Tm than the minor depressive effects associated with residual catalyst or potential synthesis-induced defects."
    }
  },
  {
    "doi": null,
    "title": "Material Properties",
    "year": 2005,
    "chemical_composition": {
      "repeat_unit_psmiles": null,
      "monomers": [
        {
          "name": "ε-caprolactone",
          "smiles": "O=C1CCCCCO1",
          "ratio_value": 60,
          "ratio_unit": "wt%"
        },
        {
          "name": "Cellulose acetate",
          "smiles": null,
          "ratio_value": 40,
          "ratio_unit": "wt%"
        }
      ],
      "additives": [],
      "is_homopolymer": false
    },
    "processing_history": "Solvent casting from 15% (w/w) acetone solution at 65 ± 3 °C for 6 h, evaporated in acetone-saturated atmosphere. Tm of PCL phase measured by DSC (Netzsch DSC 204 TASC 414/3A) under N2 at 10 °C/min (2nd heating).",
    "hierarchical_structure": "Semicrystalline. Phase separation observed by SEM.",
    "properties": {
      "Tm": {
        "value": [
          62.3
        ],
        "unit": "°C"
      }
    },
    "analysis_with_hierarchical_structure": {
      "descriptive_text": "The sample comprises a semicrystalline polymer system consisting of ε-caprolactone-derived units (60 wt%) and cellulose acetate (40 wt%), characterized by a phase-separated morphology as evidenced by scanning electron microscopy. Fabrication was achieved through solvent casting from a 15% (w/w) acetone solution at 65 ± 3 °C for 6 hours, followed by evaporation in an acetone-saturated atmosphere to control drying kinetics. The melting temperature of the polycaprolactone phase was subsequently characterized using differential scanning calorimetry under a nitrogen atmosphere at a heating rate of 10 °C/min during the second heating cycle.",
      "reasoning_analysis": "Increasing Factors: The semicrystalline hierarchical structure facilitates the formation of ordered lamellar crystals within the polycaprolactone domains, which is the fundamental physical origin of the melting transition. Furthermore, the processing history involving solvent casting at 65 °C, which is near the typical melting range of polycaprolactone, combined with slow evaporation in an acetone-saturated atmosphere, provides sufficient thermal energy and time for chain reorganization, promoting the development of thicker lamellae and higher crystal perfection that inherently elevate the Tm. Decreasing Factors: The presence of cellulose acetate constitutes a significant non-crystallizable diluent; even with observed phase separation, interfacial mixing or the exclusion of these segments from the crystal lattice introduces thermodynamic impurities that lower the chemical potential of the melt, resulting in melting point depression. Additionally, any residual acetone solvent trapped within the matrix could act as a plasticizer or create defects within the crystalline regions, disrupting lattice stability and reducing the thermal energy required for melting. Dominant Factor: The phase-separated morphology observed in the hierarchical structure is the dominant factor governing the final Tm behavior. While the dilution effect of cellulose acetate inherently drives the Tm downward relative to the pure homopolymer, the macroscopic phase separation limits the extent of segmental miscibility, thereby preventing the severe melting point depression characteristic of fully miscible blends. Consequently, the intrinsic crystallinity of the polycaprolactone phase, supported by the thermal history of the processing method, remains the primary determinant of the melting transition, with the blend morphology serving to preserve rather than drastically diminish the thermal stability."
    },
    "analysis_without_hierarchical_structure": {
      "descriptive_text": "The sample comprises a binary blend consisting of 60 wt% poly(ε-caprolactone) and 40 wt% cellulose acetate. Preparation involved solvent casting from a 15% (w/w) acetone solution held at 65 ± 3 °C for 6 hours, followed by solvent evaporation within an acetone-saturated atmosphere. The melting temperature of the poly(ε-caprolactone) phase was determined by differential scanning calorimetry under a nitrogen flow at a heating rate of 10 °C/min during the second heating scan.",
      "reasoning_analysis": "Increasing Factors: The processing history involves a prolonged solvent evaporation period of 6 hours within an acetone-saturated atmosphere, which facilitates slower chain relaxation and potentially allows for the formation of thicker or more perfect poly(ε-caprolactone) lamellae compared to rapid precipitation methods, thereby supporting a higher melting temperature within the context of the blend. Decreasing Factors: The chemical composition includes 40 wt% cellulose acetate, which acts as a diluent to the crystallizable poly(ε-caprolactone) phase. According to thermodynamic principles for polymer blends, this dilution reduces the chemical potential of the crystallizable component, leading to melting point depression. Additionally, specific intermolecular interactions between the ester groups of poly(ε-caprolactone) and the hydroxyl or acetyl groups of cellulose acetate in the amorphous phase can disrupt crystal lattice stability. Dominant Factor: The thermodynamic dilution effect arising from the substantial 40 wt% loading of cellulose acetate is the dominant factor. While the slow solvent casting kinetics favor crystal perfection, the presence of the second component fundamentally lowers the equilibrium melting temperature of the poly(ε-caprolactone) phase relative to its pure state, dictating the overall thermal behavior."
    }
  },
  {
    "doi": "10.1038/s41428-022-00674-4",
    "title": "Single-component optically transparent film of a star-shaped cage silsesquioxane derivative and its phase change behavior",
    "year": 2022,
    "chemical_composition": {
      "repeat_unit_psmiles": null,
      "monomers": [
        {
          "name": "Heptaisobutylallyl-T8-silsesquioxane",
          "smiles": null,
          "ratio_value": null,
          "ratio_unit": null
        },
        {
          "name": "Octadimethylsiloxy-Q8-silsesquioxane",
          "smiles": null,
          "ratio_value": null,
          "ratio_unit": null
        }
      ],
      "additives": [],
      "is_homopolymer": false
    },
    "processing_history": "Synthesized by hydrosilylation of heptaisobutylallyl-T8-silsesquioxane (A-POSS) with octadimethylsiloxy-Q8-silsesquioxane (Q8M8H) using Karstedt's catalyst in THF at 50 °C for 6 h. Feed molar ratio of A-POSS to Q8M8H was 24 eq. Purified by HPLC. Film cast from THF solution, dried RT overnight, baked at 100 °C for 1 h. Tm measured by DSC (Shimadzu DSC-60 Plus) at 10 °C/min heating rate under N2 flow, 1st heating scan from RT to 300 °C.",
    "hierarchical_structure": "Star-shaped cage silsesquioxane derivative. Crystalline phase with hexagonal system (R-3m space group) at room temperature. Optically transparent film.",
    "properties": {
      "Tm": {
        "value": [
          75
        ],
        "unit": "°C"
      }
    },
    "analysis_with_hierarchical_structure": {
      "descriptive_text": "The sample is a star-shaped cage silsesquioxane derivative copolymer synthesized via the hydrosilylation of heptaisobutylallyl-T8-silsesquioxane (A-POSS) with octadimethylsiloxy-Q8-silsesquioxane (Q8M8H) using Karstedt's catalyst in THF at 50 °C with a feed molar ratio of 24 equivalents. Following purification by HPLC, the material was cast into an optically transparent film from a THF solution, dried at room temperature overnight, and subsequently baked at 100 °C for 1 hour. Structural characterization reveals a crystalline phase adopting a hexagonal system with the R-3m space group at room temperature, and the melting behavior was assessed via DSC during the first heating scan from room temperature to 300 °C at a rate of 10 °C/min under nitrogen flow.",
      "reasoning_analysis": "Increasing Factors: The incorporation of rigid inorganic silsesquioxane cages (T8 and Q8) within the star-shaped architecture significantly restricts molecular mobility and promotes dense packing, thereby increasing the thermal energy required to disrupt the lattice. The explicit formation of a crystalline phase with a hexagonal system indicates strong long-range order and high cohesive energy density, which inherently drives the Tm upward. Additionally, the thermal baking step at 100 °C likely serves as an annealing process, enhancing crystallinity and stabilizing the ordered structure prior to measurement. Decreasing Factors: The presence of organic substituents, specifically the isobutyl groups on the A-POSS and dimethylsiloxy groups on the Q8 units, introduces free volume and conformational flexibility compared to a purely inorganic silica network, which may moderately lower the Tm. Furthermore, if the drying and baking process did not completely eliminate the THF solvent, residual solvent molecules could act as impurities within the crystal lattice, potentially depressing the melting point. Dominant Factor: The dominant factor determining the Tm is the high rigidity of the silsesquioxane cores combined with the well-defined hexagonal crystalline lattice. While the organic functional groups provide some flexibility, the energy required to overcome the intermolecular forces maintaining the ordered cage assembly qualitatively dictates the melting behavior, establishing a Tm governed primarily by the stability of the inorganic-organic hybrid crystal structure."
    },
    "analysis_without_hierarchical_structure": {
      "descriptive_text": "The sample consists of a hybrid silsesquioxane-based material synthesized via the hydrosilylation reaction between heptaisobutylallyl-T8-silsesquioxane (A-POSS) and octadimethylsiloxy-Q8-silsesquioxane (Q8M8H) using Karstedt's catalyst in tetrahydrofuran (THF) at 50 °C for 6 hours, with a feed molar ratio of A-POSS to Q8M8H maintained at 24 equivalents. Following synthesis, the material was purified by high-performance liquid chromatography (HPLC) and processed into a film by casting from a THF solution, drying at room temperature overnight, and subsequently baking at 100 °C for 1 hour. The melting temperature was characterized using differential scanning calorimetry (DSC) with a Shimadzu DSC-60 Plus instrument during the first heating scan from room temperature to 300 °C at a rate of 10 °C/min under a nitrogen atmosphere.",
      "reasoning_analysis": "Increasing Factors: The incorporation of rigid T8 and Q8 silsesquioxane cages significantly enhances backbone stiffness and facilitates strong intermolecular interactions, which thermodynamically drives the melting temperature upward. The post-casting baking step at 100 °C may also promote partial chain reorganization and solvent removal, supporting crystalline domain stability. Decreasing Factors: The copolymerization of two distinct silsesquioxane monomers (A-POSS and Q8M8H) introduces structural irregularity along the chain, which disrupts the periodicity required for efficient crystal lattice packing, thereby depressing the Tm. Furthermore, the bulky isobutyl groups on the A-POSS units create steric hindrance that impedes close packing of the inorganic cores. Dominant Factor: The inherent structural rigidity and high symmetry of the silsesquioxane cage cores serve as the dominant factor, establishing a high thermal baseline for the melting transition that persists despite the crystallinity-disrupting effects of the copolymer architecture and steric bulk."
    }
  },
  {
    "doi": null,
    "title": "Lamellar crystallization of poly(trimethylene terephthalate)",
    "year": 2023,
    "chemical_composition": {
      "repeat_unit_psmiles": "[*]OC(=O)c1ccc(C(=O)OCCCO[*])cc1",
      "monomers": [
        {
          "name": "Terephthalic acid",
          "smiles": "OC(=O)c1ccc(C(=O)O)cc1",
          "ratio_value": null,
          "ratio_unit": null
        },
        {
          "name": "1,3-Propanediol",
          "smiles": "OCCCO",
          "ratio_value": null,
          "ratio_unit": null
        }
      ],
      "additives": [],
      "is_homopolymer": true
    },
    "processing_history": "PTT isothermally crystallized at Tc between 90.3 and 211.2 °C. Tm0 determined by Gibbs-Thomson extrapolation of Tm vs lamellar thickness data from X-ray measurements and DSC data (heating rate 10 K/min).",
    "hierarchical_structure": "Equilibrium crystal state derived from lamellar thickness dependence. Tm0 = 290.5 °C.",
    "properties": {
      "Tm": {
        "value": [
          290.5
        ],
        "unit": "°C"
      }
    },
    "analysis_with_hierarchical_structure": {
      "descriptive_text": "The sample is a poly(trimethylene terephthalate) (PTT) homopolymer composed of terephthalic acid and 1,3-propanediol repeat units. The material underwent isothermal crystallization at temperatures between 90.3 and 211.2 °C to generate a series of lamellar thicknesses. Structural and thermal characterization was conducted using X-ray measurements and differential scanning calorimetry at a heating rate of 10 K/min. By applying Gibbs-Thomson extrapolation to the dependence of melting temperature on lamellar thickness, the equilibrium crystal state was derived, establishing an equilibrium melting temperature (Tm0) of 290.5 °C.",
      "reasoning_analysis": "Increasing Factors: The presence of rigid aromatic terephthalate groups within the backbone significantly restricts chain mobility and enhances intermolecular cohesive energy through pi-pi stacking and dipole interactions, driving the Tm upward. Additionally, the odd-numbered trimethylene spacer allows for a specific zig-zag conformation that facilitates efficient packing within the crystal lattice, further stabilizing the crystalline phase. The isothermal crystallization processing history promotes the development of thicker, more perfect lamellae, which increases the observed melting temperature towards the equilibrium limit. Decreasing Factors: The aliphatic methylene sequence introduces conformational entropy and flexibility relative to fully aromatic polyesters, which inherently lowers the melting temperature compared to rigid-rod polymers. Furthermore, the ester linkages, while polar, possess rotational freedom that can reduce the thermal stability of the crystal lattice compared to more rigid amide or imide linkages. Any kinetic defects formed during crystallization at lower temperatures would depress the observed Tm, necessitating the extrapolation method to recover the equilibrium value. Dominant Factor: The structural rigidity imparted by the aromatic rings combined with the efficient packing geometry of the trimethylene segment qualitatively dominates the thermal behavior. While the aliphatic spacer introduces flexibility, the strong intermolecular forces and lattice energy derived from the aromatic content and specific conformational packing establish a high equilibrium melting temperature, which is accurately isolated from kinetic thickness effects through the Gibbs-Thomson analysis."
    },
    "analysis_without_hierarchical_structure": {
      "descriptive_text": "The sample comprises poly(trimethylene terephthalate) (PTT), a homopolymer synthesized from terephthalic acid and 1,3-propanediol monomers without additional additives. The material was isothermally crystallized at temperatures ranging between 90.3 and 211.2 °C to develop specific crystalline morphologies. The equilibrium melting temperature was subsequently derived using Gibbs-Thomson extrapolation based on the correlation between melting temperature and lamellar thickness, utilizing data acquired from X-ray measurements and differential scanning calorimetry at a heating rate of 10 K/min.",
      "reasoning_analysis": "Increasing Factors: The incorporation of rigid aromatic terephthalate units within the polymer backbone significantly restricts chain flexibility and enhances intermolecular cohesive forces, inherently driving the melting temperature higher relative to aliphatic polyesters. Additionally, the processing history involving isothermal crystallization at elevated temperatures within the specified range promotes the formation of thicker lamellae with reduced surface free energy, which thermodynamically stabilizes the crystal phase and increases the observed melting point. Decreasing Factors: The use of 1,3-propanediol introduces an odd number of methylene groups, resulting in a chain conformation that may pack less efficiently than even-numbered homologs, potentially limiting the maximum lattice energy. Furthermore, crystallization at lower temperatures within the experimental range yields thinner lamellae, where the high surface-to-volume ratio depresses the observed melting temperature according to the Gibbs-Thomson effect. Dominant Factor: While the crystallization temperature dictates the morphological stability and the deviation from equilibrium behavior, the intrinsic chemical composition defined by the aromatic-aliphatic alternating structure is the dominant factor that establishes the fundamental baseline and upper limit for the melting temperature of this polymer system."
    }
  },
  {
    "doi": null,
    "title": "Material Properties",
    "year": 2005,
    "chemical_composition": {
      "repeat_unit_psmiles": null,
