Repository: hhtrick/HHT-code

# HHT training framework

This directory contains model training, embedding precomputation, inference, article-level baselines and the curated datasets. All commands below assume that the working directory is `train_code/`.

## 3. Datasets and fixed partitions

Each main dataset is a JSON array at `dataset/{property}/{property}.json`. Entries contain source metadata, `chemical_composition`, `processing_history`, `hierarchical_structure`, `properties`, and two generated-analysis objects. Targets are stored as `properties[property]["value"]`; source metadata and target values are not predictive input fields.

| Property | Train | Validation | Test | Total |
|---|---:|---:|---:|---:|

File: train_code/dataset/Tm/Tm.json (part 192 of 200)
[
      "monomers": [
        {
          "name": "ε-caprolactone",
          "smiles": "O=C1CCCCCO1",
          "ratio_value": 60,
          "ratio_unit": "wt%"
        },
        {
          "name": "Cellulose acetate",
          "smiles": null,
          "ratio_value": 40,
          "ratio_unit": "wt%"
        }
      ],
      "additives": [],
      "is_homopolymer": false
    },
    "processing_history": "Solvent casting from 15% (w/w) acetone solution at 65 ± 3 °C for 6 h, evaporated in acetone-saturated atmosphere. Tm of CA phase measured by DSC (Netzsch DSC 204 TASC 414/3A) under N2 at 10 °C/min (2nd heating).",
    "hierarchical_structure": "Semicrystalline. Phase separation observed by SEM.",
    "properties": {
      "Tm": {
        "value": [
          228.8
        ],
        "unit": "°C"
      }
    },
    "analysis_with_hierarchical_structure": {
      "descriptive_text": "The sample comprises a binary polymer blend consisting of 60 wt% ε-caprolactone-derived polymer and 40 wt% Cellulose acetate. Fabrication was achieved via solvent casting from a 15% (w/w) acetone solution held at 65 ± 3 °C for 6 hours, followed by solvent evaporation in an acetone-saturated atmosphere. The resulting material displays a semicrystalline hierarchical structure with evident phase separation confirmed by scanning electron microscopy. Thermal analysis focused on the melting temperature of the Cellulose acetate phase, measured by differential scanning calorimetry under nitrogen flow at a heating rate of 10 °C/min during the second heating cycle.",
      "reasoning_analysis": "Increasing Factors: The processing history involving solvent evaporation in an acetone-saturated atmosphere facilitates slow drying kinetics, allowing polymer chains sufficient time for relaxation and reorganization into more perfect crystalline lamellae, which inherently elevates the melting temperature. Additionally, the casting temperature of 65 °C may provide adequate thermal energy for chain mobility during film formation, promoting crystalline ordering within the domains. Decreasing Factors: The binary blend composition introduces a significant diluent effect, where the presence of the secondary polymer component disrupts the regularity of the crystal lattice and reduces the chemical potential of the crystalline phase, leading to thermodynamic melting point depression according to blend theory. Furthermore, the observed phase separation indicates limited miscibility, which can introduce interfacial defects and constrain crystal growth, potentially lowering the observed Tm relative to the pure homopolymer. Dominant Factor: While the slow evaporation processing supports crystal perfection, the thermodynamic dilution effect arising from the 40 wt% Cellulose acetate and 60 wt% ε-caprolactone blend composition is the dominant factor, qualitatively driving the Tm lower than that of the respective pure crystalline components due to the entropy of mixing and impurity exclusion effects."
    },
    "analysis_without_hierarchical_structure": {
      "descriptive_text": "The sample consists of a binary polymer system composed of ε-caprolactone-derived polycaprolactone and cellulose acetate in a 60:40 weight ratio. The material was prepared via solvent casting from a 15% (w/w) acetone solution maintained at 65 ± 3 °C for 6 hours, followed by evaporation in an acetone-saturated atmosphere. The melting temperature of the cellulose acetate phase was characterized using differential scanning calorimetry (Netzsch DSC 204 TASC 414/3A) under a nitrogen atmosphere at a heating rate of 10 °C/min during the second heating cycle.",
      "reasoning_analysis": "Increasing Factors: The processing history involving solvent evaporation in an acetone-saturated atmosphere facilitates a slower drying rate, which provides extended time for polymer chain reorganization and relaxation during film formation. This kinetic condition promotes the development of more perfect crystalline lamellae within the cellulose acetate phase, theoretically driving the observed Tm higher according to the Thomson-Gibbs equation. Additionally, the inherent rigidity of the cellulose acetate backbone contributes to a high baseline melting temperature. Decreasing Factors: The chemical composition includes a majority fraction of polycaprolactone (60 wt%), which acts as a diluent within the cellulose acetate matrix. According to Flory-Huggins thermodynamics, the entropy of mixing between the two polymer components typically results in a depression of the equilibrium melting temperature of the crystallizing phase. Furthermore, if the solvent casting process induces miscibility, the disruption of the cellulose acetate crystal lattice by polycaprolactone chains would further reduce the Tm. Dominant Factor: The thermodynamic dilution effect imposed by the high weight fraction of polycaprolactone is the dominant factor. While the slow evaporation processing aids in crystalline perfection, the significant presence of the second polymer component fundamentally lowers the chemical potential of the crystalline phase, qualitatively resulting in a Tm lower than that of pristine cellulose acetate."
    }
  },
  {
    "doi": "10.1038/s41428-022-00674-4",
    "title": "Single-component optically transparent film of a star-shaped cage silsesquioxane derivative and its phase change behavior",
    "year": 2022,
    "chemical_composition": {
      "repeat_unit_psmiles": null,
      "monomers": [
        {
          "name": "Heptaisobutylallyl-T8-silsesquioxane",
          "smiles": null,
          "ratio_value": null,
          "ratio_unit": null
        },
        {
          "name": "Octadimethylsiloxy-Q8-silsesquioxane",
          "smiles": null,
          "ratio_value": null,
          "ratio_unit": null
        }
      ],
      "additives": [],
      "is_homopolymer": false
    },
    "processing_history": "Synthesized by hydrosilylation of heptaisobutylallyl-T8-silsesquioxane (A-POSS) with octadimethylsiloxy-Q8-silsesquioxane (Q8M8H) using Karstedt's catalyst in THF at 50 °C for 6 h. Feed molar ratio of A-POSS to Q8M8H was 24 eq. Purified by HPLC. Film cast from THF solution, dried RT overnight, baked at 100 °C for 1 h. Tm measured by DSC (Shimadzu DSC-60 Plus) at 10 °C/min heating rate under N2 flow, 2nd heating scan from -50 °C to 300 °C after cooling at -10 °C/min.",
    "hierarchical_structure": "Star-shaped cage silsesquioxane derivative. Crystalline phase with hexagonal system (R-3m space group) at room temperature. Optically transparent film.",
    "properties": {
      "Tm": {
        "value": [
          76
        ],
        "unit": "°C"
      }
    },
    "analysis_with_hierarchical_structure": {
      "descriptive_text": "The sample consists of a star-shaped cage silsesquioxane derivative synthesized via the hydrosilylation of Heptaisobutylallyl-T8-silsesquioxane (A-POSS) with Octadimethylsiloxy-Q8-silsesquioxane (Q8M8H) using Karstedt's catalyst in THF at 50 °C with a feed molar ratio of 24 equivalents. Following purification by HPLC, the material was processed into an optically transparent film by casting from a THF solution, drying at room temperature overnight, and baking at 100 °C for 1 hour. Structural characterization reveals a crystalline phase adopting a hexagonal system with the R-3m space group at room temperature, and the melting behavior was assessed using DSC during the second heating scan from -50 °C to 300 °C under nitrogen flow.",
      "reasoning_analysis": "Increasing Factors: The incorporation of rigid silsesquioxane cages (A-POSS and Q8M8H) provides high structural symmetry and conformational rigidity, promoting strong intermolecular packing and stable lattice formation inherent to the hexagonal crystalline system observed. The thermal baking step at 100 °C during film preparation likely served as an annealing process, enhancing crystal perfection and increasing the thermal stability required for melting. Additionally, the high purity achieved through HPLC purification minimizes impurities that could otherwise disrupt the crystal lattice and depress the Tm. Decreasing Factors: The star-shaped molecular architecture may introduce topological constraints that limit the extent of long-range order compared to linear analogs, potentially creating lattice defects that lower the melting point. The organic substituents, specifically the isobutyl and dimethylsiloxy groups, introduce segmental flexibility that reduces the overall lattice energy relative to purely inorganic silicate networks. Furthermore, the cooling rate of -10 °C/min used during the DSC protocol is relatively fast, which may restrict the time available for crystal reorganization and perfection during the cooling cycle, potentially leading to a measured Tm lower than that of slowly cooled samples. Dominant Factor: The high symmetry and intrinsic rigidity of the silsesquioxane cage cores, which drive the formation of the stable hexagonal crystalline phase, qualitatively dominate the thermal behavior. While the organic flexibility and star-shaped topology impose some limitations on packing efficiency, the strong cohesive energy of the ordered inorganic-organic hybrid lattice dictates the primary melting transition characteristics."
    },
    "analysis_without_hierarchical_structure": {
      "descriptive_text": "This hybrid silsesquioxane-based polymer was synthesized via the hydrosilylation of heptaisobutylallyl-T8-silsesquioxane (A-POSS) with octadimethylsiloxy-Q8-silsesquioxane (Q8M8H) utilizing Karstedt's catalyst in tetrahydrofuran (THF) at 50 °C for 6 hours, with a feed molar ratio of A-POSS to Q8M8H maintained at 24 equivalents. Following purification by high-performance liquid chromatography (HPLC), the material was processed into a film by casting from a THF solution, drying at room temperature overnight, and baking at 100 °C for 1 hour. The melting temperature was subsequently characterized using differential scanning calorimetry (DSC) on a Shimadzu DSC-60 Plus instrument at a heating rate of 10 °C/min under nitrogen flow, employing the second heating scan from -50 °C to 300 °C after cooling at -10 °C/min.",
      "reasoning_analysis": "Increasing Factors: The incorporation of rigid polyhedral oligomeric silsesquioxane (POSS) cages, specifically the T8 and Q8 structures, imparts significant backbone stiffness and molecular symmetry, which enhances intermolecular packing efficiency and lattice energy, thereby driving the Tm upward. Additionally, the rigorous purification via HPLC removes catalyst residues and unreacted monomers that could act as impurities, preventing melting point depression. Decreasing Factors: The bulky heptaisobutyl substituents on the A-POSS monomer introduce steric hindrance that may disrupt the ideal close-packing of the inorganic cores compared to unsubstituted silsesquioxanes, potentially introducing lattice defects that lower the thermal stability of the crystalline phase. Furthermore, solvent casting followed by room temperature drying could kinetically trap amorphous regions or residual solvent, slightly destabilizing the crystalline order prior to the baking step. Dominant Factor: The intrinsic high symmetry and rigidity of the silsesquioxane cage architecture serve as the dominant factor, as these inorganic cores typically drive crystallization in hybrid materials despite the organic substituents. Consequently, the structural integrity of the POSS units establishes a robust crystalline phase, with the purification and thermal baking steps ensuring that the measured Tm reflects the true thermodynamic melting behavior of the hybrid lattice rather than being suppressed by processing artifacts."
    }
  },
  {
    "doi": null,
    "title": "Material Properties",
    "year": 2005,
    "chemical_composition": {
      "repeat_unit_psmiles": null,
      "monomers": [
        {
          "name": "ε-caprolactone",
          "smiles": "O=C1CCCCCO1",
          "ratio_value": 60,
          "ratio_unit": "wt%"
        },
        {
          "name": "Cellulose acetate",
          "smiles": null,
          "ratio_value": 40,
          "ratio_unit": "wt%"
        }
      ],
      "additives": [
        {
          "name": "Poly(ethylene glycol) 400",
          "type": "plasticizer",
          "amount_value": 10,
          "amount_unit": "wt%"
        }
      ],
      "is_homopolymer": false
    },
    "processing_history": "Solvent casting from 15% (w/w) acetone solution at 65 ± 3 °C for 6 h, evaporated in acetone-saturated atmosphere. Tm of PCL phase measured by DSC (Netzsch DSC 204 TASC 414/3A) under N2 at 10 °C/min (2nd heating).",
    "hierarchical_structure": "Semicrystalline. Phase separation observed by SEM.",
    "properties": {
      "Tm": {
        "value": [
          63.9
        ],
        "unit": "°C"
      }
    },
    "analysis_with_hierarchical_structure": {
      "descriptive_text": "The investigated material is a semicrystalline composite system comprising 60 wt% ε-caprolactone-derived segments and 40 wt% cellulose acetate, incorporated with 10 wt% Poly(ethylene glycol) 400 serving as a plasticizer. Processing was conducted via solvent casting from a 15% (w/w) acetone solution held at 65 ± 3 °C for 6 hours, followed by controlled evaporation in an acetone-saturated atmosphere. Microstructural analysis indicates phase separation via scanning electron microscopy, and the thermal properties were characterized by differential scanning calorimetry under nitrogen flow, specifically measuring the melting temperature of the poly(ε-caprolactone) phase during the second heating scan at a rate of 10 °C/min.",
      "reasoning_analysis": "Increasing Factors: The controlled evaporation in an acetone-saturated atmosphere during processing allows for slower solvent removal, which facilitates improved chain rearrangement and the formation of thicker, more perfect lamellae, thereby thermodynamically raising the Tm. Additionally, the observed phase separation indicates immiscibility between the cellulose acetate and the poly(ε-caprolactone) phases, which minimizes the disruption of the PCL crystal lattice by CA chains compared to a miscible blend system. Decreasing Factors: The inclusion of 10 wt% Poly(ethylene glycol) 400 acts as a low molecular weight plasticizer and diluent, which reduces the chemical potential of the polymer in the melt state and inherently depresses the equilibrium melting temperature. Furthermore, interfacial defects arising from the phase-separated morphology may limit the maximum achievable crystal perfection. Dominant Factor: Although the phase-separated structure preserves the crystallizability of the PCL phase against the bulk cellulose acetate, the thermodynamic dilution effect exerted by the significant loading of the low molecular weight PEG plasticizer is the dominant factor, qualitatively driving the Tm lower relative to pure, unplasticized poly(ε-caprolactone) despite the favorable crystallization kinetics provided by the processing history."
    },
    "analysis_without_hierarchical_structure": {
      "descriptive_text": "The sample comprises a blend system consisting of 60 wt% poly(ε-caprolactone) derived from ε-caprolactone and 40 wt% cellulose acetate, supplemented with 10 wt% Poly(ethylene glycol) 400 acting as a plasticizer. Fabrication was achieved through solvent casting from a 15% (w/w) acetone solution held at 65 ± 3 °C for 6 hours, followed by solvent evaporation within an acetone-saturated atmosphere. The melting temperature of the poly(ε-caprolactone) phase was determined via differential scanning calorimetry under a nitrogen flow at a heating rate of 10 °C/min during the second heating scan.",
      "reasoning_analysis": "Increasing Factors: The processing history involves solvent evaporation in an acetone-saturated atmosphere, which slows the drying kinetics and provides extended time for polymer chain relaxation and reorganization during solidification. This controlled environment facilitates the formation of thicker lamellar crystals within the poly(ε-caprolactone) phase, which thermodynamically correlates to a higher melting temperature compared to rapidly quenched samples. Decreasing Factors: The incorporation of 10 wt% Poly(ethylene glycol) 400 acts as a low molecular weight plasticizer, introducing significant free volume and causing thermodynamic melting point depression according to Flory-Huggins theory. Furthermore, the presence of 40 wt% cellulose acetate creates a blend environment where the amorphous cellulose acetate chains likely disrupt the regularity of poly(ε-caprolactone) chain folding or act as a diluent within the amorphous regions, reducing the stability of the crystalline domains. Dominant Factor: The thermodynamic dilution effect induced by the low molecular weight PEG plasticizer and the substantial loading of the amorphous cellulose acetate component qualitatively dominates the thermal behavior. These compositional factors inherently destabilize the crystalline lattice and reduce the energy required for phase transition, overriding the kinetic benefits of the slow evaporation processing history, leading to a net depression of the Tm relative to neat poly(ε-caprolactone)."
    }
  },
  {
    "doi": "10.1039/c5py01367d",
    "title": "Sustainable, eco-friendly polyesters synthesized from renewable resources: preparation and thermal characteristics of poly(dimethyl-propylene furanoate)",
    "year": 2015,
    "chemical_composition": {
      "repeat_unit_psmiles": "[*]C(=O)c1occc1C(=O)OCC(C)(C)CO[*]",
      "monomers": [
        {
          "name": "Dimethyl 2,5-furandicarboxylate",
          "smiles": "COC(=O)c1occc1C(=O)OC",
          "ratio_value": 1,
          "ratio_unit": "molar ratio"
        },
        {
          "name": "2,2-dimethyl-1,3-propanediol",
          "smiles": "OCC(C)(C)CO",
          "ratio_value": 2.2,
          "ratio_unit": "molar ratio"
        }
      ],
      "additives": [
        {
          "name": "Tetrabutyl titanate",
          "type": "catalyst",
          "amount_value": 400,
          "amount_unit": "ppm"
        }
      ],
      "is_homopolymer": false
    },
    "processing_history": "Synthesized by two-stage melt polycondensation. Transesterification of dimethyl 2,5-furandicarboxylate (DMFD) and 2,2-dimethyl-1,3-propanediol (DMPD) (1/2.2 molar ratio) with tetrabutyl titanate (TBT) catalyst (400 ppm) at 160-190 °C. Polycondensation under vacuum (5.0 Pa) at 190-235 °C. Tm measured by DSC (TA Instruments Q2000) at 20 °C/min heating rate under N2 flow for semicrystalline sample.",
    "hierarchical_structure": "Semicrystalline. Large spherulites observed by polarized light optical microscopy (PLOM). Crystallinity calculated from WAXD patterns.",
    "properties": {
      "Tm": {
        "value": [
          198
        ],
        "unit": "°C"
      }
    },
    "analysis_with_hierarchical_structure": {
      "descriptive_text": "The sample is a semicrystalline polyester synthesized via a two-stage melt polycondensation reaction between dimethyl 2,5-furandicarboxylate (DMFD) and 2,2-dimethyl-1,3-propanediol (DMPD) using a molar ratio of 1:2.2. Tetrabutyl titanate was employed as a catalyst at a concentration of 400 ppm during the transesterification stage at 160-190 °C, followed by polycondensation under vacuum (5.0 Pa) at temperatures ranging from 190-235 °C. Structural characterization via polarized light optical microscopy revealed the presence of large spherulites, and crystallinity was further quantified using WAXD patterns. The melting temperature was subsequently determined using differential scanning calorimetry at a heating rate of 20 °C/min under a nitrogen atmosphere.",
      "reasoning_analysis": "Increasing Factors: The incorporation of the rigid, planar 2,5-furandicarboxylate unit into the polymer backbone significantly restricts chain flexibility and enhances interchain cohesive energy through dipole interactions, intrinsically driving the Tm upward. Additionally, the formation of large spherulites observed in the hierarchical structure indicates a high degree of crystalline order, which requires substantial thermal energy to disrupt the lattice. Decreasing Factors: The use of 2,2-dimethyl-1,3-propanediol introduces gem-dimethyl side groups that create steric hindrance, potentially disrupting efficient chain packing compared to linear diols and lowering the lattice stability. Furthermore, the excess diol molar ratio (2.2) utilized during the synthesis limits the maximum achievable molecular weight via step-growth kinetics, resulting in a higher concentration of chain ends that destabilize crystal lamellae according to the Thomson-Gibbs effect. Dominant Factor: While the steric bulk of the diol and the stoichiometric imbalance impose limitations on crystal perfection and molecular weight, the intrinsic rigidity and polarity of the furan-based backbone are the dominant factors, establishing a robust crystalline lattice that defines a high melting temperature relative to fully aliphatic counterparts."
    },
    "analysis_without_hierarchical_structure": {
      "descriptive_text": "The polymer sample was synthesized via a two-stage melt polycondensation reaction involving dimethyl 2,5-furandicarboxylate (DMFD) and 2,2-dimethyl-1,3-propanediol (DMPD) in a 1:2.2 molar ratio, utilizing tetrabutyl titanate (TBT) as a catalyst at a concentration of 400 ppm. The process commenced with transesterification at temperatures ranging from 160 to 190 °C, followed by polycondensation under a vacuum of 5.0 Pa at elevated temperatures between 190 and 235 °C to achieve high molecular weight. The resulting semicrystalline material was characterized using differential scanning calorimetry (DSC) on a TA Instruments Q2000 system, employing a heating rate of 20 °C/min under a nitrogen atmosphere to determine the melting temperature.",
      "reasoning_analysis": "Increasing Factors: The presence of the rigid 2,5-furandicarboxylate unit in the polymer backbone introduces significant chain stiffness and planar aromatic-like character, which enhances intermolecular interactions and promotes efficient chain packing, thereby driving the Tm upward. Furthermore, the processing history involving high-temperature polycondensation under high vacuum facilitates the removal of byproducts and the achievement of high molecular weight, reducing the concentration of chain ends that act as defects within the crystal lattice. Decreasing Factors: The incorporation of 2,2-dimethyl-1,3-propanediol introduces gem-dimethyl groups along the chain, creating steric hindrance that disrupts close packing efficiency compared to linear diol analogues, consequently lowering the Tm. Additionally, the use of a non-stoichiometric monomer ratio (1:2.2) may limit the ultimate molecular weight or introduce excess end groups, which can depress the melting point by increasing free volume and reducing crystalline perfection. Dominant Factor: The intrinsic rigidity and structural regularity provided by the furan-based backbone serve as the dominant factor, establishing a high baseline capability for crystallization and defining the existence of a distinct Tm, despite the plasticizing and packing-disrupting effects introduced by the bulky aliphatic diol and processing stoichiometry."
    }
  },
  {
    "doi": null,
    "title": "Material Properties",
    "year": 2005,
    "chemical_composition": {
      "repeat_unit_psmiles": null,
      "monomers": [
        {
          "name": "ε-caprolactone",
          "smiles": "O=C1CCCCCO1",
          "ratio_value": 60,
          "ratio_unit": "wt%"
        },
        {
          "name": "Cellulose acetate",
          "smiles": null,
          "ratio_value": 40,
          "ratio_unit": "wt%"
        }
      ],
      "additives": [
        {
          "name": "Poly(ethylene glycol) 1500",
          "type": "plasticizer",
          "amount_value": 10,
          "amount_unit": "wt%"
        }
      ],
      "is_homopolymer": false
    },
    "processing_history": "Solvent casting from 15% (w/w) acetone solution at 65 ± 3 °C for 6 h, evaporated in acetone-saturated atmosphere. Tm of CA phase measured by DSC (Netzsch DSC 204 TASC 414/3A) under N2 at 10 °C/min (2nd heating).",
    "hierarchical_structure": "Semicrystalline. Phase separation observed by SEM.",
    "properties": {
      "Tm": {
        "value": [
          237.9
        ],
        "unit": "°C"
      }
    },
    "analysis_with_hierarchical_structure": {
      "descriptive_text": "This semicrystalline sample consists of a composite system containing 60 wt% poly(ε-caprolactone) derived from ε-caprolactone and 40 wt% cellulose acetate, incorporated with 10 wt% poly(ethylene glycol) 1500 acting as a plasticizer. The material was fabricated via solvent casting from a 15% (w/w) acetone solution maintained at 65 ± 3 °C for 6 hours, followed by evaporation in an acetone-saturated atmosphere. Hierarchical characterization revealed phase separation within the matrix, and the melting temperature of the cellulose acetate phase was specifically characterized by differential scanning calorimetry under a nitrogen atmosphere at a heating rate of 10 °C/min during the second heating cycle.",
      "reasoning_analysis": "Increasing Factors: The semicrystalline nature of the cellulose acetate component indicates the presence of ordered crystalline domains that require substantial thermal energy to disrupt, inherently establishing a melting transition. Furthermore, the observed phase separation suggests that the cellulose acetate domains are sufficiently distinct from the poly(ε-caprolactone) matrix, minimizing interfacial disruption of the crystal lattice and helping to maintain a higher melting temperature compared to a fully miscible system. Decreasing Factors: The addition of 10 wt% poly(ethylene glycol) 1500 serves as a plasticizer that increases free volume and chain mobility, thermodynamically depressing the melting temperature by reducing the intermolecular forces stabilizing the crystalline phase. Additionally, the solvent casting process may introduce morphological imperfections or trace residual acetone within the matrix, which can act as impurities to further lower the thermal stability of the crystallites. Dominant Factor: Although phase separation preserves the integrity of the crystalline domains, the significant concentration of the low-molecular-weight plasticizer is the dominant factor qualitatively reducing the Tm relative to neat cellulose acetate, as the plasticization effect directly weakens the cohesive energy density required to sustain the crystalline state at elevated temperatures."
    },
    "analysis_without_hierarchical_structure": {
      "descriptive_text": "The sample comprises a blend system consisting of 60 wt% polycaprolactone derived from ε-caprolactone and 40 wt% cellulose acetate, incorporated with 10 wt% Poly(ethylene glycol) 1500 serving as a plasticizer. Fabrication was achieved through solvent casting from a 15% (w/w) acetone solution held at 65 ± 3 °C for 6 hours, followed by evaporation within an acetone-saturated atmosphere. The melting temperature of the cellulose acetate phase was determined using differential scanning calorimetry under a nitrogen flow at a heating rate of 10 °C/min during the second heating cycle.",
      "reasoning_analysis": "Increasing Factors: The intrinsic chemical structure of cellulose acetate facilitates strong intermolecular hydrogen bonding and dipole interactions, which stabilize the crystalline lattice and inherently support a higher melting temperature. Furthermore, the processing history involving evaporation in an acetone-saturated atmosphere promotes slow solvent removal, allowing for enhanced polymer chain rearrangement and lamellar thickening during crystallization, which qualitatively increases the observed Tm. Decreasing Factors: The presence of polycaprolactone and Poly(ethylene glycol) 1500 introduces a significant dilution effect within the cellulose acetate matrix. According to thermodynamic principles, the addition of these non-co-crystallizing components reduces the chemical potential of the crystalline CA phase, leading to melting point depression. Additionally, the plasticizing action of PEG increases free volume and segmental mobility, which can destabilize crystal perfection and further lower the Tm. Dominant Factor: The thermodynamic melting point depression caused by the substantial weight fraction of polycaprolactone and the plasticizer dominates the thermal behavior. While the slow evaporation processing aids crystal perfection, the dilution effect from the blend composition qualitatively drives the final Tm of the cellulose acetate phase lower relative to that of neat cellulose acetate."
    }
  },
  {
    "doi": "10.1038/s41428-022-00674-4",
    "title": "Single-component optically transparent film of a star-shaped cage silsesquioxane derivative and its phase change behavior",
    "year": 2022,
    "chemical_composition": {
      "repeat_unit_psmiles": null,
      "monomers": [
        {
          "name": "Heptaisobutylallyl-T8-silsesquioxane",
          "smiles": null,
          "ratio_value": null,
          "ratio_unit": null
        },
        {
          "name": "Octadimethylsiloxy-Q8-silsesquioxane",
          "smiles": null,
          "ratio_value": null,
          "ratio_unit": null
        }
      ],
      "additives": [],
      "is_homopolymer": false
    },
    "processing_history": "Synthesized by hydrosilylation of heptaisobutylallyl-T8-silsesquioxane (A-POSS) with octadimethylsiloxy-Q8-silsesquioxane (Q8M8H) using Karstedt's catalyst in THF at 50 °C for 6 h. Feed molar ratio of A-POSS to Q8M8H was 24 eq. Purified by HPLC. Film cast from THF solution, dried RT overnight, baked at 100 °C for 1 h. Tm measured by DSC (Shimadzu DSC-60 Plus) at 10 °C/min heating rate under N2 flow, 3rd heating scan from -50 °C to 300 °C after cooling at -10 °C/min.",
    "hierarchical_structure": "Star-shaped cage silsesquioxane derivative. Crystalline phase with hexagonal system (R-3m space group) at room temperature. Optically transparent film.",
    "properties": {
      "Tm": {
        "value": [
          75
        ],
        "unit": "°C"
      }
    },
    "analysis_with_hierarchical_structure": {
      "descriptive_text": "The sample is a star-shaped cage silsesquioxane derivative synthesized via the hydrosilylation of Heptaisobutylallyl-T8-silsesquioxane (A-POSS) and Octadimethylsiloxy-Q8-silsesquioxane (Q8M8H) using Karstedt's catalyst in THF at 50 °C with a feed molar ratio of A-POSS to Q8M8H of 24 eq. Following purification by HPLC, the material was processed into an optically transparent film by casting from a THF solution, drying at room temperature overnight, and baking at 100 °C for 1 hour. Structural analysis indicates a crystalline phase with a hexagonal system (R-3m space group) at room temperature, and the melting behavior was characterized by DSC during the third heating scan from -50 °C to 300 °C under nitrogen flow.",
      "reasoning_analysis": "Increasing Factors: The presence of rigid silsesquioxane cages provides high structural symmetry and stiffness, which facilitates efficient packing into a crystalline hexagonal lattice, thereby elevating the Tm. Additionally, the thermal baking step at 100 °C likely anneals the film, enhancing crystalline perfection and stability, while the HPLC purification ensures high structural uniformity that minimizes defect-induced melting point depression. Decreasing Factors: The incorporation of flexible siloxane linkages formed during hydrosilylation introduces segmental mobility between the rigid cages, which can lower the energy required for lattice disruption compared to a fully fused inorganic network. Furthermore, the combination of two distinct POSS units (A-POSS and Q8M8H) introduces compositional complexity that could potentially disrupt perfect periodicity relative to a single-component crystal. Dominant Factor: The intrinsic rigidity and high symmetry of the star-shaped POSS cage architecture, evidenced by the confirmed hexagonal crystalline phase, qualitatively dominate the thermal behavior, establishing a robust lattice energy that defines the Tm despite the presence of flexible organic linkers."
    },
    "analysis_without_hierarchical_structure": {
      "descriptive_text": "The sample comprises a hybrid silsesquioxane system synthesized via the hydrosilylation of Heptaisobutylallyl-T8-silsesquioxane (A-POSS) with Octadimethylsiloxy-Q8-silsesquioxane (Q8M8H) using Karstedt's catalyst in THF at 50 °C for 6 hours, utilizing a feed molar ratio of 24 equivalents of A-POSS to Q8M8H. Following synthesis, the material was purified by HPLC and processed into a film by casting from a THF solution, drying at room temperature overnight, and baking at 100 °C for 1 hour. The melting temperature was characterized using differential scanning calorimetry on a Shimadzu DSC-60 Plus instrument at a heating rate of 10 °C/min under nitrogen flow, employing the third heating scan from -50 °C to 300 °C following a cooling rate of -10 °C/min.",
      "reasoning_analysis": "Increasing Factors: The incorporation of rigid, cubic silsesquioxane cages (both T8 and Q8 types) provides high structural symmetry and backbone stiffness, which enhances intermolecular cohesive energy and lattice stability, inherently driving the Tm upward. Additionally, the purification via HPLC removes catalyst residues and unreacted monomers that would otherwise act as impurities to disrupt crystal packing, while the thermal baking step and the use of the third heating scan in DSC ensure that the measured Tm reflects a thermodynamically stable crystalline state rather than processing-induced artifacts. Decreasing Factors: The presence of bulky isobutyl groups on the A-POSS monomer introduces significant steric hindrance that can disrupt the efficient packing of the silsesquioxane cores, thereby reducing crystallinity and qualitatively lowering the Tm. Furthermore, the hybrid architecture resulting from the hydrosilylation of two distinct POSS species introduces structural irregularity compared to a pure POSS homopolymer, which increases the entropy of the solid state and depresses the melting temperature. Dominant Factor: The intrinsic rigidity and high symmetry of the silsesquioxane cage structures serve as the dominant factor governing the thermal behavior. While the bulky organic substituents and hybrid composition introduce disorder, the strong cohesive forces and geometric regularity of the inorganic-organic hybrid cages establish a high baseline for thermal stability, meaning the material will likely exhibit a distinct Tm primarily dictated by the melting of the ordered POSS domains rather than the flexibility of the organic linkers."
    }
  },
  {
    "doi": "10.1039/d5sm00019j",
    "title": "Investigation on the fast phase transition mechanism of flow-induced oriented iPB-1†",
    "year": 2025,
    "chemical_composition": {
      "repeat_unit_psmiles": "[*]CC(CC)[*]",
      "monomers": [
        {
          "name": "1-butene",
          "smiles": "C=CCC",
          "ratio_value": null,
          "ratio_unit": null
        }
      ],
      "additives": [],
      "is_homopolymer": true
    },
    "processing_history": "iPB-1 pellets compression-molded (30 mm x 18 mm x 1 mm), heated to 180 °C for 10 min, cooled to 105 °C, melt extended (Hencky strain rate 20 s^-1, strain 3.5) to form flow-induced Form II.",
    "hierarchical_structure": "Flow-induced oriented form II crystallites, highly orientated along flow direction, initial crystallinity ~43.5%.",
    "properties": {
      "Tm": {
        "value": [
          125
        ],
        "unit": "°C"
      }
    },
    "analysis_with_hierarchical_structure": {
      "descriptive_text": "The sample comprises a poly(1-butene) homopolymer synthesized from 1-butene monomers without additional additives. The material processing involved compression molding of iPB-1 pellets into a 30 mm x 18 mm x 1 mm plaque, followed by heating to 180 °C for 10 minutes and cooling to 105 °C. Subsequently, the melt was extended at a Hencky strain rate of 20 s^-1 with a total strain of 3.5 to induce specific morphological features. The resulting hierarchical structure consists of flow-induced oriented Form II crystallites highly aligned along the flow direction, exhibiting an initial crystallinity of approximately 43.5%.",
      "reasoning_analysis": "Increasing Factors: The significant melt extension (Hencky strain of 3.5) induces high chain orientation along the flow direction, which reduces the conformational entropy of the melt state and thermodynamically elevates the melting temperature. Additionally, the flow-induced crystallization results in a relatively high initial crystallinity of 43.5%, suggesting the formation of thicker or more perfect lamellae stabilized by the strain field, which further contributes to a higher Tm via the Gibbs-Thomson effect. Decreasing Factors: The specific formation of the metastable Form II polymorph, rather than the thermodynamically stable Form I, inherently lowers the lattice energy and stability, resulting in a lower melting point compared to the stable crystalline phase. Furthermore, the presence of ethyl side groups in the poly(1-butene) backbone introduces steric hindrance that reduces packing efficiency compared to linear polyethylene, intrinsically limiting the maximum achievable thermal stability. Dominant Factor: The metastable Form II crystalline structure is the dominant factor governing the final Tm behavior, as the intrinsic lattice instability of this polymorph sets a thermodynamic ceiling that is lower than that of stable Form I, thereby qualitatively limiting the melting temperature despite the entropic enhancements provided by the flow-induced orientation."
    },
    "analysis_without_hierarchical_structure": {
      "descriptive_text": "The sample consists of an isotactic poly(1-butene) homopolymer derived from 1-butene monomers. The material was prepared from pellets that were compression-molded into plates with dimensions of 30 mm x 18 mm x 1 mm. The processing history involved heating the sample to 180 °C for 10 minutes, followed by cooling to 105 °C. Subsequently, the melt was extended at a Hencky strain rate of 20 s^-1 with a total strain of 3.5, resulting in the formation of flow-induced Form II crystals.",
      "reasoning_analysis": "Increasing Factors: The processing history involving melt extension at a high Hencky strain rate and significant total strain induces substantial chain orientation and alignment within the polymer matrix. This molecular orientation reduces the entropy of the melt state and typically promotes the formation of thicker lamellae, both of which thermodynamically drive the melting temperature upward relative to a quiescently crystallized sample. Decreasing Factors: The chemical composition features ethyl side groups on the backbone which introduce steric hindrance, limiting packing efficiency compared to linear polyolefins. More significantly, the specific processing conditions stabilized the metastable Form II polymorph rather than the thermodynamically stable Form I, resulting in a crystal lattice with inherently lower cohesive energy and a reduced melting point. Dominant Factor: The stabilization of the metastable Form II polymorph is the dominant factor governing the thermal behavior. While the flow-induced orientation provides a secondary stabilizing effect that elevates the melting temperature relative to unoriented Form II, the intrinsic thermodynamic instability of the Form II lattice compared to the equilibrium Form I structure fundamentally determines the upper limit of the melting temperature for this specific sample."
    }
  },
  {
