Repository: hhtrick/HHT-code

# HHT training framework

This directory contains model training, embedding precomputation, inference, article-level baselines and the curated datasets. All commands below assume that the working directory is `train_code/`.

## 3. Datasets and fixed partitions

Each main dataset is a JSON array at `dataset/{property}/{property}.json`. Entries contain source metadata, `chemical_composition`, `processing_history`, `hierarchical_structure`, `properties`, and two generated-analysis objects. Targets are stored as `properties[property]["value"]`; source metadata and target values are not predictive input fields.

| Property | Train | Validation | Test | Total |
|---|---:|---:|---:|---:|

File: train_code/dataset/Tm/Tm.json (part 193 of 200)
[
    "doi": null,
    "title": "Molecular design of the polymer forming the complex with metal. Part IV. Complexation of pyridine-containing polyisoprene with zinc",
    "year": 2001,
    "chemical_composition": {
      "repeat_unit_psmiles": null,
      "monomers": [
        {
          "name": "Isoprene",
          "smiles": "CC(=C)C=C",
          "ratio_value": null,
          "ratio_unit": null
        },
        {
          "name": "Maleic anhydride",
          "smiles": "O=C1OC(=O)C=C1",
          "ratio_value": null,
          "ratio_unit": null
        },
        {
          "name": "2-aminomethyl pyridine",
          "smiles": "NCc1ccccn1",
          "ratio_value": 3.1,
          "ratio_unit": "mol% per isoprene unit"
        }
      ],
      "additives": [
        {
          "name": "Zinc chloride",
          "type": "metal salt",
          "amount_value": 2,
          "amount_unit": "mol/mol (MPY:ZnCl2)"
        }
      ],
      "is_homopolymer": false
    },
    "processing_history": "MPYIP synthesized by grafting maleic anhydride to polyisoprene (Mn 20,000) at 180 °C, methanol treatment, and reaction with 2-aminomethyl pyridine. Complex prepared by mixing ZnCl2 in methanol with MPYIP in THF (MPY:ZnCl2 = 1:2), evaporating solvents. Tm measured by DSC (Perkin-Elmer DSC-7) at 10 K/min under N2.",
    "hierarchical_structure": "Solid at room temperature. MPY-Zn complexes form aggregates. Non-stoichiometric complexation due to steric hindrance of adjacent methyl ester group.",
    "properties": {
      "Tm": {
        "value": [
          105
        ],
        "unit": "°C"
      }
    },
    "analysis_with_hierarchical_structure": {
      "descriptive_text": "The sample comprises a modified polyisoprene copolymer synthesized by grafting maleic anhydride onto a polyisoprene backbone (Mn 20,000 g/mol) at 180 °C, followed by methanol treatment and subsequent reaction with 2-aminomethyl pyridine at a concentration of 3.1 mol% per isoprene unit. Zinc chloride was introduced as a metal salt additive to coordinate with the polymer, prepared by mixing ZnCl2 in methanol with the modified polymer in THF at a 1:2 molar ratio (MPY:ZnCl2) followed by solvent evaporation. The resulting material exists as a solid at room temperature featuring MPY-Zn complex aggregates, although the complexation is non-stoichiometric due to steric hindrance from adjacent methyl ester groups. Thermal characterization was performed using DSC at a heating rate of 10 K/min under a nitrogen atmosphere.",
      "reasoning_analysis": "Increasing Factors: The coordination between zinc chloride and the pyridine functional groups creates ionic aggregates that act as physical crosslinks within the polymer matrix. These ionic domains restrict chain mobility and require significant thermal energy to dissociate, thereby driving the Tm upward relative to the unmodified polyisoprene backbone. Additionally, the presence of polar maleic anhydride derivatives increases intermolecular forces compared to the non-polar base polymer. Decreasing Factors: The steric hindrance imposed by adjacent methyl ester groups prevents stoichiometric complexation, introducing defects into the ionic network that reduce the thermal stability of the aggregates. Furthermore, the grafting process disrupts the regularity of the polyisoprene backbone, inhibiting crystalline packing of the polymer chains themselves, and any residual solvent from the THF/methanol evaporation process could act as a plasticizer to lower the Tm. Dominant Factor: The formation of ionic aggregates via Zn-pyridine complexation is the dominant factor, as it introduces a physical network structure that fundamentally alters the thermal behavior from that of a typical elastomer, qualitatively driving the Tm higher despite the disordering effects of steric hindrance and backbone irregularity."
    },
    "analysis_without_hierarchical_structure": {
      "descriptive_text": "The sample comprises a modified polyisoprene backbone with a number-average molecular weight of 20,000, synthesized by grafting maleic anhydride at 180 °C followed by methanol treatment and reaction with 2-aminomethyl pyridine at 3.1 mol% per isoprene unit. This modified polymer was complexed with zinc chloride metal salt at a molar ratio of 1:2 (MPY:ZnCl2) by mixing solutions in methanol and tetrahydrofuran, followed by solvent evaporation to isolate the solid complex. The melting temperature was characterized using differential scanning calorimetry at a heating rate of 10 K/min under a nitrogen atmosphere.",
      "reasoning_analysis": "Increasing Factors: The formation of coordination complexes between the zinc chloride and the pyridine nitrogen atoms creates strong ionic crosslinks and aggregates that significantly restrict chain mobility. Additionally, the incorporation of rigid aromatic pyridine rings onto the backbone increases local chain stiffness, while the solvent evaporation processing method allows for the organization of these ionic domains into thermally stable clusters that require substantial energy to dissociate. Decreasing Factors: The grafting of maleic anhydride and the subsequent attachment of 2-aminomethyl pyridine introduce structural irregularities along the polyisoprene chain, which disrupt the stereoregularity and packing efficiency required for hydrocarbon backbone crystallization. Furthermore, the inherent flexibility of the polyisoprene segments between the ionic graft points contributes to a lower thermal stability of the matrix phase compared to rigid thermoplastics. Dominant Factor: The strong ionic interactions generated by the zinc chloride complexation qualitatively dominate the thermal behavior. Although the backbone crystallinity is suppressed by chemical modification, the energy required to disrupt the ordered ionic aggregates formed during processing dictates the observed melting transition, resulting in a Tm governed primarily by the dissociation of the metal-ligand network rather than the melting of the polymer backbone."
    }
  },
  {
    "doi": "10.1039/d4ra08683j",
    "title": "Syntheses of cyclic polylactides and the problem of catenane formation†",
    "year": 2025,
    "chemical_composition": {
      "repeat_unit_psmiles": "[*]OC(=O)C(C)O[*]",
      "monomers": [
        {
          "name": "L-Lactide",
          "smiles": "C[C@H]1OC(=O)O1",
          "ratio_value": null,
          "ratio_unit": null
        }
      ],
      "additives": [
        {
          "name": "BuSnBiph",
          "type": "catalyst",
          "amount_value": 0.2,
          "amount_unit": "mol%"
        }
      ],
      "is_homopolymer": true
    },
    "processing_history": "Bulk polymerization at 160 °C for 3 h with BuSnBiph catalyst (LA/Cat 500/1). Precipitated in ligroin. Annealed at 120 °C for 24 h. Tm measured by DSC at 10 K/min.",
    "hierarchical_structure": "Semicrystalline cyclic poly(L-lactide) with extended-ring crystallites (alpha-modification).",
    "properties": {
      "Tm": {
        "value": [
          178.1
        ],
        "unit": "°C"
      }
    },
    "analysis_with_hierarchical_structure": {
      "descriptive_text": "This sample comprises a semicrystalline cyclic poly(L-lactide) homopolymer exhibiting an alpha-modification with extended-ring crystallites. Synthesis was achieved through bulk polymerization at 160 °C for 3 hours utilizing BuSnBiph catalyst at 0.2 mol% with a monomer-to-catalyst ratio of 500:1, followed by precipitation in ligroin. The material was subsequently annealed at 120 °C for 24 hours to optimize structural ordering, and the melting temperature was characterized via differential scanning calorimetry at a heating rate of 10 K/min.",
      "reasoning_analysis": "Increasing Factors: The stereoregularity of the L-lactide units facilitates the formation of the stable alpha-crystalline modification, allowing for dense chain packing. The cyclic topology eliminates chain ends, reducing the entropy of the melt relative to linear chains and thermodynamically elevating the melting temperature. Additionally, the prolonged annealing at 120 °C promotes lamellar thickening and crystal perfection, which increases Tm according to the Gibbs-Thomson equation. Decreasing Factors: Residual BuSnBiph catalyst molecules act as impurities within the lattice, potentially disrupting crystalline coherence and lowering the melting point. The precipitation process may also introduce initial morphological defects, although this is largely mitigated by subsequent thermal treatment. Dominant Factor: The cyclic architecture combined with the extensive annealing history qualitatively dominates the thermal response. The absence of chain ends inherent to the cyclic structure and the enhanced crystal thickness derived from the 24-hour annealing protocol establish a robust thermal stability that outweighs the minor depressive effects of catalyst residues."
    },
    "analysis_without_hierarchical_structure": {
      "descriptive_text": "The sample comprises a poly(L-lactide) homopolymer synthesized via bulk polymerization at 160 °C for 3 hours utilizing BuSnBiph as a catalyst with a monomer-to-catalyst ratio of 500:1. Post-polymerization, the material was purified through precipitation in ligroin and underwent thermal annealing at 120 °C for 24 hours prior to characterization. The melting temperature was subsequently measured using differential scanning calorimetry at a heating rate of 10 K/min.",
      "reasoning_analysis": "Increasing Factors: The chemical composition consists of L-lactide monomers which form a highly stereoregular isotactic backbone, enabling tight chain packing and the formation of stable crystalline lamellae that intrinsically drive the Tm upward. Additionally, the processing history involves annealing at 120 °C for 24 hours, a thermal treatment that facilitates crystal perfection and lamellar thickening, further increasing the observed melting temperature. Decreasing Factors: The inclusion of BuSnBiph as a catalyst residue introduces foreign molecular species into the polymer matrix which act as impurities within the crystal lattice, potentially disrupting periodicity and lowering the Tm. Moreover, the precipitation step in ligroin carries a risk of residual solvent entrapment, which could increase free volume and destabilize the crystalline phase. Dominant Factor: The inherent stereoregularity of the poly(L-lactide) backbone coupled with the significant thermal energy provided during the annealing process qualitatively dominates the Tm behavior. These factors promote a high degree of crystallinity and thermal stability that outweighs the minor depressive effects induced by the low concentration of catalyst residues and potential solvent traces."
    }
  },
  {
    "doi": "10.1038/s41428-022-00674-4",
    "title": "Single-component optically transparent film of a star-shaped cage silsesquioxane derivative and its phase change behavior",
    "year": 2022,
    "chemical_composition": {
      "repeat_unit_psmiles": null,
      "monomers": [
        {
          "name": "Heptaisobutylallyl-T8-silsesquioxane",
          "smiles": null,
          "ratio_value": null,
          "ratio_unit": null
        },
        {
          "name": "Octadimethylsiloxy-Q8-silsesquioxane",
          "smiles": null,
          "ratio_value": null,
          "ratio_unit": null
        }
      ],
      "additives": [],
      "is_homopolymer": false
    },
    "processing_history": "Synthesized by hydrosilylation of heptaisobutylallyl-T8-silsesquioxane (A-POSS) with octadimethylsiloxy-Q8-silsesquioxane (Q8M8H) using Karstedt's catalyst in THF at 50 °C for 6 h. Feed molar ratio of A-POSS to Q8M8H was 12 eq. Purified by HPLC. Tm measured by DSC (Shimadzu DSC-60 Plus) at 10 °C/min heating rate.",
    "hierarchical_structure": "Star-shaped cage silsesquioxane derivative with incomplete introduction of isobutyl-substituted cage silsesquioxane units (approx. 7.3 units per molecule).",
    "properties": {
      "Tm": {
        "value": [
          84
        ],
        "unit": "°C"
      }
    },
    "analysis_with_hierarchical_structure": {
      "descriptive_text": "The sample comprises a star-shaped cage silsesquioxane derivative synthesized via the hydrosilylation of heptaisobutylallyl-T8-silsesquioxane (A-POSS) with octadimethylsiloxy-Q8-silsesquioxane (Q8M8H) utilizing Karstedt's catalyst. The reaction proceeded in THF at 50 °C for 6 hours with a feed molar ratio of A-POSS to Q8M8H of 12 equivalents, followed by purification via HPLC. Structural characterization reveals an incomplete introduction of isobutyl-substituted cage silsesquioxane units, averaging approximately 7.3 units per molecule. The melting temperature was determined using differential scanning calorimetry (DSC) on a Shimadzu DSC-60 Plus instrument at a heating rate of 10 °C/min.",
      "reasoning_analysis": "Increasing Factors: The presence of rigid silsesquioxane cages (T8 and Q8) provides high structural rigidity and significant cohesive energy density, which enhances lattice stability and drives the Tm upward. Additionally, the purification by HPLC removes low molecular weight impurities and catalyst residues that could otherwise act as defects or plasticizers within the crystal lattice. Decreasing Factors: The structural heterogeneity indicated by the incomplete introduction of substituents (approximately 7.3 units per molecule) introduces significant lattice defects and reduces symmetry, which disrupts efficient packing and lowers the Tm. Furthermore, the star-shaped architecture imposes steric hindrance that limits crystalline ordering compared to linear analogs, and the flexible isobutyl and dimethylsiloxy groups increase conformational entropy in the melt state, reducing the thermodynamic driving force for crystallization. Dominant Factor: While the structural defects and star-shaped architecture impose limitations on crystalline perfection, the inherent rigidity and high lattice energy of the silsesquioxane cage cores remain the dominant factors, establishing a high baseline melting temperature relative to flexible organic polymers, though the observed Tm is moderated by the specific stoichiometric imperfections of the sample."
    },
    "analysis_without_hierarchical_structure": {
      "descriptive_text": "The sample comprises a hybrid copolymer system synthesized via the hydrosilylation of heptaisobutylallyl-T8-silsesquioxane (A-POSS) with octadimethylsiloxy-Q8-silsesquioxane (Q8M8H) utilizing Karstedt's catalyst. The reaction was conducted in tetrahydrofuran (THF) at 50 °C for 6 hours with a feed molar ratio of 12 equivalents of A-POSS to Q8M8H. Following synthesis, the material was purified by high-performance liquid chromatography (HPLC), and the melting temperature was subsequently characterized using differential scanning calorimetry (DSC) on a Shimadzu DSC-60 Plus instrument at a heating rate of 10 °C/min.",
      "reasoning_analysis": "Increasing Factors: The incorporation of polyhedral oligomeric silsesquioxane (POSS) cages, specifically the heptaisobutylallyl-T8 and octadimethylsiloxy-Q8 units, introduces substantial molecular rigidity and symmetry. These inorganic-organic hybrid cages tend to aggregate and pack efficiently due to their defined geometric structure, promoting crystallinity which inherently drives the melting temperature upward. Furthermore, the purification via HPLC ensures the removal of catalyst residues and unreacted monomers, minimizing defects that would otherwise disrupt crystal lattice formation. Decreasing Factors: The copolymerization of two distinct cage structures via hydrosilylation introduces architectural irregularity compared to a homopolymer of a single symmetric cage. This structural heterogeneity can disrupt the periodicity required for optimal crystal packing, potentially depressing the Tm relative to a perfectly ordered homocrystal. Additionally, the presence of flexible organic substituents (isobutyl and dimethylsiloxy groups) attached to the silica core increases segmental freedom compared to a purely inorganic lattice, which may moderate the thermal transition. Dominant Factor: The intrinsic structural rigidity and high symmetry of the silsesquioxane cage cores represent the dominant factor. Despite the potential disorder introduced by linking two different cage types, the strong intermolecular interactions and tendency of POSS units to form ordered crystalline domains typically override the flexibility of the organic substituents, resulting in a material where the cage packing efficiency dictates a qualitatively elevated melting temperature."
    }
  },
  {
    "doi": null,
    "title": "Material Properties",
    "year": 2005,
    "chemical_composition": {
      "repeat_unit_psmiles": null,
      "monomers": [
        {
          "name": "ε-caprolactone",
          "smiles": "O=C1CCCCCO1",
          "ratio_value": 60,
          "ratio_unit": "wt%"
        },
        {
          "name": "Cellulose acetate",
          "smiles": null,
          "ratio_value": 40,
          "ratio_unit": "wt%"
        }
      ],
      "additives": [
        {
          "name": "Poly(ethylene glycol) 1500",
          "type": "plasticizer",
          "amount_value": 10,
          "amount_unit": "wt%"
        }
      ],
      "is_homopolymer": false
    },
    "processing_history": "Solvent casting from 15% (w/w) acetone solution at 65 ± 3 °C for 6 h, evaporated in acetone-saturated atmosphere. Tm of PCL phase measured by DSC (Netzsch DSC 204 TASC 414/3A) under N2 at 10 °C/min (2nd heating).",
    "hierarchical_structure": "Semicrystalline. Phase separation observed by SEM.",
    "properties": {
      "Tm": {
        "value": [
          65.1
        ],
        "unit": "°C"
      }
    },
    "analysis_with_hierarchical_structure": {
      "descriptive_text": "The sample comprises a semicrystalline blend system consisting of 60 wt% poly(ε-caprolactone) derived from ε-caprolactone and 40 wt% cellulose acetate, incorporated with 10 wt% Poly(ethylene glycol) 1500 serving as a plasticizer. Fabrication was achieved through solvent casting from a 15% (w/w) acetone solution held at 65 ± 3 °C for 6 hours, followed by evaporation in an acetone-saturated atmosphere to control drying kinetics. Microstructural analysis via SEM indicated phase separation within the hierarchical structure, and the melting temperature of the PCL phase was characterized by differential scanning calorimetry under nitrogen flow at 10 °C/min during the second heating cycle.",
      "reasoning_analysis": "Increasing Factors: The solvent casting process conducted in an acetone-saturated atmosphere facilitates controlled solvent evaporation, which provides sufficient time for polymer chain reorganization and the formation of thicker, more perfect crystalline lamellae compared to rapid quenching methods. Additionally, the inherent semicrystalline nature of the poly(ε-caprolactone) component establishes a stable crystalline lattice required for a distinct melting transition. Decreasing Factors: The inclusion of Poly(ethylene glycol) 1500 acts as a low molecular weight diluent within the PCL phase, thermodynamically depressing the melting point according to Flory-Huggins theory by reducing the chemical potential of the polymer in the melt state. Furthermore, the presence of cellulose acetate, even with observed phase separation, introduces interfacial boundaries that can disrupt crystal growth perfection and limit lamellar thickness. Dominant Factor: The thermodynamic melting point depression induced by the miscible plasticizer within the crystallizing PCL domains is the dominant factor, qualitatively driving the Tm lower relative to neat poly(ε-caprolactone), although the phase-separated morphology mitigates the disruptive influence of the cellulose acetate component."
    },
    "analysis_without_hierarchical_structure": {
      "descriptive_text": "The sample comprises a binary polymer system composed of ε-caprolactone (60 wt%) and cellulose acetate (40 wt%), supplemented with Poly(ethylene glycol) 1500 as a plasticizer at 10 wt%. The material was fabricated via solvent casting from a 15% (w/w) acetone solution maintained at 65 ± 3 °C for 6 hours, followed by solvent evaporation in an acetone-saturated atmosphere. The melting temperature of the poly(ε-caprolactone) phase was subsequently characterized using differential scanning calorimetry under a nitrogen atmosphere at a heating rate of 10 °C/min during the second heating cycle.",
      "reasoning_analysis": "Increasing Factors: The processing history involving evaporation in an acetone-saturated atmosphere slows the drying kinetics, allowing for enhanced chain relaxation and the potential formation of thicker, more thermodynamically stable lamellar crystallites during solidification, which intrinsically drives the Tm higher. Additionally, casting at 65 °C ensures the complete melting of prior crystalline structures, providing a uniform thermal history for recrystallization. Decreasing Factors: The incorporation of Poly(ethylene glycol) 1500 acts as a low molecular weight diluent and plasticizer, which reduces the chemical potential of the polymer melt according to Flory-Huggins solution theory, thereby depressing the Tm. Furthermore, the presence of 40 wt% cellulose acetate dilutes the crystallizable poly(ε-caprolactone) phase and may introduce interfacial constraints that disrupt crystal perfection and reduce lamellar thickness. Dominant Factor: The thermodynamic depression resulting from the significant concentration of non-crystallizable diluents (cellulose acetate and PEG) qualitatively dominates over the kinetic benefits of the slow evaporation process, leading to a net reduction in the Tm relative to a neat poly(ε-caprolactone) system."
    }
  },
  {
    "doi": null,
    "title": "Molecular design of the polymer forming the complex with metal. Part IV. Complexation of pyridine-containing polyisoprene with zinc",
    "year": 2001,
    "chemical_composition": {
      "repeat_unit_psmiles": null,
      "monomers": [
        {
          "name": "Isoprene",
          "smiles": "CC(=C)C=C",
          "ratio_value": null,
          "ratio_unit": null
        },
        {
          "name": "Maleic anhydride",
          "smiles": "O=C1OC(=O)C=C1",
          "ratio_value": null,
          "ratio_unit": null
        },
        {
          "name": "2-aminomethyl pyridine",
          "smiles": "NCc1ccccn1",
          "ratio_value": 3.1,
          "ratio_unit": "mol% per isoprene unit"
        }
      ],
      "additives": [
        {
          "name": "Zinc chloride",
          "type": "metal salt",
          "amount_value": 1,
          "amount_unit": "mol/mol (MPY:ZnCl2)"
        }
      ],
      "is_homopolymer": false
    },
    "processing_history": "MPYIP synthesized by grafting maleic anhydride to polyisoprene (Mn 20,000) at 180 °C, methanol treatment, and reaction with 2-aminomethyl pyridine. Complex prepared by mixing ZnCl2 in methanol with MPYIP in THF (MPY:ZnCl2 = 1:1), evaporating solvents. Tm measured by DSC (Perkin-Elmer DSC-7) at 10 K/min under N2.",
    "hierarchical_structure": "Solid at room temperature. MPY-Zn complexes form aggregates. Non-stoichiometric complexation due to steric hindrance of adjacent methyl ester group.",
    "properties": {
      "Tm": {
        "value": [
          103
        ],
        "unit": "°C"
      }
    },
    "analysis_with_hierarchical_structure": {
      "descriptive_text": "The sample comprises a functionalized polyisoprene derivative synthesized by grafting maleic anhydride onto a polyisoprene backbone (Mn 20,000) at 180 °C, followed by methanol treatment and subsequent reaction with 2-aminomethyl pyridine at a concentration of 3.1 mol% per isoprene unit. This modified polymer was complexed with zinc chloride additive in a 1:1 molar ratio via solution mixing in methanol and THF, followed by solvent evaporation to produce a solid material at room temperature. Hierarchical analysis reveals that the MPY-Zn complexes form aggregates within the matrix, although the complexation remains non-stoichiometric due to steric hindrance from adjacent methyl ester groups. The thermal properties were characterized using differential scanning calorimetry at a heating rate of 10 K/min under a nitrogen atmosphere.",
      "reasoning_analysis": "Increasing Factors: The coordination complexation between zinc chloride and the pyridine moieties creates strong ionic aggregates that act as physical crosslinks and crystalline domains, requiring substantial thermal energy to dissociate. Additionally, the incorporation of rigid aromatic pyridine rings and maleic anhydride grafts increases the overall chain stiffness compared to the pristine polyisoprene backbone. Decreasing Factors: The structural integrity of the ionic domains is compromised by steric hindrance from adjacent methyl ester groups, leading to non-stoichiometric complexation and reduced packing efficiency. Furthermore, the inherent flexibility of the polyisoprene backbone and the relatively low molecular weight (Mn 20,000) limit the extent of long-range order and crystal perfection. Dominant Factor: The strong ionic interactions within the Zn-pyridine aggregates qualitatively dominate the thermal behavior by establishing the primary melting transition associated with the dissociation of these clusters, despite the reducing effects of steric defects and backbone flexibility on the overall thermal stability."
    },
    "analysis_without_hierarchical_structure": {
      "descriptive_text": "The sample consists of a polyisoprene backbone with a number-average molecular weight of 20,000, which was functionalized by grafting maleic anhydride at 180 °C followed by reaction with 2-aminomethyl pyridine at a concentration of 3.1 mol% per isoprene unit. This modified polymer was complexed with zinc chloride at a 1:1 molar ratio relative to the pyridine groups by mixing solutions in methanol and tetrahydrofuran, followed by solvent evaporation to yield the final solid. The melting temperature was characterized using differential scanning calorimetry at a heating rate of 10 K/min under a nitrogen atmosphere.",
      "reasoning_analysis": "Increasing Factors: The formation of coordination complexes between the zinc chloride and the pyridine nitrogen atoms introduces strong physical crosslinks and ionic interactions within the polymer matrix. These intermolecular forces significantly increase the cohesive energy density and restrict chain mobility, thereby requiring higher thermal energy to disrupt the ordered structure and driving the Tm upward. Decreasing Factors: The random grafting of maleic anhydride and the subsequent attachment of bulky 2-aminomethyl pyridine side groups onto the polyisoprene backbone introduce significant structural irregularity. This disruption of chain stereoregularity hinders efficient chain packing and crystallization, which inherently acts to depress the melting temperature relative to a linear, unmodified crystallizable polyisoprene. Dominant Factor: The strong intermolecular coordination forces generated by the zinc-pyridine complexes qualitatively dominate the thermal behavior. While the grafting reduces backbone crystallinity, the formation of ionic clusters creates a physical network that stabilizes the solid state, making the energy required to dissociate these ordered domains the primary determinant of the observed Tm."
    }
  },
  {
    "doi": "10.1038/s41428-022-00674-4",
    "title": "Single-component optically transparent film of a star-shaped cage silsesquioxane derivative and its phase change behavior",
    "year": 2022,
    "chemical_composition": {
      "repeat_unit_psmiles": null,
      "monomers": [
        {
          "name": "Heptaisobutylallyl-T8-silsesquioxane",
          "smiles": null,
          "ratio_value": null,
          "ratio_unit": null
        },
        {
          "name": "Octadimethylsiloxy-Q8-silsesquioxane",
          "smiles": null,
          "ratio_value": null,
          "ratio_unit": null
        }
      ],
      "additives": [],
      "is_homopolymer": false
    },
    "processing_history": "Synthesized by hydrosilylation of heptaisobutylallyl-T8-silsesquioxane (A-POSS) with octadimethylsiloxy-Q8-silsesquioxane (Q8M8H) using Karstedt's catalyst in THF at 50 °C for 6 h. Feed molar ratio of A-POSS to Q8M8H was 8 eq. Purified by HPLC. Tm measured by DSC (Shimadzu DSC-60 Plus) at 10 °C/min heating rate.",
    "hierarchical_structure": "Star-shaped cage silsesquioxane derivative with incomplete introduction of isobutyl-substituted cage silsesquioxane units (approx. 6.2 units per molecule).",
    "properties": {
      "Tm": {
        "value": [
          92
        ],
        "unit": "°C"
      }
    },
    "analysis_with_hierarchical_structure": {
      "descriptive_text": "The sample consists of a star-shaped cage silsesquioxane derivative synthesized via the hydrosilylation of heptaisobutylallyl-T8-silsesquioxane (A-POSS) with octadimethylsiloxy-Q8-silsesquioxane (Q8M8H) using Karstedt's catalyst in THF at 50 °C for 6 hours. Following purification by HPLC, the resulting structure features an incomplete introduction of isobutyl-substituted cage silsesquioxane units, averaging approximately 6.2 units per molecule based on a feed molar ratio of 8 equivalents of A-POSS to Q8M8H. The melting temperature was subsequently characterized using differential scanning calorimetry (DSC) on a Shimadzu DSC-60 Plus instrument at a heating rate of 10 °C/min.",
      "reasoning_analysis": "Increasing Factors: The presence of rigid silsesquioxane cages (both T8 and Q8 types) imposes significant conformational constraints on the molecular structure, promoting thermal stability and facilitating the formation of ordered crystalline domains necessary for a distinct melting transition. The geometric regularity of the POSS cores inherently supports high lattice energy, which drives the Tm upward. Decreasing Factors: The hierarchical structure indicates an incomplete introduction of isobutyl-substituted units (approximately 6.2 units per molecule versus the 8 equivalent feed), introducing structural defects and asymmetry that disrupt the regularity required for efficient crystal packing. Additionally, the star-shaped architecture creates steric congestion around the central core, hindering the close approach of chains needed for high crystallinity, while the flexible siloxane linkages formed during hydrosilylation increase segmental mobility relative to a purely carbonaceous backbone. Dominant Factor: While the rigid POSS cages provide the fundamental capability for crystallization, the structural irregularity arising from the incomplete substitution and star-shaped topology is the dominant factor qualitatively limiting the Tm. These defects prevent the formation of a highly perfect crystal lattice, resulting in a Tm that is governed more by the disruption of packing efficiency than by the intrinsic thermal stability of the individual cage units."
    },
    "analysis_without_hierarchical_structure": {
      "descriptive_text": "The sample comprises a hybrid silsesquioxane material synthesized via the hydrosilylation of heptaisobutylallyl-T8-silsesquioxane (A-POSS) with octadimethylsiloxy-Q8-silsesquioxane (Q8M8H). The reaction was catalyzed by Karstedt's catalyst in tetrahydrofuran at 50 °C for 6 hours with a feed molar ratio of 8 equivalents of A-POSS to Q8M8H. Following synthesis, the product was purified by high-performance liquid chromatography. The melting temperature was measured by differential scanning calorimetry using a Shimadzu DSC-60 Plus at a heating rate of 10 °C/min.",
      "reasoning_analysis": "Increasing Factors: The presence of rigid T8 and Q8 silsesquioxane cages creates a highly stiff molecular architecture with strong intermolecular cohesive forces, which typically elevates the energy required to disrupt the crystalline lattice. Additionally, the purification via HPLC removes low molecular weight impurities and catalyst residues, preventing melting point depression that commonly arises from such contaminants. Decreasing Factors: The bulky isobutyl substituents on the A-POSS monomer introduce significant steric hindrance that can disrupt efficient chain packing and reduce the degree of crystallinity, thereby lowering the Tm. Furthermore, the structural asymmetry between the hepta-substituted and octa-substituted cages may introduce irregularities that hinder the formation of perfect crystalline domains. Dominant Factor: The dominant factor is the intrinsic rigidity and high cohesive energy density of the silsesquioxane cage framework. Despite the steric bulk of the organic groups, the strong interactions between the inorganic cores and the high purity achieved through chromatography likely establish a stable ordered lattice that dictates a relatively elevated Tm compared to flexible linear analogs."
    }
  },
  {
    "doi": null,
    "title": "Material Properties",
    "year": 2005,
    "chemical_composition": {
      "repeat_unit_psmiles": null,
      "monomers": [
        {
          "name": "ε-caprolactone",
          "smiles": "O=C1CCCCCO1",
          "ratio_value": 40,
          "ratio_unit": "wt%"
        },
        {
          "name": "Cellulose acetate",
          "smiles": null,
          "ratio_value": 60,
          "ratio_unit": "wt%"
        }
      ],
      "additives": [],
      "is_homopolymer": false
    },
    "processing_history": "Solvent casting from 15% (w/w) acetone solution at 65 ± 3 °C for 6 h, evaporated in acetone-saturated atmosphere. Tm of PCL phase measured by DSC (Netzsch DSC 204 TASC 414/3A) under N2 at 10 °C/min (2nd heating).",
    "hierarchical_structure": "Semicrystalline. Phase separation observed by SEM.",
    "properties": {
      "Tm": {
        "value": [
          62.5
        ],
        "unit": "°C"
      }
    },
    "analysis_with_hierarchical_structure": {
      "descriptive_text": "The sample comprises a semicrystalline blend system consisting of 40 wt% poly(ε-caprolactone) derived from ε-caprolactone and 60 wt% cellulose acetate. This material was prepared via solvent casting from a 15% (w/w) acetone solution at 65 ± 3 °C for 6 hours, followed by evaporation in an acetone-saturated atmosphere to control film formation. Hierarchical characterization reveals phase separation within the matrix via scanning electron microscopy. The melting temperature of the PCL phase was subsequently measured by differential scanning calorimetry under a nitrogen atmosphere at a heating rate of 10 °C/min during the second heating cycle.",
      "reasoning_analysis": "Increasing Factors: The processing history involving evaporation in an acetone-saturated atmosphere facilitates slow solvent removal, which promotes enhanced chain mobility during crystallization and the formation of thicker, more perfect PCL lamellae, thereby increasing the Tm according to the Thomson-Gibbs equation. Additionally, the observed phase separation indicates that the PCL domains are distinct from the cellulose acetate matrix, minimizing thermodynamic dilution effects that typically depress melting points in miscible polymer blends. Decreasing Factors: The presence of a majority fraction of rigid cellulose acetate may physically confine the PCL domains, restricting crystal growth kinetics and introducing structural defects that lower the Tm. Furthermore, any residual acetone solvent remaining within the matrix after casting could act as an impurity disrupting the crystalline lattice stability. Dominant Factor: The morphological state defined by the phase separation is the dominant factor, as it isolates the PCL crystallization behavior from the cellulose acetate component, preventing significant thermodynamic Tm depression; consequently, the processing-induced crystal perfection governed by the slow evaporation rate qualitatively dictates the final Tm relative to rapidly quenched or miscible systems."
    },
    "analysis_without_hierarchical_structure": {
      "descriptive_text": "The sample comprises a binary polymer blend consisting of 40 wt% polycaprolactone derived from ε-caprolactone and 60 wt% Cellulose Acetate. This material was fabricated via solvent casting from a 15% (w/w) acetone solution maintained at 65 ± 3 °C for 6 hours, followed by solvent evaporation in an acetone-saturated atmosphere. The melting temperature of the polycaprolactone phase was characterized using differential scanning calorimetry under a nitrogen atmosphere at a heating rate of 10 °C/min during the second heating cycle.",
      "reasoning_analysis": "Increasing Factors: The processing history specifies evaporation in an acetone-saturated atmosphere at 65 °C, which is above the typical melting point of pure polycaprolactone. This thermal history ensures complete melting prior to casting, and the controlled, slow solvent removal kinetics facilitate enhanced chain mobility and reorganization during solidification, promoting the formation of thicker and more perfect lamellar crystals which inherently elevates the melting temperature. Decreasing Factors: The chemical composition indicates a blend containing 60 wt% Cellulose Acetate, which acts as a diluent for the crystallizable polycaprolactone phase. According to Flory-Huggins solution theory applied to polymer blends, the presence of a second polymer component reduces the chemical potential of the crystalline polymer in the melt state, leading to a thermodynamic depression of the equilibrium melting point. Additionally, any residual acetone solvent trapped within the matrix could act as a plasticizer, further disrupting crystal stability. Dominant Factor: The thermodynamic dilution effect arising from the high concentration of Cellulose Acetate is the dominant factor governing the final Tm behavior. While the solvent casting protocol optimizes crystal perfection kinetically, the fundamental reduction in chemical potential caused by mixing the crystalline PCL with the amorphous or distinct Cellulose Acetate phase qualitatively drives the Tm lower relative to neat polycaprolactone."
    }
  },
  {
    "doi": null,
    "title": "Material Properties",
    "year": 2005,
    "chemical_composition": {
      "repeat_unit_psmiles": null,
      "monomers": [
        {
          "name": "ε-caprolactone",
          "smiles": "O=C1CCCCCO1",
          "ratio_value": 60,
          "ratio_unit": "wt%"
        },
        {
          "name": "Cellulose acetate",
          "smiles": null,
          "ratio_value": 40,
          "ratio_unit": "wt%"
        }
      ],
      "additives": [
        {
          "name": "Poly(ethylene glycol) 400",
          "type": "plasticizer",
          "amount_value": 10,
          "amount_unit": "wt%"
        }
      ],
      "is_homopolymer": false
    },
    "processing_history": "Solvent casting from 15% (w/w) acetone solution at 65 ± 3 °C for 6 h, evaporated in acetone-saturated atmosphere. Tm of CA phase measured by DSC (Netzsch DSC 204 TASC 414/3A) under N2 at 10 °C/min (2nd heating).",
    "hierarchical_structure": "Semicrystalline. Phase separation observed by SEM.",
    "properties": {
      "Tm": {
        "value": [
          254.8
        ],
        "unit": "°C"
      }
    },
    "analysis_with_hierarchical_structure": {
