Repository: hhtrick/HHT-code

# HHT training framework

This directory contains model training, embedding precomputation, inference, article-level baselines and the curated datasets. All commands below assume that the working directory is `train_code/`.

## 3. Datasets and fixed partitions

Each main dataset is a JSON array at `dataset/{property}/{property}.json`. Entries contain source metadata, `chemical_composition`, `processing_history`, `hierarchical_structure`, `properties`, and two generated-analysis objects. Targets are stored as `properties[property]["value"]`; source metadata and target values are not predictive input fields.

| Property | Train | Validation | Test | Total |
|---|---:|---:|---:|---:|

File: train_code/dataset/Tm/Tm.json (part 194 of 200)
[
      "descriptive_text": "The sample comprises a semicrystalline blend system consisting of 60 wt% poly(ε-caprolactone) derived from ε-caprolactone and 40 wt% cellulose acetate, modified with 10 wt% poly(ethylene glycol) 400 serving as a plasticizer. Fabrication was achieved through solvent casting from a 15% (w/w) acetone solution held at 65 ± 3 °C for 6 hours, followed by evaporation in an acetone-saturated atmosphere to regulate drying kinetics. Microstructural analysis via SEM confirmed phase separation within the matrix, and the thermal properties were characterized by differential scanning calorimetry under nitrogen flow at a heating rate of 10 °C/min during the second heating cycle to determine the melting temperature of the crystalline phase.",
      "reasoning_analysis": "Increasing Factors: The processing history involving evaporation in an acetone-saturated atmosphere promotes slower solvent removal, which facilitates enhanced polymer chain rearrangement and the growth of thicker, more thermally stable lamellae, thereby driving the Tm upward. Furthermore, the hierarchical structure exhibits phase separation, indicating that the crystalline domains are largely segregated from the cellulose acetate component; this immiscibility reduces the dilution effect typically observed in miscible blends, helping to preserve the intrinsic melting temperature of the crystalline polymer. Decreasing Factors: The addition of 10 wt% poly(ethylene glycol) 400 introduces a low molecular weight species that acts as a thermodynamic diluent within the polymer matrix. According to melting point depression theory, this plasticizer reduces the chemical potential of the polymer in the melt state, qualitatively lowering the Tm. Additionally, if the solvent casting process left residual acetone within the film, this volatile component would further plasticize the amorphous regions and destabilize the crystal lattice, contributing to a reduction in thermal stability. Dominant Factor: The thermodynamic dilution effect exerted by the significant concentration of poly(ethylene glycol) 400 is the dominant factor influencing the final Tm behavior. While the phase separation and controlled drying history work to maintain crystal perfection, the presence of the low molecular weight plasticizer inherently depresses the melting transition relative to the neat crystalline polymer."
    },
    "analysis_without_hierarchical_structure": {
      "descriptive_text": "The investigated material is a multi-component system composed of ε-caprolactone (60 wt%) and cellulose acetate (40 wt%), incorporating 10 wt% Poly(ethylene glycol) 400 as a plasticizing additive. Preparation involved solvent casting from a 15% (w/w) acetone solution held at 65 ± 3 °C for 6 hours, with subsequent evaporation conducted in an acetone-saturated atmosphere. The melting temperature of the cellulose acetate phase was determined by differential scanning calorimetry under a nitrogen flow at a heating rate of 10 °C/min during the second heating scan.",
      "reasoning_analysis": "Increasing Factors: The inherent structural rigidity of the cellulose acetate backbone, stabilized by intermolecular hydrogen bonding and steric bulk from acetate groups, establishes a high baseline melting temperature. Furthermore, the processing history involving evaporation in an acetone-saturated atmosphere promotes slower solvent removal, which can facilitate improved chain organization and crystallite perfection within the CA phase, potentially supporting a higher observed Tm compared to rapid drying methods. Decreasing Factors: The incorporation of 10 wt% Poly(ethylene glycol) 400 serves as a low-molecular-weight plasticizer that increases free volume and reduces intermolecular friction, directly depressing the Tm. Additionally, the presence of 60 wt% ε-caprolactone-derived segments introduces flexible aliphatic chains that disrupt the crystalline lattice regularity of the cellulose acetate, leading to melting point depression through dilution effects and reduced cohesive energy density. Dominant Factor: Although the slow evaporation processing aids crystallinity, the thermodynamic impact of the high loading of flexible caprolactone components and the explicit plasticizer additive overwhelmingly disrupts the intermolecular forces required to maintain the high-temperature crystalline state of pure cellulose acetate. Consequently, the plasticization and dilution effects dominate, resulting in a qualitative reduction of the Tm relative to the neat polymer."
    }
  },
  {
    "doi": "10.1038/s41428-024-00946-1",
    "title": "Role of flexible spacers in achieving photoinduced phase transitions of azobenzene-based liquid-crystalline polymers at room temperature",
    "year": 2024,
    "chemical_composition": {
      "repeat_unit_psmiles": null,
      "monomers": [
        {
          "name": "Diacrylate-terminated azobenzene",
          "smiles": null,
          "ratio_value": 50,
          "ratio_unit": "mol%"
        },
        {
          "name": "Dithiol-functionalized poly(ethylene glycol)",
          "smiles": null,
          "ratio_value": 50,
          "ratio_unit": "mol%"
        }
      ],
      "additives": [],
      "is_homopolymer": false
    },
    "processing_history": "Synthesized via thiol-Michael addition in chloroform at 50 °C for 24 h with triethylamine catalyst (1:1:1 molar ratio). Purified by precipitation in cold methanol and Soxhlet extraction. Tm measured by DSC (2nd heating cycle).",
    "hierarchical_structure": "Liquid-crystalline Azo molecules. Phase-separated nanostructure with a domain spacing of 16.1 nm.",
    "properties": {
      "Tm": {
        "value": [
          40.0
        ],
        "unit": "°C"
      }
    },
    "analysis_with_hierarchical_structure": {
      "descriptive_text": "The sample comprises a copolymer network synthesized via thiol-Michael addition between diacrylate-terminated azobenzene and dithiol-functionalized poly(ethylene glycol) in equimolar proportions. The reaction was conducted in chloroform at 50 °C for 24 hours using triethylamine as a catalyst, followed by purification through precipitation in cold methanol and Soxhlet extraction to remove residual species. Hierarchical characterization indicates the presence of liquid-crystalline azobenzene molecules organized within a phase-separated nanostructure exhibiting a domain spacing of 16.1 nm. The melting temperature was evaluated using differential scanning calorimetry during the second heating cycle to ensure elimination of thermal history.",
      "reasoning_analysis": "Increasing Factors: The incorporation of rigid diacrylate-terminated azobenzene monomers promotes strong pi-pi stacking and liquid-crystalline ordering, which significantly increases the thermal energy required to disrupt the crystalline lattice. Additionally, the observed phase-separated nanostructure with a defined domain spacing suggests a high degree of microphase separation and organizational stability that resists melting. The rigorous purification via Soxhlet extraction removes residual solvent and unreacted monomers that could otherwise act as plasticizers, thereby preserving the intrinsic high Tm of the ordered phases. Decreasing Factors: The inclusion of dithiol-functionalized poly(ethylene glycol) introduces flexible ether linkages and spacers that increase chain mobility and free volume compared to a fully rigid backbone, qualitatively lowering the melting transition. Furthermore, the crosslinked network architecture resulting from the thiol-Michael addition polymerization restricts chain mobility necessary for perfect crystalline reorganization, potentially introducing structural defects that depress the Tm relative to a linear analog. The synthesis temperature of 50 °C is relatively low, which may limit the initial thermodynamic equilibrium of the crystalline domains compared to higher temperature annealing. Dominant Factor: The structural ordering imposed by the liquid-crystalline azobenzene moieties and the stable phase-separated nanostructure qualitatively dominates the thermal behavior. While the flexible PEG segments and network constraints introduce mobility and crystalline defects, the energy barrier required to disrupt the strong intermolecular interactions within the LC domains and the phase-separated morphology dictates the primary melting behavior, leading to a Tm governed primarily by the mesogenic order rather than the flexible spacer mobility."
    },
    "analysis_without_hierarchical_structure": {
      "descriptive_text": "This copolymer network was synthesized via thiol-Michael addition between diacrylate-terminated azobenzene and dithiol-functionalized poly(ethylene glycol) in an equimolar ratio. The reaction was conducted in chloroform at 50 °C for 24 hours using triethylamine as a catalyst. Following synthesis, the material was purified through precipitation in cold methanol and subsequent Soxhlet extraction to remove residual species. The melting temperature was characterized using differential scanning calorimetry during the second heating cycle.",
      "reasoning_analysis": "Increasing Factors: The presence of poly(ethylene glycol) segments provides the fundamental capability for crystallization, as PEG chains are inherently semi-crystalline and capable of forming ordered lamellar structures that define the melting transition. Additionally, the rigorous purification process involving Soxhlet extraction ensures the removal of residual solvent and low molecular weight impurities that could otherwise act as plasticizers and depress the melting temperature. Decreasing Factors: The formation of a crosslinked network structure via thiol-Michael addition restricts the chain mobility required for polymer segments to reorganize into perfect crystals, thereby limiting crystal size and thermal stability. Furthermore, the incorporation of rigid diacrylate-terminated azobenzene units at 50 mol% introduces significant structural irregularity and steric hindrance within the backbone, acting as defects that disrupt the regular packing of the crystallizable PEG segments. Dominant Factor: While the PEG segments establish the existence of a melting transition, the dominant factor influencing the final Tm behavior is the structural disruption caused by the crosslinked network architecture and the high concentration of rigid azobenzene comonomers, which qualitatively suppress the degree of crystallinity and perfection of the crystalline domains compared to linear PEG homopolymers."
    }
  },
  {
    "doi": null,
    "title": "Effect of $\\mathbb { C } \\mathbb { 0 } _ { 2 }$ on Crystallization Kinetics of Poly(ethylene terephthalate)",
    "year": 2001,
    "chemical_composition": {
      "repeat_unit_psmiles": "[*]OCCOC(=O)c1ccc(cc1)C(=O)[*]",
      "monomers": [
        {
          "name": "Terephthalic acid",
          "smiles": "OC(=O)c1ccc(cc1)C(=O)O",
          "ratio_value": null,
          "ratio_unit": null
        },
        {
          "name": "Ethylene glycol",
          "smiles": "OCCO",
          "ratio_value": null,
          "ratio_unit": null
        }
      ],
      "additives": [],
      "is_homopolymer": false
    },
    "processing_history": "PET pellets (EFS6 Kanebo, Mw=50.7 kg/mol) hot-pressed at 553.2 K, 10 MPa for 3 min, quenched in ice water to form 500 μm sheets. Tm measured by high-pressure DSC (Perkin-Elmer Pyris1) under nitrogen purge at atmospheric pressure. Sample heated to 553.2 K at 10 K/min, held 5 min, cooled to 313.2 K at -10 K/min. Tm determined from endothermic peak during second scan.",
    "hierarchical_structure": "Semicrystalline. Crystals melted at 553.2 K prior to measurement.",
    "properties": {
      "Tm": {
        "value": [
          253.2
        ],
        "unit": "°C"
      }
    },
    "analysis_with_hierarchical_structure": {
      "descriptive_text": "The sample comprises polyethylene terephthalate synthesized from terephthalic acid and ethylene glycol monomers, featuring a weight-average molecular weight of 50.7 kg/mol. Originally supplied as pellets, the material was hot-pressed at 553.2 K under 10 MPa for 3 minutes and quenched in ice water to form 500 μm sheets, resulting in a semicrystalline hierarchical structure where crystals were melted at 553.2 K prior to measurement. Thermal characterization was performed using high-pressure differential scanning calorimetry under nitrogen purge, wherein the sample was heated to 553.2 K, held for 5 minutes to erase thermal history, cooled to 313.2 K at -10 K/min, and the melting temperature was determined from the endothermic peak observed during the second heating scan.",
      "reasoning_analysis": "Increasing Factors: The incorporation of rigid terephthalic acid units introduces phenylene rings into the backbone, significantly restricting chain rotation and lowering the entropy of fusion, which thermodynamically drives the Tm upward. Additionally, the polar ester linkages facilitate strong intermolecular dipole-dipole interactions within the crystal lattice, stabilizing the solid phase, while the moderate molecular weight of 50.7 kg/mol minimizes the depressing effect of chain ends on crystal stability. Decreasing Factors: The ethylene glycol segments provide flexible spacers between aromatic rings, increasing the conformational entropy of the melt relative to a fully aromatic polyester, which inherently lowers the Tm. Furthermore, the cooling rate of -10 K/min during the DSC measurement imposes kinetic constraints on crystal growth, likely resulting in lamellae with finite thickness that melt at a temperature below the equilibrium melting point due to the Gibbs-Thomson effect. Dominant Factor: The intrinsic stiffness conferred by the aromatic terephthalate units is the dominant factor, establishing a robust crystalline framework that dictates a high melting temperature, while the specific thermal protocol ensures the measured Tm reflects the standard crystallization behavior of this molecular weight grade rather than processing-induced defects."
    },
    "analysis_without_hierarchical_structure": {
      "descriptive_text": "The sample comprises poly(ethylene terephthalate) synthesized from terephthalic acid and ethylene glycol monomers. Commercial PET pellets with a molecular weight of 50.7 kg/mol were hot-pressed at 553.2 K and 10 MPa for 3 minutes, followed by quenching in ice water to fabricate 500 μm thick sheets. The melting temperature was evaluated using high-pressure DSC (Perkin-Elmer Pyris1) under nitrogen purge at atmospheric pressure, utilizing a protocol where the sample was heated to 553.2 K, held for 5 minutes to erase thermal history, cooled to 313.2 K at 10 K/min, and analyzed during the second heating scan.",
      "reasoning_analysis": "Increasing Factors: The incorporation of rigid terephthalic acid units introduces aromatic rings into the backbone, enhancing chain stiffness and facilitating strong pi-pi stacking interactions that stabilize the crystal lattice. Additionally, the standardized cooling rate of -10 K/min during the DSC protocol allows for controlled crystallization, promoting the formation of lamellae with sufficient thickness to sustain a stable melting transition. Decreasing Factors: The finite molecular weight of 50.7 kg/mol introduces a concentration of chain ends that act as defects within the crystalline regions, theoretically depressing the equilibrium melting point relative to infinite chains. Furthermore, the aliphatic ethylene glycol segments introduce conformational flexibility compared to wholly aromatic polyesters, which reduces the overall energy barrier for chain mobility and lattice disruption. Dominant Factor: The intrinsic rigidity and symmetry provided by the aromatic terephthalate moieties constitute the dominant factor, establishing a high energy baseline for lattice stability that outweighs the depressive effects of chain ends or segmental flexibility, thereby defining the fundamental thermal resistance of the material."
    }
  },
  {
    "doi": null,
    "title": "Material Properties",
    "year": 2005,
    "chemical_composition": {
      "repeat_unit_psmiles": null,
      "monomers": [
        {
          "name": "ε-caprolactone",
          "smiles": "O=C1CCCCCO1",
          "ratio_value": 20,
          "ratio_unit": "wt%"
        },
        {
          "name": "Cellulose acetate",
          "smiles": null,
          "ratio_value": 80,
          "ratio_unit": "wt%"
        }
      ],
      "additives": [
        {
          "name": "Poly(ethylene glycol) 400",
          "type": "plasticizer",
          "amount_value": 10,
          "amount_unit": "wt%"
        }
      ],
      "is_homopolymer": false
    },
    "processing_history": "Solvent casting from 15% (w/w) acetone solution at 65 ± 3 °C for 6 h, evaporated in acetone-saturated atmosphere. Tm of PCL phase measured by DSC (Netzsch DSC 204 TASC 414/3A) under N2 at 10 °C/min (2nd heating).",
    "hierarchical_structure": "Semicrystalline. Phase separation observed by SEM.",
    "properties": {
      "Tm": {
        "value": [
          63.6
        ],
        "unit": "°C"
      }
    },
    "analysis_with_hierarchical_structure": {
      "descriptive_text": "The sample is a semicrystalline blend composed of 20 wt% poly(ε-caprolactone) and 80 wt% cellulose acetate, incorporated with 10 wt% poly(ethylene glycol) 400 as a plasticizer. Fabrication was achieved through solvent casting from a 15% (w/w) acetone solution held at 65 ± 3 °C for 6 hours, followed by evaporation in an acetone-saturated atmosphere. Microstructural analysis via SEM indicated phase separation within the material, and the melting temperature of the PCL phase was characterized by differential scanning calorimetry under nitrogen flow at a heating rate of 10 °C/min during the second heating cycle.",
      "reasoning_analysis": "Increasing Factors: The processing history involves a prolonged thermal treatment at 65 °C for 6 hours, which is near or slightly above the typical melting range of poly(ε-caprolactone); this condition allows for significant chain reorganization and the growth of thicker lamellae during the slow solvent evaporation phase, potentially increasing the observed Tm relative to rapidly quenched samples. Decreasing Factors: The inclusion of 10 wt% poly(ethylene glycol) 400 introduces a low-molecular-weight diluent that is likely miscible with the PCL phase, causing thermodynamic melting point depression according to Flory-Huggins solution theory. Additionally, the high loading of cellulose acetate creates a confined environment for the PCL domains despite phase separation, which can restrict crystal perfection and lower the melting temperature compared to the neat polymer. Dominant Factor: While the thermal history during solvent casting may promote crystal perfection, the thermodynamic dilution effect induced by the significant concentration of the PEG plasticizer and the polymer matrix is the dominant factor, qualitatively driving the Tm of the PCL phase lower than that of pure, bulk-crystallized poly(ε-caprolactone)."
    },
    "analysis_without_hierarchical_structure": {
      "descriptive_text": "The investigated material is a composite blend composed of 80 wt% cellulose acetate and 20 wt% poly(ε-caprolactone) derived from ε-caprolactone, incorporating 10 wt% poly(ethylene glycol) 400 as a plasticizing additive. Preparation involved solvent casting from a 15% (w/w) acetone solution held at 65 ± 3 °C for 6 hours, with subsequent solvent evaporation conducted in an acetone-saturated atmosphere to regulate morphology development. Thermal analysis focused on the melting temperature of the poly(ε-caprolactone) phase, measured by differential scanning calorimetry under a nitrogen flow at 10 °C/min during the second heating scan.",
      "reasoning_analysis": "Increasing Factors: The processing history involving solvent evaporation in an acetone-saturated atmosphere facilitates slower solvent removal, providing sufficient time for polymer chain relaxation and reorganization. This kinetic allowance promotes the formation of more thermodynamically stable crystals with thicker lamellae within the poly(ε-caprolactone) phase, which qualitatively acts to increase the melting temperature. Decreasing Factors: The presence of 10 wt% poly(ethylene glycol) 400 serves as a low molecular weight plasticizer and diluent, which thermodynamically depresses the melting point according to Flory-Huggins solution theory by reducing the chemical potential of the crystalline polymer. Furthermore, the poly(ε-caprolactone) exists as a minor phase (20 wt%) within a cellulose acetate matrix, imposing confinement effects that restrict crystal growth and lamellar thickening, while potential intermolecular interactions between the blend components can disrupt crystal perfection, all driving the Tm downward. Dominant Factor: The thermodynamic melting point depression induced by the plasticizer and the dilution effect of the cellulose acetate matrix qualitatively dominates the final Tm behavior. While the slow evaporation rate supports crystal perfection, the intrinsic reduction in chemical potential caused by the additive and the physical confinement within the blend matrix exert a stronger influence, resulting in a lower Tm relative to neat, unplasticized poly(ε-caprolactone)."
    }
  },
  {
    "doi": "10.1039/d4ra08683j",
    "title": "Syntheses of cyclic polylactides and the problem of catenane formation†",
    "year": 2025,
    "chemical_composition": {
      "repeat_unit_psmiles": "[*]OC(=O)C(C)O[*]",
      "monomers": [
        {
          "name": "L-Lactide",
          "smiles": "C[C@H]1OC(=O)O1",
          "ratio_value": null,
          "ratio_unit": null
        }
      ],
      "additives": [
        {
          "name": "BuSnBiph",
          "type": "catalyst",
          "amount_value": 0.2,
          "amount_unit": "mol%"
        }
      ],
      "is_homopolymer": true
    },
    "processing_history": "Bulk polymerization at 160 °C for 3 h with BuSnBiph catalyst (LA/Cat 500/1). Precipitated in ligroin. Annealed at 120 °C for 48 h. Tm measured by DSC at 10 K/min.",
    "hierarchical_structure": "Semicrystalline cyclic poly(L-lactide) with extended-ring crystallites (alpha-modification).",
    "properties": {
      "Tm": {
        "value": [
          181.7
        ],
        "unit": "°C"
      }
    },
    "analysis_with_hierarchical_structure": {
      "descriptive_text": "The sample is characterized as a semicrystalline cyclic poly(L-lactide) homopolymer featuring an alpha-modification with extended-ring crystallites. Synthesis was achieved through bulk polymerization of L-lactide at 160 °C for 3 hours utilizing BuSnBiph catalyst at a monomer-to-catalyst ratio of 500:1, followed by precipitation in ligroin to isolate the polymer. To optimize crystalline perfection, the material underwent thermal annealing at 120 °C for 48 hours prior to melting temperature characterization via differential scanning calorimetry at a heating rate of 10 K/min.",
      "reasoning_analysis": "Increasing Factors: The stereoregularity of the L-lactide monomers facilitates the formation of the stable alpha-crystalline modification, which possesses a tightly packed helical conformation that inherently supports a higher melting temperature. Furthermore, the cyclic topology eliminates chain ends, reducing the entropy of the melt state relative to linear analogs, which thermodynamically elevates the melting point. The extensive thermal annealing at 120 °C for 48 hours promotes significant lamellar thickening and crystal perfection, driving the observed Tm closer to the equilibrium melting temperature. Decreasing Factors: The presence of residual BuSnBiph catalyst (0.2 mol%) introduces chemical impurities that may be excluded from the crystal lattice, increasing the entropy of the melt or creating defects at lamellar surfaces that slightly depress the melting temperature. Additionally, if the cyclic rings possess significant conformational strain due to topological constraints, this internal energy could destabilize the crystalline phase relative to unstrained linear chains. Dominant Factor: The dominant factor is the extensive thermal annealing history combined with the formation of the stable alpha-modification. While the catalyst residue introduces minor defects, the prolonged exposure to 120 °C allows for substantial reorganization into thick, stable crystallites, and the cyclic architecture further restricts chain mobility in the melt, collectively establishing a high Tm baseline characteristic of well-ordered cyclic PLLA."
    },
    "analysis_without_hierarchical_structure": {
      "descriptive_text": "The sample comprises a poly(L-lactide) homopolymer containing 0.2 mol% BuSnBiph catalyst, synthesized via bulk polymerization of L-lactide at 160 °C for 3 hours with a monomer-to-catalyst ratio of 500:1. Following synthesis, the polymer was purified by precipitation in ligroin and subsequently subjected to thermal annealing at 120 °C for 48 hours to enhance structural order. The melting temperature was characterized using differential scanning calorimetry at a heating rate of 10 K/min.",
      "reasoning_analysis": "Increasing Factors: The stereoregular configuration of the poly(L-lactide) backbone derived from L-lactide monomers enables efficient chain packing into a crystalline lattice, intrinsically driving the Tm higher compared to atactic variants. Additionally, the processing history includes purification via precipitation which removes low molecular weight impurities, and extensive annealing at 120 °C for 48 hours, which facilitates crystal perfection and lamellar thickening, thermodynamically stabilizing the crystalline phase. Decreasing Factors: The bulk polymerization temperature of 160 °C poses a risk of thermal degradation or transesterification reactions that could introduce chain defects or reduce stereoregularity, potentially depressing the Tm. Furthermore, any residual BuSnBiph catalyst not removed during precipitation could act as a low molecular weight impurity disrupting intermolecular cohesion. Dominant Factor: The extensive thermal annealing process is the dominant factor governing the final Tm behavior. While the isotactic composition provides the fundamental capacity for crystallization, the 48-hour annealing treatment specifically optimizes the crystalline morphology and lamellar thickness, qualitatively maximizing the Tm relative to the non-annealed state."
    }
  },
  {
    "doi": "10.1016/j.tsep.2023.102066",
    "title": "Straightforward determination of equilibrium heat of fusion and interaction parameter for a Polymer-Diluent system",
    "year": 2023,
    "chemical_composition": {
      "repeat_unit_psmiles": "[*]c1sc(CCCCCC)cc1[*]",
      "monomers": [
        {
          "name": "3-hexylthiophene",
          "smiles": "CCCCCc1cscc1",
          "ratio_value": null,
          "ratio_unit": null
        }
      ],
      "additives": [],
      "is_homopolymer": true
    },
    "processing_history": "P3HT purchased from Merck. DSC measurement (Perkin-Elmer DSC4). Heated to 260 °C at 20 °C/min, held 1 min. Cooled at 50 °C/min. Melting scan at 20 °C/min under N2. Normal Melting Temperature (NMT) of pure P3HT.",
    "hierarchical_structure": "Semicrystalline.",
    "properties": {
      "Tm": {
        "value": [
          233.9
        ],
        "unit": "°C"
      }
    },
    "analysis_with_hierarchical_structure": {
      "descriptive_text": "The sample comprises a semicrystalline poly(3-hexylthiophene) (P3HT) homopolymer synthesized from 3-hexylthiophene monomers. Obtained commercially from Merck, the material underwent thermal characterization using a Perkin-Elmer DSC4 instrument under a nitrogen atmosphere. The thermal protocol involved heating to 260 °C at 20 °C/min, holding for 1 minute, followed by rapid cooling at 50 °C/min, with the melting behavior subsequently recorded during a heating scan at 20 °C/min to determine the normal melting temperature.",
      "reasoning_analysis": "Increasing Factors: The conjugated thiophene backbone provides significant chain stiffness and strong intermolecular pi-pi stacking interactions, which inherently elevate the melting temperature. The semicrystalline nature indicates the formation of ordered lamellae stabilized by the interdigitation of hexyl side chains, further reinforcing the thermal stability of the crystalline phase. The homopolymer composition ensures a regular structure conducive to crystallization, avoiding the Tm depression typically seen in copolymers. Decreasing Factors: The processing history involves a rapid cooling rate of 50 °C/min after the melt erase. This quenching limits the time available for polymer chains to reorganize into thick, perfect crystallites, likely resulting in thinner lamellae and metastable crystal forms that melt at lower temperatures according to the Thomson-Gibbs equation. Additionally, the flexible hexyl side chains, while aiding packing, introduce aliphatic flexibility that lowers the Tm relative to a rigid rod polymer without alkyl substituents. Dominant Factor: The intrinsic rigidity of the conjugated backbone and the regularity of the homopolymer structure establish a robust baseline for crystallinity. However, the rapid cooling rate imposed during the processing history is the dominant factor influencing the observed Tm, as it kinetically restricts crystal perfection and lamellar thickness, likely shifting the melting endotherm to a lower temperature compared to slowly cooled counterparts."
    },
    "analysis_without_hierarchical_structure": {
      "descriptive_text": "The sample consists of a poly(3-hexylthiophene) homopolymer purchased from Merck without additional additives. Thermal characterization was performed using a Perkin-Elmer DSC4 instrument under a nitrogen atmosphere. The thermal protocol involved heating to 260 °C at a rate of 20 °C/min, holding for 1 minute, followed by rapid cooling at 50 °C/min, with the final melting scan conducted at 20 °C/min to determine the Normal Melting Temperature.",
      "reasoning_analysis": "Increasing Factors: The rigid conjugated thiophene backbone facilitates strong interchain pi-pi stacking interactions and promotes chain stiffness, which inherently drives the melting temperature higher by stabilizing the crystalline phase. Additionally, the thermal erasure step heating to 260 °C ensures that the measurement reflects the intrinsic stability of the polymer crystals rather than legacy thermal history. Decreasing Factors: The incorporation of flexible hexyl side chains increases interchain spacing and free volume compared to unsubstituted polythiophene, which reduces cohesive energy density and can lower the melting point. Furthermore, the rapid cooling rate of 50 °C/min during the thermal protocol may kinetically limit crystal growth and lamellar thickness, leading to a depression in the observed melting temperature due to finite size effects. Dominant Factor: The intrinsic chemical architecture defined by the regioregular conjugated backbone and its capacity for pi-pi stacking is the dominant factor, as it establishes the fundamental thermodynamic baseline for crystallinity that outweighs the kinetic limitations imposed by the specific cooling rate used in this standardized measurement protocol."
    }
  },
  {
    "doi": "10.1016/j.tsep.2023.102066",
    "title": "Straightforward determination of equilibrium heat of fusion and interaction parameter for a Polymer-Diluent system",
    "year": 2023,
    "chemical_composition": {
      "repeat_unit_psmiles": "[*]c1sc(CCCCCC)cc1[*]",
      "monomers": [
        {
          "name": "3-hexylthiophene",
          "smiles": "CCCCCc1cscc1",
          "ratio_value": null,
          "ratio_unit": null
        }
      ],
      "additives": [],
      "is_homopolymer": true
    },
    "processing_history": "P3HT purchased from Merck. DSC measurement (Perkin-Elmer DSC4). Heated to 260 °C at 20 °C/min, held 1 min. Cooled at 2 °C/min. Melting scan at 20 °C/min under N2. Normal Melting Temperature (NMT) of pure P3HT.",
    "hierarchical_structure": "Semicrystalline. Thicker crystals formed at lower cooling rate.",
    "properties": {
      "Tm": {
        "value": [
          236.8
        ],
        "unit": "°C"
      }
    },
    "analysis_with_hierarchical_structure": {
      "descriptive_text": "The sample comprises a semicrystalline poly(3-hexylthiophene) (P3HT) homopolymer obtained commercially from Merck, featuring a conjugated thiophene backbone substituted with hexyl side chains. Thermal characterization was conducted using differential scanning calorimetry under a nitrogen atmosphere, involving a thermal cycle where the material was heated to 260 °C, held for 1 minute, and subsequently cooled at a controlled rate of 2 °C/min before the final melting scan at 20 °C/min. This specific processing history promotes the development of a hierarchical structure with thicker crystals, distinguishing it from samples subjected to faster cooling rates.",
      "reasoning_analysis": "Increasing Factors: The rigid conjugated thiophene backbone restricts chain mobility and enhances intermolecular pi-pi stacking interactions, inherently driving the melting temperature higher. Additionally, the processing history employs a slow cooling rate of 2 °C/min, which allows sufficient time for chain rearrangement and the growth of thicker lamellar crystals; according to the Gibbs-Thomson effect, increased lamellar thickness thermodynamically stabilizes the crystal phase and elevates the observed Tm. Decreasing Factors: The flexible hexyl alkyl side chains introduce conformational entropy and increase the free volume within the bulk material compared to an unsubstituted rigid backbone, which lowers the energy required for the solid-to-liquid transition. Furthermore, any kinetic limitations during the 1-minute hold at 260 °C might prevent complete erasure of thermal history or full equilibrium melting, potentially leading to a broadening or slight depression of the endotherm. Dominant Factor: The morphological development dictated by the slow cooling rate is the dominant factor influencing the final Tm behavior. While the chemical structure provides the baseline thermal stability, the degree of crystalline perfection and lamellar thickness achieved during the controlled cooling step qualitatively determines the specific melting point relative to less ordered or rapidly quenched states."
    },
    "analysis_without_hierarchical_structure": {
      "descriptive_text": "The sample comprises a poly(3-hexylthiophene) homopolymer sourced commercially from Merck. Thermal characterization was performed using a Perkin-Elmer DSC4 under a nitrogen atmosphere to prevent oxidative degradation. The thermal protocol involved an initial heating cycle to 260 °C at 20 °C/min with a 1-minute isothermal hold to erase prior thermal history, followed by controlled cooling at 2 °C/min to promote crystallization. The melting transition was subsequently recorded during a second heating scan at 20 °C/min to determine the normal melting temperature of the pure P3HT.",
      "reasoning_analysis": "Increasing Factors: The conjugated thiophene backbone provides inherent chain rigidity and facilitates strong interchain pi-pi stacking interactions, which stabilize the crystalline phase and drive the Tm upward. Furthermore, the processing history specifies a slow cooling rate of 2 °C/min, which allows sufficient time for polymer chain reorganization and lamellar thickening during crystallization, resulting in more perfect crystals with a higher melting temperature compared to rapidly quenched samples. Decreasing Factors: The presence of hexyl side chains attached to the thiophene rings introduces steric bulk and increases the free volume within the material relative to unsubstituted polythiophene. This structural feature disrupts the dense packing of the conjugated backbones, thereby lowering the energy required to disrupt the crystalline lattice and reducing the Tm. Dominant Factor: The dominant factor governing the final Tm behavior is the controlled thermal history, specifically the slow cooling rate, which maximizes the degree of crystallinity and lamellar thickness achievable for this specific chemical architecture. While the side chains intrinsically limit the maximum theoretical Tm compared to rigid rods, the processing conditions allow the material to approach its equilibrium melting behavior, making the thermal protocol the primary determinant of the observed thermal transition relative to non-equilibrium states."
    }
  },
  {
    "doi": null,
    "title": "Enhancement in electrical and stability properties of amorphous polymer based nanocomposite electrolyte",
    "year": 2011,
    "chemical_composition": {
      "repeat_unit_psmiles": "[*]CC(C)(C(=O)OC)[*]",
      "monomers": [
        {
          "name": "Methyl methacrylate",
          "smiles": "CC(=C)C(=O)OC",
          "ratio_value": null,
          "ratio_unit": null
        }
      ],
      "additives": [
        {
          "name": "LiClO4",
          "type": "salt",
          "amount_value": null,
          "amount_unit": null
        },
        {
          "name": "n-CeO2",
          "type": "filler",
          "amount_value": 5,
          "amount_unit": "wt%"
        }
      ],
      "is_homopolymer": true
    },
    "processing_history": "Solution cast technique using acetonitrile solvent, stirred 8 h, dried under vacuum. Tm measured by DSC (Perkin Elmer Sapphire).",
    "hierarchical_structure": "Highly amorphous, 97.9% amorphous content.",
    "properties": {
      "Tm": {
        "value": [
          135
        ],
        "unit": "°C"
      }
    },
    "analysis_with_hierarchical_structure": {
      "descriptive_text": "The sample comprises a poly(methyl methacrylate) homopolymer matrix compounded with lithium perchlorate salt and 5 wt% nanoceria filler. Prepared via solution casting in acetonitrile with 8 hours of stirring followed by vacuum drying, the material exhibits a highly amorphous hierarchical structure with 97.9% amorphous content. Thermal analysis was conducted using differential scanning calorimetry on a Perkin Elmer Sapphire instrument to characterize the melting behavior.",
