Repository: hhtrick/HHT-code

# HHT training framework

This directory contains model training, embedding precomputation, inference, article-level baselines and the curated datasets. All commands below assume that the working directory is `train_code/`.

## 3. Datasets and fixed partitions

Each main dataset is a JSON array at `dataset/{property}/{property}.json`. Entries contain source metadata, `chemical_composition`, `processing_history`, `hierarchical_structure`, `properties`, and two generated-analysis objects. Targets are stored as `properties[property]["value"]`; source metadata and target values are not predictive input fields.

| Property | Train | Validation | Test | Total |
|---|---:|---:|---:|---:|

File: train_code/dataset/Tm/Tm.json (part 196 of 200)
[
    }
  },
  {
    "doi": null,
    "title": "High-Pressure Differential Thermal Analysis of Polymers",
    "year": 2001,
    "chemical_composition": {
      "repeat_unit_psmiles": "[*]OC(=O)c1ccc(C(=O)OCCCC[*])cc1",
      "monomers": [
        {
          "name": "Terephthalic acid",
          "smiles": "OC(=O)c1ccc(C(=O)O)cc1",
          "ratio_value": null,
          "ratio_unit": null
        },
        {
          "name": "1,4-Butanediol",
          "smiles": "OCCCCO",
          "ratio_value": null,
          "ratio_unit": null
        }
      ],
      "additives": [
        {
          "name": "Glass Fiber",
          "type": "filler",
          "amount_value": 20,
          "amount_unit": "%"
        }
      ],
      "is_homopolymer": false
    },
    "processing_history": "Commercial pellets (101G X54 GF20%; Toray Industries, Inc.). Tm measured by high-pressure DTA (Rigaku-Denki), room temperature to 400°C, pressures up to 1000 MPa. Tm value is intercept of least squares fit of Tm vs P data.",
    "hierarchical_structure": "Crystalline domains.",
    "properties": {
      "Tm": {
        "value": [
          224.9
        ],
        "unit": "°C"
      }
    },
    "analysis_with_hierarchical_structure": {
      "descriptive_text": "The sample comprises commercial poly(butylene terephthalate) pellets (Toray Industries, Inc., 101G X54) reinforced with 20% glass fiber filler. Synthesized from terephthalic acid and 1,4-butanediol monomers, this material exhibits a hierarchical structure characterized by crystalline domains. The melting temperature was determined using high-pressure differential thermal analysis (DTA) with a Rigaku-Denki instrument, scanning from room temperature to 400°C under pressures up to 1000 MPa, where the reported value represents the intercept of the least squares fit of Tm versus pressure data.",
      "reasoning_analysis": "Increasing Factors: The presence of rigid aromatic terephthalate units within the backbone enhances chain stiffness and facilitates efficient packing into crystalline lattices, intrinsically driving the Tm higher. Additionally, the 20% glass fiber filler acts as a nucleating agent during the commercial pelletization process, potentially promoting the formation of thicker or more perfect crystals which require more thermal energy to melt. The processing history involving commercial pelletization implies a controlled thermal history that establishes a baseline degree of crystallinity necessary for a defined melting transition. Decreasing Factors: The inclusion of the flexible 1,4-butanediol aliphatic spacer introduces conformational freedom between the aromatic rings, reducing overall chain stiffness compared to shorter spacer analogs and lowering the energy required to disrupt the crystalline order. Furthermore, as a commercial grade material, the presence of unlisted stabilizers or processing aids could act as impurities within the crystal lattice, causing a slight depression in the melting point relative to the pristine polymer. Dominant Factor: The intrinsic chemical architecture, specifically the balance between the rigid aromatic cores and the flexible aliphatic spacers, is the dominant factor determining the thermodynamic equilibrium Tm. While the glass fiber influences crystallization kinetics and the commercial processing history dictates the initial crystal perfection, the fundamental monomer structure dictates the baseline thermal stability of the crystalline phase."
    },
    "analysis_without_hierarchical_structure": {
      "descriptive_text": "The sample comprises a poly(butylene terephthalate) matrix derived from terephthalic acid and 1,4-butanediol monomers, reinforced with 20% glass fiber filler. Sourced as commercial pellets (101G X54 GF20%) from Toray Industries, Inc., the material was analyzed using high-pressure differential thermal analysis (DTA) ranging from room temperature to 400°C under pressures up to 1000 MPa. The reported melting temperature corresponds to the intercept of a least squares fit of Tm versus pressure data, extrapolating the high-pressure measurements to ambient conditions.",
      "reasoning_analysis": "Increasing Factors: The incorporation of rigid aromatic terephthalate units within the polymer backbone enhances chain stiffness and enables pi-pi stacking interactions, which stabilizes the crystalline lattice and drives the Tm upward. Additionally, the 20% glass fiber filler acts as a heterogeneous nucleating agent and restricts segmental mobility at the polymer-filler interface, potentially enhancing thermal stability and crystal perfection during the commercial pelleting process. Decreasing Factors: The presence of the flexible aliphatic 1,4-butanediol spacer introduces conformational freedom compared to shorter diol analogs, inherently lowering the melting point relative to stiffer polyesters such as poly(ethylene terephthalate). Furthermore, thermal history associated with commercial extrusion and pelleting may induce minor chain scission or reduce molecular weight, which can depress the equilibrium melting temperature due to increased chain end concentration. Dominant Factor: The intrinsic chemical architecture of the poly(butylene terephthalate) repeat unit, defined by the specific balance between rigid aromatic segments and flexible aliphatic spacers, is the dominant factor establishing the baseline Tm. While the glass fiber reinforcement and commercial thermal history modify the crystalline morphology and lamellar thickness, the fundamental energetic barrier to melting is primarily dictated by the backbone composition."
    }
  },
  {
    "doi": null,
    "title": "Molecular design of the polymer forming the complex with metal. Part IV. Complexation of pyridine-containing polyisoprene with zinc",
    "year": 2001,
    "chemical_composition": {
      "repeat_unit_psmiles": null,
      "monomers": [
        {
          "name": "Isoprene",
          "smiles": "CC(=C)C=C",
          "ratio_value": null,
          "ratio_unit": null
        },
        {
          "name": "Maleic anhydride",
          "smiles": "O=C1OC(=O)C=C1",
          "ratio_value": null,
          "ratio_unit": null
        },
        {
          "name": "1-(N-pyrid-2-ylmethyl)-6-amino-hexanamide",
          "smiles": "NCCCCCC(=O)NCc1ccccn1",
          "ratio_value": 3.0,
          "ratio_unit": "mol% per isoprene unit"
        }
      ],
      "additives": [
        {
          "name": "Zinc chloride",
          "type": "metal salt",
          "amount_value": 1,
          "amount_unit": "mol/mol (MPY:ZnCl2)"
        }
      ],
      "is_homopolymer": false
    },
    "processing_history": "MPYC5IP synthesized by grafting maleic anhydride to polyisoprene (Mn 20,000) at 180 °C, methanol treatment, and reaction with 1-(N-pyrid-2-ylmethyl)-6-amino-hexanamide (C5 spacer). Complex prepared by mixing ZnCl2 in methanol with MPYC5IP in THF (MPY:ZnCl2 = 1:1), evaporating solvents. Tm measured by DSC (Perkin-Elmer DSC-7) at 10 K/min under N2.",
    "hierarchical_structure": "Solid at room temperature. MPY-Zn complexes form aggregates. C5 spacer reduces steric hindrance, allowing better aggregation and phase separation.",
    "properties": {
      "Tm": {
        "value": [
          111
        ],
        "unit": "°C"
      }
    },
    "analysis_with_hierarchical_structure": {
      "descriptive_text": "The sample consists of a modified polyisoprene backbone (Mn 20,000 g/mol) where maleic anhydride was grafted at 180 °C, followed by reaction with 1-(N-pyrid-2-ylmethyl)-6-amino-hexanamide at a concentration of 3.0 mol% per isoprene unit to introduce pyridyl functionality. Zinc chloride was incorporated as a metal salt additive at a 1:1 molar ratio relative to the pyridyl groups by mixing solutions in methanol and THF, followed by solvent evaporation to yield a solid composite. Hierarchical characterization indicates that the resulting MPY-Zn complexes form aggregates within the solid matrix, where the C5 spacer length reduces steric hindrance to facilitate enhanced aggregation and phase separation. The melting behavior was subsequently characterized using DSC at a heating rate of 10 K/min under a nitrogen atmosphere.",
      "reasoning_analysis": "Increasing Factors: The coordination complexation between zinc chloride and the pyridyl groups creates strong ionic interactions that act as physical crosslinks or distinct ionic clusters within the matrix. These aggregates require substantial thermal energy to dissociate or undergo order-disorder transitions, thereby driving the Tm upward. Additionally, the C5 spacer reduces steric hindrance, facilitating tighter packing and enhanced phase separation of these ionic domains, which further stabilizes the ordered structure and increases the thermal stability of the melting transition. Decreasing Factors: The chemical modification of the polyisoprene backbone via maleic anhydride grafting and subsequent functionalization introduces structural irregularity and defects along the chain. This disruption reduces the stereoregularity and crystallinity potential of the base polyisoprene, inherently lowering the Tm associated with the polymer backbone compared to a pristine, stereoregular counterpart. Furthermore, the inherent flexibility of the polyisoprene chain segments between ionic clusters contributes to overall chain mobility that opposes high-temperature ordering. Dominant Factor: The strong ionic interactions forming the MPY-Zn aggregates qualitatively dominate the thermal behavior. Although the backbone modification depresses the crystallinity of the polyisoprene itself, the thermal energy required to disrupt the organized ionic clusters and their aggregated phases is significantly higher than the backbone melting energy. Therefore, the observed Tm is primarily governed by the dissociation or melting of these zinc-pyridine ionic domains rather than the crystalline melting of the hydrocarbon backbone."
    },
    "analysis_without_hierarchical_structure": {
      "descriptive_text": "This material system comprises a polyisoprene backbone (Mn 20,000) modified via maleic anhydride grafting at 180 °C, followed by reaction with 1-(N-pyrid-2-ylmethyl)-6-amino-hexanamide to introduce pyridine functionality at 3.0 mol% per isoprene unit. A metal coordination complex was formed by mixing zinc chloride in methanol with the modified polymer in THF at a 1:1 molar ratio relative to the pyridine groups, followed by solvent evaporation. The melting temperature was subsequently characterized using differential scanning calorimetry at a heating rate of 10 K/min under a nitrogen atmosphere.",
      "reasoning_analysis": "Increasing Factors: The introduction of zinc chloride facilitates strong metal-ligand coordination bonds between the zinc ions and the pyridine nitrogen atoms on the grafted side chains. These coordination interactions act as physical crosslinks that form ionic clusters or supramolecular networks, which require significant thermal energy to dissociate, thereby driving the melting transition associated with these hard domains to higher temperatures. Additionally, the amide groups within the spacer chain can contribute secondary hydrogen bonding interactions that further stabilize the aggregated structure. Decreasing Factors: The grafting of maleic anhydride and the bulky organic spacer groups onto the polyisoprene backbone introduces significant structural irregularity and steric hindrance along the main chain. This chemical modification disrupts the stereoregularity and packing efficiency of the polyisoprene segments, suppressing any intrinsic crystallinity of the polymer backbone that would otherwise contribute to a lower-temperature melting endotherm. Dominant Factor: The strong metal-ligand coordination interactions qualitatively dominate the final Tm behavior. While the backbone irregularity suppresses conventional polymer crystallization, the thermal dissociation of the zinc-pyridine ionic aggregates represents the primary high-temperature transition in this supramolecular system, overriding the weak van der Waals forces of the hydrocarbon backbone and defining the observed melting temperature."
    }
  },
  {
    "doi": null,
    "title": "Enhancement in electrical and stability properties of amorphous polymer based nanocomposite electrolyte",
    "year": 2011,
    "chemical_composition": {
      "repeat_unit_psmiles": "[*]CC(C)(C(=O)OC)[*]",
      "monomers": [
        {
          "name": "Methyl methacrylate",
          "smiles": "CC(=C)C(=O)OC",
          "ratio_value": null,
          "ratio_unit": null
        }
      ],
      "additives": [
        {
          "name": "LiClO4",
          "type": "salt",
          "amount_value": null,
          "amount_unit": null
        }
      ],
      "is_homopolymer": true
    },
    "processing_history": "Solution cast technique using acetonitrile solvent, stirred 8 h, dried under vacuum. Tm measured by DSC (Perkin Elmer Sapphire).",
    "hierarchical_structure": "Highly amorphous, 98.2% amorphous content.",
    "properties": {
      "Tm": {
        "value": [
          128
        ],
        "unit": "°C"
      }
    },
    "analysis_with_hierarchical_structure": {
      "descriptive_text": "This sample comprises a poly(methyl methacrylate) homopolymer matrix incorporated with lithium perchlorate (LiClO4) salt additives. The material was prepared via a solution cast technique using acetonitrile as the solvent, followed by 8 hours of stirring and subsequent vacuum drying to remove residual volatiles. Hierarchical structural analysis indicates a highly amorphous morphology with 98.2% amorphous content, and the thermal properties were characterized using differential scanning calorimetry on a Perkin Elmer Sapphire instrument.",
      "reasoning_analysis": "Increasing Factors: The coordination between lithium cations from the LiClO4 salt and the carbonyl oxygen atoms of the methyl methacrylate ester groups introduces strong ion-dipole interactions, which increase the cohesive energy density and may stabilize any existing crystalline domains against thermal disruption. Decreasing Factors: The incorporation of the salt acts as a structural impurity that disrupts the regularity of the polymer chain packing, significantly lowering the equilibrium melting point through entropy of mixing effects. Furthermore, the highly amorphous nature (98.2% amorphous content) suggests the presence of only small, defective crystallites, which depress the observed Tm according to the Thomson-Gibbs equation. The bulky alpha-methyl and ester side groups inherent to the monomer also sterically hinder efficient lattice formation. Additionally, any residual acetonitrile solvent remaining after vacuum drying could act as a plasticizer, reducing intermolecular friction and lowering the Tm. Dominant Factor: The dominant factor is the high degree of structural disorder indicated by the 98.2% amorphous content combined with the impurity effect of the salt additive. These factors severely limit the size and perfection of crystalline regions, qualitatively driving the Tm lower compared to a pristine, highly crystalline polymer system."
    },
    "analysis_without_hierarchical_structure": {
      "descriptive_text": "The sample consists of a poly(methyl methacrylate) homopolymer incorporated with lithium perchlorate (LiClO4) salt. The material was fabricated via a solution cast technique using acetonitrile as the solvent, followed by stirring for 8 hours to ensure homogeneity and subsequent drying under vacuum to remove residual solvent. The melting temperature was characterized using differential scanning calorimetry on a Perkin Elmer Sapphire instrument.",
      "reasoning_analysis": "Increasing Factors: The polar ester groups within the methyl methacrylate repeat units enable strong dipole-dipole interactions, and the addition of LiClO4 introduces ionic coordination between lithium cations and carbonyl oxygens. These ionic crosslinks restrict chain segment mobility and can stabilize ordered domains or salt crystallites, energetically driving the melting transition higher. Decreasing Factors: The structural architecture of poly(methyl methacrylate), featuring bulky alpha-methyl and ester side groups, inherently impedes efficient chain packing and crystallization, typically favoring an amorphous state that suppresses a distinct melting point. Furthermore, the solution casting process carries a risk of retaining trace acetonitrile, which could act as a plasticizer and depress the thermal transition temperature. Dominant Factor: While the steric hindrance of the polymer backbone generally suppresses crystallinity, the dominant factor governing the observed Tm in this specific composite is the ionic interaction introduced by the LiClO4 salt. These strong ion-dipole complexes likely create distinct crystalline phases or rigidified regions that define the melting behavior, overriding the baseline amorphous tendency of the neat polymer."
    }
  },
  {
    "doi": "10.1021/acs.macromol.5c00937",
    "title": "Exceptionally High Melting Temperature of Polymer Crystal with Fully Extended Chains Prepared via Topochemical Polymerization and Its Analysis Based on Nonlinear Modified Hoffman−Weeks Approach",
    "year": 2025,
    "chemical_composition": {
      "repeat_unit_psmiles": "[*]C(C(=O)OCc1cc(OC)ccc1)C=CC(C(=O)OCc2cc(OC)ccc2)C[*]",
      "monomers": [
        {
          "name": "Bis(3-Methoxybenzyl) (trans,trans)-Muconate",
          "smiles": "COc1cc(COC(=O)/C=C/C=C/C(=O)OCc2cc(OC)ccc2)ccc1",
          "ratio_value": null,
          "ratio_unit": null
        }
      ],
      "additives": [],
      "is_homopolymer": true
    },
    "processing_history": "Topochemical polymerization via UV irradiation (8 h), followed by annealing at 207 °C for 5 min. Tm measured by DSC (TA Instruments DSC-250) at 10 °C/min heating rate.",
    "hierarchical_structure": "Crystalline structure matches spherulite crystal structure after annealing. Polymorphic transformation from original topochemical structure.",
    "properties": {
      "Tm": {
        "value": [
          217
        ],
        "unit": "°C"
      }
    },
    "analysis_with_hierarchical_structure": {
      "descriptive_text": "The sample is a homopolymer synthesized from Bis(3-Methoxybenzyl) (trans,trans)-Muconate monomers. The material was fabricated via topochemical polymerization utilizing UV irradiation for 8 hours, followed by a thermal annealing treatment at 207 °C for 5 minutes. Hierarchical characterization indicates a crystalline morphology consistent with a spherulite crystal structure following the annealing process, reflecting a polymorphic transformation from the initial topochemical architecture. Thermal properties were assessed using differential scanning calorimetry at a heating rate of 10 °C/min.",
      "reasoning_analysis": "Increasing Factors: The polymer backbone features conjugated double bonds and pendant aromatic ester groups, imparting significant chain stiffness and strong intermolecular dipole interactions that resist thermal disruption. The topochemical polymerization mechanism typically ensures high stereoregularity, facilitating efficient packing, while the subsequent annealing at 207 °C drives crystal perfection and lamellar thickening. The observed polymorphic transformation indicates a reorganization into a more thermodynamically stable crystalline phase, all of which contribute to raising the melting temperature. Decreasing Factors: The methoxy substituents on the benzyl side chains introduce steric bulk that may limit packing density compared to unsubstituted analogs, potentially reducing lattice stability. Additionally, the spherulitic morphology indicates the presence of chain folds, where the surface free energy of the fold surfaces thermodynamically depresses the melting point relative to extended chain crystals. Dominant Factor: The combination of intrinsic backbone rigidity and the thermal annealing history, which stabilizes the crystalline phase through polymorphic transformation and defect reduction, qualitatively dominates the thermal behavior, favoring a robust melting transition despite the steric constraints of the side groups."
    },
    "analysis_without_hierarchical_structure": {
      "descriptive_text": "The sample comprises a homopolymer synthesized from Bis(3-Methoxybenzyl) (trans,trans)-Muconate monomers without the addition of external fillers or plasticizers. Material preparation involved topochemical polymerization driven by UV irradiation for 8 hours, followed by a thermal annealing step at 207 °C for 5 minutes. The melting behavior was evaluated via differential scanning calorimetry using a heating rate of 10 °C/min.",
      "reasoning_analysis": "Increasing Factors: The chemical structure incorporates bulky 3-methoxybenzyl ester side groups and backbone unsaturation, which impart significant chain stiffness and restrict segmental mobility, inherently elevating the energy required for lattice disruption. Furthermore, the topochemical polymerization mechanism typically yields highly stereoregular chains with tight packing efficiency, while the subsequent annealing at 207 °C likely promotes crystal perfection and lamellar thickening, both of which thermodynamically stabilize the crystalline phase and increase Tm. Decreasing Factors: The presence of ester linkages within the repeat unit introduces potential points of rotational flexibility compared to a purely all-carbon backbone, which could theoretically lower the energy barrier for chain motion. Additionally, the methoxy substituents add some conformational freedom at the periphery of the aromatic rings compared to unsubstituted phenyl groups, potentially slightly reducing packing density relative to a simpler aromatic polyester. Dominant Factor: The high degree of stereoregularity enforced by the topochemical polymerization pathway, combined with the rigidifying effect of the aromatic ester side groups, qualitatively dominates the thermal behavior. The thermal annealing further locks in this ordered structure, ensuring that the structural rigidity and crystalline perfection serve as the primary drivers elevating the Tm."
    }
  },
  {
    "doi": null,
    "title": "Thermal conductivity behaviour of polymers around glass transition and crystalline melting temperatures",
    "year": 2013,
    "chemical_composition": {
      "repeat_unit_psmiles": "*CC*",
      "monomers": [
        {
          "name": "Ethylene",
          "smiles": "C=C",
          "ratio_value": null,
          "ratio_unit": null
        }
      ],
      "additives": [],
      "is_homopolymer": true
    },
    "processing_history": "Commercial resin Braskem HI760UV. Tm determined by DSC according to ASTM D3418 with a heating rate of 10 °C/min.",
    "hierarchical_structure": "Semicrystalline, crystallinity 60%.",
    "properties": {
      "Tm": {
        "value": [
          136
        ],
        "unit": "°C"
      }
    },
    "analysis_with_hierarchical_structure": {
      "descriptive_text": "The material under investigation is a polyethylene homopolymer synthesized from ethylene monomers, commercially designated as Braskem HI760UV resin. Hierarchical structural analysis indicates a semicrystalline morphology exhibiting a crystallinity degree of 60%. Thermal characterization was performed via Differential Scanning Calorimetry (DSC) in accordance with ASTM D3418, employing a heating rate of 10 °C/min to determine the melting temperature.",
      "reasoning_analysis": "Increasing Factors: The linear ethylene homopolymer backbone facilitates efficient chain packing and high structural regularity, promoting the formation of stable crystalline lamellae. The reported high crystallinity of 60% indicates substantial ordered regions with potentially thicker crystal thickness, which thermodynamically elevates the melting temperature according to the Gibbs-Thomson relationship. Additionally, the DSC measurement protocol utilizing a 10 °C/min heating rate may induce slight thermal lag, qualitatively shifting the observed onset of melting to higher temperatures. Decreasing Factors: The absence of bulky side groups or rigid aromatic structures in the chemical composition limits the intramolecular stiffness compared to engineering thermoplastics, inherently capping the maximum theoretical Tm. Additionally, any unspecified molecular weight distribution or chain ends inherent to the commercial resin status introduce defects that disrupt crystal perfection, potentially lowering the observed Tm relative to an infinite perfect crystal. Dominant Factor: The high degree of crystallinity coupled with the linear homopolymer structure dominates the thermal behavior. The structural regularity allows for the formation of thick, stable crystals that require significant thermal energy to disrupt, establishing a robust Tm characteristic of high-performance polyethylene resins despite the lack of rigid backbone motifs."
    },
    "analysis_without_hierarchical_structure": {
      "descriptive_text": "The sample consists of a polyethylene homopolymer derived from ethylene monomers, supplied commercially as the Braskem HI760UV resin. Thermal characterization was performed to determine the melting temperature via differential scanning calorimetry (DSC) following ASTM D3418 protocols, employing a heating rate of 10 °C/min.",
      "reasoning_analysis": "Increasing Factors: The chemical composition is defined by a linear polyethylene homopolymer backbone, where the high structural regularity and absence of comonomers or bulky side groups facilitate efficient chain packing into crystalline lamellae, intrinsically driving the melting temperature upward. Decreasing Factors: The processing history indicates the material is a commercial resin, implying an industrial manufacturing process involving melt extrusion and cooling rates that may limit the maximum achievable lamellar thickness compared to equilibrium crystallization, while finite molecular weight chain ends act as defects within the crystal lattice that depress the melting temperature. Dominant Factor: The intrinsic chemical regularity of the ethylene homopolymer structure establishes the fundamental thermodynamic potential for a high melting temperature; however, the specific thermal history imparted during the commercial resin production qualitatively dominates the final observed Tm by dictating the actual crystalline morphology and lamellar thickness distribution present in the sample."
    }
  },
  {
    "doi": null,
    "title": "Enhancement in electrical and stability properties of amorphous polymer based nanocomposite electrolyte",
    "year": 2011,
    "chemical_composition": {
      "repeat_unit_psmiles": "[*]CC(C)(C(=O)OC)[*]",
      "monomers": [
        {
          "name": "Methyl methacrylate",
          "smiles": "CC(=C)C(=O)OC",
          "ratio_value": null,
          "ratio_unit": null
        }
      ],
      "additives": [
        {
          "name": "LiClO4",
          "type": "salt",
          "amount_value": null,
          "amount_unit": null
        },
        {
          "name": "n-CeO2",
          "type": "filler",
          "amount_value": 10,
          "amount_unit": "wt%"
        }
      ],
      "is_homopolymer": true
    },
    "processing_history": "Solution cast technique using acetonitrile solvent, stirred 8 h, dried under vacuum. Tm measured by DSC (Perkin Elmer Sapphire).",
    "hierarchical_structure": "Highly amorphous, 97.0% amorphous content.",
    "properties": {
      "Tm": {
        "value": [
          137
        ],
        "unit": "°C"
      }
    },
    "analysis_with_hierarchical_structure": {
      "descriptive_text": "The sample comprises a poly(methyl methacrylate) homopolymer matrix composite containing lithium perchlorate salt and 10 wt% nanoceria (n-CeO2) filler. Fabrication was achieved via a solution cast technique using acetonitrile as the solvent, involving an 8-hour stirring period followed by vacuum drying. The material exhibits a highly amorphous hierarchical structure with 97.0% amorphous content, and the melting temperature was characterized using differential scanning calorimetry on a Perkin Elmer Sapphire instrument.",
      "reasoning_analysis": "Increasing Factors: The incorporation of 10 wt% n-CeO2 filler can act as heterogeneous nucleating sites, potentially promoting the formation of crystal nuclei that might exhibit enhanced thermal stability. Additionally, the presence of LiClO4 salt introduces ionic interactions with the carbonyl groups of the PMMA backbone, which can function as physical crosslinks that restrict chain mobility within the crystalline domains, theoretically requiring higher energy to disrupt the lattice. Decreasing Factors: The hierarchical structure indicates a 97.0% amorphous content, implying that the crystalline fraction is minimal and likely consists of small, imperfect lamellae which melt at lower temperatures according to the Thomson-Gibbs equation. Furthermore, the solution cast processing history without subsequent annealing often results in kinetically trapped chains with reduced packing efficiency, and the dissolved salt ions may disrupt the regular stereoregular packing required for stable crystal formation. Dominant Factor: The overwhelmingly amorphous nature of the sample is the dominant factor, as the low degree of crystallinity suggests that any existing crystalline domains are highly constrained and imperfect, qualitatively driving the observed Tm lower compared to a well-crystallized counterpart despite the presence of stabilizing fillers."
    },
    "analysis_without_hierarchical_structure": {
      "descriptive_text": "The sample comprises a poly(methyl methacrylate) homopolymer matrix incorporated with lithium perchlorate salt and 10 wt% nano-cerium oxide filler. The composite was fabricated via a solution cast technique using acetonitrile as the solvent, where the mixture was stirred for 8 hours to ensure dispersion and subsequently dried under vacuum. The melting temperature was characterized using differential scanning calorimetry on a Perkin Elmer Sapphire instrument.",
      "reasoning_analysis": "Increasing Factors: The presence of 10 wt% nano-cerium oxide filler introduces heterogeneous nucleation sites that can promote the growth of more thermally stable crystalline lamellae, while the coordination between lithium ions and the polymer carbonyl groups restricts chain mobility, stabilizing the solid phase. Decreasing Factors: The lithium perchlorate salt acts as a low molecular weight diluent within the matrix, thermodynamically disrupting the regularity of polymer chain packing and depressing the equilibrium melting temperature, while the solution cast processing may yield less perfect crystalline structures compared to melt crystallization. Dominant Factor: The thermodynamic dilution effect and lattice disruption caused by the dispersed ionic salt species qualitatively dominate the behavior, likely leading to a depression of the melting temperature relative to the neat polymer despite the restrictive interactions provided by the nanofiller."
    }
  },
  {
    "doi": null,
    "title": "Material Properties",
    "year": 2005,
    "chemical_composition": {
      "repeat_unit_psmiles": null,
      "monomers": [
        {
          "name": "ε-caprolactone",
          "smiles": "O=C1CCCCCO1",
          "ratio_value": 40,
          "ratio_unit": "wt%"
        },
        {
          "name": "Cellulose acetate",
          "smiles": null,
          "ratio_value": 60,
          "ratio_unit": "wt%"
        }
      ],
      "additives": [
        {
          "name": "Poly(ethylene glycol) 1500",
          "type": "plasticizer",
          "amount_value": 10,
          "amount_unit": "wt%"
        }
      ],
      "is_homopolymer": false
    },
    "processing_history": "Solvent casting from 15% (w/w) acetone solution at 65 ± 3 °C for 6 h, evaporated in acetone-saturated atmosphere. Tm of PCL phase measured by DSC (Netzsch DSC 204 TASC 414/3A) under N2 at 10 °C/min (2nd heating).",
    "hierarchical_structure": "Semicrystalline. Phase separation observed by SEM.",
    "properties": {
      "Tm": {
        "value": [
          63.4
        ],
        "unit": "°C"
      }
    },
    "analysis_with_hierarchical_structure": {
      "descriptive_text": "The sample comprises a multicomponent system consisting of 40 wt% $ε$-caprolactone-derived poly($ε$-caprolactone) and 60 wt% cellulose acetate, supplemented with 10 wt% Poly(ethylene glycol) 1500 serving as a plasticizer. The material was fabricated via solvent casting from a 15% (w/w) acetone solution maintained at 65 ± 3 °C for 6 hours, followed by evaporation in an acetone-saturated atmosphere to regulate drying kinetics. Morphological analysis indicates a semicrystalline structure with distinct phase separation observed by scanning electron microscopy, and the melting temperature of the poly($ε$-caprolactone) phase was characterized by differential scanning calorimetry during the second heating cycle at 10 °C/min under a nitrogen atmosphere.",
      "reasoning_analysis": "Increasing Factors: The processing history involving evaporation in an acetone-saturated atmosphere promotes slow solvent removal, which facilitates enhanced chain mobility during solidification and allows for the growth of thicker, more thermally stable crystalline lamellae within the poly($ε$-caprolactone) phase. Furthermore, the hierarchical structure reveals phase separation, suggesting that the crystallizable poly($ε$-caprolactone) domains are segregated from the cellulose acetate matrix, thereby minimizing the thermodynamic dilution effect that typically depresses the melting point in fully miscible blends. Decreasing Factors: The addition of Poly(ethylene glycol) 1500 acts as a low molecular weight plasticizer that increases free volume and introduces thermodynamic impurities into the polymer system, leading to melting point depression via the Flory-Huggins interaction mechanism. Additionally, the presence of the cellulose acetate component may impose physical constraints on the poly($ε$-caprolactone) chain folds at the phase interfaces, potentially limiting crystal perfection and reducing the energy required for melting. Dominant Factor: The thermodynamic dilution and plasticization effect provided by the Poly(ethylene glycol) 1500 within the crystallizable phase qualitatively dominates the thermal behavior, driving the Tm lower relative to the neat homopolymer, although the phase-separated morphology serves to mitigate the magnitude of this depression compared to a fully miscible blend system."
    },
    "analysis_without_hierarchical_structure": {
      "descriptive_text": "The sample consists of a multi-component system featuring ε-caprolactone (40 wt%) and Cellulose acetate (60 wt%), modified with 10 wt% Poly(ethylene glycol) 1500 as a plasticizer. The material was fabricated via solvent casting from a 15% (w/w) acetone solution at 65 ± 3 °C for 6 hours, followed by evaporation in an acetone-saturated atmosphere. Thermal analysis focused on the melting temperature of the polycaprolactone phase, measured by DSC under nitrogen at 10 °C/min during the second heating cycle.",
      "reasoning_analysis": "Increasing Factors: The processing history involving evaporation in an acetone-saturated atmosphere facilitates slower solvent removal kinetics, which promotes more orderly chain packing and potentially allows for the formation of thicker lamellae within the crystalline polycaprolactone phase, thereby driving the Tm higher. Decreasing Factors: The incorporation of Poly(ethylene glycol) 1500 acts as a plasticizer that increases free volume and thermodynamically depresses the melting temperature through dilution effects. Additionally, the high weight fraction of Cellulose acetate relative to the crystallizable component creates a confined environment that restricts crystal growth and reduces lamellar perfection, further lowering the Tm. Dominant Factor: The thermodynamic depression and physical confinement imposed by the substantial loading of Cellulose acetate and the plasticizer qualitatively outweigh the morphological benefits provided by the controlled solvent evaporation, resulting in a net reduction of the Tm relative to the neat crystalline polymer."
    }
  },
  {
    "doi": null,
    "title": "Material Properties",
    "year": 2005,
    "chemical_composition": {
      "repeat_unit_psmiles": null,
      "monomers": [
        {
          "name": "ε-caprolactone",
          "smiles": "O=C1CCCCCO1",
          "ratio_value": 20,
          "ratio_unit": "wt%"
        },
        {
          "name": "Cellulose acetate",
          "smiles": null,
          "ratio_value": 80,
          "ratio_unit": "wt%"
        }
      ],
      "additives": [],
      "is_homopolymer": false
    },
    "processing_history": "Solvent casting from 15% (w/w) acetone solution at 65 ± 3 °C for 6 h, evaporated in acetone-saturated atmosphere. Tm of CA phase measured by DSC (Netzsch DSC 204 TASC 414/3A) under N2 at 10 °C/min (2nd heating).",
    "hierarchical_structure": "Semicrystalline. Phase separation observed by SEM.",
    "properties": {
      "Tm": {
        "value": [
          226.2
        ],
        "unit": "°C"
      }
    },
    "analysis_with_hierarchical_structure": {
      "descriptive_text": "The sample is a semicrystalline binary system composed of 20 wt% ε-caprolactone and 80 wt% Cellulose acetate. It was fabricated via solvent casting from a 15% (w/w) acetone solution held at 65 ± 3 °C for 6 hours, followed by evaporation in an acetone-saturated atmosphere to control drying kinetics. Scanning electron microscopy confirms a phase-separated morphology, and the melting temperature of the Cellulose acetate phase was characterized by differential scanning calorimetry during the second heating cycle at 10 °C/min under a nitrogen atmosphere.",
      "reasoning_analysis": "Increasing Factors: The intrinsic rigidity of the Cellulose acetate backbone, derived from the glucopyranose ring structure, imposes significant energy barriers to chain mobility, establishing a high baseline melting temperature. Additionally, the processing history involving evaporation in an acetone-saturated atmosphere facilitates slower solvent removal, which promotes the formation of thicker and more perfect lamellar crystals within the Cellulose acetate phase, thereby elevating the observed Tm. Decreasing Factors: The presence of the ε-caprolactone component acts as a diluent within the bulk matrix; even with phase separation, any interfacial mixing or residual miscibility introduces thermodynamic impurities that disrupt the crystalline lattice stability according to Flory-Huggins theory, potentially depressing the Tm. Furthermore, if the solvent casting process retained trace amounts of acetone within the polymer matrix, these residual molecules could act as plasticizers, enhancing segmental mobility and lowering the melting point. Dominant Factor: The observed phase separation is the dominant factor governing the thermal behavior; by segregating the Cellulose acetate into distinct domains, the system minimizes the disruptive influence of the ε-caprolactone component on the CA crystalline lattice. Consequently, the intrinsic structural rigidity of the Cellulose acetate, supported by the crystallization-friendly processing history, qualitatively dominates over the dilution effects, preserving a Tm characteristic of the relatively pure CA phase."
    },
    "analysis_without_hierarchical_structure": {
