Repository: hhtrick/HHT-code

# HHT training framework

This directory contains model training, embedding precomputation, inference, article-level baselines and the curated datasets. All commands below assume that the working directory is `train_code/`.

## 3. Datasets and fixed partitions

Each main dataset is a JSON array at `dataset/{property}/{property}.json`. Entries contain source metadata, `chemical_composition`, `processing_history`, `hierarchical_structure`, `properties`, and two generated-analysis objects. Targets are stored as `properties[property]["value"]`; source metadata and target values are not predictive input fields.

| Property | Train | Validation | Test | Total |
|---|---:|---:|---:|---:|

File: train_code/dataset/Tm/Tm.json (part 197 of 200)
[
      "descriptive_text": "The material system comprises 20 wt% ε-caprolactone and 80 wt% Cellulose acetate. It was prepared via solvent casting from a 15% (w/w) acetone solution maintained at 65 ± 3 °C for 6 hours, followed by evaporation in an acetone-saturated atmosphere. The melting temperature of the Cellulose acetate phase was characterized using differential scanning calorimetry under a nitrogen atmosphere at a heating rate of 10 °C/min during the second heating cycle.",
      "reasoning_analysis": "Increasing Factors: The processing history involving evaporation in an acetone-saturated atmosphere facilitates slow solvent removal, providing sufficient time for polymer chain rearrangement and the formation of more thermodynamically stable and perfect Cellulose acetate crystals, which supports a higher observed melting temperature relative to rapidly quenched samples. Additionally, the high weight fraction of Cellulose acetate ensures it forms the continuous phase, minimizing severe confinement effects that could otherwise suppress melting behavior. Decreasing Factors: The incorporation of 20 wt% ε-caprolactone introduces a second component that acts as a diluent within the Cellulose acetate matrix. According to polymer solution thermodynamics, the presence of this second component reduces the chemical potential of the crystallizable Cellulose acetate chains, leading to a melting point depression relative to the pure homopolymer. Dominant Factor: The thermodynamic dilution effect arising from the binary blend composition is the dominant factor governing the Tm behavior. While the slow evaporation processing history optimizes crystal perfection, the intrinsic presence of the ε-caprolactone component fundamentally lowers the equilibrium melting temperature of the Cellulose acetate phase compared to its pure state."
    }
  },
  {
    "doi": "10.1016/j.tsep.2023.102066",
    "title": "Straightforward determination of equilibrium heat of fusion and interaction parameter for a Polymer-Diluent system",
    "year": 2023,
    "chemical_composition": {
      "repeat_unit_psmiles": "[*]c1sc(CCCCCC)cc1[*]",
      "monomers": [
        {
          "name": "3-hexylthiophene",
          "smiles": "CCCCCc1cscc1",
          "ratio_value": null,
          "ratio_unit": null
        }
      ],
      "additives": [
        {
          "name": "3-hexylthiophene",
          "type": "diluent",
          "amount_value": 0.19,
          "amount_unit": "volume fraction"
        }
      ],
      "is_homopolymer": true
    },
    "processing_history": "P3HT-3HT mixture. DSC measurement (Perkin-Elmer DSC4). Heated to 260 °C at 20 °C/min, held 1 min. Cooled at 1 °C/min. Melting scan at 20 °C/min under N2. Wet Melting Temperature (WMT).",
    "hierarchical_structure": "Semicrystalline. Melting temperature reduced with increasing diluent fraction.",
    "properties": {
      "Tm": {
        "value": [
          207.7
        ],
        "unit": "°C"
      }
    },
    "analysis_with_hierarchical_structure": {
      "descriptive_text": "The sample comprises a semicrystalline poly(3-hexylthiophene) homopolymer incorporating 3-hexylthiophene monomer as a diluent with a volume fraction of 0.19. Thermal characterization was performed using a Perkin-Elmer DSC4 under a nitrogen atmosphere, where the mixture was heated to 260 °C at 20 °C/min, held for 1 minute, and cooled at a controlled rate of 1 °C/min prior to the melting scan conducted at 20 °C/min. The resulting thermal behavior is recorded as the Wet Melting Temperature, with structural analysis indicating a correlation between melting temperature reduction and increasing diluent fraction.",
      "reasoning_analysis": "Increasing Factors: The conjugated backbone of the poly(3-hexylthiophene) chain promotes rigid rod-like behavior and pi-pi stacking, which stabilizes the crystalline lattice and inherently supports a higher melting temperature. Additionally, the processing history involves a slow cooling rate of 1 °C/min during crystallization, allowing for enhanced chain mobility and reorganization into thicker lamellae, which qualitatively increases the observed Tm according to the Thomson-Gibbs relationship. Decreasing Factors: The presence of 3-hexylthiophene monomer acting as a diluent at a 0.19 volume fraction introduces significant thermodynamic melting point depression. According to Flory-Huggins theory, the diluent lowers the chemical potential of the polymer in the melt state relative to the crystal, thereby reducing the equilibrium melting temperature. Furthermore, the diluent molecules may disrupt the interdigitation of the hexyl side chains and interfere with backbone packing, reducing crystalline perfection. Dominant Factor: The thermodynamic depression caused by the substantial volume fraction of the low-molecular-weight diluent is the dominant factor governing the Tm behavior. While the slow cooling rate favors crystalline order, the presence of the diluent fundamentally shifts the phase equilibrium, qualitatively driving the Wet Melting Temperature lower than that of the pristine polymer as explicitly noted in the hierarchical structure data."
    },
    "analysis_without_hierarchical_structure": {
      "descriptive_text": "The sample comprises a poly(3-hexylthiophene) homopolymer blended with 3-hexylthiophene monomer serving as a diluent at a volume fraction of 0.19. Thermal analysis was conducted using differential scanning calorimetry under a nitrogen atmosphere, wherein the mixture was heated to 260 °C at 20 °C/min and held for 1 minute to eliminate prior thermal history. The specimen was subsequently cooled at a rate of 1 °C/min before undergoing a final melting scan at 20 °C/min to characterize the wet melting temperature.",
      "reasoning_analysis": "Increasing Factors: The processing history specifies a slow cooling rate of 1 °C/min following the thermal erase at 260 °C, which facilitates extensive chain reorganization and the growth of thicker crystalline lamellae, thereby driving the observed Tm higher compared to rapidly quenched specimens. Decreasing Factors: The chemical composition includes a significant volume fraction of 3-hexylthiophene monomer acting as a diluent, which induces melting point depression by lowering the chemical potential of the melt phase according to Flory-Huggins solution theory. Additionally, the flexible hexyl side chains on the thiophene backbone introduce conformational entropy that limits crystal perfection relative to unsubstituted polythiophenes. Dominant Factor: The thermodynamic melting point depression caused by the high concentration of the 3-hexylthiophene diluent is the dominant factor, as the presence of the solvent molecules within the lattice interstices fundamentally destabilizes the crystalline phase more significantly than the slow cooling rate can stabilize it, resulting in a Wet Melting Temperature substantially lower than that of the dry homopolymer."
    }
  },
  {
    "doi": null,
    "title": "Enhancement in electrical and stability properties of amorphous polymer based nanocomposite electrolyte",
    "year": 2011,
    "chemical_composition": {
      "repeat_unit_psmiles": "[*]CC(C)(C(=O)OC)[*]",
      "monomers": [
        {
          "name": "Methyl methacrylate",
          "smiles": "CC(=C)C(=O)OC",
          "ratio_value": null,
          "ratio_unit": null
        }
      ],
      "additives": [
        {
          "name": "LiClO4",
          "type": "salt",
          "amount_value": null,
          "amount_unit": null
        },
        {
          "name": "n-CeO2",
          "type": "filler",
          "amount_value": 7.5,
          "amount_unit": "wt%"
        }
      ],
      "is_homopolymer": true
    },
    "processing_history": "Solution cast technique using acetonitrile solvent, stirred 8 h, dried under vacuum. Tm measured by DSC (Perkin Elmer Sapphire).",
    "hierarchical_structure": "Highly amorphous, 97.9% amorphous content.",
    "properties": {
      "Tm": {
        "value": [
          134
        ],
        "unit": "°C"
      }
    },
    "analysis_with_hierarchical_structure": {
      "descriptive_text": "The sample comprises a poly(methyl methacrylate) homopolymer matrix doped with lithium perchlorate salt and 7.5 wt% nanoceria filler. Preparation involved a solution cast technique using acetonitrile solvent with 8 hours of stirring, followed by vacuum drying. The resulting material exhibits a highly amorphous hierarchical structure with 97.9% amorphous content, and thermal analysis was conducted using differential scanning calorimetry on a Perkin Elmer Sapphire instrument.",
      "reasoning_analysis": "Increasing Factors: The incorporation of nanoceria filler can act as a heterogeneous nucleating agent, potentially promoting the formation of crystalline domains that might exhibit a defined melting temperature. Additionally, the ionic interactions introduced by the lithium perchlorate salt could restrict segmental chain mobility, theoretically stabilizing any ordered regions against thermal disruption. Decreasing Factors: The lithium perchlorate salt acts as an impurity within the polymer lattice, disrupting chain packing regularity and inducing melting point depression. The solution cast processing history often kinetically traps polymer chains in disordered configurations, limiting crystal growth and perfection. Furthermore, the reported 97.9% amorphous content indicates that any existing crystalline phases are scarce and likely possess small dimensions or high defect densities, which significantly lowers the observed melting temperature due to surface energy effects. Dominant Factor: The intrinsic tendency of the poly(methyl methacrylate) matrix to remain amorphous, compounded by the high measured amorphous content and the presence of packing-disrupting salt, is the dominant factor. These elements collectively prevent the formation of extensive crystalline lamellae, qualitatively dictating that the melting behavior is suppressed or non-existent compared to semi-crystalline polymers."
    },
    "analysis_without_hierarchical_structure": {
      "descriptive_text": "The sample comprises a poly(methyl methacrylate) homopolymer matrix composite containing lithium perchlorate salt and nano-ceria filler at a concentration of 7.5 wt%. Preparation involved a solution cast technique using acetonitrile as the solvent, where the mixture was stirred for 8 hours to ensure homogeneity before being dried under vacuum. Thermal analysis to determine the melting temperature was conducted using differential scanning calorimetry on a Perkin Elmer Sapphire system.",
      "reasoning_analysis": "Increasing Factors: The inclusion of 7.5 wt% n-CeO2 filler provides rigid surfaces that can act as heterogeneous nucleating agents, potentially facilitating local chain ordering and stabilizing crystalline domains which would support a higher Tm. Additionally, the vacuum drying step in the processing history effectively removes residual acetonitrile, preventing solvent molecules from acting as plasticizers that would otherwise increase free volume and depress the melting temperature. Decreasing Factors: The incorporation of LiClO4 salt introduces ionic species that coordinate with the carbonyl groups of the PMMA backbone, disrupting the structural regularity and packing efficiency required for crystallization, thereby driving the Tm down. Furthermore, the solution cast technique involves rapid solvent removal which can kinetically trap the polymer chains in a disordered amorphous state, limiting the development of large, perfect crystals that would exhibit a higher Tm. Dominant Factor: The dominant factor governing the thermal behavior is the disruption of chain packing efficiency caused by the LiClO4 salt complexation. While the nano-filler offers nucleation sites, the strong ion-dipole interactions between the perchlorate ions and the polymer matrix fundamentally interfere with the lattice formation necessary for melting transitions, qualitatively driving the Tm lower relative to a pristine, unmodified semi-crystalline system."
    }
  },
  {
    "doi": "10.1016/j.tsep.2023.102066",
    "title": "Straightforward determination of equilibrium heat of fusion and interaction parameter for a Polymer-Diluent system",
    "year": 2023,
    "chemical_composition": {
      "repeat_unit_psmiles": "[*]c1sc(CCCCCC)cc1[*]",
      "monomers": [
        {
          "name": "3-hexylthiophene",
          "smiles": "CCCCCc1cscc1",
          "ratio_value": null,
          "ratio_unit": null
        }
      ],
      "additives": [],
      "is_homopolymer": true
    },
    "processing_history": "P3HT purchased from Merck. DSC measurement (Perkin-Elmer DSC4). Heated to 260 °C at 20 °C/min, held 1 min. Cooled at 30 °C/min. Melting scan at 20 °C/min under N2. Normal Melting Temperature (NMT) of pure P3HT.",
    "hierarchical_structure": "Semicrystalline.",
    "properties": {
      "Tm": {
        "value": [
          234.7
        ],
        "unit": "°C"
      }
    },
    "analysis_with_hierarchical_structure": {
      "descriptive_text": "The investigated material is a semicrystalline poly(3-hexylthiophene) (P3HT) homopolymer commercially sourced from Merck. Thermal analysis was conducted using a Perkin-Elmer DSC4 instrument under a nitrogen atmosphere to establish the normal melting temperature. The specific thermal protocol entailed heating the sample to 260 °C at 20 °C/min, maintaining this temperature for 1 minute to erase prior thermal history, followed by controlled cooling at 30 °C/min, and concluding with a melting scan performed at 20 °C/min.",
      "reasoning_analysis": "Increasing Factors: The rigid conjugated thiophene backbone restricts chain conformational entropy, requiring significant thermal energy to disrupt the ordered state. Furthermore, the semicrystalline hierarchical structure indicates effective intermolecular pi-pi stacking and interdigitation of the hexyl side chains, which stabilizes the crystal lattice and drives the Tm upward. Decreasing Factors: The presence of flexible hexyl alkyl side chains introduces conformational freedom compared to an unsubstituted polythiophene backbone, which inherently lowers the melting point relative to the rigid core alone. Additionally, the processing history specifies a cooling rate of 30 °C/min following the thermal erase; this relatively rapid cooling kinetically limits the time available for chain reorganization into thick, perfect lamellae, resulting in thinner crystals that melt at lower temperatures according to the Gibbs-Thomson effect. Dominant Factor: While the rapid cooling rate imposes kinetic limitations on crystal perfection, the intrinsic molecular architecture comprising the conjugated backbone and regioregular side chains is the dominant factor that enables the formation of the semicrystalline morphology necessary for a distinct melting transition, fundamentally establishing the high-temperature thermal stability range of the material."
    },
    "analysis_without_hierarchical_structure": {
      "descriptive_text": "The sample consists of a poly(3-hexylthiophene) homopolymer commercially obtained from Merck. The material was subjected to a thermal protocol involving heating to 260 °C at 20 °C/min, holding for 1 minute, and cooling at 30 °C/min, followed by a melting scan at 20 °C/min under a nitrogen atmosphere to determine the normal melting temperature of the pure polymer.",
      "reasoning_analysis": "Increasing Factors: The rigid conjugated thiophene backbone restricts chain mobility and facilitates strong interchain pi-pi stacking interactions, which significantly stabilizes the crystalline phase and drives the Tm upward. Additionally, the thermal history involving melting and subsequent recrystallization allows for the reformation of ordered lamellar structures, ensuring the measured Tm reflects the stability of these regenerated crystals. Decreasing Factors: The presence of flexible aliphatic hexyl side chains increases the free volume and entropy of the melt state relative to unsubstituted polythiophene, which thermodynamically depresses the Tm. Furthermore, the relatively rapid cooling rate of 30 °C/min during the thermal treatment may limit the time available for perfect crystal growth, potentially resulting in thinner lamellae that melt at lower temperatures compared to slowly cooled samples. Dominant Factor: The dominant factor is the intrinsic structural rigidity of the conjugated backbone coupled with the strong intermolecular pi-pi stacking interactions. While the side chains introduce flexibility and the cooling rate influences crystal perfection, the fundamental stability provided by the aromatic backbone structure dictates the high-temperature melting transition characteristic of semi-crystalline conjugated polymers."
    }
  },
  {
    "doi": null,
    "title": "Material Properties",
    "year": 2005,
    "chemical_composition": {
      "repeat_unit_psmiles": null,
      "monomers": [
        {
          "name": "ε-caprolactone",
          "smiles": "O=C1CCCCCO1",
          "ratio_value": 40,
          "ratio_unit": "wt%"
        },
        {
          "name": "Cellulose acetate",
          "smiles": null,
          "ratio_value": 60,
          "ratio_unit": "wt%"
        }
      ],
      "additives": [
        {
          "name": "Poly(ethylene glycol) 400",
          "type": "plasticizer",
          "amount_value": 10,
          "amount_unit": "wt%"
        }
      ],
      "is_homopolymer": false
    },
    "processing_history": "Solvent casting from 15% (w/w) acetone solution at 65 ± 3 °C for 6 h, evaporated in acetone-saturated atmosphere. Tm of PCL phase measured by DSC (Netzsch DSC 204 TASC 414/3A) under N2 at 10 °C/min (2nd heating).",
    "hierarchical_structure": "Semicrystalline. Phase separation observed by SEM.",
    "properties": {
      "Tm": {
        "value": [
          62.6
        ],
        "unit": "°C"
      }
    },
    "analysis_with_hierarchical_structure": {
      "descriptive_text": "The material is a semicrystalline blend composed of 40 wt% poly(ε-caprolactone) and 60 wt% cellulose acetate, incorporating 10 wt% poly(ethylene glycol) 400 as a plasticizer. The sample was prepared via solvent casting from a 15% (w/w) acetone solution at 65 ± 3 °C for 6 hours, followed by evaporation in an acetone-saturated atmosphere. Morphological characterization by scanning electron microscopy indicated phase separation within the structure. The melting temperature of the poly(ε-caprolactone) phase was determined using differential scanning calorimetry under a nitrogen atmosphere at a heating rate of 10 °C/min during the second heating cycle.",
      "reasoning_analysis": "Increasing Factors: The processing history involving evaporation in an acetone-saturated atmosphere facilitates slow solvent removal, which promotes polymer chain relaxation and enhances the formation of thicker, more perfect lamellae within the poly(ε-caprolactone) domains, thereby driving the Tm upward. Additionally, the observed phase separation suggests limited miscibility between the poly(ε-caprolactone) and cellulose acetate phases, which minimizes the thermodynamic dilution effect that typically depresses the melting point in fully miscible blends. Decreasing Factors: The addition of 10 wt% poly(ethylene glycol) 400 introduces a low-molecular-weight oligomer that acts as a plasticizer and thermodynamic diluent within the crystallizable phase. According to Flory-Huggins theory, the presence of such miscible low-molecular-weight species reduces the chemical potential of the polymer melt, leading to a depression of the equilibrium melting temperature. Furthermore, the confinement of poly(ε-caprolactone) domains within the majority cellulose acetate matrix may restrict spherulitic growth, potentially limiting crystal size. Dominant Factor: Although the slow evaporation kinetics favor improved crystallinity, the thermodynamic influence of the poly(ethylene glycol) 400 plasticizer is the dominant factor. The significant concentration of a low-molecular-weight diluent miscible with the poly(ε-caprolactone) phase typically induces a substantial melting point depression that outweighs the kinetic benefits of the solvent casting process on the final observed Tm."
    },
    "analysis_without_hierarchical_structure": {
      "descriptive_text": "The sample comprises a blend system containing 40 wt% poly(ε-caprolactone) derived from ε-caprolactone and 60 wt% cellulose acetate, modified with 10 wt% poly(ethylene glycol) 400 as a plasticizer. The material was prepared via solvent casting from a 15% (w/w) acetone solution maintained at 65 ± 3 °C for 6 hours, followed by evaporation in an acetone-saturated atmosphere. The melting temperature of the poly(ε-caprolactone) phase was characterized by differential scanning calorimetry under nitrogen at a heating rate of 10 °C/min during the second heating cycle.",
      "reasoning_analysis": "Increasing Factors: The processing history involves evaporation in an acetone-saturated atmosphere, which slows the solvent removal rate and allows for enhanced polymer chain relaxation and reorganization during solidification. This kinetic control favors the development of thicker lamellar crystals within the poly(ε-caprolactone) phase, which inherently elevates the observed melting temperature. Additionally, casting at 65 °C ensures the complete melting of PCL crystals prior to film formation, erasing previous thermal history. Decreasing Factors: The chemical composition includes a significant proportion of cellulose acetate and the addition of poly(ethylene glycol) 400, both of which act as diluents within the poly(ε-caprolactone) matrix. According to thermodynamic principles, the presence of these components reduces the chemical potential of the polymer in the melt, leading to a depression of the equilibrium melting temperature. Furthermore, potential intermolecular interactions between the blend components may disrupt the regularity of chain folding, reducing crystal perfection. Dominant Factor: The thermodynamic dilution effect resulting from the multi-component composition, specifically the high loading of cellulose acetate and the explicit plasticizer, qualitatively dominates the melting behavior. While the slow evaporation kinetics may improve crystal morphology, the reduction in chemical potential imposed by the blend matrix and plasticizer inherently drives the melting temperature lower relative to a neat poly(ε-caprolactone) system."
    }
  },
  {
    "doi": null,
    "title": "Material Properties",
    "year": 2005,
    "chemical_composition": {
      "repeat_unit_psmiles": null,
      "monomers": [
        {
          "name": "ε-caprolactone",
          "smiles": "O=C1CCCCCO1",
          "ratio_value": 20,
          "ratio_unit": "wt%"
        },
        {
          "name": "Cellulose acetate",
          "smiles": null,
          "ratio_value": 80,
          "ratio_unit": "wt%"
        }
      ],
      "additives": [
        {
          "name": "Poly(ethylene glycol) 1500",
          "type": "plasticizer",
          "amount_value": 10,
          "amount_unit": "wt%"
        }
      ],
      "is_homopolymer": false
    },
    "processing_history": "Solvent casting from 15% (w/w) acetone solution at 65 ± 3 °C for 6 h, evaporated in acetone-saturated atmosphere. Tm of PCL phase measured by DSC (Netzsch DSC 204 TASC 414/3A) under N2 at 10 °C/min (2nd heating).",
    "hierarchical_structure": "Semicrystalline. Phase separation observed by SEM.",
    "properties": {
      "Tm": {
        "value": [
          62.3
        ],
        "unit": "°C"
      }
    },
    "analysis_with_hierarchical_structure": {
      "descriptive_text": "The sample comprises a semicrystalline blend system consisting of 20 wt% ε-caprolactone-derived component and 80 wt% cellulose acetate, supplemented with 10 wt% poly(ethylene glycol) 1500 serving as a plasticizer. The material was fabricated via solvent casting from a 15% (w/w) acetone solution maintained at 65 ± 3 °C for 6 hours, followed by evaporation in an acetone-saturated atmosphere to control film formation. Microstructural analysis indicates phase separation within the matrix, and the melting temperature of the polycaprolactone phase was characterized using differential scanning calorimetry during the second heating cycle at 10 °C/min under a nitrogen atmosphere.",
      "reasoning_analysis": "Increasing Factors: The observed phase separation allows the polycaprolactone domains to crystallize with reduced interference from the cellulose acetate chains, preserving lamellar thickness relative to a fully miscible blend system. Additionally, the solvent casting process involving evaporation in an acetone-saturated atmosphere facilitates slower solvent removal, which may promote better chain organization during the initial film formation. Decreasing Factors: The substantial presence of cellulose acetate and poly(ethylene glycol) acts as a diluent within the system, leading to thermodynamic melting point depression due to the reduced chemical potential of the crystallizable component. Furthermore, the low molecular weight plasticizer may reside within interlamellar regions or act as an impurity within the crystal lattice, disrupting crystal perfection and reducing the energy required for melting. Dominant Factor: The dilution effect imposed by the high weight fraction of cellulose acetate and the plasticizer qualitatively dominates the thermal behavior, as the thermodynamic penalty associated with crystallizing a minority component within a multicomponent matrix results in a net depression of the Tm relative to neat polycaprolactone despite the mitigating effects of phase separation."
    },
    "analysis_without_hierarchical_structure": {
      "descriptive_text": "The sample is a blend system composed of poly(ε-caprolactone) (PCL) and cellulose acetate with contents of 20 wt% and 80 wt%, respectively, supplemented with 10 wt% poly(ethylene glycol) 1500 acting as a plasticizer. The material was prepared via solvent casting from a 15% (w/w) acetone solution maintained at 65 ± 3 °C for 6 hours, followed by evaporation in an acetone-saturated atmosphere. The melting temperature of the PCL phase was characterized using differential scanning calorimetry under a nitrogen atmosphere at a heating rate of 10 °C/min during the second heating cycle.",
      "reasoning_analysis": "Increasing Factors: The processing history involves evaporation in an acetone-saturated atmosphere, which slows the solvent removal rate and facilitates enhanced polymer chain relaxation and reorganization. This kinetic condition promotes the formation of thicker and more thermally stable PCL lamellae, intrinsically driving the Tm upward relative to rapidly quenched samples. Decreasing Factors: The incorporation of poly(ethylene glycol) 1500 acts as a plasticizer that increases free volume and induces thermodynamic melting point depression through dilution effects within the crystalline phase. Additionally, the high concentration of cellulose acetate (80 wt%) relative to the PCL component (20 wt%) creates a dilution effect and potential confinement that restricts the growth of large PCL crystals, further depressing the Tm. Dominant Factor: Although the slow evaporation kinetics favor the development of more perfect crystals, the thermodynamic depression exerted by the explicit addition of the low molecular weight plasticizer and the significant dilution by the cellulose acetate matrix qualitatively dominates the thermal behavior, leading to a net reduction in Tm compared to neat PCL."
    }
  },
  {
    "doi": "10.1038/s41428-024-00946-1",
    "title": "Role of flexible spacers in achieving photoinduced phase transitions of azobenzene-based liquid-crystalline polymers at room temperature",
    "year": 2024,
    "chemical_composition": {
      "repeat_unit_psmiles": null,
      "monomers": [
        {
          "name": "Diacrylate-terminated azobenzene",
          "smiles": null,
          "ratio_value": 50,
          "ratio_unit": "mol%"
        },
        {
          "name": "Dithiol-functionalized poly(ethylene glycol)",
          "smiles": null,
          "ratio_value": 50,
          "ratio_unit": "mol%"
        }
      ],
      "additives": [],
      "is_homopolymer": false
    },
    "processing_history": "Synthesized via thiol-Michael addition in chloroform at 50 °C for 24 h with triethylamine catalyst (1:1:1 molar ratio). Purified by precipitation in cold methanol and Soxhlet extraction. Irradiated with UV light to induce cis-isomerization. Tm measured by DSC (Fig. S8).",
    "hierarchical_structure": "Cis-isomeric state of PEG-Azo. Crystallization of cis-Azo molecules.",
    "properties": {
      "Tm": {
        "value": [
          38.5
        ],
        "unit": "°C"
      }
    },
    "analysis_with_hierarchical_structure": {
      "descriptive_text": "This polymer sample comprises a network formed via thiol-Michael addition between diacrylate-terminated azobenzene and dithiol-functionalized poly(ethylene glycol) in equimolar proportions. Synthesis was conducted in chloroform with a triethylamine catalyst at 50 °C for 24 hours, followed by purification via precipitation in cold methanol and Soxhlet extraction. Subsequent UV irradiation induced cis-isomerization of the azobenzene moieties. The material exhibits a hierarchical structure defined by the cis-isomeric state of the PEG-Azo system, specifically featuring crystallization of the cis-azobenzene molecules, and was characterized by differential scanning calorimetry to determine the melting temperature.",
      "reasoning_analysis": "Increasing Factors: The purification protocol involving precipitation and Soxhlet extraction effectively removes residual solvents and unreacted species, preventing plasticization effects that would otherwise depress the melting temperature. Furthermore, the explicit crystallization of cis-azobenzene molecules within the hierarchical structure indicates the formation of ordered domains with defined lattice energy, necessitating thermal input to disrupt the solid-state order. Decreasing Factors: The UV-induced cis-isomerization imposes a bent molecular geometry on the azobenzene units compared to the planar trans-isomer, reducing packing efficiency and cohesive energy density within the crystal lattice. Additionally, the crosslinked network architecture resulting from the thiol-Michael addition restricts chain reorganization required for perfect crystallite growth, and the flexible poly(ethylene glycol) segments contribute to a higher entropy of fusion, both of which qualitatively lower the melting temperature. Dominant Factor: The geometric configuration of the azobenzene units qualitatively dominates the thermal behavior. While the existence of crystalline domains permits a melting transition, the inherent steric inefficiency and reduced stability of the cis-isomer relative to the trans-form fundamentally suppress the lattice energy, establishing a melting temperature lower than that of the corresponding trans-isomeric or linear analog systems."
    },
    "analysis_without_hierarchical_structure": {
      "descriptive_text": "The polymer sample consists of a copolymer network synthesized from equimolar amounts of diacrylate-terminated azobenzene and dithiol-functionalized poly(ethylene glycol). The material was prepared via thiol-Michael addition polymerization in chloroform at 50 °C for 24 hours using triethylamine as a catalyst. Following synthesis, the polymer was purified through precipitation in cold methanol and Soxhlet extraction to remove residual solvents and catalysts. Subsequently, the sample was subjected to UV irradiation to induce cis-isomerization of the azobenzene moieties prior to the measurement of the melting temperature by differential scanning calorimetry.",
      "reasoning_analysis": "Increasing Factors: The incorporation of rigid azobenzene units into the polymer backbone introduces aromatic stiffness and potential for pi-pi stacking interactions, which inherently increases the enthalpy of fusion required for melting. Furthermore, the poly(ethylene glycol) segments are known to be crystallizable, and the crosslinked network structure formed by the thiol-Michael addition restricts chain mobility, both contributing to a higher thermal stability and potential elevation of Tm. Decreasing Factors: The flexible ether linkages within the PEG segments introduce conformational freedom that lowers the melting point relative to fully rigid aromatic polymers. Crucially, the processing history involves UV irradiation to induce cis-isomerization; this geometric transformation from planar trans to bent cis configurations disrupts the regularity of the chain packing and reduces crystallinity, which acts as a significant depressant on the melting temperature. Dominant Factor: While the aromatic rigidity and network crosslinking provide a structural basis for thermal resistance, the UV-induced cis-isomerization is the dominant factor. The disruption of crystalline lattice order caused by the non-planar cis-azobenzene isomers qualitatively overrides the stiffening effects of the aromatic components, resulting in a suppressed Tm relative to the trans-isomerized counterpart."
    }
  },
  {
    "doi": null,
    "title": "Thermal conductivity behaviour of polymers around glass transition and crystalline melting temperatures",
    "year": 2013,
    "chemical_composition": {
      "repeat_unit_psmiles": "*CC(F)(F)*",
      "monomers": [
        {
          "name": "Vinylidene fluoride",
          "smiles": "C=C(F)F",
          "ratio_value": null,
          "ratio_unit": null
        }
      ],
      "additives": [],
      "is_homopolymer": true
    },
    "processing_history": "Commercial resin Atochem F4000HD. Tm determined by DSC according to ASTM D3418 with a heating rate of 10 °C/min.",
    "hierarchical_structure": "Semicrystalline, crystallinity 49%.",
    "properties": {
      "Tm": {
        "value": [
          169
        ],
        "unit": "°C"
      }
    },
    "analysis_with_hierarchical_structure": {
      "descriptive_text": "The material under investigation is a polyvinylidene fluoride (PVDF) homopolymer, specifically the commercial resin Atochem F4000HD. Hierarchical structural analysis indicates a semicrystalline morphology exhibiting 49% crystallinity. Thermal characterization was performed via differential scanning calorimetry (DSC) following ASTM D3418 protocols with a heating rate of 10 °C/min to determine the melting temperature.",
      "reasoning_analysis": "Increasing Factors: The presence of highly electronegative fluorine atoms along the polymer backbone generates strong dipole-dipole interactions between chains, significantly increasing the lattice energy required for melting. Additionally, the homopolymer nature ensures high chain regularity, facilitating efficient packing into a semicrystalline lattice with 49% crystallinity, which stabilizes the crystalline phase against thermal disruption. Decreasing Factors: While no plasticizing additives are present to depress the Tm, the commercial nature of the Atochem F4000HD resin implies a polydisperse molecular weight distribution and potential structural defects or head-to-head arrangements that disrupt crystal perfection compared to a monodisperse ideal, potentially limiting the maximum achievable Tm. Furthermore, PVDF is known to exhibit polymorphism; if the processing history favored a metastable crystalline phase over the thermodynamically stable alpha-phase, the observed Tm could be lower than the equilibrium melting point. Dominant Factor: The strong interchain dipolar forces inherent to the C-F bonds coupled with the substantial degree of crystallinity qualitatively dominate the thermal behavior, establishing a robust Tm characteristic of semicrystalline fluoropolymers, outweighing the minor depressive effects of commercial-grade polydispersity."
    },
    "analysis_without_hierarchical_structure": {
      "descriptive_text": "The sample consists of a poly(vinylidene fluoride) homopolymer, specifically identified as the commercial resin Atochem F4000HD. The formulation is pristine, containing no added plasticizers, fillers, or other additives. Thermal characterization was performed to determine the melting temperature via differential scanning calorimetry following the ASTM D3418 protocol, employing a constant heating rate of 10 °C/min.",
      "reasoning_analysis": "Increasing Factors: The presence of highly electronegative fluorine atoms within the vinylidene fluoride repeat units creates strong intermolecular dipole-dipole interactions, significantly increasing the cohesive energy density and requiring more thermal energy to disrupt the crystalline lattice. Furthermore, the homopolymer architecture ensures high chain regularity, facilitating efficient packing and the formation of stable crystalline domains. Decreasing Factors: The processing history indicates a commercial resin state without explicit mention of post-synthesis thermal annealing; consequently, the crystalline lamellae may possess finite thickness and imperfections derived from standard industrial cooling rates, which theoretically depresses the melting point relative to an equilibrium infinite crystal according to the Gibbs-Thomson effect. Additionally, the absence of nucleating agents means crystal growth kinetics were not artificially enhanced to maximize perfection. Dominant Factor: The strong electrostatic interactions inherent to the fluorinated backbone qualitatively dominate the thermal behavior, establishing a robust baseline melting temperature that is primarily dictated by the chemical composition rather than the specific thermal history of the commercial resin or the standard DSC measurement protocol."
    }
  },
  {
    "doi": "10.1021/acs.macromol.5c00937",
    "title": "Exceptionally High Melting Temperature of Polymer Crystal with Fully Extended Chains Prepared via Topochemical Polymerization and Its Analysis Based on Nonlinear Modified Hoffman−Weeks Approach",
    "year": 2025,
    "chemical_composition": {
      "repeat_unit_psmiles": "[*]C(C(=O)OCc1cc(OC)ccc1)C=CC(C(=O)OCc2cc(OC)ccc2)C[*]",
      "monomers": [
        {
          "name": "Bis(3-Methoxybenzyl) (trans,trans)-Muconate",
          "smiles": "COc1cc(COC(=O)/C=C/C=C/C(=O)OCc2cc(OC)ccc2)ccc1",
          "ratio_value": null,
          "ratio_unit": null
        }
      ],
      "additives": [],
      "is_homopolymer": true
    },
    "processing_history": "Topochemical polymerization of monomer crystals via UV irradiation for 8 h (optical filter cutoff ~350 nm). Tm measured by DSC (TA Instruments DSC-250) at 10 °C/min heating rate (1st heating).",
    "hierarchical_structure": "Polymer crystals with fully extended chains, no lamellar structure. Crystal size on the order of a few hundred micrometers.",
    "properties": {
      "Tm": {
        "value": [
          217
        ],
        "unit": "°C"
      }
    },
    "analysis_with_hierarchical_structure": {
      "descriptive_text": "The sample is a homopolymer derived from the topochemical polymerization of Bis(3-Methoxybenzyl) (trans,trans)-Muconate monomer crystals. Synthesis was achieved through UV irradiation for 8 hours using an optical filter with a cutoff around 350 nm, yielding polymer crystals characterized by fully extended chains and a distinct absence of lamellar structure, with domain sizes on the order of several hundred micrometers. The melting temperature was characterized by differential scanning calorimetry at a heating rate of 10 °C/min during the first heating cycle.",
