Repository: hhtrick/HHT-code

# HHT training framework

This directory contains model training, embedding precomputation, inference, article-level baselines and the curated datasets. All commands below assume that the working directory is `train_code/`.

## 3. Datasets and fixed partitions

Each main dataset is a JSON array at `dataset/{property}/{property}.json`. Entries contain source metadata, `chemical_composition`, `processing_history`, `hierarchical_structure`, `properties`, and two generated-analysis objects. Targets are stored as `properties[property]["value"]`; source metadata and target values are not predictive input fields.

| Property | Train | Validation | Test | Total |
|---|---:|---:|---:|---:|

File: train_code/dataset/Tm/Tm.json (part 199 of 200)
[
    "processing_history": "Synthesized via solution polycondensation in 1,2-dichlorobenzene/1,2,4-trichlorobenzene (1:1 v/v) at 194 °C for 24 h under N2. Precipitated in acetone, washed with acetone, deionized water, and methanol. Dried at 120 °C for 48 h. Annealed at 160 °C for 24 h and 180 °C for 12 h under vacuum. Tm measured by DSC (Perkin-Elmer) under N2 at heating rates of 10, 20, 40, and 60 °C/min.",
    "hierarchical_structure": "Nematic liquid crystalline texture observed by polarized light microscopy; two-dimensional order by XRD.",
    "properties": {
      "Tm": {
        "value": [
          265
        ],
        "unit": "°C"
      }
    },
    "analysis_with_hierarchical_structure": {
      "descriptive_text": "The sample constitutes a copolyester synthesized via solution polycondensation of 2-methylhydroquinone, 1,4-cyclohexanedimethanol, and terephthaloyl chloride in a 3:2:5 molar ratio. Polymerization occurred in a 1:1 v/v solvent mixture of 1,2-dichlorobenzene and 1,2,4-trichlorobenzene at 194 °C for 24 hours under nitrogen, followed by precipitation in acetone and washing with acetone, deionized water, and methanol. The material was dried at 120 °C for 48 hours and subjected to a sequential annealing process at 160 °C for 24 hours and 180 °C for 12 hours under vacuum. Structural analysis identified a nematic liquid crystalline texture via polarized light microscopy and confirmed two-dimensional order through X-ray diffraction, with thermal properties characterized by DSC under nitrogen at heating rates ranging from 10 to 60 °C/min.",
      "reasoning_analysis": "Increasing Factors: The incorporation of rigid aromatic units, specifically terephthaloyl chloride and 2-methylhydroquinone, significantly restricts backbone flexibility, inherently elevating the energy required for lattice disruption. The observed nematic liquid crystalline texture indicates a high degree of molecular orientation and packing efficiency, which typically correlates with higher melting transitions. Furthermore, the extensive thermal annealing history at 160 °C and 180 °C promotes crystal perfection and the stabilization of higher-melting crystalline forms, thereby increasing the observed Tm. Decreasing Factors: The inclusion of 1,4-cyclohexanedimethanol introduces cycloaliphatic flexibility into the backbone compared to fully aromatic diols, which reduces chain stiffness and lowers the Tm relative to wholly aromatic polyesters. Additionally, the methyl substituent on the hydroquinone ring may introduce steric hindrance that disrupts perfect symmetry and packing efficiency compared to unsubstituted analogs. The copolymer nature itself introduces sequence disorder that generally depresses the melting point compared to the corresponding homopolymers. Dominant Factor: The dominant influence on the Tm is the formation of the rigid, nematic liquid crystalline phase driven by the high aromatic content, which establishes a high thermal stability baseline. This intrinsic rigidity, combined with the structural perfection achieved through the specific multi-step annealing processing history, outweighs the melting point depression caused by the flexible cycloaliphatic links and copolymer disorder."
    },
    "analysis_without_hierarchical_structure": {
      "descriptive_text": "The polymer sample is a copolymer synthesized from 2-methylhydroquinone, 1,4-cyclohexanedimethanol, and terephthaloyl chloride in a molar ratio of 3:2:5, respectively. The material was prepared via solution polycondensation in a 1:1 v/v mixture of 1,2-dichlorobenzene and 1,2,4-trichlorobenzene at 194 °C for 24 hours under a nitrogen atmosphere. Following synthesis, the polymer was precipitated in acetone, thoroughly washed with acetone, deionized water, and methanol, and subsequently dried at 120 °C for 48 hours. To enhance structural ordering, the sample underwent a multi-step annealing process at 160 °C for 24 hours and 180 °C for 12 hours under vacuum prior to characterization. The melting temperature was determined using differential scanning calorimetry under nitrogen flow at heating rates ranging from 10 to 60 °C/min.",
      "reasoning_analysis": "Increasing Factors: The incorporation of rigid aromatic units, specifically terephthaloyl chloride and 2-methylhydroquinone, imparts significant backbone stiffness and facilitates pi-pi stacking interactions, which intrinsically drive the melting temperature higher. Additionally, the prolonged solution polycondensation promotes high molecular weight, and the specific multi-step annealing history allows for crystal perfection and lamellar thickening, further elevating the observed Tm. Decreasing Factors: The terpolymer composition introduces structural irregularity and entropy into the crystal lattice, as the presence of three distinct monomeric units disrupts chain packing efficiency compared to a homopolymer. Furthermore, the methyl substituent on the hydroquinone ring introduces steric hindrance and asymmetry, while the 1,4-cyclohexanedimethanol units introduce aliphatic flexibility and potential cis/trans isomerism, both of which act to depress the melting temperature. Dominant Factor: While the rigid aromatic backbone establishes a high theoretical thermal stability, the extensive thermal annealing history is the dominant factor governing the final observed Tm behavior; this processing step is critical for overcoming the kinetic barriers to crystallization imposed by the compositional disorder, thereby enabling the formation of stable crystals necessary to manifest a distinct melting transition."
    }
  },
  {
    "doi": null,
    "title": "Thermal conductivity behaviour of polymers around glass transition and crystalline melting temperatures",
    "year": 2013,
    "chemical_composition": {
      "repeat_unit_psmiles": "*CC(C)*",
      "monomers": [
        {
          "name": "Propylene",
          "smiles": "C=CC",
          "ratio_value": null,
          "ratio_unit": null
        }
      ],
      "additives": [],
      "is_homopolymer": true
    },
    "processing_history": "Commercial resin Braskem H503. Tm determined by DSC according to ASTM D3418 with a heating rate of 10 °C/min.",
    "hierarchical_structure": "Semicrystalline, crystallinity 38%.",
    "properties": {
      "Tm": {
        "value": [
          163
        ],
        "unit": "°C"
      }
    },
    "analysis_with_hierarchical_structure": {
      "descriptive_text": "The investigated material is a commercial polypropylene homopolymer resin, designated as Braskem H503, exhibiting a semicrystalline morphology with a measured crystallinity of 38%. The sample was characterized via differential scanning calorimetry (DSC) following ASTM D3418 standards, employing a heating rate of 10 °C/min to determine the melting temperature.",
      "reasoning_analysis": "Increasing Factors: The homopolymer composition consisting solely of propylene units ensures chemical regularity along the backbone, which facilitates efficient chain packing and the formation of stable crystalline lamellae. Additionally, the commercial nature of the resin implies a high degree of stereoregularity (isotacticity), allowing the chains to adopt the helical conformation necessary for crystallization, thereby maximizing lattice energy and driving the Tm upward. Decreasing Factors: The moderate crystallinity of 38% indicates a significant amorphous fraction and suggests a distribution of lamellar thicknesses, where thinner crystals melt at lower temperatures due to surface free energy effects described by the Gibbs-Thomson equation. Furthermore, commercial polymerization processes may introduce minor stereo-defects or regio-errors that disrupt crystal perfection, qualitatively depressing the melting point relative to a theoretically perfect crystal. Dominant Factor: The intrinsic stereoregularity of the polypropylene backbone is the dominant factor, as it enables the formation of the crystalline phase necessary for a distinct melting transition. While lamellar thickness and defects modulate the specific value, the thermodynamic stability of the isotactic helical conformation establishes the fundamental thermal resistance of the material."
    },
    "analysis_without_hierarchical_structure": {
      "descriptive_text": "The sample consists of a polypropylene homopolymer identified as the commercial resin Braskem H503. Thermal characterization was conducted to determine the melting temperature using differential scanning calorimetry (DSC) following the ASTM D3418 standard protocol with a heating rate of 10 °C/min.",
      "reasoning_analysis": "Increasing Factors: The homopolymer architecture ensures chemical regularity along the backbone, facilitating efficient chain packing into lamellar crystals. The presence of methyl side groups on every repeat unit introduces steric hindrance that stiffens the polymer chain relative to linear polyethylene, necessitating higher thermal energy to disrupt the crystalline lattice. Additionally, the absence of exogenous plasticizers or low-molecular-weight additives preserves the intrinsic cohesive energy density of the matrix. Decreasing Factors: As a commercial resin, the material may contain minor stereoirregularities or regioerrors inherent to industrial catalytic processes, which act as defects within the crystal lattice and can depress the equilibrium melting temperature. Furthermore, the lack of specified thermal annealing in the processing history suggests the crystals may not have reached maximum perfection or thickness, potentially resulting in an observed Tm slightly lower than the theoretical equilibrium value. Dominant Factor: The dominant factor is the intrinsic stereoregularity of the isotactic polypropylene homopolymer backbone. While commercial defects exist, the high degree of tacticity required for this resin grade establishes a robust crystalline phase governed by the helical conformation of the chains, overriding minor processing-induced imperfections in determining the fundamental melting behavior."
    }
  },
  {
    "doi": null,
    "title": "Enhancement in electrical and stability properties of amorphous polymer based nanocomposite electrolyte",
    "year": 2011,
    "chemical_composition": {
      "repeat_unit_psmiles": "[*]CC(C)(C(=O)OC)[*]",
      "monomers": [
        {
          "name": "Methyl methacrylate",
          "smiles": "CC(=C)C(=O)OC",
          "ratio_value": null,
          "ratio_unit": null
        }
      ],
      "additives": [
        {
          "name": "LiClO4",
          "type": "salt",
          "amount_value": null,
          "amount_unit": null
        },
        {
          "name": "n-CeO2",
          "type": "filler",
          "amount_value": 1,
          "amount_unit": "wt%"
        }
      ],
      "is_homopolymer": true
    },
    "processing_history": "Solution cast technique using acetonitrile solvent, stirred 8 h, dried under vacuum. Tm measured by DSC (Perkin Elmer Sapphire).",
    "hierarchical_structure": "Highly amorphous, 98.4% amorphous content.",
    "properties": {
      "Tm": {
        "value": [
          130
        ],
        "unit": "°C"
      }
    },
    "analysis_with_hierarchical_structure": {
      "descriptive_text": "The sample comprises a poly(methyl methacrylate) homopolymer matrix compounded with lithium perchlorate salt and 1 wt% nanoceria (n-CeO2) filler. Fabrication was achieved through a solution cast technique using acetonitrile solvent, involving 8 hours of stirring followed by vacuum drying. The resulting material possesses a highly amorphous hierarchical structure with 98.4% amorphous content, and its thermal transitions were assessed via differential scanning calorimetry using a Perkin Elmer Sapphire instrument.",
      "reasoning_analysis": "Increasing Factors: The coordination interactions between lithium ions from the LiClO4 salt and the carbonyl oxygen atoms on the PMMA backbone create transient physical crosslinks that restrict chain mobility, which could theoretically stabilize ordered regions and increase the energy required for melting. Additionally, the n-CeO2 filler particles may act as heterogeneous nucleation sites, potentially promoting localized crystallinity that would contribute to a defined melting transition. Decreasing Factors: The highly amorphous hierarchical structure (98.4% amorphous content) indicates a lack of long-range order typical of atactic PMMA, which fundamentally prevents the formation of crystalline lamellae necessary for a distinct Tm. The solution cast processing history likely quenched the chains into a disordered state, while the dispersion of salt ions often disrupts chain regularity, acting as defects that further depress crystallinity and suppress the melting temperature. Dominant Factor: The intrinsic structural amorphousness of the polymer matrix is the dominant factor governing the thermal behavior. Despite the presence of additives that could theoretically support ordering, the 98.4% amorphous content signifies that the material lacks the crystalline phase required for a conventional melting transition, effectively suppressing the observable Tm in favor of glass transition behavior."
    },
    "analysis_without_hierarchical_structure": {
      "descriptive_text": "The sample comprises a poly(methyl methacrylate) homopolymer matrix incorporated with lithium perchlorate salt and 1 wt% nano-cerium oxide filler. The composite material was fabricated via a solution cast technique using acetonitrile as the solvent, wherein the mixture was stirred for 8 hours to ensure homogeneity before being dried under vacuum. The melting temperature was subsequently characterized using differential scanning calorimetry on a Perkin Elmer Sapphire instrument.",
      "reasoning_analysis": "Increasing Factors: The incorporation of lithium perchlorate introduces strong ion-dipole interactions between the lithium cations and the carbonyl oxygen atoms of the poly(methyl methacrylate) backbone, effectively acting as physical crosslinks that increase the cohesive energy density and thermal stability of ordered domains. Additionally, the presence of 1 wt% nano-cerium oxide filler provides heterogeneous nucleation sites and imposes confinement effects at the polymer-filler interface, which restricts chain mobility and may stabilize crystalline lamellae against thermal disruption. Decreasing Factors: The solution casting process using acetonitrile carries the risk of residual solvent retention despite vacuum drying, which could act as a plasticizer to increase free volume and lower the energy required for melting. Furthermore, the dispersion of salt and filler particles may introduce structural defects or disrupt the stereoregularity required for efficient chain packing, potentially reducing the perfection and stability of crystalline regions. Dominant Factor: The strong ionic coordination between the lithium salt and the polymer matrix qualitatively dominates the thermal behavior, as these specific intermolecular forces significantly elevate the energy barrier for chain disentanglement and melting compared to the perturbations caused by potential residual solvent or filler-induced defects."
    }
  },
  {
    "doi": null,
    "title": "Material Properties",
    "year": 2005,
    "chemical_composition": {
      "repeat_unit_psmiles": null,
      "monomers": [
        {
          "name": "Cellulose acetate",
          "smiles": null,
          "ratio_value": 100,
          "ratio_unit": "wt%"
        }
      ],
      "additives": [
        {
          "name": "Poly(ethylene glycol) 1500",
          "type": "plasticizer",
          "amount_value": 10,
          "amount_unit": "wt%"
        }
      ],
      "is_homopolymer": true
    },
    "processing_history": "Solvent casting from 15% (w/w) acetone solution at 65 ± 3 °C for 6 h, evaporated in acetone-saturated atmosphere. Tm of CA phase measured by DSC (Netzsch DSC 204 TASC 414/3A) under N2 at 10 °C/min (2nd heating).",
    "hierarchical_structure": "Semicrystalline. Phase separation observed by SEM in blends.",
    "properties": {
      "Tm": {
        "value": [
          243.4
        ],
        "unit": "°C"
      }
    },
    "analysis_with_hierarchical_structure": {
      "descriptive_text": "The sample consists of a cellulose acetate matrix incorporated with 10 wt% Poly(ethylene glycol) 1500 acting as a plasticizer. The material was fabricated via solvent casting from a 15% (w/w) acetone solution maintained at 65 ± 3 °C for 6 hours, followed by solvent evaporation in an acetone-saturated atmosphere. Structural characterization indicates a semicrystalline morphology with observable phase separation within the blend as confirmed by scanning electron microscopy. The melting temperature of the cellulose acetate phase was evaluated using differential scanning calorimetry under a nitrogen atmosphere at a heating rate of 10 °C/min during the second heating cycle.",
      "reasoning_analysis": "Increasing Factors: The rigid glucopyranose backbone of cellulose acetate and intermolecular hydrogen bonding capabilities promote the formation of stable crystalline lattices, inherently supporting a higher melting temperature. Additionally, the slow evaporation rate facilitated by the acetone-saturated atmosphere during processing may have initially encouraged ordered chain packing, although the second heating cycle primarily reflects the inherent thermodynamic stability of the CA crystals. Decreasing Factors: The incorporation of low molecular weight Poly(ethylene glycol) 1500 acts as a diluent and plasticizer, which increases free volume and reduces the chemical potential of the polymer melt according to Flory-Huggins theory, thereby inducing melting point depression. Furthermore, any residual solvent retained from the casting process could act as an additional plasticizer, further lowering the thermal transition. Dominant Factor: While the intrinsic stiffness of the cellulose acetate backbone establishes a high baseline melting temperature, the thermodynamic dilution effect introduced by the 10 wt% plasticizer is the dominant factor driving the qualitative depression of the Tm relative to the neat polymer, although the observed phase separation may modulate the magnitude of this depression by partially segregating the plasticizer from the crystalline domains."
    },
    "analysis_without_hierarchical_structure": {
      "descriptive_text": "The sample comprises a cellulose acetate homopolymer matrix blended with 10 wt% Poly(ethylene glycol) 1500 functioning as a plasticizer. The material was prepared via solvent casting from a 15% (w/w) acetone solution held at 65 ± 3 °C for 6 hours, followed by evaporation in an acetone-saturated atmosphere to form the film. The melting temperature of the cellulose acetate phase was determined using differential scanning calorimetry under a nitrogen flow at a heating rate of 10 °C/min during the second heating cycle.",
      "reasoning_analysis": "Increasing Factors: The inherent structural rigidity of the cellulose acetate backbone, supported by residual hydrogen bonding capabilities between acetyl groups and hydroxyls, promotes the formation of stable crystalline domains that resist thermal disruption. Furthermore, the processing history involving evaporation in an acetone-saturated atmosphere facilitates controlled solvent removal, allowing sufficient time for chain relaxation and organization into crystalline lattices, which helps maintain a robust melting transition. Decreasing Factors: The incorporation of 10 wt% Poly(ethylene glycol) 1500 acts as a significant plasticizing agent that disrupts intermolecular cohesive forces within the polymer matrix. According to thermodynamic principles of melting point depression, the presence of this low molecular weight additive reduces the chemical potential of the polymer in the melt and interferes with the stability of the crystalline phase, thereby lowering the energy required for the solid-to-liquid transition. Dominant Factor: The plasticization effect introduced by the Poly(ethylene glycol) additive qualitatively dominates the thermal behavior. While the solvent casting method supports crystallinity, the thermodynamic disruption caused by the miscible low molecular weight plasticizer inherently depresses the melting temperature relative to the neat cellulose acetate polymer."
    }
  },
  {
    "doi": "10.1016/j.tsep.2023.102066",
    "title": "Straightforward determination of equilibrium heat of fusion and interaction parameter for a Polymer-Diluent system",
    "year": 2023,
    "chemical_composition": {
      "repeat_unit_psmiles": "[*]c1sc(CCCCCC)cc1[*]",
      "monomers": [
        {
          "name": "3-hexylthiophene",
          "smiles": "CCCCCc1cscc1",
          "ratio_value": null,
          "ratio_unit": null
        }
      ],
      "additives": [
        {
          "name": "3-hexylthiophene",
          "type": "diluent",
          "amount_value": 0.23,
          "amount_unit": "volume fraction"
        }
      ],
      "is_homopolymer": true
    },
    "processing_history": "P3HT-3HT mixture. DSC measurement (Perkin-Elmer DSC4). Heated to 260 °C at 20 °C/min, held 1 min. Cooled at 1 °C/min. Melting scan at 20 °C/min under N2. Wet Melting Temperature (WMT).",
    "hierarchical_structure": "Semicrystalline. Melting temperature reduced with increasing diluent fraction.",
    "properties": {
      "Tm": {
        "value": [
          200.8
        ],
        "unit": "°C"
      }
    },
    "analysis_with_hierarchical_structure": {
      "descriptive_text": "The sample comprises a semicrystalline poly(3-hexylthiophene) homopolymer blended with 3-hexylthiophene monomer acting as a diluent at a volume fraction of 0.23. Thermal characterization was conducted using a Perkin-Elmer DSC4 under a nitrogen atmosphere, where the mixture was heated to 260 °C, held for 1 minute, and cooled at a controlled rate of 1 °C/min prior to the melting scan performed at 20 °C/min. This protocol defines a Wet Melting Temperature measurement context, reflecting the semicrystalline morphology where the melting temperature is noted to reduce with increasing diluent fraction.",
      "reasoning_analysis": "Increasing Factors: The conjugated thiophene backbone of the poly(3-hexylthiophene) provides inherent rigidity that promotes chain stacking and crystalline order, establishing a fundamental melting transition. Additionally, the processing history specifies a slow cooling rate of 1 °C/min following the initial heat treatment, which allows for enhanced lamellar thickening and crystal perfection compared to rapid quenching, thereby acting to increase the observed melting temperature. Decreasing Factors: The inclusion of 3-hexylthiophene monomer as a diluent at a volume fraction of 0.23 introduces a significant thermodynamic penalty to the crystalline phase. According to Flory-Huggins solution theory, the presence of low molecular weight diluent molecules reduces the chemical potential of the polymer in the melt, leading to melting point depression. This effect is explicitly supported by the hierarchical structure data indicating that melting temperature reduces with increasing diluent fraction. Dominant Factor: The colligative melting point depression caused by the substantial volume fraction of the monomeric diluent qualitatively dominates the thermal behavior. While the slow cooling history optimizes crystalline morphology, the thermodynamic destabilization of the crystal phase due to the diluent presence results in a Wet Melting Temperature that is significantly lower than that of the neat poly(3-hexylthiophene) homopolymer."
    },
    "analysis_without_hierarchical_structure": {
      "descriptive_text": "The material system consists of a poly(3-hexylthiophene) homopolymer matrix incorporating 3-hexylthiophene monomer as a diluent with a volume fraction of 0.23. Thermal analysis was executed using a Perkin-Elmer DSC4 instrument under a nitrogen atmosphere, employing a protocol where the sample was heated to 260 °C at 20 °C/min, held for 1 minute, cooled at 1 °C/min, and finally subjected to a melting scan at 20 °C/min to determine the Wet Melting Temperature.",
      "reasoning_analysis": "Increasing Factors: The processing history specifies a slow cooling rate of 1 °C/min following the melt, which provides sufficient time for polymer chain reorganization and crystallization, likely promoting the formation of thicker lamellae and more perfect crystalline domains that inherently resist melting at higher temperatures. Additionally, the rigid conjugated thiophene backbone contributes to structural stability within the crystalline lattice. Decreasing Factors: The presence of 0.23 volume fraction of 3-hexylthiophene monomer acting as a diluent introduces a significant thermodynamic driving force for melting point depression; according to Flory-Huggins solution theory, the diluent reduces the chemical potential of the liquid phase relative to the solid, thereby lowering the equilibrium melting temperature. Dominant Factor: The thermodynamic melting point depression induced by the substantial concentration of the low molecular weight diluent qualitatively dominates the thermal behavior, as the colligative effect of the solvent-like monomer typically outweighs the kinetic benefits of slow cooling on the observed Wet Melting Temperature."
    }
  },
  {
    "doi": "10.1016/j.tsep.2023.102066",
    "title": "Straightforward determination of equilibrium heat of fusion and interaction parameter for a Polymer-Diluent system",
    "year": 2023,
    "chemical_composition": {
      "repeat_unit_psmiles": "[*]c1sc(CCCCCC)cc1[*]",
      "monomers": [
        {
          "name": "3-hexylthiophene",
          "smiles": "CCCCCc1cscc1",
          "ratio_value": null,
          "ratio_unit": null
        }
      ],
      "additives": [],
      "is_homopolymer": true
    },
    "processing_history": "P3HT purchased from Merck. DSC measurement (Perkin-Elmer DSC4). Heated to 260 °C at 20 °C/min, held 1 min. Cooled at 2 °C/min in presence of 3HT diluent. Diluent evaporated at 100 °C for 30 min. Melting scan at 20 °C/min under N2. Dry Melting Temperature (DMT).",
    "hierarchical_structure": "Semicrystalline. Thicker crystals formed in presence of diluent.",
    "properties": {
      "Tm": {
        "value": [
          240.7
        ],
        "unit": "°C"
      }
    },
    "analysis_with_hierarchical_structure": {
      "descriptive_text": "This sample comprises a semicrystalline poly(3-hexylthiophene) (P3HT) homopolymer synthesized from 3-hexylthiophene monomers. Procured from Merck, the material was subjected to a thermal protocol involving heating to 260 °C followed by cooling at 2 °C/min in the presence of a 3HT diluent, which was subsequently evaporated at 100 °C for 30 minutes. This specific processing route promoted the development of thicker crystals within the semicrystalline morphology. The melting behavior was characterized using differential scanning calorimetry under a nitrogen atmosphere with a heating rate of 20 °C/min to determine the Dry Melting Temperature.",
      "reasoning_analysis": "Increasing Factors: The chemical regularity of the P3HT homopolymer backbone facilitates efficient chain packing, while the rigid conjugated thiophene rings provide intrinsic thermal stability. Most significantly, the processing history involving cooling in the presence of a 3HT diluent enhanced chain mobility during crystallization, leading to the formation of thicker lamellar crystals as indicated by the hierarchical structure; according to the Gibbs-Thomson effect, increased crystal thickness thermodynamically stabilizes the crystalline phase and drives the Tm upward. Decreasing Factors: The flexible hexyl side chains introduce conformational entropy and free volume that can disrupt the pi-pi stacking interactions of the conjugated backbone relative to unsubstituted polythiophene, inherently limiting the maximum achievable melting temperature. Additionally, although the diluent was evaporated, any potential residual solvent traces could act as impurities within the crystal lattice, theoretically depressing the Tm. Dominant Factor: The morphological refinement resulting from the diluent-assisted cooling is the dominant factor governing the thermal behavior. The formation of thicker, more perfect crystals significantly elevates the observed Tm compared to standard neat-cooled samples, outweighing the depressive entropic effects of the alkyl side chains."
    },
    "analysis_without_hierarchical_structure": {
      "descriptive_text": "The sample comprises a poly(3-hexylthiophene) homopolymer synthesized from 3-hexylthiophene monomers. Obtained from Merck, the material underwent thermal analysis using a Perkin-Elmer DSC4 instrument. The processing protocol involved heating the sample to 260 °C at 20 °C/min followed by a 1-minute hold, after which it was cooled at 2 °C/min in the presence of a 3HT diluent. Subsequent evaporation of the diluent was performed at 100 °C for 30 minutes, and the dry melting temperature was measured during a final heating scan at 20 °C/min under a nitrogen atmosphere.",
      "reasoning_analysis": "Increasing Factors: The conjugated thiophene backbone facilitates strong interchain pi-pi stacking interactions, which significantly restricts chain mobility and drives the melting temperature upward. Furthermore, the processing history specifies a slow cooling rate of 2 °C/min, which provides sufficient time for polymer chains to reorganize into thicker lamellae and more perfect crystalline domains, thereby elevating the observed Tm. Decreasing Factors: The incorporation of hexyl side chains on the thiophene rings introduces steric bulk and increases free volume between backbones, which disrupts tight packing and intrinsically lowers the Tm compared to unsubstituted polythiophene. Additionally, although the diluent was evaporated, any incomplete removal of low molecular weight 3HT species could act as residual plasticizers, increasing segmental mobility and depressing the melting point. Dominant Factor: The dominant factor governing the Tm behavior is the interplay between the intrinsic rigidity of the conjugated backbone and the crystallization kinetics controlled by the cooling rate. While the chemical composition defines the potential for pi-stacking, the slow cooling processing history dominates the final morphological state, ensuring the formation of stable crystalline domains that define the measured dry melting temperature."
    }
  },
  {
    "doi": null,
    "title": "Material Properties",
    "year": 2005,
    "chemical_composition": {
      "repeat_unit_psmiles": null,
      "monomers": [
        {
          "name": "ε-caprolactone",
          "smiles": "O=C1CCCCCO1",
          "ratio_value": 20,
          "ratio_unit": "wt%"
        },
        {
          "name": "Cellulose acetate",
          "smiles": null,
          "ratio_value": 80,
          "ratio_unit": "wt%"
        }
      ],
      "additives": [
        {
          "name": "Poly(ethylene glycol) 1500",
          "type": "plasticizer",
          "amount_value": 10,
          "amount_unit": "wt%"
        }
      ],
      "is_homopolymer": false
    },
    "processing_history": "Solvent casting from 15% (w/w) acetone solution at 65 ± 3 °C for 6 h, evaporated in acetone-saturated atmosphere. Tm of CA phase measured by DSC (Netzsch DSC 204 TASC 414/3A) under N2 at 10 °C/min (2nd heating).",
    "hierarchical_structure": "Semicrystalline. Phase separation observed by SEM.",
    "properties": {
      "Tm": {
        "value": [
          244.6
        ],
        "unit": "°C"
      }
    },
    "analysis_with_hierarchical_structure": {
      "descriptive_text": "The sample is a semicrystalline blend system comprising 20 wt% polycaprolactone derived from ε-caprolactone and 80 wt% Cellulose acetate, supplemented with 10 wt% Poly(ethylene glycol) 1500 acting as a plasticizer. The material was processed via solvent casting from a 15% (w/w) acetone solution maintained at 65 ± 3 °C for 6 hours, followed by evaporation in an acetone-saturated atmosphere to control drying kinetics. Hierarchical characterization indicates a phase-separated morphology observed by scanning electron microscopy, and the melting temperature of the Cellulose acetate phase was subsequently determined by differential scanning calorimetry under nitrogen flow at 10 °C/min during the second heating scan.",
      "reasoning_analysis": "Increasing Factors: The intrinsic rigidity of the Cellulose acetate backbone, arising from the glucopyranose rings and potential interchain hydrogen bonding, establishes a high baseline thermal stability for the crystalline domains. Additionally, the processing history involving evaporation in an acetone-saturated atmosphere slows the solvent removal rate, facilitating enhanced chain mobility and reorganization during casting which can promote the formation of thicker lamellae and more perfect crystals, thereby increasing Tm. The observed phase separation further contributes to a higher Tm by isolating the Cellulose acetate domains, reducing the dilution effect from the polycaprolactone component and preserving the purity of the crystalline phase. Decreasing Factors: The incorporation of 10 wt% Poly(ethylene glycol) 1500 acts as a potent plasticizer, increasing free volume and inducing thermodynamic dilution which depresses the chemical potential of the polymer in the melt, logically lowering the Tm. The presence of the polycaprolactone blend component also acts as a diluent within the matrix, which, unless completely phase-separated, disrupts the crystalline lattice stability. Furthermore, any residual acetone solvent remaining after processing could act as a volatile plasticizer, further reducing the thermal energy required for melting. Dominant Factor: While the intrinsic rigidity of the Cellulose acetate and the phase-separated morphology work to maintain a robust crystalline structure, the thermodynamic dilution effect introduced by the low molecular weight plasticizer and the blend matrix qualitatively dominates the final behavior, resulting in a Tm that is depressed relative to that of pure, unplasticized Cellulose acetate."
    },
    "analysis_without_hierarchical_structure": {
      "descriptive_text": "The sample comprises a multi-component system consisting of 20 wt% ε-caprolactone-derived units and 80 wt% Cellulose acetate, incorporated with 10 wt% Poly(ethylene glycol) 1500 serving as a plasticizer. The material was fabricated via solvent casting from a 15% (w/w) acetone solution held at 65 ± 3 °C for 6 hours, followed by evaporation in an acetone-saturated atmosphere to regulate drying kinetics. Thermal analysis was performed using Differential Scanning Calorimetry under a nitrogen flow at a heating rate of 10 °C/min, specifically targeting the melting temperature of the Cellulose acetate phase during the second heating cycle.",
      "reasoning_analysis": "Increasing Factors: The processing history involving solvent casting at 65 °C within an acetone-saturated atmosphere promotes controlled solvent removal, which enhances chain mobility during film formation and allows for the development of thicker, more perfect crystalline lamellae within the Cellulose acetate matrix, thereby driving the Tm upward. The high concentration of Cellulose acetate (80 wt%) ensures a continuous phase capable of sustaining a robust crystalline network. Decreasing Factors: The inclusion of 10 wt% Poly(ethylene glycol) 1500 introduces a significant plasticization effect, increasing free volume and thermodynamically depressing the melting point through dilution of the crystalline phase. Additionally, the 20 wt% ε-caprolactone component acts as a structural impurity within the Cellulose acetate lattice if immiscible at the crystalline level, disrupting chain packing and reducing lamellar stability. Dominant Factor: Although the controlled evaporation conditions favor crystal perfection, the thermodynamic melting point depression induced by the substantial plasticizer loading and the presence of non-co-crystallizing caprolactone segments qualitatively dominates the system, leading to a net reduction in the observed Tm relative to pure Cellulose acetate."
    }
  },
  {
    "doi": "10.1016/j.tsep.2023.102066",
    "title": "Straightforward determination of equilibrium heat of fusion and interaction parameter for a Polymer-Diluent system",
    "year": 2023,
    "chemical_composition": {
      "repeat_unit_psmiles": "[*]c1sc(CCCCCC)cc1[*]",
      "monomers": [
        {
          "name": "3-hexylthiophene",
          "smiles": "CCCCCc1cscc1",
          "ratio_value": null,
          "ratio_unit": null
        }
      ],
      "additives": [],
      "is_homopolymer": true
    },
    "processing_history": "P3HT purchased from Merck. DSC measurement (Perkin-Elmer DSC4). Heated to 260 °C at 20 °C/min, held 1 min. Cooled at 200 °C/min. Melting scan at 20 °C/min under N2. Normal Melting Temperature (NMT) of pure P3HT.",
    "hierarchical_structure": "Semicrystalline.",
    "properties": {
      "Tm": {
        "value": [
          233.8
        ],
        "unit": "°C"
      }
    },
    "analysis_with_hierarchical_structure": {
      "descriptive_text": "The sample comprises a semicrystalline poly(3-hexylthiophene) (P3HT) homopolymer commercially sourced from Merck. Thermal characterization was performed using differential scanning calorimetry (Perkin-Elmer DSC4) under a nitrogen atmosphere, wherein the material was heated to 260 °C at a rate of 20 °C/min, held isothermally for 1 minute, and subsequently quenched at a cooling rate of 200 °C/min prior to the final melting scan conducted at 20 °C/min to determine the normal melting temperature.",
      "reasoning_analysis": "Increasing Factors: The rigid conjugated thiophene backbone restricts chain flexibility and facilitates strong intermolecular pi-pi stacking interactions, which significantly stabilize the crystalline phase and drive the Tm higher. Additionally, the semicrystalline hierarchical structure indicates the formation of ordered lamellae where hexyl side chains interdigitate, further reinforcing the thermal stability of the solid state. Decreasing Factors: The inclusion of flexible hexyl side chains increases the free volume between backbones compared to unsubstituted polythiophene, which can reduce the density of interchain interactions and lower the Tm. Furthermore, the rapid cooling rate of 200 °C/min specified in the processing history may limit the time available for crystal perfection and lamellar thickening during the recrystallization phase, potentially resulting in a lower observed melting temperature compared to slow-cooled equivalents. Dominant Factor: The intrinsic chemical architecture, specifically the balance between the rigid conjugated backbone and the organizing capability of the hexyl side chains, is the dominant factor establishing the fundamental melting transition, as the strong pi-pi stacking interactions inherent to the P3HT structure outweigh the morphological variations introduced by the specific thermal quenching protocol."
    },
    "analysis_without_hierarchical_structure": {
