Repository: hhtrick/HHT-code

# HHT training framework

This directory contains model training, embedding precomputation, inference, article-level baselines and the curated datasets. All commands below assume that the working directory is `train_code/`.

## 3. Datasets and fixed partitions

Each main dataset is a JSON array at `dataset/{property}/{property}.json`. Entries contain source metadata, `chemical_composition`, `processing_history`, `hierarchical_structure`, `properties`, and two generated-analysis objects. Targets are stored as `properties[property]["value"]`; source metadata and target values are not predictive input fields.

| Property | Train | Validation | Test | Total |
|---|---:|---:|---:|---:|

File: train_code/dataset/Tm/Tm.json (part 200 of 200)
[
      "descriptive_text": "The sample consists of a poly(3-hexylthiophene) homopolymer obtained commercially from Merck. Thermal analysis was conducted using a Perkin-Elmer DSC4 instrument under a nitrogen atmosphere. The thermal protocol involved heating the sample to 260 °C at a rate of 20 °C/min, holding for 1 minute to erase thermal history, followed by rapid cooling at 200 °C/min. The melting behavior was subsequently characterized during a second heating scan at 20 °C/min to determine the normal melting temperature.",
      "reasoning_analysis": "Increasing Factors: The rigid conjugated thiophene backbone facilitates strong interchain pi-pi stacking interactions, which significantly increases the cohesive energy density and drives the melting temperature higher. Additionally, the absence of additives or plasticizers in the chemical composition ensures that the polymer matrix is not diluted, preserving the intrinsic thermal stability of the homopolymer. Decreasing Factors: The presence of hexyl side chains introduces steric bulk and increases the interchain distance compared to unsubstituted polythiophene, which reduces packing efficiency and lowers the melting temperature. Furthermore, the processing history involves a very rapid cooling rate of 200 °C/min, which kinetically restricts chain reorganization and crystallite growth, likely resulting in less perfect crystalline domains that melt at lower temperatures. Dominant Factor: While the chemical architecture establishes the baseline thermal stability, the rapid cooling rate during the thermal cycle is the dominant dynamic factor influencing the observed melting behavior, as it fundamentally limits the degree of crystallinity and lamellar perfection achievable, causing a qualitative depression in the measured melting temperature relative to a slow-cooled equilibrium state."
    }
  },
  {
    "doi": null,
    "title": "Enhancement in electrical and stability properties of amorphous polymer based nanocomposite electrolyte",
    "year": 2011,
    "chemical_composition": {
      "repeat_unit_psmiles": "[*]CC(C)(C(=O)OC)[*]",
      "monomers": [
        {
          "name": "Methyl methacrylate",
          "smiles": "CC(=C)C(=O)OC",
          "ratio_value": null,
          "ratio_unit": null
        }
      ],
      "additives": [
        {
          "name": "LiClO4",
          "type": "salt",
          "amount_value": null,
          "amount_unit": null
        },
        {
          "name": "n-CeO2",
          "type": "filler",
          "amount_value": 15,
          "amount_unit": "wt%"
        }
      ],
      "is_homopolymer": true
    },
    "processing_history": "Solution cast technique using acetonitrile solvent, stirred 8 h, dried under vacuum. Tm measured by DSC (Perkin Elmer Sapphire).",
    "hierarchical_structure": "Highly amorphous, 97.2% amorphous content.",
    "properties": {
      "Tm": {
        "value": [
          135
        ],
        "unit": "°C"
      }
    },
    "analysis_with_hierarchical_structure": {
      "descriptive_text": "The sample comprises a poly(methyl methacrylate) homopolymer matrix compounded with lithium perchlorate (LiClO4) salt and 15 wt% nano-ceria (n-CeO2) filler. Fabrication was achieved via a solution cast technique using acetonitrile as the solvent, involving 8 hours of stirring followed by vacuum drying. Structural analysis characterizes the material as highly amorphous with 97.2% amorphous content, and the melting temperature was assessed using differential scanning calorimetry on a Perkin Elmer Sapphire instrument.",
      "reasoning_analysis": "Increasing Factors: The incorporation of 15 wt% n-CeO2 filler provides heterogeneous nucleation sites that can promote the formation of crystalline domains, while the high surface area interaction may restrict chain mobility at the interface, stabilizing the crystal lattice. Additionally, the presence of LiClO4 salt allows for coordination between lithium ions and the carbonyl groups of the methacrylate units, creating transient ionic crosslinks that restrict segmental motion and potentially increase the thermal stability of ordered regions. Decreasing Factors: The hierarchical structure indicates a highly amorphous morphology with 97.2% amorphous content, implying that any crystalline regions are likely small, imperfect, or limited in thickness, which depresses the melting point according to the Thomson-Gibbs equation. Furthermore, the solution cast processing history involving solvent evaporation can kinetically trap polymer chains in disordered conformations, preventing the growth of large, perfect crystals. Dominant Factor: Despite the stabilizing effects of the ceramic filler and ionic salt, the overwhelmingly high amorphous content suggests that the lack of long-range structural order and the resulting small size of crystalline lamellae are the dominant factors, qualitatively limiting the Tm relative to a highly crystalline counterpart."
    },
    "analysis_without_hierarchical_structure": {
      "descriptive_text": "The sample comprises a poly(methyl methacrylate) homopolymer matrix incorporated with lithium perchlorate salt and 15 wt% nano-cerium oxide filler. The composite was fabricated via a solution cast technique using acetonitrile as the solvent, wherein the mixture was stirred for 8 hours to ensure homogeneity before being dried under vacuum. The melting temperature was subsequently characterized using differential scanning calorimetry on a Perkin Elmer Sapphire instrument.",
      "reasoning_analysis": "Increasing Factors: The presence of polar ester side groups on the PMMA backbone facilitates strong dipole-dipole interactions that increase cohesive energy density. Furthermore, the addition of LiClO4 introduces Li+ ions that coordinate with carbonyl oxygens, creating physical crosslinks that restrict chain mobility and stabilize ordered domains. The high loading of 15 wt% n-CeO2 filler imposes nanoconfinement effects and interfacial interactions that further hinder chain disentanglement. Decreasing Factors: The incorporation of salt ions and nanoparticles can disrupt the regular packing of polymer chains required for crystallization, potentially reducing crystal perfection and size. Additionally, if the vacuum drying process did not completely remove the acetonitrile solvent, residual solvent molecules would act as plasticizers, increasing free volume and lowering the energy required for melting. Dominant Factor: The strong specific ion-dipole interactions generated by the lithium salt combined with the significant physical restriction imposed by the 15 wt% nanofiller loading qualitatively dominate the thermal behavior, likely stabilizing the solid phase and driving the Tm higher relative to the neat polymer by restricting segmental mobility more significantly than the packing disruptions depress it."
    }
  },
  {
    "doi": "10.1039/d4ra08683j",
    "title": "Syntheses of cyclic polylactides and the problem of catenane formation†",
    "year": 2025,
    "chemical_composition": {
      "repeat_unit_psmiles": "[*]OC(=O)C(C)O[*]",
      "monomers": [
        {
          "name": "L-Lactide",
          "smiles": "C[C@H]1OC(=O)O1",
          "ratio_value": null,
          "ratio_unit": null
        }
      ],
      "additives": [
        {
          "name": "BuSnSPF",
          "type": "catalyst",
          "amount_value": 0.2,
          "amount_unit": "mol%"
        }
      ],
      "is_homopolymer": true
    },
    "processing_history": "Bulk polymerization at 140 °C for 2 d with BuSnSPF catalyst (LA/Cat 500/1). Precipitated in ligroin. Annealed at 120 °C for 2 d. Tm measured by DSC at 10 K/min.",
    "hierarchical_structure": "Semicrystalline cyclic poly(L-lactide) with extended-ring crystallites (alpha-modification).",
    "properties": {
      "Tm": {
        "value": [
          181.4
        ],
        "unit": "°C"
      }
    },
    "analysis_with_hierarchical_structure": {
      "descriptive_text": "The sample is identified as a semicrystalline cyclic poly(L-lactide) homopolymer featuring extended-ring crystallites in the alpha-modification. Synthesis was achieved through bulk polymerization of L-lactide at 140 °C over 2 days utilizing BuSnSPF catalyst at a monomer-to-catalyst ratio of 500:1, followed by precipitation in ligroin. To optimize crystalline order, the material underwent thermal annealing at 120 °C for 2 days prior to melting temperature characterization via differential scanning calorimetry at a heating rate of 10 K/min.",
      "reasoning_analysis": "Increasing Factors: The exclusive use of L-lactide monomers ensures high stereoregularity, facilitating efficient chain packing into the stable alpha-modification crystallites. Crucially, the cyclic topology eliminates chain ends, which reduces the entropy of fusion relative to linear counterparts, thermodynamically driving the Tm upward. Furthermore, the processing history includes annealing at 120 °C for 2 days, which promotes lamellar thickening and crystal perfection, thereby stabilizing the crystalline phase against melting. Decreasing Factors: The presence of residual BuSnSPF catalyst, even at low concentrations, acts as a low molecular weight impurity within the polymer matrix. These impurities can disrupt lattice continuity or reside in interlamellar regions, introducing defects that qualitatively depress the melting temperature relative to a pristine system. Dominant Factor: The combination of the cyclic architecture and the extensive thermal annealing dominates the thermal behavior. The topological constraint of the cyclic structure fundamentally lowers the entropy gain upon melting, while the annealing process maximizes crystal thickness and stability; these effects qualitatively outweigh the minor Tm depression caused by trace catalyst residues, resulting in a robust crystalline melting behavior characteristic of well-ordered cyclic PLLA."
    },
    "analysis_without_hierarchical_structure": {
      "descriptive_text": "The sample consists of a poly(L-lactide) homopolymer synthesized via bulk polymerization of L-lactide monomers at 140 °C for 2 days using BuSnSPF as a catalyst at a concentration of 0.2 mol% with a monomer-to-catalyst ratio of 500:1. Following synthesis, the polymer was purified by precipitation in ligroin and subsequently subjected to thermal annealing at 120 °C for 2 days. The melting temperature was characterized using differential scanning calorimetry at a heating rate of 10 K/min.",
      "reasoning_analysis": "Increasing Factors: The stereoregularity of the L-lactide monomers facilitates the formation of an isotactic polymer chain capable of efficient packing into a crystalline lattice, intrinsically establishing a high baseline melting temperature. Furthermore, the processing history includes a prolonged annealing step at 120 °C, which promotes crystal perfection and lamellar thickening, thereby thermodynamically stabilizing the crystalline phase and driving the Tm upward. Decreasing Factors: The bulk polymerization conducted at 140 °C for 2 days poses a risk of thermal degradation or transesterification, which could reduce molecular weight or introduce stereodefects that disrupt lattice stability and lower the Tm. Additionally, any residual BuSnSPF catalyst remaining after precipitation may act as a chemical impurity within the crystal structure, causing melting point depression. Dominant Factor: The thermal annealing treatment is the dominant factor influencing the final Tm behavior. While the synthesis conditions define the chemical potential for crystallinity, the extended annealing above the glass transition temperature allows for significant morphological reorganization and lamellar thickening, which qualitatively exerts a stronger positive influence on the observed melting temperature than the potential negative effects of minor impurities or moderate thermal history during synthesis."
    }
  }
]
