Repository: hhtrick/HHT-code

# HHT — Holistic History-aware Text for Polymer Property Prediction

HHT represents polymer composition and processing history as text, encodes it with a pretrained language model, and predicts properties using learned pooling and an MLP regression head. This repository contains the literature-mining pipeline, training code, curated datasets and fixed evaluation partitions for six polymer properties and two continual-training domains.

## Repository structure

```text
.
├── train_code/       # Training, embedding caches, inference, curated data and split indices
│   └── README.md
├── dataming_code/    # PDF → Markdown → extraction/review → text generation → JSON export
│   └── README.md
├── mined_publications.csv  # Unique DOI–property pairs for the released datasets
└── README.md
```

See the [training guide](train_code/README.md) and [data-mining guide](dataming_code/README.md) for configuration and execution instructions. Run commands from the corresponding subdirectory.

## Models and experiments

- **HHT:** frozen LLM representations with sigmoid-gated pooling and an MLP. The standard ChemDFM configuration samples input Types 2 and 4 during training and uses Type 2 for validation and testing.
- **HHT-C:** complete chemical-composition information without processing history, implemented as input Type 9.
- **Structural comparisons:** adapted PolyBERT and PerioGT, plus LLM-struct with reduced structural input fields.

# HHT training framework

This directory contains model training, embedding precomputation, inference, article-level baselines and the curated datasets. All commands below assume that the working directory is `train_code/`.

## 3. Datasets and fixed partitions

Each main dataset is a JSON array at `dataset/{property}/{property}.json`. Entries contain source metadata, `chemical_composition`, `processing_history`, `hierarchical_structure`, `properties`, and two generated-analysis objects. Targets are stored as `properties[property]["value"]`; source metadata and target values are not predictive input fields.

| Property | Train | Validation | Test | Total |
|---|---:|---:|---:|---:|
| Tg | 1,210 | 168 | 340 | 1,718 |
| Tm | 952 | 135 | 261 | 1,348 |
| E | 921 | 132 | 249 | 1,302 |
| UTS | 1,323 | 179 | 375 | 1,877 |
| eps | 899 | 127 | 260 | 1,286 |
| n | 915 | 129 | 256 | 1,300 |

The table gives entry-level random partitions. Each dataset also contains:

- `split_random.pkl`: entry-level random split.
- `split_article.pkl`: disjoint source-article split, grouping by normalized DOI with title fallback when needed.
- `split_holdout_whole.pkl`: complete test articles held out, with the remaining records randomly split into training and validation (Supplementary Note 14). Training and validation can share articles; neither shares a test DOI.
- `split_random_{20,40,60,80}pct.pkl` and corresponding `split_article_*pct.pkl`: nested training subsets, with fixed validation/test indices for each split family.

Pickle indices are zero-based positions in the matching JSON array. Preserve their order and use the supplied JSON/PKL pairs together. Curated counts need not equal exact 70/10/20 proportions. The scripts use these saved partitions; they do not create a new split for each seed.

Domain data use separate files:

| Domain key | Training | Validation | Test JSON | Test records |
|---|---:|---:|---|---:|
| `E` | 561 | 140 | `val_dataset/val_E_1.json` | 178 |
| `Tm` | 50 | 0 | `val_dataset/val_Tm_1.json` | 23 |
| `E_article` | 505 | 173 | `val_dataset/val_E_article_1.json` | 201 |

The corresponding pool and `split_continue_train.pkl` are in `continue_train_dataset/{key}/`. Despite the historical folder name, `val_dataset` contains the held-out **domain test sets**, not the domain early-stopping validation sets.

For the additional E-domain evaluation in Supplementary Note 14, use
`continue_train_dataset/E_article/split_holdout_whole.pkl`. Its 505 training and
173 validation indices refer to the same 678-row `E_article.json`. It reuses all
201 records in `val_E_article_1.json` as the test set. No domain JSON is duplicated
or reordered, and the original article-disjoint split remains available.

## 6. Data scaling, grid search and joint training

For data scaling, set `SWEEP_TRAIN_FRACTIONS=True`. With `SPLIT_PKL="split_random.pkl"`, the program runs the 20%, 40%, 60%, 80% and full random training partitions in order. Selecting `split_article.pkl` does the same for article splits.

For grid search, set `GRID_YAML` in `train.py` to a path below. Each YAML declares `base_config`, independent `grid` values and, when used, `linked_grid` combinations.

| YAML file | Search |
|---|---|
| `exp1_semantic_frozen.yaml` | Frozen semantic-stream pooling and MLP settings |
| `exp2_semantic_lora.yaml` | Semantic-stream LoRA settings |
| `exp3a_periogt.yaml` | PerioGT regression head and periodic prompt |

File: train_code/dataset/UTS/UTS.json (part 1 of 292)
[
  {
    "doi": null,
    "title": "Optimization of FDM parameters for enhanced mechanical properties of chopped carbon fber‑reinforced polymer composites",
    "year": 2024,
    "chemical_composition": {
      "repeat_unit_psmiles": null,
      "monomers": [
        {
          "name": "Polyamide (PAHT)",
          "smiles": null,
          "ratio_value": null,
          "ratio_unit": null
        }
      ],
      "additives": [
        {
          "name": "Carbon fiber",
          "type": "filler",
          "amount_value": 15,
          "amount_unit": "wt%"
        }
      ],
      "is_homopolymer": false
    },
    "processing_history": "FDM printed using Ultrafuse PAHT CF15 filament (dried at 85 °C for 12 h). Nozzle: 0.4 mm, 270 °C. Bed: 100 °C. Infill: 100%, Longitudinal, 0°. Tensile test: ASTM D638 Type 1, 25 kN load cell, 0.02 mm/s displacement, extensometer. Infill line distance: 0.5 mm, Layer height: 0.225 mm, Print speed: 20 mm/s, Chamber temp: 35 °C.",
    "hierarchical_structure": "Chopped carbon fibers (average length 100 ± 50 μm, diameter 7 ± 0.5 μm) aligned with printing direction.",
    "properties": {
      "UTS": {
        "value": [
          91.93
        ],
        "unit": "MPa"
      }
    },
    "analysis_with_hierarchical_structure": {
      "descriptive_text": "The sample comprises a high-temperature polyamide (PAHT) matrix reinforced with 15 wt% carbon fiber filler, processed via fused deposition modeling (FDM) using Ultrafuse PAHT CF15 filament. Prior to fabrication, the material was dried at 85 °C for 12 hours, then extruded through a 0.4 mm nozzle at 270 °C onto a 100 °C heated bed within a 35 °C chamber. The hierarchical structure consists of chopped carbon fibers with an average length of 100 ± 50 μm and diameter of 7 ± 0.5 μm, aligned longitudinally (0°) relative to the printing direction within a 100% infill density geometry, and mechanical evaluation was conducted according to ASTM D638 Type 1 standards.",
      "reasoning_analysis": "Increasing Factors: The addition of 15 wt% carbon fibers introduces a high-strength reinforcing phase that significantly elevates the load-bearing capacity compared to the neat PAHT matrix. The specific processing history dictates a 0° longitudinal infill orientation, ensuring the chopped fibers are aligned parallel to the tensile load axis, which maximizes stress transfer efficiency from the matrix to the fibers. Furthermore, the pre-drying step at 85 °C mitigates moisture-induced void formation and hydrolytic degradation, preserving the integrity of the polyamide matrix. Decreasing Factors: The FDM manufacturing process inherently introduces inter-raster voids and potential anisotropy in inter-layer bonding strength compared to conventional compression molding, creating stress concentration sites that can initiate premature failure. The discontinuous nature of the chopped fibers (average length 100 μm) limits load transfer efficiency relative to continuous fibers; if the fiber length is below the critical length required for interfacial shear stress to reach fiber ultimate strength, failure may occur via fiber pull-out rather than fiber fracture. Additionally, the high filler content may reduce matrix ductility, promoting brittle fracture behavior. Dominant Factor: The alignment of the high-modulus carbon fibers parallel to the applied stress direction is the dominant factor governing the UTS. While the discontinuous fiber length and FDM-induced porosity impose theoretical limits on performance, the synergistic effect of fiber reinforcement oriented along the load path qualitatively dictates a substantial enhancement in strength relative to unreinforced printed polyamide, provided sufficient interfacial adhesion exists between the PAHT matrix and the carbon fibers."
    },
    "analysis_without_hierarchical_structure": {
      "descriptive_text": "The material system comprises a Polyamide (PAHT) matrix composite reinforced with 15 wt% Carbon fiber filler. Specimens were fabricated via Fused Deposition Modeling using Ultrafuse PAHT CF15 filament that was preconditioned by drying at 85 °C for 12 hours. The printing parameters included a 0.4 mm nozzle at 270 °C, a heated bed at 100 °C, and a chamber temperature of 35 °C, with a print speed of 20 mm/s. The geometry was defined by 100% infill density in a longitudinal orientation (0°) with a 0.5 mm line distance and 0.225 mm layer height. Mechanical evaluation was conducted according to ASTM D638 Type 1 standards using a 25 kN load cell at a displacement rate of 0.02 mm/s with an extensometer.",
      "reasoning_analysis": "Increasing Factors: The incorporation of 15 wt% Carbon fiber provides significant reinforcement through load transfer mechanisms, while the preconditioning drying step removes moisture that would otherwise plasticize the polyamide matrix and reduce intermolecular hydrogen bonding. Furthermore, the longitudinal (0°) infill orientation aligns the printed raster roads and embedded fibers parallel to the loading axis, maximizing the contribution of the high-strength components. Decreasing Factors: The Fused Deposition Modeling process inherently introduces inter-layer boundaries and potential micro-voids between raster lines which act as stress concentrators and failure initiation sites compared to traditionally molded parts. Additionally, the use of chopped carbon fibers within the filament limits the aspect ratio efficiency compared to continuous fiber reinforcement, potentially reducing the maximum achievable strength. Dominant Factor: The alignment of the reinforced raster roads along the loading direction (0° orientation) combined with the stiffening effect of the carbon fiber filler qualitatively dominates the final UTS behavior, driving the strength significantly higher than neat polymer specimens despite the inherent anisotropy and interfacial weaknesses introduced by the additive manufacturing process."
    }
  },
  {
    "doi": "10.1016/j.est.2019.100968",
    "title": "Development of structural supercapacitors with epoxy based adhesive polymer electrolyte",
    "year": 2019,
    "chemical_composition": {
      "repeat_unit_psmiles": "[*]CC(F)(F)[*]",
      "monomers": [
        {
          "name": "Epoxy resin #2000",
          "smiles": null,
          "ratio_value": 36.585,
          "ratio_unit": "wt%"
        },
        {
          "name": "Epoxy hardener #2020",
          "smiles": null,
          "ratio_value": 8.415,
          "ratio_unit": "wt%"
        }
      ],
      "additives": [
        {
          "name": "Polyvinylidene fluoride",
          "type": "polymer",
          "amount_value": 13.75,
          "amount_unit": "wt%"
        },
        {
          "name": "Lithium triflate",
          "type": "salt",
          "amount_value": 41.25,
          "amount_unit": "wt%"
        },
        {
          "name": "Carbon fiber",
          "type": "filler",
          "amount_value": null,
          "amount_unit": null
        }
      ],
      "is_homopolymer": false
    },
    "processing_history": "Structural SC fabricated with 45 wt% epoxy, PVDF/LiTf mass ratio 25:75. Electrodes and electrolyte sandwiched between 2x2 Twill Weave Carbon Fiber, cured using vacuum bagging for 12 h. UTS measured by tension test using MTS 858 materials testing system, force loading speed 5000 N min-1.",
    "hierarchical_structure": "Carbon fiber reinforced composite with 2x2 Twill Weave Carbon Fiber, electrodes embedded in electrolyte matrix.",
    "properties": {
      "UTS": {
        "value": [
          92
        ],
        "unit": "MPa"
      }
    },
    "analysis_with_hierarchical_structure": {
      "descriptive_text": "The sample is a multifunctional structural composite comprising a hybrid matrix of Epoxy resin #2000 and Epoxy hardener #2020 blended with Polyvinylidene fluoride and Lithium triflate salt. This electrolyte-infused matrix, containing approximately 45 wt% epoxy components alongside the polymer additives and salt, is reinforced with 2x2 Twill Weave Carbon Fiber fabrics. The fabrication process involved sandwiching electrodes and the electrolyte matrix between the carbon fiber layers, followed by consolidation and curing under vacuum bagging for 12 hours. The resulting hierarchical architecture features embedded electrodes within the electrolyte matrix surrounded by the structural carbon fiber reinforcement, and the Ultimate Tensile Strength was evaluated via tension testing on an MTS 858 system at a force loading rate of 5000 N min-1.",
      "reasoning_analysis": "Increasing Factors: The incorporation of 2x2 Twill Weave Carbon Fiber provides high-strength reinforcement that carries the majority of the axial tensile load, significantly elevating the UTS relative to the neat matrix material. Additionally, the vacuum bagging processing history reduces void content and enhances fiber wetting, which optimizes interfacial adhesion and stress transfer efficiency between the matrix and the reinforcement. Decreasing Factors: The high concentration of Lithium triflate salt (41.25 wt%) within the matrix acts as a structural disruptor, reducing the effective crosslink density of the epoxy and interfering with PVDF crystallinity, thereby weakening the matrix cohesion and interlaminar shear strength. Furthermore, the integration of electrodes within the electrolyte matrix introduces heterogeneous interfaces and potential stress concentration sites that facilitate premature failure or delamination under tension. Dominant Factor: The continuous Carbon Fiber reinforcement is the dominant factor establishing the baseline magnitude of the UTS, as the fibers bear the primary axial load; however, the ultimate performance is qualitatively constrained by the matrix formulation, where the high salt content and multifunctional embedding significantly degrade the load transfer efficiency relative to conventional structural composites."
    },
    "analysis_without_hierarchical_structure": {
      "descriptive_text": "The sample is a multifunctional structural composite comprising a matrix of Epoxy resin #2000 and Epoxy hardener #2020 blended with Polyvinylidene fluoride and Lithium triflate salt. This electrolyte mixture was sandwiched between layers of 2x2 Twill Weave Carbon Fiber to form a structural supercapacitor laminate. The assembly was consolidated and cured using vacuum bagging for 12 hours, and the Ultimate Tensile Strength was subsequently evaluated using an MTS 858 materials testing system under a force loading speed of 5000 N min-1.",
      "reasoning_analysis": "Increasing Factors: The incorporation of 2x2 Twill Weave Carbon Fiber provides a high-strength reinforcement phase that primarily bears the tensile load, significantly elevating the UTS compared to the neat polymer matrix. Additionally, the vacuum bagging processing history promotes superior fiber wetting and minimizes void content, enhancing stress transfer efficiency between the matrix and the reinforcement. Decreasing Factors: The high concentration of Lithium triflate salt within the matrix acts as a non-structural component that likely disrupts the epoxy crosslink density and reduces the cohesive strength of the polymer phase. Furthermore, the blending of PVDF with the epoxy system may introduce phase separation or interfacial weaknesses within the matrix itself, potentially lowering the overall composite integrity relative to a standard structural epoxy. Dominant Factor: The Carbon Fiber reinforcement qualitatively dominates the final UTS behavior, as the continuous woven architecture dictates the load-bearing capacity of the composite; however, the ultimate magnitude is critically limited by the compromised mechanical integrity of the ion-conducting matrix resulting from the high salt loading."
    }
  },
  {
    "doi": "10.1177/0021998317713355",
    "title": "Numerical analysis and investigation of short- and long-term behavior of unidirectional composites",
    "year": 2018,
    "chemical_composition": {
      "repeat_unit_psmiles": null,
      "monomers": [],
      "additives": [
        {
          "name": "T300 carbon fiber",
          "type": "filler",
          "amount_value": 54.5,
          "amount_unit": "vol%"
        }
      ],
      "is_homopolymer": false
    },
    "processing_history": "Numerical simulation using Finite Element Analysis (Abaqus). Unidirectional composite specimen with 19 fibers, length 0.37 mm, periodic boundary conditions. Displacement-controlled tension test applied at extreme fiber row. Matrix properties based on epoxy data (Ref 21). UTS determined from peak stress in stress-strain curve.",
    "hierarchical_structure": "Unidirectional fiber reinforced composite. Representative Volume Element (RVE) with 19 fibers. Fiber volume fraction 54.5%. Periodic boundary conditions applied.",
    "properties": {
      "UTS": {
        "value": [
          2450
        ],
        "unit": "MPa"
      }
    },
    "analysis_with_hierarchical_structure": {
      "descriptive_text": "The sample is a unidirectional carbon fiber reinforced polymer composite modeled through numerical simulation using Finite Element Analysis in Abaqus. The system comprises T300 carbon fibers embedded within an epoxy matrix, defined by a fiber volume fraction of 54.5%. The hierarchical structure is represented as a Representative Volume Element containing 19 fibers with a length of 0.37 mm, utilizing periodic boundary conditions to simulate bulk behavior. Mechanical characterization was conducted via a displacement-controlled tension test applied at the extreme fiber row, with the Ultimate Tensile Strength derived from the peak stress observed in the generated stress-strain curve.",
      "reasoning_analysis": "Increasing Factors: The incorporation of T300 carbon fibers at a high volume fraction of 54.5% significantly enhances the load-bearing capacity, as the fibers possess intrinsic tensile strength far exceeding that of the polymer matrix. The unidirectional alignment of the fibers ensures that the reinforcement is oriented parallel to the applied tensile load, maximizing the efficiency of stress transfer according to the rule of mixtures. Additionally, the use of periodic boundary conditions in the simulation implies an idealized continuity that minimizes edge effects, supporting higher predicted strength values. Decreasing Factors: The epoxy matrix inherently exhibits lower strength and brittleness compared to the carbon fibers, meaning that matrix cracking or interfacial debonding could initiate failure before the full fiber strength is utilized. Furthermore, the specific scale of the Representative Volume Element may not capture statistical variations in fiber strength or large-scale manufacturing defects present in macroscopic specimens, potentially leading to an overestimation of strength relative to physical samples. Dominant Factor: The high volume fraction of high-modulus, high-strength carbon fibers aligned with the loading direction qualitatively dominates the mechanical response, establishing a UTS that is primarily governed by the fiber properties rather than the matrix limitations."
    },
    "analysis_without_hierarchical_structure": {
      "descriptive_text": "The sample comprises a composite material reinforced with T300 carbon fiber filler at a volume fraction of 54.5%. Instead of physical synthesis, the system was characterized via numerical simulation using Finite Element Analysis in Abaqus, modeling a unidirectional composite specimen with 19 fibers and a length of 0.37 mm under periodic boundary conditions. The matrix properties were derived from epoxy data, and the Ultimate Tensile Strength was determined from the peak stress in the stress-strain curve resulting from a displacement-controlled tension test applied at the extreme fiber row.",
      "reasoning_analysis": "Increasing Factors: The incorporation of T300 carbon fiber filler at a substantial volume fraction of 54.5% significantly enhances load-bearing capacity, as the high-strength fibers carry the majority of the axial load in a unidirectional alignment. The epoxy matrix facilitates stress transfer between fibers, while the periodic boundary conditions in the simulation aim to represent bulk behavior without edge effects, theoretically supporting consistent strength measurement. Decreasing Factors: The reliance on generic epoxy data for matrix properties rather than specific cured resin characteristics may overlook microstructural defects or residual thermal stresses that typically reduce experimental UTS. Additionally, applying displacement control at the extreme fiber row introduces potential stress concentrations and boundary artifacts that could lead to premature localized failure compared to a uniformly gripped physical specimen. Dominant Factor: The high volume fraction of unidirectionally aligned carbon fibers qualitatively dominates the UTS behavior, as longitudinal tensile failure in such composites is primarily governed by fiber fracture rather than matrix yielding or interfacial debonding, rendering the reinforcement architecture the decisive element over simulation boundary nuances."
    }
  },
  {
    "doi": null,
    "title": "Effects of SWCNTs on mechanical and thermal performance of epoxy at elevated temperatures",
    "year": 2013,
    "chemical_composition": {
      "repeat_unit_psmiles": null,
      "monomers": [
        {
          "name": "Triglycidyl p-amino phenol",
          "smiles": "C1OC1CN(C2=CC=C(OCC3CO3)C=C2)CC4OC4",
          "ratio_value": null,
          "ratio_unit": null
        },
        {
          "name": "4,4'-diaminodiphenylsulfone",
          "smiles": "Nc1ccc(S(=O)(=O)c2ccc(N)cc2)cc1",
          "ratio_value": null,
          "ratio_unit": null
        }
      ],
      "additives": [
        {
          "name": "Unfunctionalized SWCNT",
          "type": "filler",
          "amount_value": 0.2,
          "amount_unit": "wt%"
        }
      ],
      "is_homopolymer": false
    },
    "processing_history": "Unfunctionalized SWCNTs mixed with epoxy monomer (energetic shaking, bath sonication, high-shear mixer). Curing agent added. Cured at 130 °C for 1 h followed by 180 °C for 2 h (ramp 5 °C/min). Tensile test performed at Room Temperature using MTS 858 at 1.27 mm/min.",
    "hierarchical_structure": "SWCNTs dispersed in epoxy matrix.",
    "properties": {
      "UTS": {
        "value": [
          70
        ],
        "unit": "MPa"
      }
    },
    "analysis_with_hierarchical_structure": {
      "descriptive_text": "The sample comprises a crosslinked epoxy network synthesized from triglycidyl p-amino phenol and 4,4'-diaminodiphenylsulfone, reinforced with 0.2 wt% unfunctionalized single-walled carbon nanotubes (SWCNTs). The nanotubes were dispersed into the epoxy monomer via energetic shaking, bath sonication, and high-shear mixing before the addition of the curing agent. The composite underwent a thermal curing cycle of 130 °C for 1 hour followed by 180 °C for 2 hours with a 5 °C/min ramp, resulting in a hierarchical structure with SWCNTs dispersed within the epoxy matrix. Mechanical characterization was performed using tensile testing at room temperature on an MTS 858 system at a rate of 1.27 mm/min.",
      "reasoning_analysis": "Increasing Factors: The rigid aromatic backbones present in both the triglycidyl p-amino phenol and 4,4'-diaminodiphenylsulfone monomers contribute to high cohesive energy density and chain stiffness, inherently elevating the strength of the matrix. The multi-stage curing protocol up to 180 °C ensures a high degree of crosslinking, maximizing the network integrity and load-bearing capacity. Furthermore, the incorporation of SWCNTs introduces a high-aspect-ratio filler with exceptional intrinsic strength, while the rigorous mixing protocol aims to optimize dispersion to facilitate load transfer. Decreasing Factors: The use of unfunctionalized SWCNTs results in weak interfacial adhesion between the hydrophobic nanotubes and the polar epoxy matrix, significantly limiting stress transfer efficiency and promoting filler pull-out rather than fracture. Despite sonication, residual nanotube bundling may act as stress concentrators that initiate premature crack propagation. Additionally, the high crosslink density achieved during curing reduces the material's ductility, promoting brittle failure modes that can limit the ultimate tensile strength. Dominant Factor: The mechanical performance is primarily governed by the high crosslink density and rigid chemistry of the epoxy matrix, which establishes a strong baseline strength. While the SWCNTs provide reinforcement, the lack of surface functionalization limits their efficacy due to poor interfacial bonding, making the matrix properties and the quality of the filler-matrix interface the dominant factors determining the final UTS behavior."
    },
    "analysis_without_hierarchical_structure": {
      "descriptive_text": "The sample comprises a thermoset epoxy network synthesized from Triglycidyl p-amino phenol and 4,4'-diaminodiphenylsulfone, reinforced with 0.2 wt% unfunctionalized single-walled carbon nanotubes (SWCNTs). The nanocomposite preparation involved dispersing the SWCNTs into the epoxy monomer via energetic shaking, bath sonication, and high-shear mixing before adding the curing agent. The system was cured using a stepped thermal profile at 130 °C for 1 hour followed by 180 °C for 2 hours with a 5 °C/min ramp rate, and the ultimate tensile strength was evaluated using an MTS 858 system at room temperature with a crosshead speed of 1.27 mm/min.",
      "reasoning_analysis": "Increasing Factors: The chemical composition features rigid aromatic structures within both the epoxy monomer and the diaminodiphenylsulfone curing agent, which restrict segmental mobility and enhance the intrinsic stiffness and strength of the crosslinked network. Additionally, the high-temperature curing cycle promotes a high crosslink density, further reinforcing the matrix structure, while the high intrinsic strength of the SWCNTs offers potential reinforcement if effectively loaded. Decreasing Factors: The use of unfunctionalized SWCNTs results in weak interfacial adhesion between the nanotubes and the epoxy matrix, leading to inefficient stress transfer and potential stress concentration points that can initiate failure. Furthermore, the aggressive dispersion methods involving bath sonication and high-shear mixing may reduce the aspect ratio of the nanotubes through structural damage, diminishing their reinforcing efficiency. Dominant Factor: The high crosslink density and rigid aromatic backbone of the epoxy/DDS matrix qualitatively dominate the final UTS behavior, as the lack of chemical functionalization on the SWCNTs limits the filler-matrix interfacial strength, preventing the nanotubes from fully realizing their theoretical reinforcement potential and making the matrix properties the primary determinant of tensile strength."
    }
  },
  {
    "doi": null,
    "title": "Achieving enhanced tensile properties of polyurethane-multiwall carbon nanotubes nanocomposites",
    "year": 2023,
    "chemical_composition": {
      "repeat_unit_psmiles": null,
      "monomers": [
        {
          "name": "Polyurethane",
          "smiles": null,
          "ratio_value": null,
          "ratio_unit": null
        }
      ],
      "additives": [
        {
          "name": "Multi-walled carbon nanotubes",
          "type": "filler",
          "amount_value": 0.1,
          "amount_unit": "wt%"
        }
      ],
      "is_homopolymer": false
    },
    "processing_history": "MWCNTs unfiltered, dispersed in THF (sonicated 2h, 45 kHz). Mixed with PU solution. Solution cast, dried 25 °C overnight. UTS measured by tensile testing on SHIMADZU AG-X 100KN at 10 mm/min feed rate, room temperature.",
    "hierarchical_structure": "MWCNT agglomeration and poor interfacial bonding (SEM). Decreased crystallinity compared to pure PU (XRD).",
    "properties": {
      "UTS": {
        "value": [
          9.11289
        ],
        "unit": "MPa"
      }
    },
    "analysis_with_hierarchical_structure": {
      "descriptive_text": "The sample comprises a polyurethane matrix composite reinforced with 0.1 wt% multi-walled carbon nanotubes (MWCNTs). Preparation involved dispersing unfiltered MWCNTs in tetrahydrofuran via sonication for 2 hours at 45 kHz, followed by mixing with the polyurethane solution and solution casting. The films were dried overnight at 25 °C and characterized via tensile testing on a SHIMADZU AG-X 100KN instrument at a feed rate of 10 mm/min under room temperature conditions. Structural evaluation revealed MWCNT agglomeration and poor interfacial bonding through scanning electron microscopy, while X-ray diffraction indicated decreased crystallinity relative to pure polyurethane.",
      "reasoning_analysis": "Increasing Factors: The incorporation of multi-walled carbon nanotubes introduces a high-aspect-ratio nanofiller with exceptional intrinsic tensile strength, which theoretically provides a mechanism for load bearing within the composite structure. Decreasing Factors: The observed MWCNT agglomeration acts as stress concentration sites that promote premature crack initiation and propagation, significantly compromising mechanical integrity. Additionally, the poor interfacial bonding between the nanotubes and the polyurethane matrix prevents effective stress transfer, rendering the filler mechanically inactive. Crucially, the decreased crystallinity compared to pure polyurethane suggests a disruption of the hard segment domains that typically act as physical crosslinks, thereby weakening the matrix contribution to overall strength. Dominant Factor: The detrimental effects of nanoparticle agglomeration and poor interfacial adhesion, compounded by the reduction in matrix crystallinity, qualitatively dominate the mechanical behavior. These structural defects outweigh the theoretical reinforcement potential of the MWCNTs, leading to a net decrease in UTS relative to the neat polymer matrix."
    },
    "analysis_without_hierarchical_structure": {
      "descriptive_text": "The sample comprises a polyurethane matrix composite reinforced with 0.1 wt% multi-walled carbon nanotubes. Processing involved dispersing unfiltered nanotubes in tetrahydrofuran through sonication for 2 hours at 45 kHz, followed by mixing with the polyurethane solution. The composite film was fabricated via solution casting and dried at 25 °C overnight. Mechanical characterization was performed by tensile testing on a SHIMADZU AG-X 100KN system at a crosshead speed of 10 mm/min at room temperature to determine the ultimate tensile strength.",
      "reasoning_analysis": "Increasing Factors: The incorporation of multi-walled carbon nanotubes introduces high-aspect-ratio reinforcements capable of effective stress transfer from the polyurethane matrix to the nanotubes, theoretically enhancing load-bearing capacity. Furthermore, the extended sonication process promotes exfoliation and dispersion, maximizing the interfacial surface area available for stress transfer. Decreasing Factors: The extremely low filler loading of 0.1 wt% may be insufficient to establish a continuous reinforcing network, limiting the composite effect. Additionally, the use of unfiltered nanotubes introduces potential catalytic impurities or large aggregates that act as stress concentrators, initiating premature failure. The drying protocol at 25 °C may fail to fully evaporate tetrahydrofuran, leading to residual solvent plasticization or micro-void formation that compromises structural integrity. Dominant Factor: The mechanical behavior is predominantly governed by the polyurethane matrix continuity and the quality of the filler-matrix interface; however, the potential presence of stress concentrators from unfiltered aggregates and residual solvent effects likely suppresses the theoretical reinforcement benefit, making the processing-induced defects the dominant factor limiting the ultimate tensile strength relative to an idealized composite."
    }
  },
  {
    "doi": "10.1016/j.eurpolymj.2025.114014",
    "title": "Synthesis of bio-based polyethylene-like materials via ring-opening polymerization of ethylene brassylate in the presence of reduced graphene oxide",
    "year": 2025,
    "chemical_composition": {
      "repeat_unit_psmiles": "[*]OCCOC(=O)CCCCCCCCCCC(=O)[*]",
      "monomers": [
        {
          "name": "Ethylene brassylate",
          "smiles": "O=C1CCCCCCCCCCC(=O)OCCO1",
          "ratio_value": null,
          "ratio_unit": null
        }
      ],
      "additives": [
        {
          "name": "reduced graphene oxide",
          "type": "filler",
          "amount_value": 12.5,
          "amount_unit": "mg"
        }
      ],
      "is_homopolymer": true
    },
    "processing_history": "Synthesized via ring-opening polymerization (ROP) of ethylene brassylate (20 g) with Ti(n-C4H9O)4 catalyst (0.05 wt%) and reduced graphene oxide (12.5 mg) at 225 °C for 6 h under N2. Purified by dissolution in chloroform and precipitation in methanol. Films hot-pressed at 110 °C for 5 min, cooled, cut into dumbbell specimens. UTS measured by uniaxial tensile testing using Instron 5966 at 25 °C, 50% humidity, loading rate 40 mm/min.",
    "hierarchical_structure": "rGO uniformly dispersed within the PEB matrix without covalent grafting. Semi-crystalline structure with orthorhombic unit cell. Crystallinity ~60%.",
    "properties": {
      "UTS": {
        "value": [
          46.2
        ],
        "unit": "MPa"
      }
    },
    "analysis_with_hierarchical_structure": {
      "descriptive_text": "The sample comprises a poly(ethylene brassylate) homopolymer synthesized via ring-opening polymerization of ethylene brassylate at 225 °C for 6 hours under nitrogen using a titanium butoxide catalyst. Reduced graphene oxide (12.5 mg) was incorporated during the synthesis, followed by purification through chloroform dissolution and methanol precipitation. The composite material was fabricated into films via hot-pressing at 110 °C for 5 minutes and cooled to produce dumbbell specimens for mechanical evaluation. Structural analysis indicates a semi-crystalline morphology with an orthorhombic unit cell and approximately 60% crystallinity, featuring uniformly dispersed reduced graphene oxide within the polymer matrix without covalent grafting.",
      "reasoning_analysis": "Increasing Factors: The high degree of crystallinity (~60%) significantly enhances the Ultimate Tensile Strength (UTS) by establishing a robust physical network of lamellae that resist chain slippage and effectively bear applied loads. Additionally, the incorporation of reduced graphene oxide acts as a rigid nanofiller reinforcement, and its uniform dispersion within the poly(ethylene brassylate) matrix minimizes stress concentration points, facilitating load transfer from the polymer to the filler. Decreasing Factors: The absence of covalent grafting between the rGO surface and the polymer matrix may limit the efficiency of stress transfer at the interface, potentially leading to interfacial slip under high strain which could cap the maximum achievable strength. Furthermore, the aliphatic nature of the polyester backbone generally offers lower intrinsic stiffness and strength compared to aromatic counterparts, and the high synthesis temperature carries a risk of thermal degradation reducing molecular weight, which would negatively impact UTS. Dominant Factor: The substantial crystallinity combined with the uniform dispersion of the high-aspect-ratio rGO filler qualitatively dominates the mechanical response, likely resulting in a UTS significantly higher than that of the neat amorphous polymer, as the crystalline domains and rigid filler network provide the primary resistance against tensile failure."
    },
    "analysis_without_hierarchical_structure": {
      "descriptive_text": "The sample comprises a poly(ethylene brassylate) homopolymer composite containing reduced graphene oxide filler. It was synthesized via ring-opening polymerization of 20 g of ethylene brassylate with 0.05 wt% titanium tetra-butoxide catalyst and 12.5 mg of reduced graphene oxide at 225 °C for 6 hours under a nitrogen atmosphere. The resulting polymer was purified by dissolution in chloroform followed by precipitation in methanol, then processed into films by hot-pressing at 110 °C for 5 minutes before cooling and cutting into dumbbell specimens. Ultimate tensile strength was evaluated using uniaxial tensile testing on an Instron 5966 system at 25 °C and 50% humidity with a loading rate of 40 mm/min.",
      "reasoning_analysis": "Increasing Factors: The inclusion of reduced graphene oxide serves as a reinforcing nanofiller that can facilitate stress transfer across the polymer matrix and act as a heterogeneous nucleating agent to promote crystallinity within the poly(ethylene brassylate) phases. Furthermore, the hot-pressing step at 110 °C ensures proper melt consolidation and subsequent crystallization upon cooling, which enhances intermolecular cohesion and mechanical integrity, while the purification process eliminates catalyst residues that might otherwise act as defect sites. Decreasing Factors: The aliphatic architecture of the poly(ethylene brassylate) backbone, featuring long methylene sequences, inherently provides high chain flexibility which limits the maximum achievable stiffness and strength compared to rigid aromatic counterparts. Additionally, the extended thermal exposure at 225 °C during synthesis poses a risk of thermal degradation or chain scission that could reduce molecular weight, and the relatively low mass loading of the graphene oxide may restrict the formation of a continuous percolation network required for maximal reinforcement. Dominant Factor: The semi-crystalline morphology established during the cooling phase of the hot-pressing process, potentially augmented by the nucleating effect of the reduced graphene oxide, qualitatively dominates the ultimate tensile strength behavior. While the flexible aliphatic backbone sets a moderate baseline for mechanical performance, the degree of crystallinity and the interfacial adhesion between the nanofiller and the matrix are the primary determinants elevating the strength above that of an amorphous or unreinforced state."
    }
  },
  {
    "doi": null,
    "title": "A constitutive law for degrading bioresorbable polymers",
    "year": 2016,
    "chemical_composition": {
      "repeat_unit_psmiles": "[*]OC(C)C(=O)[*]",
      "monomers": [
        {
          "name": "L-lactide",
          "smiles": "CC1OC(=O)O1",
          "ratio_value": null,
          "ratio_unit": null
        }
      ],
      "additives": [],
      "is_homopolymer": true
    },
    "processing_history": "PLLA rod specimen, in vitro hydrolytic degradation study. Initial tensile strength measured by tensile testing. Data from Weir et al. (2004).",
    "hierarchical_structure": "Semi-crystalline, Initial crystallinity (Xc0) 40.7%.",
    "properties": {
      "UTS": {
        "value": [
          64.3
        ],
        "unit": "MPa"
      }
    },
    "analysis_with_hierarchical_structure": {
      "descriptive_text": "The sample comprises a poly(L-lactic acid) (PLLA) homopolymer synthesized from L-lactide monomers, fabricated into a rod specimen for an in vitro hydrolytic degradation study. Characterization indicates a semi-crystalline morphology with an initial crystallinity (Xc0) of 40.7%, and the initial mechanical performance was evaluated via tensile testing prior to degradation exposure.",
      "reasoning_analysis": "Increasing Factors: The semi-crystalline morphology with a substantial initial crystallinity of 40.7% serves as a primary reinforcement mechanism, where crystalline lamellae act as physical crosslinks within the amorphous matrix to restrict chain slippage and enhance load-bearing capacity. Additionally, the homopolymer composition ensures high structural regularity, facilitating efficient packing and crystallization which intrinsically drives the UTS higher compared to amorphous or copolymer variants. Decreasing Factors: The aliphatic polyester backbone lacks the rigid aromatic structures or strong intermolecular hydrogen bonding networks found in high-performance engineering thermoplastics, inherently limiting the maximum theoretical strength. Furthermore, the processing into a rod specimen likely results in spherulitic structures rather than highly oriented fibrils, creating grain boundaries that can act as stress concentrators and reduce the ultimate tensile strength. Dominant Factor: The degree of crystallinity is the dominant factor governing the initial UTS behavior; the relatively high initial crystallinity (40.7%) significantly stiffens the material and increases yield strength compared to amorphous PLLA, outweighing the limitations imposed by the flexible aliphatic backbone chemistry and defining the mechanical integrity before hydrolytic degradation commences."
    },
    "analysis_without_hierarchical_structure": {
      "descriptive_text": "The sample comprises a poly(L-lactide) homopolymer synthesized from L-lactide monomers. Fabricated as a rod specimen, the material was utilized in an in vitro hydrolytic degradation study, with the initial ultimate tensile strength quantified through tensile testing. These measurements, reported by Weir et al. (2004), establish the baseline mechanical integrity of the polymer matrix before exposure to hydrolytic conditions.",
      "reasoning_analysis": "Increasing Factors: The chemical composition consists of stereoregular L-lactide monomers, which facilitate high crystallinity within the homopolymer matrix, creating rigid crystalline domains that significantly reinforce the material against tensile loads. Additionally, the processing history indicating a rod specimen suggests flow-induced molecular orientation during fabrication, aligning polymer chains parallel to the stress axis to maximize load transfer efficiency. Decreasing Factors: The absence of additives such as plasticizers or impact modifiers means the polymer relies solely on the inherent toughness of the polyester backbone, which is characteristically brittle and prone to catastrophic failure upon crack initiation. Furthermore, the ester linkages in the backbone, while structurally sound initially, represent chemically susceptible sites that could have undergone minor hydrolysis during processing if moisture control was not stringent, potentially limiting the maximum achievable strength. Dominant Factor: The high stereoregularity of the L-lactide homopolymer driving crystallinity is the dominant factor, as the formation of a semi-crystalline morphology provides the primary structural framework that determines the initial ultimate tensile strength, overshadowing the limitations imposed by the material's inherent brittleness in the pristine state."
    }
  },
  {
    "doi": "10.1080/17452759.2023.2171892",
    "title": "Preparation of iron oxide–coated aramid fibres for improving the mechanical performance and flame retardancy of multi jet fusion–printed polyamide 12 composites",
    "year": 2023,
    "chemical_composition": {
      "repeat_unit_psmiles": "[*]NC(=O)CCCCCCCCCC[*]",
      "monomers": [
        {
          "name": "Laurolactam",
          "smiles": "O=C1CCCCCCCCCCC1",
          "ratio_value": null,
          "ratio_unit": null
        }
      ],
      "additives": [],
      "is_homopolymer": true
    },
