Repository: hhtrick/HHT-code

# HHT training framework

This directory contains model training, embedding precomputation, inference, article-level baselines and the curated datasets. All commands below assume that the working directory is `train_code/`.

## 3. Datasets and fixed partitions

Each main dataset is a JSON array at `dataset/{property}/{property}.json`. Entries contain source metadata, `chemical_composition`, `processing_history`, `hierarchical_structure`, `properties`, and two generated-analysis objects. Targets are stored as `properties[property]["value"]`; source metadata and target values are not predictive input fields.

| Property | Train | Validation | Test | Total |
|---|---:|---:|---:|---:|

File: train_code/dataset/UTS/UTS.json (part 2 of 292)
[
    "processing_history": "Multi Jet Fusion (MJF) printing. Layer thickness 80 μm, recoating speed 200 mm/s, fusing agent region heated to 210–220°C. Specimen printed in X orientation (perpendicular to roller recoating direction). Tensile testing performed on Shimadzu AGX 10 kN universal tester at crosshead speed 10 mm/min, ASTM D638-14 type V.",
    "hierarchical_structure": "Amorphous/crystalline PA12 matrix. Fibre content 0 wt%. Crystallinity (Xc) 20.56%.",
    "properties": {
      "UTS": {
        "value": [
          49.3
        ],
        "unit": "MPa"
      }
    },
    "analysis_with_hierarchical_structure": {
      "descriptive_text": "The sample comprises a polyamide 12 (PA12) homopolymer derived from laurolactam monomers, featuring a semi-crystalline hierarchical structure with 20.56% crystallinity and no fibrous reinforcement. Fabricated via Multi Jet Fusion (MJF) additive manufacturing, the specimen was processed with a layer thickness of 80 μm and a recoating speed of 200 mm/s, utilizing a fusing agent region heated between 210–220°C. The sample was printed in the X orientation, perpendicular to the roller recoating direction, and mechanically evaluated using a Shimadzu AGX 10 kN universal tester at a crosshead speed of 10 mm/min according to ASTM D638-14 type V standards.",
      "reasoning_analysis": "Increasing Factors: The polyamide 12 backbone enables extensive intermolecular hydrogen bonding between amide groups, generating strong cohesive forces that resist chain slippage and inherently enhance tensile strength. Additionally, the semi-crystalline morphology with 20.56% crystallinity provides rigid crystalline lamellae that act as physical crosslinks and reinforcing domains within the amorphous matrix, increasing resistance to deformation. Decreasing Factors: The Multi Jet Fusion processing history introduces potential microstructural defects such as inter-layer porosity or incomplete particle coalescence, which serve as stress concentrators and reduce the effective load-bearing area. Furthermore, the printing orientation perpendicular to the recoating direction may induce mechanical anisotropy where inter-layer bonding strength limits performance compared to intra-layer strength, and the moderate crystallinity level offers less reinforcement than highly oriented or annealed counterparts. Dominant Factor: While the intrinsic hydrogen bonding network of the PA12 chemistry establishes a robust baseline for mechanical integrity, the processing-induced microstructural characteristics typical of additive manufacturing, specifically inter-layer fusion quality and anisotropy, qualitatively dominate the final UTS behavior, often preventing the material from realizing the full theoretical strength potential dictated by its chemical composition."
    },
    "analysis_without_hierarchical_structure": {
      "descriptive_text": "The sample consists of a polyamide 12 homopolymer synthesized from laurolactam monomers. Specimens were fabricated using Multi Jet Fusion additive manufacturing, employing a layer thickness of 80 μm and a recoating speed of 200 mm/s, with the fusing agent region heated to a temperature range of 210–220°C. The printed parts were oriented in the X direction, perpendicular to the roller recoating direction, and subsequent tensile testing was conducted on a Shimadzu AGX 10 kN universal tester at a crosshead speed of 10 mm/min in accordance with ASTM D638-14 type V standards.",
      "reasoning_analysis": "Increasing Factors: The polyamide 12 chemistry features regular amide linkages capable of forming strong intermolecular hydrogen bonds, which significantly enhance cohesive energy density and resistance to chain pull-out under tension. The processing temperature of 210–220°C ensures adequate melting of the laurolactam-derived powder, promoting particle coalescence and crystallization that supports load transfer. Decreasing Factors: The Multi Jet Fusion processing history introduces inherent anisotropy and inter-layer interfaces that act as potential failure initiation sites, generally reducing UTS compared to isotropic injection-molded counterparts. Additionally, the reliance on the unreinforced matrix means the material lacks fiber reinforcement, and micro-voids inherent to powder bed fusion can reduce the effective load-bearing cross-sectional area. Dominant Factor: While the hydrogen bonding network provides a robust baseline strength, the processing-induced microstructural discontinuities, specifically the inter-layer bonding quality and potential porosity from the additive manufacturing process, qualitatively dominate the final UTS behavior by limiting the realization of the bulk material's theoretical mechanical potential."
    }
  },
  {
    "doi": "10.1016/j.compscitech.2019.107819",
    "title": "Graphene oxide-reinforced poly(2-hydroxyethyl methacrylate) hydrogels with extreme stiffness and high-strength",
    "year": 2019,
    "chemical_composition": {
      "repeat_unit_psmiles": "[*]CC(C)(C(=O)OCCO)[*]",
      "monomers": [
        {
          "name": "2-hydroxyethyl methacrylate",
          "smiles": "CC(=C)C(=O)OCCO",
          "ratio_value": null,
          "ratio_unit": null
        }
      ],
      "additives": [
        {
          "name": "Graphene oxide",
          "type": "filler",
          "amount_value": 0.1,
          "amount_unit": "w/v%"
        },
        {
          "name": "tetraethylene glycol dimethacrylate",
          "type": "crosslinker",
          "amount_value": 0.345,
          "amount_unit": "mL"
        },
        {
          "name": "Ammonium persulfate",
          "type": "initiator",
          "amount_value": null,
          "amount_unit": null
        },
        {
          "name": "Sodium metabisulfite",
          "type": "initiator",
          "amount_value": null,
          "amount_unit": null
        }
      ],
      "is_homopolymer": true
    },
    "processing_history": "In situ free-radical polymerization of HEMA (7.5 mL) with TEGDMA (0.345 mL) and APS/SMB initiators in water/ethylene glycol (1.5/2.25 mL). 0.1% GO (w/v). Polymerized between glass plates (0.54 mm thick) overnight. Soaked in water 4h. UTS measured on hydrated samples using Mecmesin Multitest-1d at 10 mm/min, ASTM D 882-02, room temperature.",
    "hierarchical_structure": "Amorphous hydrogel network with dispersed GO sheets (1.5 μm lateral size). Layered structure in cross-section. GO well dispersed.",
    "properties": {
      "UTS": {
        "value": [
          0.68
        ],
        "unit": "MPa"
      }
    },
    "analysis_with_hierarchical_structure": {
      "descriptive_text": "This material system comprises an amorphous poly(2-hydroxyethyl methacrylate) (PHEMA) hydrogel network chemically crosslinked with tetraethylene glycol dimethacrylate (TEGDMA) and reinforced with 0.1 w/v% graphene oxide (GO) sheets having a lateral size of 1.5 μm. The composite was synthesized via in situ free-radical polymerization using an ammonium persulfate and sodium metabisulfite redox initiator system within a water and ethylene glycol solvent mixture, then cast between glass plates to form 0.54 mm thick films overnight. Following polymerization, the samples were soaked in water for 4 hours to achieve hydration prior to mechanical testing. The resulting hierarchical structure features a layered cross-section with well-dispersed GO sheets embedded within the matrix, and the Ultimate Tensile Strength was characterized on these hydrated specimens at room temperature using a Mecmesin Multitest-1d at a crosshead speed of 10 mm/min in accordance with ASTM D 882-02.",
      "reasoning_analysis": "Increasing Factors: The incorporation of tetraethylene glycol dimethacrylate introduces covalent crosslinks that restrict chain slippage and enhance network integrity, directly contributing to higher load-bearing capacity. Additionally, the well-dispersed graphene oxide sheets act as rigid nanofillers that facilitate stress transfer through strong hydrogen bonding interactions with the PHEMA matrix, while their high aspect ratio and lateral size provide effective reinforcement against crack propagation. Decreasing Factors: The testing condition involves hydrated samples, where absorbed water molecules act as potent plasticizers by disrupting intermolecular hydrogen bonding between polymer chains, significantly reducing cohesive energy density and lowering the UTS compared to the dry state. Furthermore, the inherent amorphous hydrogel structure possesses lower mechanical strength than semi-crystalline or bulk glassy polymers, and any potential structural heterogeneity from the layered cross-section could introduce stress concentration points. Dominant Factor: The synergistic reinforcement provided by the chemical crosslinking network and the well-dispersed graphene oxide filler qualitatively dominates the final UTS behavior, as these structural features are critical for maintaining mechanical integrity and enabling stress distribution within the soft, plasticized hydrogel matrix that would otherwise exhibit significantly reduced strength in the hydrated state."
    },
    "analysis_without_hierarchical_structure": {
      "descriptive_text": "The sample comprises a poly(2-hydroxyethyl methacrylate) network synthesized via in situ free-radical polymerization of 2-hydroxyethyl methacrylate monomers crosslinked with tetraethylene glycol dimethacrylate and reinforced with 0.1 w/v% graphene oxide. The reaction was initiated using an ammonium persulfate and sodium metabisulfite redox system within a water and ethylene glycol solvent mixture and proceeded overnight between glass plates to form 0.54 mm thick films. Following polymerization, the samples were soaked in water for 4 hours and the ultimate tensile strength was measured on the hydrated specimens at room temperature using a Mecmesin Multitest-1d instrument at a crosshead speed of 10 mm/min according to ASTM D 882-02.",
      "reasoning_analysis": "Increasing Factors: The incorporation of tetraethylene glycol dimethacrylate introduces covalent crosslinks within the polymer network, which restricts chain slippage and enhances load-bearing capacity under tension. Additionally, the graphene oxide filler acts as a reinforcing agent where strong hydrogen bonding interactions with the polymer matrix and its high aspect ratio facilitate efficient stress transfer, thereby contributing to higher strength. Decreasing Factors: The processing history involving water soaking and subsequent testing in a hydrated state introduces significant plasticization, as water molecules penetrate the network to increase free volume and reduce intermolecular friction between polymer chains. Furthermore, potential agglomeration of the graphene oxide at the filler-matrix interface could act as stress concentration points, initiating premature failure. Dominant Factor: The hydration state induced by the water soaking and testing conditions is the dominant factor governing the final UTS behavior, as the plasticizing effect of water fundamentally reduces the intermolecular forces and matrix stiffness, thereby limiting the ultimate tensile strength relative to the dry state despite the reinforcing contributions of the crosslinker and nanofiller."
    }
  },
  {
    "doi": null,
    "title": "Fused deposition modeling process parameter optimization on the development of graphene enhanced polyethylene terephthalate glycol",
    "year": 2024,
    "chemical_composition": {
      "repeat_unit_psmiles": null,
      "monomers": [
        {
          "name": "Polyethylene Terephthalate Glycol",
          "smiles": null,
          "ratio_value": 95,
          "ratio_unit": "wt%"
        }
      ],
      "additives": [
        {
          "name": "Graphene",
          "type": "filler",
          "amount_value": 5,
          "amount_unit": "wt%"
        }
      ],
      "is_homopolymer": false
    },
    "processing_history": "Composite prepared by single-screw extrusion of 5% graphene and 95% PETG granules, pelletized, and re-extruded into 1.75 mm filament. FDM printed using Pratham 6.0 printer with 0.4 mm nozzle, Flashforge slicing software, Line infill pattern. Alternative 4 parameters: Print speed 60 mm/s, Travel speed 95 mm/s, Layer height 0.15 mm, Infill density 70%, Extruder temperature 245 °C, Platform temperature 95 °C. UTS measured by tensile testing (ASTM D638 Type V) on Tinius Olsen H10KL machine at 1 mm/min loading rate, room temperature, after 48 h conditioning.",
    "hierarchical_structure": "Amorphous structure with Line infill pattern.",
    "properties": {
      "UTS": {
        "value": [
          60.8
        ],
        "unit": "MPa"
      }
    },
    "analysis_with_hierarchical_structure": {
      "descriptive_text": "The sample comprises a composite material based on Polyethylene Terephthalate Glycol reinforced with 5 wt% graphene filler. The material was processed via single-screw extrusion of the granule mixture, pelletized, and re-extruded into a 1.75 mm filament before being fabricated using fused deposition modeling on a Pratham 6.0 printer equipped with a 0.4 mm nozzle. Printing parameters included an extruder temperature of 245 °C, a platform temperature of 95 °C, a print speed of 60 mm/s, and a line infill pattern with 70% density and 0.15 mm layer height. The resulting specimen exhibits an amorphous hierarchical structure characterized by the printed infill geometry, and the ultimate tensile strength was evaluated using ASTM D638 Type V tensile testing at a loading rate of 1 mm/min following 48 hours of conditioning at room temperature.",
      "reasoning_analysis": "Increasing Factors: The inclusion of 5 wt% graphene filler provides a high-modulus nanophase that facilitates stress transfer within the polymer matrix, theoretically driving the UTS higher through reinforcement mechanisms. The Polyethylene Terephthalate Glycol backbone itself contributes inherent toughness and strength typical of engineering thermoplastics. Decreasing Factors: The fused deposition modeling processing history introduces significant anisotropy and inter-layer adhesion weaknesses that typically depress UTS relative to isotropic manufacturing methods. The 70% infill density results in internal porosity that reduces the effective load-bearing cross-sectional area, while the amorphous hierarchical structure lacks the strengthening contribution of crystalline domains. Additionally, the line infill pattern may induce stress concentrations depending on the alignment with the tensile load. Dominant Factor: Although the graphene filler offers intrinsic reinforcement, the processing-induced structural limitations inherent to FDM fabrication, specifically the reduced infill density and inter-layer bonding weaknesses, qualitatively dominate the final UTS behavior, likely limiting the strength below that of a fully dense, isotropic composite."
    },
    "analysis_without_hierarchical_structure": {
      "descriptive_text": "The sample comprises a composite material consisting of 95 wt% Polyethylene Terephthalate Glycol (PETG) matrix reinforced with 5 wt% Graphene filler. The composite was manufactured via single-screw extrusion of the granules, followed by pelletization and re-extrusion into 1.75 mm filament. This filament was utilized in fused deposition modeling (FDM) using a Pratham 6.0 printer with a 0.4 mm nozzle and Flashforge slicing software, employing a line infill pattern with a print speed of 60 mm/s, layer height of 0.15 mm, and infill density of 70%, while maintaining extruder and platform temperatures of 245 °C and 95 °C respectively. Mechanical characterization was performed via tensile testing according to ASTM D638 Type V standards on a Tinius Olsen H10KL machine at a loading rate of 1 mm/min under room temperature conditions following 48 hours of conditioning.",
      "reasoning_analysis": "Increasing Factors: The inclusion of 5 wt% Graphene introduces high-strength nanofillers capable of load transfer and crack bridging within the PETG matrix, theoretically enhancing tensile strength. Additionally, the high extruder temperature (245 °C) combined with the 48-hour conditioning period facilitates improved inter-layer chain diffusion and removes absorbed moisture, mitigating hydrolytic weakening and promoting stronger bonding between printed roads. Decreasing Factors: The FDM processing history inherently introduces anisotropy and inter-layer voids, creating weak interfaces perpendicular to the loading direction that serve as preferential failure initiation sites. The 70% infill density results in internal meso-structural porosity compared to a solid specimen, reducing the effective load-bearing continuity, while the amorphous nature of PETG generally yields lower ultimate strength compared to semi-crystalline polymers. Furthermore, single-screw extrusion may result in incomplete graphene dispersion, leading to agglomerates that act as stress concentrators. Dominant Factor: The processing-induced meso-structure dictated by the FDM technique and infill density qualitatively dominates the final UTS behavior. While the graphene filler provides intrinsic reinforcement, the mechanical integrity of the sample is fundamentally limited by the quality of inter-layer adhesion and the internal voids inherent to the 70% infill pattern, which govern the failure mode and effective stress distribution more significantly than the bulk composite composition."
    }
  },
  {
    "doi": "10.1177/14644207241260662",
    "title": "Exploring the influence of fiber orientation on the mechanical characteristics of polymer composites reinforced with banana and corn fibers",
    "year": 2025,
    "chemical_composition": {
      "repeat_unit_psmiles": null,
      "monomers": [
        {
          "name": "Epoxy resin LY556",
          "smiles": null,
          "ratio_value": 1,
          "ratio_unit": "part"
        },
        {
          "name": "Hardener HY951",
          "smiles": null,
          "ratio_value": 2,
          "ratio_unit": "part"
        }
      ],
      "additives": [
        {
          "name": "Corn fiber",
          "type": "reinforcement",
          "amount_value": null,
          "amount_unit": null
        }
      ],
      "is_homopolymer": false
    },
    "processing_history": "Hand-lay-up fabrication with 8 layers of corn fiber reinforcement, epoxy:hardener ratio 1:2, compression 10 N for 24 h at room temperature. UTS measured by tensile testing at 2.5 mm/min cross-head speed, ambient temperature, ASTM D638.",
    "hierarchical_structure": "Cross-directional fiber orientation (90°), 8 layers, fiber fabric dimensions 150x150 mm.",
    "properties": {
      "UTS": {
        "value": [
          49.57
        ],
        "unit": "MPa"
      }
    },
    "analysis_with_hierarchical_structure": {
      "descriptive_text": "The sample is a composite material comprising Epoxy resin LY556 cured with Hardener HY951 at a 1:2 part ratio, reinforced with corn fiber. Fabricated via a hand-lay-up technique, the structure consists of eight layers of corn fiber reinforcement arranged in a cross-directional orientation (90°) with fabric dimensions of 150x150 mm. Consolidation was achieved by applying a compression load of 10 N for 24 hours at room temperature. The Ultimate Tensile Strength was evaluated using tensile testing at a cross-head speed of 2.5 mm/min under ambient temperature conditions following ASTM D638 standards.",
      "reasoning_analysis": "Increasing Factors: The incorporation of corn fiber reinforcement serves as the primary mechanism for load bearing, where stress is transferred from the epoxy matrix to the stiffer fibers via shear at the interface, significantly elevating the UTS compared to the neat resin. The crosslinked network formed by the Epoxy resin LY556 and Hardener HY951 provides a rigid matrix capable of distributing stress among the eight layers of reinforcement. Additionally, the cross-directional fiber orientation (90°) offers balanced mechanical properties and prevents premature splitting along the fiber direction, contributing to structural integrity under tensile load. Decreasing Factors: The use of natural corn fibers introduces inherent variability and lower intrinsic strength compared to synthetic alternatives, while their hydrophilic nature may lead to poor compatibility with the hydrophobic epoxy matrix without surface treatment. The processing history involves room temperature curing and a very low compression load (10 N), which likely results in incomplete crosslinking of the thermoset matrix and insufficient consolidation, leading to void formation and reduced fiber wetting. Furthermore, the cross-ply orientation means only half of the fibers are aligned with the tensile axis, reducing the reinforcement efficiency compared to a unidirectional layup. Dominant Factor: While the fibrous reinforcement architecture provides the fundamental capacity for high strength, the interfacial adhesion quality and void content resulting from the low-energy processing history (room temperature cure and minimal compression) qualitatively dominate the final UTS behavior. These processing-induced defects likely act as stress concentrators that initiate premature failure via fiber-matrix debonding, limiting the composite's ability to fully exploit the load-bearing potential of the corn fibers."
    },
    "analysis_without_hierarchical_structure": {
      "descriptive_text": "The sample comprises a composite material fabricated using Epoxy resin LY556 and Hardener HY951 mixed in a 1:2 part ratio, reinforced with corn fiber. The material was prepared via a hand-lay-up technique incorporating eight layers of corn fiber reinforcement. Following lay-up, the composite was subjected to a compression force of 10 N for 24 hours at room temperature to ensure consolidation. Ultimate tensile strength was subsequently evaluated using tensile testing at a cross-head speed of 2.5 mm/min under ambient temperature conditions in accordance with ASTM D638 standards.",
      "reasoning_analysis": "Increasing Factors: The formation of a crosslinked thermoset network between the epoxy resin and hardener provides intrinsic structural rigidity and chemical resistance, establishing a solid matrix baseline. Additionally, the incorporation of eight layers of corn fiber reinforcement introduces a load-bearing phase intended to carry tensile loads and inhibit crack propagation through fiber bridging mechanisms. Decreasing Factors: The hand-lay-up fabrication method combined with a negligible consolidation pressure of 10 N is likely insufficient to remove entrapped air or ensure complete fiber wetting, leading to high void content and poor interfacial adhesion. Furthermore, curing at room temperature without post-curing may result in incomplete crosslinking conversion, reducing the matrix modulus and strength, while the hydrophilic nature of corn fiber may compromise the interface with the hydrophobic epoxy matrix. Dominant Factor: The processing history, specifically the low consolidation pressure and ambient temperature cure, qualitatively dominates the final UTS behavior by introducing microstructural defects and limiting matrix conversion, which severely restricts stress transfer efficiency to the reinforcement despite the presence of the fiber layers."
    }
  },
  {
    "doi": null,
    "title": "A constitutive law for degrading bioresorbable polymers",
    "year": 2016,
    "chemical_composition": {
      "repeat_unit_psmiles": "[*]OC(C)C(=O)[*]",
      "monomers": [
        {
          "name": "L-lactide",
          "smiles": "CC1OC(=O)O1",
          "ratio_value": null,
          "ratio_unit": null
        }
      ],
      "additives": [],
      "is_homopolymer": true
    },
    "processing_history": "Semi-crystalline PLLA film (PLLA100), hydrolysis degradation in phosphate-buffered solution. Initial tensile strength measured by tensile testing. Data from Tsuji and Ikada (2000).",
    "hierarchical_structure": "Semi-crystalline, Initial crystallinity (Xc0) 40%.",
    "properties": {
      "UTS": {
        "value": [
          6.2
        ],
        "unit": "MPa"
      }
    },
    "analysis_with_hierarchical_structure": {
      "descriptive_text": "The sample consists of a poly(L-lactide) (PLLA) homopolymer derived from L-lactide monomers, processed into a semi-crystalline film designated as PLLA100. Hierarchical characterization indicates an initial crystallinity (Xc0) of 40% within the material structure. The processing history involves subjecting the film to hydrolysis degradation in a phosphate-buffered solution, with the initial tensile strength determined through tensile testing protocols prior to significant degradation effects, referencing data from Tsuji and Ikada (2000).",
      "reasoning_analysis": "Increasing Factors: The semi-crystalline morphology with 40% initial crystallinity serves as a primary reinforcing mechanism, where crystalline lamellae act as physical crosslinks to effectively distribute stress throughout the matrix. The stereoregularity of the L-lactide homopolymer facilitates dense chain packing and strong intermolecular interactions within these crystalline domains, enhancing the intrinsic load-bearing capacity of the film. Decreasing Factors: The polymer backbone contains ester linkages that are chemically susceptible to hydrolysis in the phosphate-buffered solution described in the processing history, leading to potential chain scission and a reduction in molecular weight between entanglements. Additionally, exposure to the aqueous buffer environment may induce water plasticization of the amorphous regions, increasing segmental mobility and lowering the stress required for yield and failure. Dominant Factor: The semi-crystalline structure with 40% crystallinity qualitatively dominates the initial UTS behavior. While the hydrolytic instability of the ester backbone presents a long-term degradation pathway, the physical reinforcement provided by the crystalline domains in the initial state establishes the primary mechanical integrity before chain scission significantly compromises the network."
    },
    "analysis_without_hierarchical_structure": {
      "descriptive_text": "The sample consists of a poly(L-lactic acid) homopolymer synthesized from L-lactide monomers and processed into a semi-crystalline film. The material was exposed to a phosphate-buffered solution to induce hydrolysis degradation. The initial ultimate tensile strength was evaluated using tensile testing, following the experimental protocol reported by Tsuji and Ikada.",
      "reasoning_analysis": "Increasing Factors: The semi-crystalline morphology of the PLLA homopolymer significantly enhances the ultimate tensile strength, as the crystalline regions act as physical crosslinks and reinforcing phases that restrict polymer chain slippage and distribute mechanical load effectively. The stereoregularity of the L-lactide monomers facilitates tight packing, further contributing to structural integrity. Decreasing Factors: The chemical composition contains hydrolyzable ester linkages within the backbone, which are susceptible to chain scission when exposed to the phosphate-buffered solution described in the processing history. This hydrolytic degradation reduces the molecular weight and entanglement density, which fundamentally compromises the material's load-bearing capacity and ductility. Dominant Factor: The semi-crystalline morphology is the dominant factor governing the initial ultimate tensile strength, as the reinforcing effect of the crystalline lamellae provides high mechanical integrity prior to significant hydrolytic chain scission occurring during the exposure history."
    }
  },
  {
    "doi": null,
    "title": "Achieving enhanced tensile properties of polyurethane-multiwall carbon nanotubes nanocomposites",
    "year": 2023,
    "chemical_composition": {
      "repeat_unit_psmiles": null,
      "monomers": [
        {
          "name": "Polyurethane",
          "smiles": null,
          "ratio_value": null,
          "ratio_unit": null
        }
      ],
      "additives": [
        {
          "name": "Multi-walled carbon nanotubes",
          "type": "filler",
          "amount_value": 1.0,
          "amount_unit": "wt%"
        }
      ],
      "is_homopolymer": false
    },
    "processing_history": "MWCNTs filtered (0.22 μm nylon), dried 150 °C 12h, dispersed in THF (sonicated 2h, 45 kHz). Mixed with PU solution. Solution cast, dried 25 °C overnight. UTS measured by tensile testing on SHIMADZU AG-X 100KN at 10 mm/min feed rate, room temperature.",
    "hierarchical_structure": "Uniform MWCNT distribution (SEM). Decreased crystallinity compared to pure PU (XRD).",
    "properties": {
      "UTS": {
        "value": [
          19.2551
        ],
        "unit": "MPa"
      }
    },
    "analysis_with_hierarchical_structure": {
      "descriptive_text": "The sample comprises a polyurethane matrix reinforced with 1.0 wt% multi-walled carbon nanotubes (MWCNTs). The MWCNTs were filtered through 0.22 μm nylon, dried at 150 °C for 12 hours, and dispersed in THF via sonication at 45 kHz for 2 hours before mixing with the polyurethane solution. The composite was fabricated via solution casting and dried at 25 °C overnight. Structural characterization revealed a uniform distribution of MWCNTs within the matrix via SEM, while XRD analysis indicated a decrease in crystallinity relative to pure polyurethane. Mechanical properties were evaluated by tensile testing using a SHIMADZU AG-X 100KN instrument at a feed rate of 10 mm/min under room temperature conditions.",
      "reasoning_analysis": "Increasing Factors: The incorporation of multi-walled carbon nanotubes provides significant reinforcement due to their high intrinsic tensile strength and aspect ratio, facilitating effective stress transfer from the polyurethane matrix to the filler. The confirmed uniform distribution of MWCNTs minimizes stress concentration points typically associated with agglomerates, thereby maximizing the efficiency of the load-bearing network. Decreasing Factors: The observed decrease in crystallinity suggests that the nanotubes disrupt the ordering of polyurethane hard segments or phase separation, which reduces the matrix's inherent yield strength and physical crosslinking density. Additionally, the solution casting process followed by ambient drying may introduce microvoids or residual solvent that could act as initiation sites for crack propagation under tensile load. Dominant Factor: The reinforcement mechanism provided by the uniformly dispersed high-aspect-ratio nanotubes qualitatively dominates the final UTS behavior. Despite the reduction in matrix crystallinity, the extreme mechanical superiority of the MWCNTs and the effective interfacial stress transfer at 1.0 wt% loading typically outweigh the softening of the matrix, governing the composite's strength through the filler-matrix interaction rather than the bulk matrix properties alone."
    },
    "analysis_without_hierarchical_structure": {
      "descriptive_text": "The composite sample consists of a polyurethane matrix reinforced with 1.0 wt% multi-walled carbon nanotubes (MWCNTs). The MWCNTs were pre-treated by filtering through a 0.22 μm nylon membrane and drying at 150 °C for 12 hours, followed by dispersion in tetrahydrofuran (THF) via sonication for 2 hours at 45 kHz. This nanotube dispersion was mixed with a polyurethane solution, solution-cast, and dried at 25 °C overnight to form the final specimen. Ultimate tensile strength was characterized using a SHIMADZU AG-X 100KN tensile tester at a crosshead speed of 10 mm/min under room temperature conditions.",
      "reasoning_analysis": "Increasing Factors: The incorporation of multi-walled carbon nanotubes provides significant reinforcement potential due to their high intrinsic tensile strength and aspect ratio, which facilitates stress transfer from the polyurethane matrix to the filler. The pre-drying of MWCNTs at 150 °C removes adsorbed moisture, minimizing void formation at the interface, while the 2-hour sonication process promotes exfoliation and uniform dispersion, reducing the likelihood of large agglomerates acting as failure initiation sites. Additionally, the polyurethane matrix itself contributes to toughness and strength through microphase separation between hard and soft segments. Decreasing Factors: Despite sonication, incomplete dispersion of the 1.0 wt% MWCNTs could lead to nanotube agglomeration, which acts as stress concentrators and reduces effective load-bearing cross-section. The lack of explicit chemical functionalization on the MWCNTs may result in weak interfacial adhesion with the polyurethane, leading to filler pull-out rather than fracture. Furthermore, solution casting and drying at a relatively low temperature of 25 °C may trap residual THF solvent, potentially plasticizing the matrix and lowering intermolecular cohesion. Dominant Factor: The dominant factor governing the ultimate tensile strength is the quality of the interfacial adhesion and dispersion achieved during processing. While the intrinsic strength of the MWCNTs offers a theoretical increase, the actual bulk UTS is determined by whether the sonication and solution casting protocols successfully distribute the nanotubes without damaging their aspect ratio and whether the interface is sufficiently robust to transfer stress effectively without premature debonding."
    }
  },
  {
    "doi": "10.1177/0021998317713355",
    "title": "Numerical analysis and investigation of short- and long-term behavior of unidirectional composites",
    "year": 2018,
    "chemical_composition": {
      "repeat_unit_psmiles": null,
      "monomers": [],
      "additives": [
        {
          "name": "P122 glass fiber",
          "type": "filler",
          "amount_value": 54.5,
          "amount_unit": "vol%"
        }
      ],
      "is_homopolymer": false
    },
    "processing_history": "Numerical simulation using Finite Element Analysis (Abaqus). Unidirectional composite specimen with 19 fibers, length 0.37 mm, periodic boundary conditions. Displacement-controlled tension test applied at extreme fiber row. Matrix properties based on epoxy data (Ref 21). UTS determined from peak stress in stress-strain curve.",
    "hierarchical_structure": "Unidirectional fiber reinforced composite. Representative Volume Element (RVE) with 19 fibers. Fiber volume fraction 54.5%. Periodic boundary conditions applied.",
    "properties": {
      "UTS": {
        "value": [
          2050
        ],
        "unit": "MPa"
      }
    },
    "analysis_with_hierarchical_structure": {
      "descriptive_text": "The material system is a unidirectional fiber-reinforced composite consisting of an epoxy matrix reinforced with P122 glass fibers at a volume fraction of 54.5%. The structural characterization was conducted via numerical simulation using Finite Element Analysis within the Abaqus environment, modeling a Representative Volume Element containing 19 fibers with a length of 0.37 mm under periodic boundary conditions. The ultimate tensile strength was determined from the peak stress observed in a displacement-controlled tension test applied to the extreme fiber row, utilizing matrix properties derived from established epoxy data.",
      "reasoning_analysis": "Increasing Factors: The high volume fraction of P122 glass fibers (54.5 vol%) significantly enhances the load-bearing capacity, as the high-strength fibers carry the majority of the tensile load according to the rule of mixtures. The unidirectional alignment of the fibers ensures optimal orientation relative to the applied tensile stress, maximizing reinforcement efficiency. Additionally, the implementation of periodic boundary conditions in the simulation minimizes edge effects and stress concentrations that might artificially reduce the measured strength in finite physical specimens. Decreasing Factors: The ultimate tensile strength is inherently limited by the mechanical properties of the epoxy matrix, which is significantly weaker than the glass reinforcement and often serves as the site for crack initiation. Interfacial shear strength between the fiber and matrix also presents a limiting factor, as debonding can occur before fiber fracture. Furthermore, the specific fiber length modeled (0.37 mm) may limit stress transfer efficiency if it approaches the critical fiber length required for full load propagation. Dominant Factor: The high volumetric loading and unidirectional alignment of the glass fibers constitute the dominant factor governing the UTS. While the matrix and interface define the failure strain and transverse properties, the longitudinal ultimate strength is primarily dictated by the fiber strength and volume fraction, resulting in a composite UTS that is substantially elevated compared to the neat epoxy matrix."
    },
    "analysis_without_hierarchical_structure": {
      "descriptive_text": "The sample represents a unidirectional fiber-reinforced composite system featuring an epoxy matrix reinforced with P122 glass fibers at a loading of 54.5 vol%. The mechanical characterization was conducted via numerical simulation using Finite Element Analysis in Abaqus, modeling a specimen containing 19 fibers with a length of 0.37 mm under periodic boundary conditions. A displacement-controlled tension test was applied to the extreme fiber row, with the Ultimate Tensile Strength derived from the peak stress observed in the simulated stress-strain curve.",
      "reasoning_analysis": "Increasing Factors: The high volume fraction of P122 glass fibers (54.5 vol%) serves as the primary reinforcement mechanism, as glass fibers possess significantly higher intrinsic tensile strength compared to the epoxy matrix, thereby substantially elevating the composite's load-bearing capacity. The unidirectional alignment of the fibers within the simulation ensures that the applied tensile load is efficiently transferred along the high-strength axis of the reinforcement. Additionally, the use of periodic boundary conditions in the Finite Element Analysis minimizes artificial edge effects, allowing the model to capture the bulk material behavior more accurately without premature failure initiation at model boundaries. Decreasing Factors: The specified fiber length of 0.37 mm suggests a short-fiber composite regime rather than continuous fibers; if this length is below the critical fiber length required for effective stress transfer via shear lag, the fibers may not reach their ultimate failure stress before pull-out occurs, limiting the composite UTS. Furthermore, relying on matrix properties based on literature data rather than experimentally characterized cured resin properties introduces potential discrepancies in interfacial adhesion modeling, which could lead to an overestimation of load transfer efficiency. Stress concentrations generated at the extreme fiber row during the displacement-controlled test may also initiate localized failure earlier than in a perfectly homogeneous bulk material. Dominant Factor: The dominant factor governing the UTS is the high volume fraction of the unidirectional glass fibers, as the rule of mixtures dictates that the fiber properties overwhelmingly control the longitudinal tensile strength in such highly loaded systems. While the short fiber length and simulation-based matrix properties introduce constraints on stress transfer efficiency, the sheer loading of the high-strength reinforcement phase qualitatively dictates a high UTS relative to the neat matrix, provided the interfacial bonding modeled is sufficient to prevent premature pull-out."
    }
  },
  {
    "doi": "10.3390/polym15071796",
