Repository: hhtrick/HHT-code

# HHT training framework

This directory contains model training, embedding precomputation, inference, article-level baselines and the curated datasets. All commands below assume that the working directory is `train_code/`.

## 3. Datasets and fixed partitions

Each main dataset is a JSON array at `dataset/{property}/{property}.json`. Entries contain source metadata, `chemical_composition`, `processing_history`, `hierarchical_structure`, `properties`, and two generated-analysis objects. Targets are stored as `properties[property]["value"]`; source metadata and target values are not predictive input fields.

| Property | Train | Validation | Test | Total |
|---|---:|---:|---:|---:|

File: train_code/dataset/UTS/UTS.json (part 3 of 292)
[
    "title": "Variation of the Tensile Properties of Basalt-Fiber-Reinforced Polybutylene Succinate Matrix Composites during Microbial Degradation",
    "year": 2023,
    "chemical_composition": {
      "repeat_unit_psmiles": "*OC(=O)CCC(=O)OCCCC*",
      "monomers": [
        {
          "name": "Succinic acid",
          "smiles": "OC(=O)CCC(=O)O",
          "ratio_value": null,
          "ratio_unit": null
        },
        {
          "name": "1,4-butanediol",
          "smiles": "OCCCCO",
          "ratio_value": null,
          "ratio_unit": null
        }
      ],
      "additives": [],
      "is_homopolymer": true
    },
    "processing_history": "PBS pellets (Bionolle®) hot-pressed at 160 °C under 3 MPa uniaxial pressure for 1 min to produce 0.75 mm thick sheets (prepared under same conditions as laminate components). Specimens cut to 50 x 10 x 0.75 mm³. UTS measured by tensile testing using a universal testing machine (AG-X plus, Shimadzu) at room temperature with a crosshead velocity of 1 mm/min immediately after fabrication.",
    "hierarchical_structure": "Semi-crystalline thermoplastic matrix.",
    "properties": {
      "UTS": {
        "value": [
          20
        ],
        "unit": "MPa"
      }
    },
    "analysis_with_hierarchical_structure": {
      "descriptive_text": "The sample comprises a semi-crystalline poly(butylene succinate) (PBS) homopolymer matrix derived from succinic acid and 1,4-butanediol monomers. Commercial PBS pellets (Bionolle®) were transformed into 0.75 mm thick sheets through hot-pressing at 160 °C under 3 MPa uniaxial pressure for 1 minute, adhering to conditions used for laminate components. Rectangular specimens with dimensions of 50 × 10 × 0.75 mm³ were cut from the fabricated sheets and subjected to tensile testing using a universal testing machine at room temperature with a crosshead velocity of 1 mm/min immediately after fabrication to evaluate the ultimate tensile strength.",
      "reasoning_analysis": "Increasing Factors: The semi-crystalline hierarchical structure provides critical mechanical reinforcement, as the crystalline lamellae act as physical crosslinks and tie molecules facilitate stress transfer between domains, thereby enhancing load-bearing capacity significantly above the glass transition temperature. Additionally, the hot-pressing processing history under 3 MPa uniaxial pressure ensures dense consolidation of the polymer melt, minimizing voids and defects that typically serve as stress concentrators initiating premature failure. The dipole-dipole interactions arising from the ester linkages within the chemical composition further contribute to intermolecular cohesion, resisting chain separation under load. Decreasing Factors: The chemical composition features a flexible aliphatic backbone consisting of butylene and succinate segments, which permits substantial chain mobility and slippage under stress compared to rigid aromatic polyesters, inherently capping the maximum achievable strength. Furthermore, the absence of reinforcing additives such as fibers or nanoparticles necessitates that the load be borne entirely by the polymer matrix without external reinforcement. The short hot-pressing duration of 1 minute followed by immediate testing may result in a lower degree of crystallinity or less perfect crystal morphology compared to annealed samples, potentially reducing the effectiveness of the crystalline reinforcement. Dominant Factor: The semi-crystalline morphology is the dominant factor governing the UTS behavior for this specific sample. Given that the glass transition temperature of PBS is well below room temperature, the amorphous phase exists in a rubbery state during testing; therefore, the mechanical integrity and ultimate strength rely almost exclusively on the presence and connectivity of the crystalline domains formed during the thermal processing history."
    },
    "analysis_without_hierarchical_structure": {
      "descriptive_text": "The sample comprises poly(butylene succinate) synthesized from succinic acid and 1,4-butanediol monomers. Commercial PBS pellets (Bionolle®) were fabricated into 0.75 mm thick sheets by hot-pressing at 160 °C under 3 MPa uniaxial pressure for 1 minute. Specimens were machined to 50 x 10 x 0.75 mm³, and the ultimate tensile strength was determined via tensile testing at room temperature with a crosshead velocity of 1 mm/min immediately following sample fabrication.",
      "reasoning_analysis": "Increasing Factors: The presence of polar ester linkages within the polymer backbone facilitates dipole-dipole interactions between chains, enhancing intermolecular cohesion and intrinsic strength. Furthermore, the application of 3 MPa uniaxial pressure during hot-pressing ensures high sample density and minimizes void formation, reducing stress concentration sites that would otherwise initiate premature failure. Decreasing Factors: The aliphatic nature of the butylene segments introduces significant chain flexibility, resulting in lower intrinsic stiffness and strength compared to aromatic polyesters. Additionally, the short processing time of 1 minute followed by immediate testing may restrict the development of optimal crystallinity and physical aging, potentially limiting the reinforcing effect of the crystalline phase. Dominant Factor: The thermal history imposed during hot-pressing and subsequent cooling is the dominant factor, as it dictates the final crystalline morphology and degree of crystallinity; this microstructural state fundamentally governs the load-bearing capacity and failure mechanism of the semi-crystalline PBS matrix more significantly than the baseline chemical cohesion."
    }
  },
  {
    "doi": null,
    "title": "A constitutive law for degrading bioresorbable polymers",
    "year": 2016,
    "chemical_composition": {
      "repeat_unit_psmiles": "[*]OC(C)C(=O)[*]",
      "monomers": [
        {
          "name": "L-lactide",
          "smiles": "CC1OC(=O)O1",
          "ratio_value": null,
          "ratio_unit": null
        }
      ],
      "additives": [],
      "is_homopolymer": true
    },
    "processing_history": "Semi-crystalline PLLA film (PLLA30), hydrolysis degradation in phosphate-buffered solution. Initial tensile strength measured by tensile testing. Data from Tsuji et al. (2000).",
    "hierarchical_structure": "Semi-crystalline, Initial crystallinity (Xc0) 30%.",
    "properties": {
      "UTS": {
        "value": [
          50
        ],
        "unit": "MPa"
      }
    },
    "analysis_with_hierarchical_structure": {
      "descriptive_text": "The sample comprises a poly(L-lactic acid) (PLLA) homopolymer derived from L-lactide monomers, processed into a semi-crystalline film exhibiting an initial crystallinity (Xc0) of 30%. This material, designated as PLLA30, was subjected to hydrolysis degradation in a phosphate-buffered solution, with the initial tensile strength subsequently characterized via tensile testing according to methodology reported by Tsuji et al. (2000).",
      "reasoning_analysis": "Increasing Factors: The semi-crystalline morphology with 30% initial crystallinity provides structural reinforcement, where crystalline lamellae act as physical crosslinks to distribute stress and resist deformation, inherently supporting higher ultimate tensile strength compared to a fully amorphous counterpart. Additionally, the methyl side groups on the PLLA backbone introduce steric hindrance that increases chain stiffness. Decreasing Factors: The processing history involving exposure to a phosphate-buffered solution for hydrolysis degradation induces chain scission via the cleavage of ester linkages. This reduction in molecular weight decreases the entanglement density, facilitating easier chain slippage and premature failure under load. Furthermore, the degradation process may introduce micro-defects or surface erosion that act as stress concentrators. Dominant Factor: The dominant factor governing the UTS behavior for this specific initial measurement is the semi-crystalline structure. While the hydrolytic processing history introduces a mechanism for molecular weight reduction and strength loss, the 30% crystallinity qualitatively dominates the initial load-bearing capacity by providing a reinforced matrix prior to significant degradation-induced chain scission."
    },
    "analysis_without_hierarchical_structure": {
      "descriptive_text": "The sample comprises a poly(L-lactic acid) homopolymer derived from L-lactide monomers. Processed into a semi-crystalline film designated PLLA30, the material was subjected to hydrolytic degradation conditions within a phosphate-buffered solution. The initial ultimate tensile strength was characterized using tensile testing, following the experimental protocol established by Tsuji et al. (2000).",
      "reasoning_analysis": "Increasing Factors: The chemical composition consists of a stereoregular poly(L-lactic acid) homopolymer, which enables the formation of ordered crystalline domains during processing. The processing history specifies a semi-crystalline film morphology, where these crystallites act as physical crosslinks and reinforcing fillers within the amorphous matrix. This structural ordering significantly restricts polymer chain mobility and facilitates efficient stress transfer across the material, intrinsically driving the ultimate tensile strength higher compared to an amorphous counterpart. Decreasing Factors: The polymer backbone contains hydrolytically unstable ester linkages inherent to the polylactide composition. The processing history indicates exposure to a phosphate-buffered solution intended for hydrolysis degradation. Even at initial stages, the presence of aqueous media can initiate hydrolytic chain scission, reducing the molecular weight and entanglement density. This degradation mechanism logically acts to diminish the load-bearing capacity of the polymer chains, driving the ultimate tensile strength down over the course of exposure. Dominant Factor: For the specific case of the initial tensile strength measurement, the structural reinforcement provided by the semi-crystalline morphology dominates the mechanical behavior. While the chemical susceptibility to hydrolysis establishes a pathway for strength loss, the intact crystalline network at the onset of the experiment provides the primary resistance to tensile failure, establishing a high baseline ultimate tensile strength before degradation mechanisms significantly compromise the molecular integrity."
    }
  },
  {
    "doi": null,
    "title": "A constitutive law for degrading bioresorbable polymers",
    "year": 2016,
    "chemical_composition": {
      "repeat_unit_psmiles": "[*]OC(C)C(=O)[*]",
      "monomers": [
        {
          "name": "L-lactide",
          "smiles": "CC1OC(=O)O1",
          "ratio_value": null,
          "ratio_unit": null
        }
      ],
      "additives": [],
      "is_homopolymer": true
    },
    "processing_history": "Semi-crystalline PLLA film (PLLA160), hydrolysis degradation in phosphate-buffered solution. Initial tensile strength measured by tensile testing. Data from Tsuji and Ikada (2000).",
    "hierarchical_structure": "Semi-crystalline, Initial crystallinity (Xc0) 63%.",
    "properties": {
      "UTS": {
        "value": [
          45
        ],
        "unit": "MPa"
      }
    },
    "analysis_with_hierarchical_structure": {
      "descriptive_text": "The investigated material is a semi-crystalline poly(L-lactide) (PLLA) homopolymer film, synthesized exclusively from L-lactide monomers without additional additives. Characterized by an initial crystallinity (Xc0) of 63%, the sample (designated PLLA160) was subjected to hydrolysis degradation studies in a phosphate-buffered solution, where its initial tensile strength was established through standard tensile testing protocols as reported by Tsuji and Ikada (2000).",
      "reasoning_analysis": "Increasing Factors: The high degree of initial crystallinity (63%), achieved through the film processing history, serves as a primary reinforcement mechanism where crystalline lamellae act as physical crosslinks that restrict chain slippage and distribute mechanical load effectively throughout the matrix. Additionally, the stereoregularity of the L-lactide monomers facilitates tight chain packing, enhancing intermolecular forces and contributing to higher load-bearing capacity. Decreasing Factors: The presence of a significant amorphous fraction (37%) represents regions of lower density and higher mobility that are more susceptible to deformation and failure under stress compared to the crystalline domains. Furthermore, the chemical composition contains ester linkages within the backbone that are inherently susceptible to hydrolytic scission; exposure to the phosphate-buffered solution environment described in the processing history poses a risk of moisture-induced chain scission that reduces molecular weight and compromises tensile strength if not strictly controlled at the initial measurement point. Dominant Factor: The high initial crystallinity qualitatively dominates the mechanical behavior, providing a robust structural framework that maximizes the initial UTS relative to amorphous PLLA variants, outweighing the potential weakening effects of the amorphous phase and the chemical susceptibility of the ester backbone."
    },
    "analysis_without_hierarchical_structure": {
      "descriptive_text": "The material consists of a poly(L-lactic acid) (PLLA) homopolymer derived from L-lactide monomers. Processed into a semi-crystalline film designated as PLLA160, the sample was subjected to hydrolysis degradation within a phosphate-buffered solution. The initial mechanical performance was evaluated through tensile testing to determine the ultimate tensile strength, referencing the work of Tsuji and Ikada.",
      "reasoning_analysis": "Increasing Factors: The processing history resulting in a semi-crystalline morphology significantly contributes to higher ultimate tensile strength. The crystalline lamellae act as physical crosslinks and reinforcing domains within the polymer matrix, effectively restricting chain mobility and enhancing load-bearing capacity compared to an amorphous counterpart. Decreasing Factors: The chemical composition features ester linkages in the backbone that are susceptible to hydrolytic cleavage, particularly under the processing conditions involving a phosphate-buffered solution. This environment promotes chain scission, which reduces molecular weight and entanglement density, thereby acting as a mechanism to lower tensile strength. Dominant Factor: The semi-crystalline structure is the dominant factor determining the initial ultimate tensile strength, providing substantial reinforcement that outweighs the immediate effects of the hydrolytic environment at the start of the degradation process."
    }
  },
  {
    "doi": "10.3390/polym15071796",
    "title": "Variation of the Tensile Properties of Basalt-Fiber-Reinforced Polybutylene Succinate Matrix Composites during Microbial Degradation",
    "year": 2023,
    "chemical_composition": {
      "repeat_unit_psmiles": "*OC(=O)CCC(=O)OCCCC*",
      "monomers": [
        {
          "name": "Succinic acid",
          "smiles": "OC(=O)CCC(=O)O",
          "ratio_value": null,
          "ratio_unit": null
        },
        {
          "name": "1,4-butanediol",
          "smiles": "OCCCCO",
          "ratio_value": null,
          "ratio_unit": null
        }
      ],
      "additives": [
        {
          "name": "Basalt fiber",
          "type": "filler",
          "amount_value": null,
          "amount_unit": null
        }
      ],
      "is_homopolymer": true
    },
    "processing_history": "PBS pellets hot-pressed at 160 °C under 3 MPa for 1 min to produce 0.15 mm thick sheets. Two basalt fiber (BF) fabrics (0.15 mm thick, plain weave) interleaved between three PBS sheets to form PBS/BF/PBS/BF/PBS structure (total thickness 0.75 mm). Specimens cut to 50 x 10 x 0.75 mm³. UTS measured by tensile testing using a universal testing machine (AG-X plus, Shimadzu) at room temperature with a crosshead velocity of 1 mm/min immediately after fabrication.",
    "hierarchical_structure": "PBS/BF/PBS/BF/PBS laminate structure with plain weave basalt fiber fabric reinforcement.",
    "properties": {
      "UTS": {
        "value": [
          86
        ],
        "unit": "MPa"
      }
    },
    "analysis_with_hierarchical_structure": {
      "descriptive_text": "The sample comprises a poly(butylene succinate) (PBS) matrix derived from succinic acid and 1,4-butanediol monomers, reinforced with plain weave basalt fiber fabrics to create a PBS/BF/PBS/BF/PBS laminate structure. Fabrication involved hot-pressing PBS pellets at 160 °C under 3 MPa for 1 minute to form 0.15 mm thick sheets, which were interleaved with two layers of basalt fiber fabric to achieve a total composite thickness of 0.75 mm. Specimens measuring 50 x 10 x 0.75 mm³ were cut from the laminate and evaluated via tensile testing at room temperature with a crosshead velocity of 1 mm/min immediately after fabrication.",
      "reasoning_analysis": "Increasing Factors: The incorporation of basalt fibers, which possess significantly higher intrinsic tensile strength and modulus compared to the PBS matrix, serves as the primary load-bearing component, thereby driving the UTS upward. Additionally, the multilayer laminate architecture facilitates stress distribution across multiple reinforcement planes, further enhancing the composite's overall load-bearing capacity. Decreasing Factors: The relatively short hot-pressing duration of 1 minute may limit complete polymer melt impregnation of the fiber fabrics, potentially leading to void formation and stress concentrations that reduce UTS. Furthermore, the absence of specified coupling agents suggests potential weak interfacial adhesion between the hydrophilic basalt fibers and hydrophobic PBS matrix, which can promote premature debonding, while the plain weave architecture introduces fiber crimp that reduces tensile efficiency compared to unidirectional alignment. Dominant Factor: The intrinsic high strength of the basalt fiber reinforcement qualitatively dominates the UTS behavior by shifting the failure mechanism from matrix yielding to fiber rupture or pull-out; however, the ultimate magnitude of the UTS is critically modulated by the interfacial quality and processing-induced defects which dictate the efficiency of stress transfer from the matrix to the fibers."
    },
    "analysis_without_hierarchical_structure": {
      "descriptive_text": "The polymer matrix consists of poly(butylene succinate) (PBS), derived from the condensation of succinic acid and 1,4-butanediol monomers. Composite samples were fabricated by hot-pressing PBS pellets at 160 °C under 3 MPa for 1 minute to produce 0.15 mm thick sheets. These sheets were interleaved with two layers of 0.15 mm thick plain weave basalt fiber fabrics to form a laminated PBS/BF/PBS/BF/PBS structure with a total thickness of 0.75 mm. Specimens were cut to dimensions of 50 x 10 x 0.75 mm³, and the ultimate tensile strength was evaluated using a universal testing machine at room temperature with a crosshead velocity of 1 mm/min immediately following fabrication.",
      "reasoning_analysis": "Increasing Factors: The incorporation of basalt fiber fabrics acts as a primary reinforcement mechanism, where the high intrinsic tensile strength and modulus of the inorganic fibers bear the majority of the applied load, significantly elevating the composite UTS compared to the neat PBS matrix. Furthermore, the hot-pressing process at 160 °C ensures the PBS matrix melts and flows around the fiber weave, facilitating mechanical interlocking within the laminated architecture. Decreasing Factors: The absence of specific coupling agents or surface treatments for the basalt fibers in the chemical composition may lead to suboptimal interfacial adhesion between the hydrophobic polyester matrix and the hydrophilic fiber surface, potentially causing premature debonding under stress. Additionally, the relatively short hot-pressing duration of 1 minute may restrict full fiber impregnation and limit the development of optimal matrix crystallinity, while testing immediately after fabrication could introduce variability due to residual thermal stresses. Dominant Factor: The reinforcement provided by the high-strength basalt fiber fabrics qualitatively dominates the mechanical response, driving the UTS significantly higher than the unreinforced polymer; however, the final magnitude is strictly bounded by the interfacial shear strength between the matrix and fibers, making the quality of the polymer-filler interface the critical determinant of the composite's efficiency."
    }
  },
  {
    "doi": null,
    "title": "Achieving enhanced tensile properties of polyurethane-multiwall carbon nanotubes nanocomposites",
    "year": 2023,
    "chemical_composition": {
      "repeat_unit_psmiles": null,
      "monomers": [
        {
          "name": "Polyurethane",
          "smiles": null,
          "ratio_value": null,
          "ratio_unit": null
        }
      ],
      "additives": [
        {
          "name": "Multi-walled carbon nanotubes",
          "type": "filler",
          "amount_value": 0.5,
          "amount_unit": "wt%"
        }
      ],
      "is_homopolymer": false
    },
    "processing_history": "MWCNTs filtered (0.22 μm nylon), dried 150 °C 12h, dispersed in THF (sonicated 2h, 45 kHz). Mixed with PU solution. Solution cast, dried 25 °C overnight. UTS measured by tensile testing on SHIMADZU AG-X 100KN at 10 mm/min feed rate, room temperature.",
    "hierarchical_structure": "Uniform MWCNT distribution (SEM). Decreased crystallinity compared to pure PU (XRD).",
    "properties": {
      "UTS": {
        "value": [
          18.1516
        ],
        "unit": "MPa"
      }
    },
    "analysis_with_hierarchical_structure": {
      "descriptive_text": "The sample comprises a polyurethane matrix reinforced with 0.5 wt% multi-walled carbon nanotubes (MWCNTs). The MWCNTs were initially filtered and dried at 150 °C for 12 hours, then dispersed in tetrahydrofuran via sonication for 2 hours at 45 kHz before being mixed with the polyurethane solution. The composite was fabricated by solution casting and dried at 25 °C overnight. Structural characterization revealed a uniform distribution of MWCNTs within the matrix via SEM, although XRD analysis indicated decreased crystallinity relative to pure polyurethane. The ultimate tensile strength was determined by tensile testing using a SHIMADZU AG-X 100KN instrument at a feed rate of 10 mm/min under room temperature conditions.",
      "reasoning_analysis": "Increasing Factors: The incorporation of multi-walled carbon nanotubes introduces a high-aspect-ratio filler with exceptional intrinsic tensile strength, which can effectively bear load when stress is transferred from the polyurethane matrix. The processing history involving sonication and the resulting uniform MWCNT distribution observed via SEM minimize stress concentration points caused by agglomerates and maximize the interfacial area for load transfer. Additionally, the pre-drying of MWCNTs at 150 °C removes moisture that could otherwise weaken the filler-matrix interface. Decreasing Factors: The XRD data indicates decreased crystallinity compared to pure polyurethane, suggesting that the presence of nanotubes or the solution casting process at 25 °C may have disrupted the ordering of polyurethane hard segments, which are critical for the matrix's intrinsic strength and toughness. Furthermore, the relatively low filler loading of 0.5 wt% may be insufficient to form a percolating mechanical network, limiting the composite's ability to fully exploit the filler's reinforcement potential. Dominant Factor: The decreased crystallinity of the polyurethane matrix is the dominant factor influencing the final UTS behavior, as the disruption of hard segment ordering fundamentally weakens the continuous phase responsible for bulk strength, meaning the reinforcement from the low-loading MWCNTs may be insufficient to fully compensate for the loss in matrix strength."
    },
    "analysis_without_hierarchical_structure": {
      "descriptive_text": "The sample comprises a polyurethane-based composite reinforced with 0.5 wt% multi-walled carbon nanotubes. The nanotubes were filtered through a 0.22 μm nylon membrane and dried at 150 °C for 12 hours before being dispersed in tetrahydrofuran via sonication for 2 hours at 45 kHz. This dispersion was mixed with a polyurethane solution, solution-cast, and dried at 25 °C overnight. Ultimate tensile strength was measured by tensile testing on a SHIMADZU AG-X 100KN instrument at a 10 mm/min feed rate under room temperature conditions.",
      "reasoning_analysis": "Increasing Factors: The incorporation of high-aspect-ratio multi-walled carbon nanotubes facilitates stress transfer from the polyurethane matrix to the filler, inherently driving the UTS higher through reinforcement mechanisms. Additionally, the processing history involving prolonged sonication promotes exfoliation and uniform dispersion, minimizing stress-concentrating agglomerates that would otherwise compromise mechanical integrity. Decreasing Factors: The final drying step at 25 °C overnight without explicit vacuum application may result in residual tetrahydrofuran solvent acting as a plasticizer that increases free volume and reduces intermolecular cohesive forces, thereby lowering the UTS. Furthermore, if the nanotubes lack surface functionalization, interfacial adhesion with the polyurethane matrix may be suboptimal, limiting load transfer efficiency. Dominant Factor: The dominant factor governing the final UTS is the efficiency of stress transfer between the polyurethane matrix and the nanotubes, which is directly contingent upon the dispersion quality achieved during sonication. While the reinforcement potential is high, the mild drying history introduces a significant variable where residual solvent plasticization could qualitatively offset the mechanical gains provided by the nanotube filler."
    }
  },
  {
    "doi": null,
    "title": "A constitutive law for degrading bioresorbable polymers",
    "year": 2016,
    "chemical_composition": {
      "repeat_unit_psmiles": "[*]OC(C)C(=O)[*]",
      "monomers": [
        {
          "name": "L-lactide",
          "smiles": "CC1OC(=O)O1",
          "ratio_value": null,
          "ratio_unit": null
        }
      ],
      "additives": [],
      "is_homopolymer": true
    },
    "processing_history": "Semi-crystalline PLLA film (PLLA0), hydrolysis degradation in phosphate-buffered solution. Initial tensile strength measured by tensile testing. Data from Tsuji et al. (2000).",
    "hierarchical_structure": "Semi-crystalline, Initial crystallinity (Xc0) 0%.",
    "properties": {
      "UTS": {
        "value": [
          50
        ],
        "unit": "MPa"
      }
    },
    "analysis_with_hierarchical_structure": {
      "descriptive_text": "The sample comprises a Poly(L-lactide) homopolymer synthesized from L-lactide monomers, processed into a film without additives. Although the material is designated as a semi-crystalline PLLA film (PLLA0), the hierarchical structure specifies an initial crystallinity of 0%, indicating an entirely amorphous state at the onset of characterization. The processing history involves subjecting the film to hydrolysis degradation in a phosphate-buffered solution, with the initial tensile strength characterized via tensile testing prior to degradation effects, based on data from Tsuji et al. (2000).",
      "reasoning_analysis": "Increasing Factors: The chemical composition consists of L-lactide repeat units containing polar ester linkages and methyl side groups. These ester groups facilitate intermolecular dipole-dipole interactions, enhancing cohesive energy density and providing a baseline mechanical strength superior to non-polar polyolefins. Additionally, the methyl groups introduce steric hindrance that restricts chain mobility, contributing to the intrinsic rigidity of the polymer backbone. Decreasing Factors: The hierarchical structure indicates an initial crystallinity of 0%, meaning the material is in an amorphous state. The absence of crystalline lamellae removes physical crosslinks that typically reinforce the polymer matrix and bear load, significantly reducing the Ultimate Tensile Strength compared to a crystalline counterpart. Furthermore, the processing history involves exposure to a phosphate-buffered solution for hydrolysis studies; while the measurement is initial, the inherent susceptibility of the ester backbone to hydrolytic chain scission in this environment implies that any prior moisture exposure during processing could have reduced molecular weight, thereby lowering entanglement density and strength. Dominant Factor: The morphological state defined by the 0% initial crystallinity is the dominant factor governing the UTS. While the polar composition provides intrinsic cohesion, the lack of crystalline reinforcement in the amorphous structure qualitatively limits the load-bearing capacity, resulting in a lower UTS relative to semi-crystalline PLLA films processed to induce higher crystallinity."
    },
    "analysis_without_hierarchical_structure": {
      "descriptive_text": "The sample comprises a poly(L-lactic acid) homopolymer derived exclusively from L-lactide monomers. It was fabricated as a semi-crystalline film, designated PLLA0, and evaluated within the context of hydrolysis degradation in a phosphate-buffered solution, where the initial tensile strength was quantified using tensile testing based on the protocol established by Tsuji et al. (2000).",
      "reasoning_analysis": "Increasing Factors: The chemical composition consists of a stereoregular L-lactide homopolymer, which facilitates the formation of ordered crystalline domains during processing. The processing history confirms a semi-crystalline film morphology, where these crystalline regions act as physical crosslinks and reinforcing phases that restrict chain slippage and significantly enhance the ultimate tensile strength compared to an amorphous counterpart. Decreasing Factors: The aliphatic polyester backbone contains ester linkages that are chemically susceptible to hydrolytic cleavage. The processing history indicates exposure to a phosphate-buffered solution, which provides an aqueous environment that can initiate chain scission and reduce molecular weight, thereby diminishing load-bearing capacity relative to a dry state. Dominant Factor: The structural reinforcement afforded by the semi-crystalline morphology established during film processing is the dominant factor governing the initial ultimate tensile strength, providing a high baseline mechanical performance that temporarily outweighs the nascent effects of hydrolytic degradation in the buffered solution."
    }
  },
  {
    "doi": null,
    "title": "Fused deposition modeling process parameter optimization on the development of graphene enhanced polyethylene terephthalate glycol",
    "year": 2024,
    "chemical_composition": {
      "repeat_unit_psmiles": null,
      "monomers": [
        {
          "name": "Polyethylene Terephthalate Glycol",
          "smiles": null,
          "ratio_value": 95,
          "ratio_unit": "wt%"
        }
      ],
      "additives": [
        {
          "name": "Graphene",
          "type": "filler",
          "amount_value": 5,
          "amount_unit": "wt%"
        }
      ],
      "is_homopolymer": false
    },
    "processing_history": "Composite prepared by single-screw extrusion of 5% graphene and 95% PETG granules, pelletized, and re-extruded into 1.75 mm filament. FDM printed using Pratham 6.0 printer with 0.4 mm nozzle, Flashforge slicing software, Line infill pattern. Alternative 5 parameters: Print speed 70 mm/s, Travel speed 100 mm/s, Layer height 0.1 mm, Infill density 75%, Extruder temperature 250 °C, Platform temperature 100 °C. UTS measured by tensile testing (ASTM D638 Type V) on Tinius Olsen H10KL machine at 1 mm/min loading rate, room temperature, after 48 h conditioning.",
    "hierarchical_structure": "Amorphous structure with Line infill pattern.",
    "properties": {
      "UTS": {
        "value": [
          58.7
        ],
        "unit": "MPa"
      }
    },
    "analysis_with_hierarchical_structure": {
      "descriptive_text": "This material system comprises a Polyethylene Terephthalate Glycol (PETG) matrix reinforced with 5 wt% Graphene filler. The composite was manufactured via single-screw extrusion of the granule mixture, followed by pelletization and re-extrusion into a 1.75 mm filament. This filament was subsequently processed using Fused Deposition Modeling on a Pratham 6.0 printer with a 0.4 mm nozzle and Flashforge slicing software, utilizing a Line infill pattern with a print speed of 70 mm/s, travel speed of 100 mm/s, layer height of 0.1 mm, infill density of 75%, and extruder/platform temperatures of 250 °C and 100 °C, respectively. The resulting specimen exhibits an amorphous morphology, and the Ultimate Tensile Strength was evaluated via tensile testing according to ASTM D638 Type V standards on a Tinius Olsen H10KL machine at a loading rate of 1 mm/min under room temperature conditions following 48 hours of conditioning.",
      "reasoning_analysis": "Increasing Factors: The incorporation of 5 wt% Graphene acts as a high-strength nanofiller within the PETG matrix, enhancing load transfer efficiency and potentially inhibiting crack propagation through mechanisms such as crack bridging. Additionally, the processing history features a fine layer height of 0.1 mm and a high extruder temperature of 250 °C, which promote polymer chain diffusion across deposited roads, thereby improving inter-layer adhesion and contributing to higher tensile strength. Decreasing Factors: The Fused Deposition Modeling process inherently introduces structural anisotropy and internal voids, particularly due to the 75% infill density which reduces the effective load-bearing cross-sectional area and creates stress concentrations at internal boundaries. Furthermore, the amorphous nature of the PETG matrix lacks the strengthening effects of crystalline domains, and there is a risk that insufficient dispersion of the graphene filler could lead to agglomeration, acting as defect sites that initiate premature failure. Dominant Factor: While the graphene filler provides intrinsic reinforcement, the dominant factor governing the final UTS behavior is likely the processing-induced morphology specific to FDM, where the inter-layer bonding strength and the discontinuous nature of the 75% line infill pattern impose a ceiling on mechanical performance that limits the full realization of the composite's theoretical strength potential."
    },
    "analysis_without_hierarchical_structure": {
      "descriptive_text": "The sample consists of a composite material comprising 95 wt% Polyethylene Terephthalate Glycol (PETG) matrix reinforced with 5 wt% graphene filler. The composite was initially prepared via single-screw extrusion of the graphene and PETG granules, followed by pelletization and re-extrusion into 1.75 mm filament. This filament was subsequently utilized in fused deposition modeling (FDM) using a Pratham 6.0 printer equipped with a 0.4 mm nozzle and Flashforge slicing software, employing a line infill pattern with specific parameters including a print speed of 70 mm/s, layer height of 0.1 mm, infill density of 75%, extruder temperature of 250 °C, and platform temperature of 100 °C. Ultimate tensile strength was determined via tensile testing according to ASTM D638 Type V standards on a Tinius Olsen H10KL machine at a loading rate of 1 mm/min under room temperature conditions following 48 hours of conditioning.",
      "reasoning_analysis": "Increasing Factors: The incorporation of 5 wt% graphene into the PETG matrix introduces a high-modulus nanofiller capable of significant load transfer, theoretically enhancing the ultimate tensile strength through reinforcement mechanisms. Additionally, the processing history includes a platform temperature of 100 °C and a fine layer height of 0.1 mm, which promotes improved inter-layer diffusion and adhesion during FDM printing, thereby mitigating some anisotropic weaknesses. Decreasing Factors: The fused deposition modeling process inherently introduces porosity and structural anisotropy, particularly with a 75% infill density, which reduces the effective load-bearing cross-sectional area and creates stress concentrators at void interfaces. Furthermore, the high graphene loading of 5 wt% increases the risk of filler agglomeration during extrusion, which can act as crack initiation sites, and the extruder temperature of 250 °C approaches the upper limit for PETG, risking thermal degradation of the polymer chains. Dominant Factor: The processing-induced structural anisotropy and porosity inherent to the FDM method with 75% infill density qualitatively dominate the final UTS behavior, as the inter-layer bonding strength and void content typically govern failure initiation in additively manufactured parts more significantly than the bulk reinforcement provided by the filler within the matrix."
    }
  },
  {
    "doi": null,
    "title": "A method to predict the ultimate tensile strength of 3D printing polylactic acid (PLA) materials with different printing orientations",
    "year": null,
    "chemical_composition": {
      "repeat_unit_psmiles": "[*]OC(C)C(=O)[*]",
      "monomers": [
        {
          "name": "Lactic Acid",
          "smiles": "CC(O)C(=O)O",
          "ratio_value": null,
          "ratio_unit": null
        }
      ],
      "additives": [],
      "is_homopolymer": true
    },
    "processing_history": "FDM 3D printed using MakerBot Replicator 5+, nozzle temperature 215 °C, layer thickness 0.1 mm, printing angle 30°. UTS measured by uniaxial tensile test at 0.1 mm/min, 23 °C, ISO 527-2-2012.",
    "hierarchical_structure": "Layered structure with transverse isotropy. Fracture mode: In-layer fracture.",
    "properties": {
      "UTS": {
        "value": [
          31.48
        ],
        "unit": "MPa"
      }
    },
    "analysis_with_hierarchical_structure": {
      "descriptive_text": "The sample consists of a poly(lactic acid) homopolymer derived from lactic acid monomers. It was fabricated using fused deposition modeling (FDM) 3D printing on a MakerBot Replicator 5+ system with a nozzle temperature of 215 °C, a layer thickness of 0.1 mm, and a printing angle of 30°. The resulting material exhibits a layered structure characterized by transverse isotropy, with mechanical properties evaluated via uniaxial tensile testing at a crosshead speed of 0.1 mm/min and 23 °C according to ISO 527-2-2012 standards, where the observed fracture mode was identified as in-layer fracture.",
