Repository: hhtrick/HHT-code

# HHT training framework

This directory contains model training, embedding precomputation, inference, article-level baselines and the curated datasets. All commands below assume that the working directory is `train_code/`.

## 3. Datasets and fixed partitions

Each main dataset is a JSON array at `dataset/{property}/{property}.json`. Entries contain source metadata, `chemical_composition`, `processing_history`, `hierarchical_structure`, `properties`, and two generated-analysis objects. Targets are stored as `properties[property]["value"]`; source metadata and target values are not predictive input fields.

| Property | Train | Validation | Test | Total |
|---|---:|---:|---:|---:|

File: train_code/dataset/UTS/UTS.json (part 4 of 292)
[
      "reasoning_analysis": "Increasing Factors: The intrinsic rigidity of the poly(lactic acid) backbone, attributed to the ester linkages and methyl side groups, provides a solid baseline for tensile strength. Additionally, the utilization of a fine layer thickness (0.1 mm) during the FDM process enhances thermal diffusion between deposited roads compared to thicker layers, potentially improving inter-road cohesion and load transfer efficiency. Decreasing Factors: The additive manufacturing process inherently introduces micro-voids between raster lines and layers, reducing the effective load-bearing cross-sectional area. The 30° printing angle creates an off-axis orientation relative to the tensile load direction, inducing shear stresses that lower the effective UTS compared to aligned rasters. Furthermore, the rapid cooling rates associated with FDM can lock in residual thermal stresses and limit crystallinity development, while the observed transverse isotropy indicates directional weakness perpendicular to the print layers. Dominant Factor: The processing-induced microstructural anisotropy and porosity inherent to the FDM technique qualitatively dominate the final UTS behavior. Despite the in-layer fracture mode suggesting adequate interlayer bonding, the reduced effective cross-section due to voids and the non-optimal raster orientation relative to the stress axis typically result in a UTS lower than that of bulk molded equivalents."
    },
    "analysis_without_hierarchical_structure": {
      "descriptive_text": "The sample consists of a poly(lactic acid) homopolymer derived from lactic acid monomers. The material was processed via fused deposition modeling (FDM) 3D printing using a MakerBot Replicator 5+ system, with a nozzle temperature set to 215 °C and a layer thickness of 0.1 mm at a printing angle of 30°. Ultimate tensile strength was subsequently evaluated through uniaxial tensile testing conducted at a crosshead speed of 0.1 mm/min and 23 °C in accordance with the ISO 527-2-2012 standard.",
      "reasoning_analysis": "Increasing Factors: The poly(lactic acid) homopolymer backbone possesses polar ester linkages that facilitate intermolecular dipole-dipole interactions, providing a solid baseline for tensile strength. Furthermore, the processing history specifies a fine layer thickness of 0.1 mm, which enhances inter-layer diffusion and bonding quality compared to coarser printing parameters, thereby mitigating some structural weaknesses inherent to additive manufacturing. Decreasing Factors: The fused deposition modeling (FDM) process inherently introduces micro-voids between deposited roads and creates anisotropic mechanical properties, where inter-layer adhesion is typically weaker than the bulk polymer strength, significantly limiting the ultimate tensile strength. Additionally, the specific printing angle of 30° introduces orientational dependence that may misalign the primary load-bearing chains relative to the tensile axis, and the very slow crosshead speed of 0.1 mm/min allows for viscoelastic chain relaxation during testing, which can reduce the measured stress at failure. Dominant Factor: The structural integrity dictated by the FDM processing history, specifically the quality of inter-layer bonding and the presence of process-induced voids, qualitatively dominates the final UTS behavior. While the intrinsic chemical composition of PLA provides moderate strength, the discontinuous nature of the 3D printed architecture creates stress concentration points that typically govern failure before the intrinsic strength of the polymer chains is fully realized."
    }
  },
  {
    "doi": "10.3390/jcs8070247",
    "title": "Investigating Microstructural and Mechanical Behavior of DLP-Printed Nickel Microparticle Composites",
    "year": 2024,
    "chemical_composition": {
      "repeat_unit_psmiles": null,
      "monomers": [
        {
          "name": "ANYCUBIC-plant-based UV resin",
          "smiles": null,
          "ratio_value": null,
          "ratio_unit": null
        }
      ],
      "additives": [
        {
          "name": "Nickel microparticles",
          "type": "filler",
          "amount_value": 6,
          "amount_unit": "wt.%"
        }
      ],
      "is_homopolymer": false
    },
    "processing_history": "DLP 3D printing using ANYCUBIC Photon Ultra Printer (Exposure time 2 s, Layer height 0.05 mm, Lifting speed 120 mm/min, Bottom exposure 35 s). Specimens printed in Z orientation, rinsed in alcohol, and cured for 24 h under ambient conditions. UTS measured by tensile testing according to ASTM D638 Type IV standard.",
    "hierarchical_structure": "Nickel microparticles (size 5–60 µm) dispersed in resin matrix. Non-uniform particle distribution observed with higher concentration in bottom regions due to settling during printing.",
    "properties": {
      "UTS": {
        "value": [
          23.7
        ],
        "unit": "MPa"
      }
    },
    "analysis_with_hierarchical_structure": {
      "descriptive_text": "The sample comprises a composite system consisting of an ANYCUBIC plant-based UV resin matrix reinforced with 6 wt.% Nickel microparticles. Fabrication was conducted via Digital Light Processing (DLP) 3D printing using an ANYCUBIC Photon Ultra Printer, employing a layer height of 0.05 mm, an exposure time of 2 s, and a lifting speed of 120 mm/min, with a bottom exposure of 35 s. Following printing in the Z orientation, specimens were rinsed in alcohol and cured for 24 hours under ambient conditions before mechanical evaluation. Microstructural characterization indicates Nickel microparticles ranging from 5 to 60 µm dispersed within the resin, exhibiting a non-uniform distribution with higher concentrations in the bottom regions due to settling during the printing process. Ultimate tensile strength was determined via tensile testing in accordance with the ASTM D638 Type IV standard.",
      "reasoning_analysis": "Increasing Factors: The formation of a crosslinked network during the UV curing process provides structural integrity to the resin matrix, while the subsequent 24-hour ambient cure likely increases the degree of conversion, enhancing matrix stiffness and strength. Additionally, the inclusion of rigid Nickel microparticles can theoretically contribute to load-bearing capacity if effective stress transfer occurs at the filler-matrix interface. Decreasing Factors: The specimens were printed in the Z orientation, which typically introduces weak interlayer boundaries prone to delamination under tensile load, significantly compromising mechanical performance compared to isotropic bulk materials. Furthermore, the Nickel microparticles possess a relatively large size range (5–60 µm), acting as stress concentrators that can initiate microcracks, and their non-uniform distribution due to settling creates structural heterogeneity with weak regions lacking reinforcement. Potential poor adhesion between the metallic filler and the organic resin matrix may also facilitate interfacial debonding under stress. Dominant Factor: The processing-induced anisotropy resulting from the Z-oriented layering combined with the stress concentrations generated by the large, non-uniformly distributed Nickel microparticles qualitatively dominates the UTS behavior, likely limiting the ultimate strength relative to a homogeneous, isotropically cured bulk resin due to premature failure at layer interfaces and particle-induced defect sites."
    },
    "analysis_without_hierarchical_structure": {
      "descriptive_text": "The sample comprises a composite system based on an ANYCUBIC plant-based UV resin matrix reinforced with 6 wt.% Nickel microparticles. Specimens were fabricated using Digital Light Processing (DLP) 3D printing on an ANYCUBIC Photon Ultra Printer with a layer height of 0.05 mm, normal exposure time of 2 s, bottom exposure of 35 s, and a lifting speed of 120 mm/min. The printed parts were oriented in the Z-direction, rinsed in alcohol to remove uncured residues, and subjected to a 24-hour ambient cure prior to mechanical characterization via tensile testing according to the ASTM D638 Type IV standard.",
      "reasoning_analysis": "Increasing Factors: The inclusion of 6 wt.% Nickel microparticles acts as a rigid filler within the polymer matrix, which can enhance load transfer and restrict matrix deformation, thereby potentially increasing the Ultimate Tensile Strength provided interfacial adhesion is sufficient. Additionally, the photopolymerization process creates a crosslinked network, and the 24-hour ambient curing period facilitates further conversion of reactive groups, increasing the crosslink density and intrinsic cohesive strength of the resin. Decreasing Factors: The DLP 3D printing process introduces structural anisotropy, and specifically orienting the specimens in the Z-direction aligns the tensile load perpendicular to the printed layers, where interlayer bonding is inherently weaker than intra-layer cohesion, creating planes of weakness. Furthermore, the interface between the metallic Nickel particles and the organic plant-based resin may suffer from poor chemical compatibility without coupling agents, leading to stress concentrations and void formation, while ambient curing may result in lower final conversion compared to dedicated UV post-curing. Dominant Factor: The structural anisotropy resulting from the Z-orientation during fabrication is the dominant factor governing the UTS. Although the nickel filler and crosslinking enhance the bulk material properties, the mechanical performance is fundamentally limited by the weak interlayer interfaces characteristic of layer-by-layer additive manufacturing in this orientation, making interlayer delamination the likely failure mechanism that overrides the reinforcing effects of the filler."
    }
  },
  {
    "doi": null,
    "title": "A method to predict the ultimate tensile strength of 3D printing polylactic acid (PLA) materials with different printing orientations",
    "year": null,
    "chemical_composition": {
      "repeat_unit_psmiles": "[*]OC(C)C(=O)[*]",
      "monomers": [
        {
          "name": "Lactic Acid",
          "smiles": "CC(O)C(=O)O",
          "ratio_value": null,
          "ratio_unit": null
        }
      ],
      "additives": [],
      "is_homopolymer": true
    },
    "processing_history": "FDM 3D printed using MakerBot Replicator 5+, nozzle temperature 215 °C, layer thickness 0.1 mm, printing angle 15°. UTS measured by uniaxial tensile test at 0.1 mm/min, 23 °C, ISO 527-2-2012.",
    "hierarchical_structure": "Layered structure with transverse isotropy. Fracture mode: Interlayer fracture.",
    "properties": {
      "UTS": {
        "value": [
          28.68
        ],
        "unit": "MPa"
      }
    },
    "analysis_with_hierarchical_structure": {
      "descriptive_text": "This sample comprises a poly(lactic acid) homopolymer synthesized from lactic acid monomers. The material was fabricated via fused deposition modeling (FDM) 3D printing using a MakerBot Replicator 5+ system, employing a nozzle temperature of 215 °C, a layer thickness of 0.1 mm, and a printing angle of 15°. The resulting specimen exhibits a hierarchical layered structure demonstrating transverse isotropy, and its mechanical performance was assessed through uniaxial tensile testing at a crosshead speed of 0.1 mm/min at 23 °C in accordance with ISO 527-2-2012, revealing an interlayer fracture mode upon failure.",
      "reasoning_analysis": "Increasing Factors: The inherent stiffness of the poly(lactic acid) backbone arising from the methyl side groups and ester linkages provides a robust baseline mechanical integrity. Furthermore, the printing angle of 15° orientates the deposited filaments nearly parallel to the primary loading axis during tensile testing, which maximizes the load-bearing contribution of the continuous polymer strands. The nozzle temperature of 215 °C ensures the polymer is processed above its melting point, facilitating some degree of chain diffusion across filament boundaries. Decreasing Factors: The fused deposition modeling process inherently introduces micro-voids between deposited roads and layers, which reduces the effective load-bearing cross-sectional area and acts as stress concentrators. The inherent brittleness of the neat polymer matrix limits energy dissipation mechanisms prior to failure. Critically, the hierarchical structure exhibits transverse isotropy with a documented interlayer fracture mode, indicating that the bonding strength between successive layers is significantly weaker than the intra-layer strength, creating preferential paths for crack propagation. Dominant Factor: The processing-induced structural anisotropy and weak interlayer adhesion dominate the UTS behavior. Despite the favorable filament orientation relative to the load, the inability of the interfaces between printed layers to effectively transfer stress leads to premature failure via interlayer delamination, qualitatively reducing the UTS compared to isotropic, bulk-molded poly(lactic acid) specimens."
    },
    "analysis_without_hierarchical_structure": {
      "descriptive_text": "The sample comprises a polylactic acid homopolymer synthesized from lactic acid monomers. It was fabricated using fused deposition modeling 3D printing on a MakerBot Replicator 5+ system with a nozzle temperature of 215 °C, a layer thickness of 0.1 mm, and a printing angle of 15°. The ultimate tensile strength was subsequently characterized via a uniaxial tensile test performed at a crosshead speed of 0.1 mm/min and 23 °C following the ISO 527-2-2012 standard.",
      "reasoning_analysis": "Increasing Factors: The intrinsic stiffness and strength of the polylactic acid backbone, derived from its ester linkages and potential for semi-crystalline morphology, provide a solid mechanical baseline. Additionally, the processing history specifies a fine layer thickness of 0.1 mm, which increases the interfacial surface area between deposited roads, promoting better inter-layer diffusion and entanglement compared to coarser layers. Decreasing Factors: The fused deposition modeling process inherently introduces inter-road voids and porosity that act as stress concentrators, facilitating premature crack initiation. The 15° printing angle creates anisotropic conditions where the tensile load is not perfectly aligned with the raster orientation, inducing shear components that lower the effective strength relative to a 0° alignment, while rapid cooling may limit crystallinity and introduce residual stresses. Dominant Factor: The inter-layer adhesion quality and process-induced anisotropy dominate the ultimate tensile strength behavior. Despite the intrinsic strength of the polylactic acid chains, the discontinuous nature of the 3D printed microstructure creates weak interfaces that typically dictate failure, making the thermal history and raster geometry the critical determinants of the final mechanical performance."
    }
  },
  {
    "doi": "10.1080/17452759.2023.2171892",
    "title": "Preparation of iron oxide–coated aramid fibres for improving the mechanical performance and flame retardancy of multi jet fusion–printed polyamide 12 composites",
    "year": 2023,
    "chemical_composition": {
      "repeat_unit_psmiles": "[*]NC(=O)CCCCCCCCCC[*]",
      "monomers": [
        {
          "name": "Laurolactam",
          "smiles": "O=C1CCCCCCCCCCC1",
          "ratio_value": null,
          "ratio_unit": null
        }
      ],
      "additives": [
        {
          "name": "Aramid fibres",
          "type": "filler",
          "amount_value": 2,
          "amount_unit": "wt%"
        }
      ],
      "is_homopolymer": false
    },
    "processing_history": "Multi Jet Fusion (MJF) printing. Layer thickness 80 μm, recoating speed 200 mm/s, fusing agent region heated to 210–220°C. Specimen printed in X orientation (perpendicular to roller recoating direction). Tensile testing performed on Shimadzu AGX 10 kN universal tester at crosshead speed 10 mm/min, ASTM D638-14 type V.",
    "hierarchical_structure": "PA12 matrix with 2 wt% Aramid fibres. Fibres align parallel to recoating direction.",
    "properties": {
      "UTS": {
        "value": [
          50.31
        ],
        "unit": "MPa"
      }
    },
    "analysis_with_hierarchical_structure": {
      "descriptive_text": "The sample comprises a polyamide 12 (PA12) matrix reinforced with 2 wt% aramid fibres, derived from laurolactam monomers. Fabricated via Multi Jet Fusion (MJF) additive manufacturing, the material was processed with a layer thickness of 80 μm and a recoating speed of 200 mm/s, with the fusing agent region heated to 210–220°C. The specimen was printed in the X orientation, perpendicular to the roller recoating direction, yielding a hierarchical structure wherein the aramid fibres align parallel to the recoating direction. Mechanical characterization was performed via tensile testing on a Shimadzu AGX 10 kN universal tester at a crosshead speed of 10 mm/min in accordance with ASTM D638-14 type V specifications.",
      "reasoning_analysis": "Increasing Factors: The semi-crystalline nature of the PA12 matrix facilitates strong intermolecular hydrogen bonding between amide groups, providing a robust baseline cohesion and intrinsic strength. The inclusion of aramid fibres introduces a high-modulus reinforcing phase that theoretically enhances load-bearing capacity within the composite system. Additionally, the MJF thermal profile ranging from 210–220°C promotes sufficient polymer chain diffusion across particle boundaries, fostering interlayer bonding that contributes to overall structural integrity. Decreasing Factors: The specific printing orientation presents a significant limitation; since the specimen is printed perpendicular to the roller recoating direction while fibres align parallel to it, the applied tensile load is oriented transversely to the fibre axis, severely limiting stress transfer efficiency and potentially introducing stress concentration points at the fibre-matrix interface. Furthermore, the additive manufacturing process inherently introduces interlayer interfaces which often act as planes of weakness compared to the bulk material, and the low filler content of 2 wt% may be insufficient to establish a continuous reinforcing network. Dominant Factor: The dominant factor governing the UTS is the misalignment between the reinforcement phase and the loading axis combined with the anisotropic nature of the additive manufacturing process. Despite the intrinsic strength of the aramid fibres and the cohesive PA12 matrix, the transverse loading relative to the fibre orientation prevents effective load sharing, while failure is likely to initiate at the interlayer bonds, resulting in a UTS that is qualitatively constrained by the processing-induced anisotropy rather than enhanced by the filler content."
    },
    "analysis_without_hierarchical_structure": {
      "descriptive_text": "The material system is a polyamide 12 composite derived from laurolactam monomers and reinforced with 2 wt% aramid fibres. Specimens were fabricated using Multi Jet Fusion (MJF) additive manufacturing with a layer thickness of 80 μm and a recoating speed of 200 mm/s, where the fusing agent region was heated to 210–220°C. The samples were printed in the X orientation, perpendicular to the roller recoating direction, and tensile properties were evaluated on a Shimadzu AGX 10 kN universal tester at a crosshead speed of 10 mm/min according to ASTM D638-14 type V standards.",
      "reasoning_analysis": "Increasing Factors: The polyamide 12 backbone facilitates strong intermolecular hydrogen bonding between amide groups, enhancing cohesive energy density and intrinsic tensile strength, while the incorporation of high-modulus aramid fibres provides reinforcement through load transfer mechanisms. Additionally, printing in the X orientation aligns the deposition path with the tensile load axis, minimizing the impact of weak inter-layer bonding typically observed in the Z-direction of additive manufactured parts. Decreasing Factors: The Multi Jet Fusion process inherently introduces micro-voids and porosity due to incomplete powder fusion, which act as stress concentrators and reduce the effective load-bearing cross-sectional area. Furthermore, the low filler content of 2 wt% may be insufficient to form a percolating network, and potential poor interfacial adhesion between the hydrophobic polymer matrix and the aramid fibres could limit stress transfer efficiency. Dominant Factor: While the aramid fibres and matrix chemistry provide a strong theoretical baseline, the processing-induced microstructural defects, specifically porosity and anisotropic inter-layer bonding inherent to the MJF thermal history, qualitatively dominate the final UTS behavior by acting as the primary initiation sites for failure before the full reinforcement potential of the composite can be realized."
    }
  },
  {
    "doi": null,
    "title": "A method to predict the ultimate tensile strength of 3D printing polylactic acid (PLA) materials with different printing orientations",
    "year": null,
    "chemical_composition": {
      "repeat_unit_psmiles": "[*]OC(C)C(=O)[*]",
      "monomers": [
        {
          "name": "Lactic Acid",
          "smiles": "CC(O)C(=O)O",
          "ratio_value": null,
          "ratio_unit": null
        }
      ],
      "additives": [],
      "is_homopolymer": true
    },
    "processing_history": "FDM 3D printed using MakerBot Replicator 5+, nozzle temperature 215 °C, layer thickness 0.1 mm, printing angle 0°. UTS measured by uniaxial tensile test at 0.1 mm/min, 23 °C, ISO 527-2-2012.",
    "hierarchical_structure": "Layered structure with transverse isotropy. Fracture mode: Interlayer fracture.",
    "properties": {
      "UTS": {
        "value": [
          26.65
        ],
        "unit": "MPa"
      }
    },
    "analysis_with_hierarchical_structure": {
      "descriptive_text": "The sample consists of a neat poly(lactic acid) homopolymer derived from lactic acid monomers. It was fabricated using fused deposition modeling (FDM) 3D printing on a MakerBot Replicator 5+ system with a nozzle temperature of 215 °C, a layer thickness of 0.1 mm, and a printing angle of 0°. This processing route resulted in a hierarchical layered structure exhibiting transverse isotropy. The ultimate tensile strength was evaluated via uniaxial tensile testing at a crosshead speed of 0.1 mm/min and 23 °C in accordance with ISO 527-2-2012 standards, where the material exhibited an interlayer fracture mode.",
      "reasoning_analysis": "Increasing Factors: The intrinsic mechanical integrity of the poly(lactic acid) covalent backbone provides a fundamental baseline for load bearing. Additionally, the utilization of a relatively fine layer thickness of 0.1 mm during FDM processing enhances the thermal contact area and potential for polymer chain diffusion across raster roads compared to thicker layers, which can modestly support load transfer. Decreasing Factors: The additive manufacturing process inherently introduces discontinuities between deposited roads, creating planes of weakness. The observed interlayer fracture mode explicitly indicates that the interfacial bonding strength is inferior to the bulk material strength. Furthermore, the layered structure results in transverse isotropy, meaning mechanical properties are direction-dependent, and the thermal cycling during printing may induce residual stresses or limit optimal crystallinity development, further compromising tensile performance. Dominant Factor: The quality of interlayer adhesion resulting from the FDM processing history is the dominant factor. Despite the intrinsic strength of the PLA homopolymer, the prevalence of interlayer fracture demonstrates that the interfaces formed during deposition act as the critical failure initiation sites, qualitatively limiting the ultimate tensile strength below that of isotropic, bulk-molded equivalents."
    },
    "analysis_without_hierarchical_structure": {
      "descriptive_text": "The sample comprises a poly(lactic acid) homopolymer synthesized from lactic acid monomers. It was fabricated via fused deposition modeling 3D printing using a MakerBot Replicator 5+ system, employing a nozzle temperature of 215 °C, a layer thickness of 0.1 mm, and a printing angle of 0°. The ultimate tensile strength was characterized using a uniaxial tensile test performed at a crosshead speed of 0.1 mm/min and 23 °C following the ISO 527-2-2012 standard.",
      "reasoning_analysis": "Increasing Factors: The chemical composition consists of a poly(lactic acid) backbone where ester linkages and methyl side groups provide chain stiffness and dipole-dipole interactions that contribute to intrinsic tensile strength. The processing history supports strength maximization through the 0° printing angle, which aligns the deposited filaments parallel to the loading direction, and the thin 0.1 mm layer thickness, which promotes enhanced inter-layer diffusion and bonding compared to thicker layers. Decreasing Factors: The fused deposition modeling process inherently introduces micro-voids and anisotropy, where inter-layer bonding is typically weaker than intra-layer strength, potentially reducing the ultimate tensile strength relative to bulk molded samples. Additionally, the rapid cooling associated with 3D printing may limit crystallinity development, and the thermal exposure at 215 °C carries a risk of minor chain scission which could degrade molecular weight and strength. Dominant Factor: The processing-induced microstructure, specifically the quality of inter-layer bonding and void content governed by the thermal history and layer thickness, qualitatively dominates the final UTS behavior. While the 0° orientation optimizes load transfer along the filaments, the inherent discontinuities between layers typical of additive manufacturing act as the primary limiting factor compared to the intrinsic strength of the poly(lactic acid) chemistry."
    }
  },
  {
    "doi": "10.3390/polym16050576",
    "title": "Rheological and Mechanical Characterization of 3D-Printable Solid Propellant Slurry",
    "year": 2024,
    "chemical_composition": {
      "repeat_unit_psmiles": null,
      "monomers": [
        {
          "name": "Polybutadiene",
          "smiles": null,
          "ratio_value": null,
          "ratio_unit": null
        },
        {
          "name": "Pentaerythritol tetrakis (3-mercaptopropionate)",
          "smiles": "SCCC(=O)OCC(COC(=O)CCS)(COC(=O)CCS)COC(=O)CCS",
          "ratio_value": 14,
          "ratio_unit": "phr"
        }
      ],
      "additives": [
        {
          "name": "Ammonium Sulfate",
          "type": "filler",
          "amount_value": 80,
          "amount_unit": "wt%"
        },
        {
          "name": "Bis-(2,4,6-trimethylbenzoyl) phenylphosphine oxide",
          "type": "initiator",
          "amount_value": 4,
          "amount_unit": "phr"
        }
      ],
      "is_homopolymer": false
    },
    "processing_history": "UV curing at 365 nm, 100% intensity for 40 s. Aging 24 h. Slurry at ambient temperature. Multilayer specimen molded in TPU. Tensile test at 0.3 mm/s using MTS Insight 1 kN with 100 N load cell, DIN 53504 standard.",
    "hierarchical_structure": "Composite with 80 wt% Ammonium Sulfate filler in Polybutadiene matrix. Multilayer structure.",
    "properties": {
      "UTS": {
        "value": [
          0.136
        ],
        "unit": "MPa"
      }
    },
    "analysis_with_hierarchical_structure": {
      "descriptive_text": "The material system consists of a polybutadiene matrix crosslinked with pentaerythritol tetrakis (3-mercaptopropionate) at 14 phr, utilizing bis-(2,4,6-trimethylbenzoyl) phenylphosphine oxide as a photoinitiator at 4 phr. This formulation incorporates a high loading of ammonium sulfate filler at 80 wt% to form a dense composite structure. Processing involved preparing a slurry at ambient temperature, followed by UV curing at 365 nm with 100% intensity for 40 seconds and a subsequent 24-hour aging period. The final specimen was fabricated as a multilayer structure molded in thermoplastic polyurethane (TPU), and mechanical characterization was performed via tensile testing at a crosshead speed of 0.3 mm/s using an MTS Insight 1 kN system with a 100 N load cell in accordance with DIN 53504 standards.",
      "reasoning_analysis": "Increasing Factors: The thiol-ene click chemistry between the polybutadiene backbone and the tetra-functional thiol crosslinker generates a covalently bonded network, which restricts chain slippage and theoretically enhances load-bearing capacity relative to the uncrosslinked polymer. Additionally, the incorporation of rigid ammonium sulfate particles at high loading provides potential reinforcement through hydrodynamic effects, increasing the composite modulus which can correlate with initial strength gains. Decreasing Factors: The polybutadiene matrix is inherently elastomeric with low intrinsic tensile strength compared to engineering thermoplastics. Critically, the 80 wt% loading of hydrophilic, ionic ammonium sulfate within a hydrophobic hydrocarbon matrix likely results in poor interfacial adhesion, creating stress concentration points that facilitate premature crack initiation. Furthermore, the multilayer molding process introduces interlaminar interfaces that are susceptible to delamination under tensile load, and the rapid UV curing kinetics may induce internal residual stresses or conversion gradients that weaken the bulk structure. Dominant Factor: The extreme filler loading of 80 wt% combined with the chemical incompatibility between the organic polybutadiene matrix and the inorganic ammonium sulfate filler qualitatively dominates the UTS behavior. This mismatch likely leads to extensive dewetting and void formation at the filler-matrix interface under stress, causing brittle failure or interfacial debonding that overrides the strengthening benefits provided by the crosslinking network and filler reinforcement."
    },
    "analysis_without_hierarchical_structure": {
      "descriptive_text": "The material system consists of a Polybutadiene matrix crosslinked with Pentaerythritol tetrakis (3-mercaptopropionate) at 14 phr, utilizing Bis-(2,4,6-trimethylbenzoyl) phenylphosphine oxide as a photoinitiator at 4 phr. A substantial loading of Ammonium Sulfate filler was incorporated at 80 wt% to form a composite slurry at ambient temperature. The specimen was fabricated via UV curing at 365 nm with 100% intensity for 40 seconds, followed by a 24-hour aging period. Finally, the cured material was processed as a multilayer specimen molded within a Thermoplastic Polyurethane (TPU) architecture, and mechanical characterization was performed via tensile testing at a crosshead speed of 0.3 mm/s using an MTS Insight 1 kN system with a 100 N load cell in accordance with DIN 53504 standards.",
      "reasoning_analysis": "Increasing Factors: The formation of a covalent network through the UV-initiated thiol-ene reaction between the Polybutadiene backbone and the multifunctional thiol crosslinker restricts chain mobility and prevents viscous flow, inherently enhancing load-bearing capacity. Additionally, the inclusion of rigid Ammonium Sulfate particles at 80 wt% introduces a reinforcement phase that can carry significant stress, potentially increasing the composite strength relative to the neat elastomer. Decreasing Factors: The extremely high filler loading of 80 wt% significantly increases the risk of particle agglomeration and stress concentration points, which can serve as initiation sites for premature fracture. Furthermore, the chemical incompatibility between the non-polar Polybutadiene matrix and the ionic Ammonium Sulfate filler likely results in poor interfacial adhesion, reducing stress transfer efficiency, while the multilayer molding in TPU introduces potential delamination risks at the polymer-TPU interface during tensile loading. Dominant Factor: The interfacial adhesion between the high-loading ionic filler and the non-polar polymer matrix qualitatively dominates the UTS behavior; despite the reinforcing potential of the filler volume fraction, the lack of coupling agents suggests that interfacial debonding and stress concentration at 80 wt% loading will limit the ultimate tensile strength relative to a theoretically optimized composite interface."
    }
  },
  {
    "doi": null,
    "title": "A method to predict the ultimate tensile strength of 3D printing polylactic acid (PLA) materials with different printing orientations",
    "year": null,
    "chemical_composition": {
      "repeat_unit_psmiles": "[*]OC(C)C(=O)[*]",
      "monomers": [
        {
          "name": "Lactic Acid",
          "smiles": "CC(O)C(=O)O",
          "ratio_value": null,
          "ratio_unit": null
        }
      ],
      "additives": [],
      "is_homopolymer": true
    },
    "processing_history": "FDM 3D printed using MakerBot Replicator 5+, nozzle temperature 215 °C, layer thickness 0.1 mm, printing angle 75°. UTS measured by uniaxial tensile test at 0.1 mm/min, 23 °C, ISO 527-2-2012.",
    "hierarchical_structure": "Layered structure with transverse isotropy. Fracture mode: In-layer fracture.",
    "properties": {
      "UTS": {
        "value": [
          42.84
        ],
        "unit": "MPa"
      }
    },
    "analysis_with_hierarchical_structure": {
      "descriptive_text": "The material is a poly(lactic acid) homopolymer fabricated via fused deposition modeling (FDM) 3D printing using a MakerBot Replicator 5+ system. Processing parameters included a nozzle temperature of 215 °C, a layer thickness of 0.1 mm, and a printing angle of 75°. The resulting specimen exhibits a layered morphology with transverse isotropy, and its mechanical performance was assessed through uniaxial tensile testing at 0.1 mm/min and 23 °C in accordance with ISO 527-2-2012, revealing an in-layer fracture mode during failure.",
      "reasoning_analysis": "Increasing Factors: The intrinsic chemical structure of the poly(lactic acid) backbone, featuring strong covalent ester linkages, provides a robust baseline for mechanical strength. Additionally, the use of a thin layer thickness (0.1 mm) during the FDM processing likely enhanced interlayer diffusion and bonding efficiency compared to thicker layers, while the observed in-layer fracture mode suggests that interfacial adhesion between printed roads was sufficient to prevent premature delamination, allowing the material to utilize more of its bulk cohesive strength. Decreasing Factors: The fused deposition modeling process inherently introduces micro-voids and porosity between raster lines, which act as stress concentrators and reduce the effective load-bearing cross-sectional area. The resulting layered structure with transverse isotropy creates mechanical anisotropy, meaning the UTS is highly dependent on the loading direction relative to the 75° printing angle; misalignment between the raster orientation and the tensile load axis can induce shear stresses between roads that lower the overall strength. Furthermore, rapid cooling during printing may limit crystallinity or lock in residual thermal stresses that compromise structural integrity. Dominant Factor: While the intrinsic strength of the PLA homopolymer and the optimized thin-layer processing support load bearing, the process-induced microstructural defects, specifically the porosity and structural anisotropy inherent to the layered FDM morphology, qualitatively dominate the final UTS behavior, typically resulting in lower strength values compared to isotropic, bulk-manufactured counterparts despite the favorable in-layer fracture mechanism."
    },
    "analysis_without_hierarchical_structure": {
      "descriptive_text": "The sample consists of a polylactic acid homopolymer synthesized from lactic acid monomers. Specimens were fabricated via fused deposition modeling 3D printing using a MakerBot Replicator 5+ system with a nozzle temperature of 215 °C, a layer thickness of 0.1 mm, and a printing angle of 75°. The ultimate tensile strength was determined by uniaxial tensile testing at a crosshead speed of 0.1 mm/min and 23 °C following the ISO 527-2-2012 standard.",
      "reasoning_analysis": "Increasing Factors: The intrinsic chemical architecture of the polylactic acid homopolymer, featuring polar ester linkages and a relatively stiff backbone, establishes a robust baseline for intermolecular forces and chain resistance to deformation. Additionally, the processing parameter of a fine 0.1 mm layer thickness promotes improved inter-layer diffusion and bonding surface area compared to coarser deposition, which supports higher load transfer between printed roads. Decreasing Factors: The fused deposition modeling process inherently introduces microstructural anisotropy and inter-layer voids that act as stress concentrators, significantly reducing the effective load-bearing capacity compared to isotropic bulk materials. Furthermore, the 75° printing angle creates a raster orientation that may misalign with the primary tensile axis, forcing failure through weaker inter-raster boundaries, while the rapid thermal history typical of 3D printing often limits crystallinity development relative to slow-cooled samples. Dominant Factor: The microstructural discontinuities and anisotropic bonding quality inherent to the layer-by-layer additive manufacturing process qualitatively dominate the final UTS behavior. Despite the inherent cohesive strength of the PLA chemistry, the inter-layer adhesion limits and void content introduced by the FDM processing history serve as the primary governing factors, dictating that the mechanical performance is constrained by interface failure mechanics rather than the bulk theoretical strength of the homopolymer."
    }
  },
  {
    "doi": "10.1021/acsami.1c17501",
    "title": "High-Strength, Microporous, Two-Dimensional Polymer Thin Films with Rigid Benzoxazole Linkage",
    "year": 2022,
    "chemical_composition": {
      "repeat_unit_psmiles": null,
      "monomers": [
        {
          "name": "2,5-Diaminohydroquinone dihydrochloride",
          "smiles": "Oc1c(N)cc(O)c(N)c1",
          "ratio_value": null,
          "ratio_unit": null
        },
        {
          "name": "1,3,6,8-Tetrakis-(4-formylphenyl)pyrene",
          "smiles": null,
          "ratio_value": null,
          "ratio_unit": null
        }
      ],
      "additives": [],
      "is_homopolymer": false
    },
    "processing_history": "Synthesized by drop-casting 2,5-diaminohydroquinone dihydrochloride and 1,3,6,8-tetrakis-(4-formylphenyl)pyrene in 1:1 v/v NMP/mesitylene with benzimidazole catalyst, heated to 100 °C for 30 min to evaporate solvent, then annealed at 200 °C under vacuum for 16 h. UTS measured by tensile testing using Ares G2 rheometer on rectangular strips (3 mm wide, 5 mm long) attached to metal plates with epoxy.",
    "hierarchical_structure": "Microporous 2D layered structure, film thickness 2-5 μm, d-spacing 3.7-4.2 Å, anisotropic stacking.",
    "properties": {
      "UTS": {
        "value": [
          25.6
        ],
        "unit": "MPa"
      }
    },
    "analysis_with_hierarchical_structure": {
