Repository: hhtrick/HHT-code

# HHT training framework

This directory contains model training, embedding precomputation, inference, article-level baselines and the curated datasets. All commands below assume that the working directory is `train_code/`.

## 3. Datasets and fixed partitions

Each main dataset is a JSON array at `dataset/{property}/{property}.json`. Entries contain source metadata, `chemical_composition`, `processing_history`, `hierarchical_structure`, `properties`, and two generated-analysis objects. Targets are stored as `properties[property]["value"]`; source metadata and target values are not predictive input fields.

| Property | Train | Validation | Test | Total |
|---|---:|---:|---:|---:|

File: train_code/dataset/UTS/UTS.json (part 5 of 292)
[
      "descriptive_text": "The sample comprises a copolymer network synthesized from 2,5-diaminohydroquinone dihydrochloride and 1,3,6,8-tetrakis-(4-formylphenyl)pyrene monomers. It was fabricated via drop-casting in a 1:1 v/v NMP/mesitylene solvent system with benzimidazole catalyst, followed by solvent evaporation at 100 °C for 30 minutes and vacuum annealing at 200 °C for 16 hours. The resulting material exhibits a microporous 2D layered structure with anisotropic stacking, characterized by a film thickness of 2-5 μm and a d-spacing of 3.7-4.2 Å, with mechanical properties evaluated via tensile testing on rectangular strips attached to metal plates with epoxy.",
      "reasoning_analysis": "Increasing Factors: The incorporation of rigid pyrene cores and aromatic rings within the monomer structures provides high intrinsic backbone stiffness, while the formation of a covalent network creates a continuous load-bearing path. Furthermore, the high-temperature vacuum annealing at 200 °C promotes structural ordering and enhances interlayer pi-pi interactions, as evidenced by the defined d-spacing, which improves stress transfer between layers. Decreasing Factors: The inherent microporosity of the 2D layered structure introduces voids that act as stress concentrators, reducing the effective load-bearing cross-sectional area. Additionally, the anisotropic stacking may facilitate interlayer shear failure under tensile load, and the thin film geometry combined with drop-casting processing could introduce microstructural defects such as pinholes or thickness variations that initiate premature failure. Dominant Factor: The intrinsic rigidity of the aromatic backbone combined with the thermal annealing-induced structural ordering qualitatively dominates the mechanical response, establishing a coherent network capable of sustaining load, although the absolute strength is inherently capped by the trade-off required to maintain the microporous architecture."
    },
    "analysis_without_hierarchical_structure": {
      "descriptive_text": "The polymer sample was synthesized via a condensation reaction between 2,5-diaminohydroquinone dihydrochloride and 1,3,6,8-tetrakis-(4-formylphenyl)pyrene monomers. The preparation involved drop-casting a solution of the monomers in a 1:1 v/v mixture of NMP and mesitylene containing a benzimidazole catalyst. Following deposition, the film was heated to 100 °C for 30 minutes to evaporate the solvent and subsequently annealed at 200 °C under vacuum for 16 hours to promote network formation. Ultimate tensile strength was evaluated using an Ares G2 rheometer on rectangular strips measuring 3 mm in width and 5 mm in length, which were secured to metal plates using epoxy adhesive.",
      "reasoning_analysis": "Increasing Factors: The incorporation of the large, rigid 1,3,6,8-tetrakis-(4-formylphenyl)pyrene monomer acts as a tetra-functional crosslinking node, establishing a dense three-dimensional network that significantly enhances load distribution and resistance to chain slippage. Furthermore, the aromatic rigidity of both the pyrene core and the diaminohydroquinone units restricts segmental mobility, while the high-temperature vacuum annealing at 200 °C promotes structural ordering and ensures the removal of residual solvents that could act as plasticizers. Decreasing Factors: The drop-casting method may introduce microstructural inhomogeneities or voids within the film that act as stress concentrators, potentially initiating premature failure. Additionally, the mechanical testing protocol involves attaching small rectangular strips to metal plates with epoxy, which creates a risk of interfacial failure or stress concentration at the grip points rather than reflecting the true bulk material strength. The high crosslinking density may also induce brittleness, making the material more sensitive to flaws. Dominant Factor: The intrinsic mechanical reinforcement provided by the highly crosslinked, rigid aromatic network architecture dominates the UTS behavior. While processing-induced defects or testing artifacts may limit the measured value, the fundamental strength derived from the covalent network formation and thermal curing establishes a high baseline for tensile strength relative to linear or less rigid polymer systems."
    }
  },
  {
    "doi": "10.3390/polym15071796",
    "title": "Variation of the Tensile Properties of Basalt-Fiber-Reinforced Polybutylene Succinate Matrix Composites during Microbial Degradation",
    "year": 2023,
    "chemical_composition": {
      "repeat_unit_psmiles": "*OC(=O)CCC(=O)OCCCC*",
      "monomers": [
        {
          "name": "Succinic acid",
          "smiles": "OC(=O)CCC(=O)O",
          "ratio_value": null,
          "ratio_unit": null
        },
        {
          "name": "1,4-butanediol",
          "smiles": "OCCCCO",
          "ratio_value": null,
          "ratio_unit": null
        }
      ],
      "additives": [
        {
          "name": "Basalt fiber",
          "type": "filler",
          "amount_value": null,
          "amount_unit": null
        }
      ],
      "is_homopolymer": true
    },
    "processing_history": "PBS pellets hot-pressed at 160 °C under 3 MPa for 1 min to produce 0.15 mm thick sheets. Two basalt fiber (BF) fabrics interleaved between three PBS sheets to form PBS/BF/PBS/BF/PBS structure (total thickness 0.75 mm). Specimens cut to 50 x 10 x 0.75 mm³. Immersed in bacterial solution (Microbispora rosea subsp. aerata, ISP1 medium) at 50 °C for 56 days with medium replacement every 2 weeks. UTS measured by tensile testing using a universal testing machine (AG-X plus, Shimadzu) at room temperature with a crosshead velocity of 1 mm/min after degradation.",
    "hierarchical_structure": "PBS/BF/PBS/BF/PBS laminate structure with plain weave basalt fiber fabric reinforcement. Degradation observed at BF/PBS interface with delamination.",
    "properties": {
      "UTS": {
        "value": [
          54
        ],
        "unit": "MPa"
      }
    },
    "analysis_with_hierarchical_structure": {
      "descriptive_text": "This sample comprises a poly(butylene succinate) (PBS) matrix synthesized from succinic acid and 1,4-butanediol monomers, reinforced with plain weave basalt fiber fabric to form a PBS/BF/PBS/BF/PBS laminate structure. The composite was fabricated by hot-pressing PBS pellets at 160 °C under 3 MPa to create 0.15 mm sheets, which were interleaved with basalt fiber fabrics to achieve a total thickness of 0.75 mm. Following fabrication, specimens measuring 50 x 10 x 0.75 mm³ were subjected to biodegradation by immersion in a bacterial solution containing Microbispora rosea subsp. aerata in ISP1 medium at 50 °C for 56 days, with medium replacement occurring every two weeks. The ultimate tensile strength was subsequently evaluated via tensile testing at room temperature using a crosshead velocity of 1 mm/min.",
      "reasoning_analysis": "Increasing Factors: The incorporation of high-modulus basalt fiber fabrics within the PBS matrix provides significant reinforcement through load-bearing capacity and crack bridging mechanisms, intrinsically driving the UTS higher compared to the neat polymer. Additionally, the laminate architecture promotes stress distribution across multiple layers, while the hot-pressing process ensures consolidation that facilitates initial stress transfer between the matrix and reinforcement. Decreasing Factors: The extensive biodegradation history involving immersion in bacterial solution at 50 °C for 56 days induces chain scission in the aliphatic polyester PBS matrix and chemical attack at the fiber-matrix interface. The observed delamination at the BF/PBS interface indicates a severe loss of interfacial adhesion, which creates stress concentration points and prevents effective load transfer from the matrix to the fibers, thereby significantly reducing the composite's load-bearing capability. Dominant Factor: While the basalt fibers provide intrinsic strengthening potential, the degradation-induced interfacial delamination is the dominant factor governing the final UTS behavior. The failure of the interface compromises the composite action, meaning the measured UTS is primarily determined by the residual interfacial integrity and the degraded matrix strength rather than the full theoretical reinforcement capability of the basalt fibers."
    },
    "analysis_without_hierarchical_structure": {
      "descriptive_text": "The sample comprises a poly(butylene succinate) homopolymer matrix synthesized from succinic acid and 1,4-butanediol monomers, reinforced with basalt fiber filler. PBS pellets were hot-pressed at 160 °C under 3 MPa for 1 min to form 0.15 mm thick sheets, which were subsequently layered with two basalt fiber fabrics to create a PBS/BF/PBS/BF/PBS laminate structure with a total thickness of 0.75 mm. Specimens cut from this composite were immersed in a bacterial solution containing Microbispora rosea subsp. aerata in ISP1 medium at 50 °C for 56 days with medium replacement every 2 weeks, followed by ultimate tensile strength measurement using a universal testing machine at room temperature with a crosshead velocity of 1 mm/min.",
      "reasoning_analysis": "Increasing Factors: The incorporation of basalt fiber fabrics within the poly(butylene succinate) matrix introduces high-strength reinforcement phases that typically enhance ultimate tensile strength through effective load transfer from the softer polymer matrix to the stiffer fibers, provided interfacial adhesion is maintained. Additionally, the hot-pressing process at 160 °C ensures consolidation of the laminate structure, minimizing initial voids and promoting intimate contact between the PBS sheets and fiber fabrics. Decreasing Factors: The extended exposure to bacterial solution at 50 °C for 56 days induces significant biodegradation of the aliphatic polyester backbone via enzymatic hydrolysis, leading to chain scission, reduction in molecular weight, and the formation of micro-voids within the matrix. This degradation process also likely compromises the fiber-matrix interface, reducing frictional locking and stress transfer efficiency, while potential embrittlement from chemi-crystallization may facilitate premature crack initiation. Dominant Factor: The extensive biodegradation history qualitatively dominates the final UTS behavior by fundamentally degrading the matrix continuity and interfacial integrity required for composite action; while the basalt fibers provide a structural skeleton, the loss of matrix cohesion and adhesion strength due to enzymatic attack limits the realization of the reinforcement potential, resulting in a mechanical performance governed primarily by the extent of polymer degradation rather than the intrinsic strength of the filler."
    }
  },
  {
    "doi": null,
    "title": "Achieving enhanced tensile properties of polyurethane-multiwall carbon nanotubes nanocomposites",
    "year": 2023,
    "chemical_composition": {
      "repeat_unit_psmiles": null,
      "monomers": [
        {
          "name": "Polyurethane",
          "smiles": null,
          "ratio_value": null,
          "ratio_unit": null
        }
      ],
      "additives": [
        {
          "name": "Multi-walled carbon nanotubes",
          "type": "filler",
          "amount_value": 0.5,
          "amount_unit": "wt%"
        }
      ],
      "is_homopolymer": false
    },
    "processing_history": "MWCNTs unfiltered, dispersed in THF (sonicated 2h, 45 kHz). Mixed with PU solution. Solution cast, dried 25 °C overnight. UTS measured by tensile testing on SHIMADZU AG-X 100KN at 10 mm/min feed rate, room temperature.",
    "hierarchical_structure": "MWCNT agglomeration, surface cracks (SEM). Decreased crystallinity compared to pure PU (XRD).",
    "properties": {
      "UTS": {
        "value": [
          10.0136
        ],
        "unit": "MPa"
      }
    },
    "analysis_with_hierarchical_structure": {
      "descriptive_text": "The sample consists of a polyurethane matrix composite containing 0.5 wt% multi-walled carbon nanotubes (MWCNTs) as reinforcing fillers. Preparation involved dispersing unfiltered MWCNTs in tetrahydrofuran via sonication for 2 hours at 45 kHz, followed by mixing with the polyurethane solution. The material was fabricated through solution casting and dried at 25 °C overnight. Hierarchical structural characterization revealed MWCNT agglomeration and surface cracks via scanning electron microscopy, alongside decreased crystallinity compared to pure polyurethane as determined by X-ray diffraction. Ultimate tensile strength was measured using tensile testing on a SHIMADZU AG-X 100KN system at a feed rate of 10 mm/min under room temperature conditions.",
      "reasoning_analysis": "Increasing Factors: The inclusion of multi-walled carbon nanotubes provides high-modulus reinforcement within the polyurethane matrix, theoretically offering enhanced load-bearing capacity through stress transfer mechanisms inherent to high-aspect-ratio fillers. Decreasing Factors: The processing history of solution casting at 25 °C likely resulted in insufficient thermal energy for optimal hard segment ordering, leading to the observed decreased crystallinity which reduces physical crosslinking density and intrinsic matrix strength. Critically, the hierarchical structure exhibits MWCNT agglomeration and surface cracks, which act as potent stress concentrators that initiate premature failure and negate the reinforcement benefits of the nanotubes. Dominant Factor: The structural defects arising from poor dispersion and processing-induced morphological changes qualitatively dominate the mechanical behavior. The stress concentration effects from agglomerates and cracks, combined with the loss of crystalline reinforcement, outweigh the theoretical strength contribution of the 0.5 wt% filler loading, leading to a compromised ultimate tensile strength."
    },
    "analysis_without_hierarchical_structure": {
      "descriptive_text": "The sample comprises a polyurethane matrix composite reinforced with 0.5 wt% multi-walled carbon nanotubes (MWCNTs). The MWCNTs were unfiltered and dispersed in tetrahydrofuran (THF) via sonication for 2 hours at 45 kHz before being mixed with the polyurethane solution. The resulting mixture was solution cast and dried at 25 °C overnight to form the test specimen. Mechanical characterization was performed via tensile testing on a SHIMADZU AG-X 100KN system at a crosshead speed of 10 mm/min at room temperature to evaluate the ultimate tensile strength.",
      "reasoning_analysis": "Increasing Factors: The incorporation of multi-walled carbon nanotubes introduces a high-aspect-ratio filler with exceptional intrinsic strength, which facilitates stress transfer from the polyurethane matrix to the nanotubes under load, thereby driving the UTS upward. Additionally, the processing history specifies sonication for 2 hours, which promotes the exfoliation and uniform dispersion of the nanotubes, maximizing the effective interfacial area available for load bearing. Decreasing Factors: The use of unfiltered MWCNTs may introduce catalytic impurities or amorphous carbon defects that act as stress concentrators, initiating premature failure. Furthermore, drying the solution cast film at 25 °C, which is significantly below the boiling point of THF, risks retaining residual solvent molecules that act as plasticizers, increasing free volume and reducing intermolecular friction within the matrix. The absence of a specified coupling agent may also lead to weak interfacial adhesion, promoting slip rather than stress transfer. Dominant Factor: The intrinsic reinforcement capability of the well-dispersed MWCNTs qualitatively dominates the final UTS behavior, as the load-bearing contribution of the nanotubes typically outweighs the mitigating effects of minor residual solvent or impurities at this low loading concentration, provided the sonication achieved sufficient dispersion."
    }
  },
  {
    "doi": null,
    "title": "A method to predict the ultimate tensile strength of 3D printing polylactic acid (PLA) materials with different printing orientations",
    "year": null,
    "chemical_composition": {
      "repeat_unit_psmiles": "[*]OC(C)C(=O)[*]",
      "monomers": [
        {
          "name": "Lactic Acid",
          "smiles": "CC(O)C(=O)O",
          "ratio_value": null,
          "ratio_unit": null
        }
      ],
      "additives": [],
      "is_homopolymer": true
    },
    "processing_history": "FDM 3D printed using MakerBot Replicator 5+, nozzle temperature 215 °C, layer thickness 0.1 mm, printing angle 45°. UTS measured by uniaxial tensile test at 0.1 mm/min, 23 °C, ISO 527-2-2012.",
    "hierarchical_structure": "Layered structure with transverse isotropy. Fracture mode: Interlayer fracture.",
    "properties": {
      "UTS": {
        "value": [
          32.25
        ],
        "unit": "MPa"
      }
    },
    "analysis_with_hierarchical_structure": {
      "descriptive_text": "The sample consists of a poly(lactic acid) homopolymer derived from lactic acid monomers. It was fabricated using fused deposition modeling 3D printing on a MakerBot Replicator 5+ system with a nozzle temperature of 215 °C and a layer thickness of 0.1 mm at a printing angle of 45°. The resulting material exhibits a layered structure characterized by transverse isotropy, with failure occurring primarily via interlayer fracture. Mechanical characterization was performed using a uniaxial tensile test at a crosshead speed of 0.1 mm/min and 23 °C in accordance with ISO 527-2-2012 standards.",
      "reasoning_analysis": "Increasing Factors: The intrinsic chemical structure of the poly(lactic acid) backbone, featuring polar ester linkages, allows for dipole-dipole interactions that contribute to cohesive strength. The processing history utilizes a relatively fine layer thickness of 0.1 mm and a nozzle temperature of 215 °C, which facilitates polymer chain interdiffusion across deposited roads, theoretically maximizing the bond strength achievable within the fused deposition modeling process. Decreasing Factors: The additive manufacturing process inherently introduces micro-voids and discontinuities between printed rasters, which act as stress concentrators and reduce the effective load-bearing cross-section. The observed hierarchical structure indicates transverse isotropy and a specific failure mode of interlayer fracture, suggesting that the bonding strength between layers is significantly lower than the intra-layer strength of the bulk polymer. Additionally, the absence of reinforcing additives or fillers means the material relies solely on the matrix strength without composite enhancement. Dominant Factor: The processing-induced structural anisotropy and weak interlayer adhesion qualitatively dominate the final UTS behavior. Despite the intrinsic strength of the PLA chemistry and optimized printing parameters, the inevitability of interlayer fracture indicates that the interface quality between printed layers is the limiting factor, resulting in a UTS that is fundamentally governed by the degree of interdiffusion achieved during FDM processing rather than the bulk properties of the homopolymer."
    },
    "analysis_without_hierarchical_structure": {
      "descriptive_text": "The sample comprises a polylactic acid homopolymer synthesized from lactic acid monomers. It was fabricated via fused deposition modeling 3D printing using a MakerBot Replicator 5+ system with a nozzle temperature of 215 °C, a layer thickness of 0.1 mm, and a printing angle of 45°. The ultimate tensile strength was characterized using a uniaxial tensile test conducted at a crosshead speed of 0.1 mm/min and 23 °C following the ISO 527-2-2012 standard.",
      "reasoning_analysis": "Increasing Factors: The intrinsic chemical structure of the polylactic acid homopolymer features ester linkages that facilitate dipole-dipole interactions, providing a solid baseline for tensile strength. Furthermore, the processing history specifies a fine layer thickness of 0.1 mm, which increases the contact area between deposited roads compared to thicker layers, potentially improving inter-layer diffusion and weld strength. Decreasing Factors: The fused deposition modeling process inherently introduces micro-voids and relies on thermal welding between layers, which often results in weaker inter-layer adhesion compared to the intra-layer strength of the bulk polymer. The 45° printing angle creates a raster orientation that discontinues the load path along the tensile axis, acting as stress concentrators that facilitate crack propagation between layers. Additionally, the absence of reinforcing additives means there are no fibers or fillers to bridge these inter-layer gaps or inhibit crack growth. Dominant Factor: Although the polyester backbone provides inherent mechanical integrity, the processing-induced anisotropy and inter-layer bonding limitations characteristic of FDM 3D printing qualitatively dominate the failure mechanism, likely resulting in a UTS governed by layer adhesion strength rather than the intrinsic strength of the bulk PLA material."
    }
  },
  {
    "doi": "10.3390/jcs8070247",
    "title": "Investigating Microstructural and Mechanical Behavior of DLP-Printed Nickel Microparticle Composites",
    "year": 2024,
    "chemical_composition": {
      "repeat_unit_psmiles": null,
      "monomers": [
        {
          "name": "ANYCUBIC-plant-based UV resin",
          "smiles": null,
          "ratio_value": null,
          "ratio_unit": null
        }
      ],
      "additives": [
        {
          "name": "Nickel microparticles",
          "type": "filler",
          "amount_value": 8,
          "amount_unit": "wt.%"
        }
      ],
      "is_homopolymer": false
    },
    "processing_history": "DLP 3D printing using ANYCUBIC Photon Ultra Printer (Exposure time 2 s, Layer height 0.05 mm, Lifting speed 120 mm/min, Bottom exposure 35 s). Specimens printed in Z orientation, rinsed in alcohol, and cured for 24 h under ambient conditions. UTS measured by tensile testing according to ASTM D638 Type IV standard.",
    "hierarchical_structure": "Nickel microparticles (size 5–60 µm) dispersed in resin matrix. Non-uniform particle distribution observed with higher concentration in bottom regions due to settling during printing.",
    "properties": {
      "UTS": {
        "value": [
          18.8
        ],
        "unit": "MPa"
      }
    },
    "analysis_with_hierarchical_structure": {
      "descriptive_text": "The sample comprises a composite system featuring an ANYCUBIC plant-based UV resin matrix reinforced with 8 wt.% Nickel microparticles ranging from 5 to 60 µm in size. Specimens were fabricated via Digital Light Processing 3D printing using an ANYCUBIC Photon Ultra Printer with a layer height of 0.05 mm and specific exposure settings, followed by alcohol rinsing and a 24-hour ambient cure. The resulting hierarchical structure reveals a non-uniform dispersion of the metallic filler with higher concentration in the bottom regions due to settling, and all tensile specimens were printed in the Z orientation and tested according to ASTM D638 Type IV standards.",
      "reasoning_analysis": "Increasing Factors: The extended 24-hour ambient post-cure promotes further photopolymerization and increases the crosslinking density of the resin matrix, which intrinsically enhances the cohesive strength of the polymer network. Additionally, the inclusion of rigid Nickel microparticles offers potential reinforcement through load transfer mechanisms, assuming adequate interfacial adhesion is achieved between the metal filler and the organic matrix. Decreasing Factors: The fabrication of specimens in the Z orientation imposes a layered architecture where tensile stress is applied perpendicular to the interlayer bonds, creating planes of weakness susceptible to delamination. Furthermore, the large particle size of the Nickel microparticles acts as significant stress concentrators that facilitate crack initiation, while the observed non-uniform distribution due to settling introduces structural inhomogeneities that disrupt consistent load bearing. Dominant Factor: The processing-induced anisotropy arising from the Z orientation combined with the defect density introduced by the large, settling-prone microparticles qualitatively dominates the mechanical response. Despite the matrix strengthening from post-curing, the UTS is primarily governed by the weak interlayer interfaces and the propensity for failure initiation at the filler-matrix boundaries, likely resulting in lower strength compared to isotropic, unfilled counterparts."
    },
    "analysis_without_hierarchical_structure": {
      "descriptive_text": "The sample comprises a composite system based on ANYCUBIC plant-based UV resin reinforced with 8 wt.% Nickel microparticles. Specimens were fabricated using Digital Light Processing (DLP) 3D printing on an ANYCUBIC Photon Ultra Printer with a layer height of 0.05 mm, a normal exposure time of 2 s, and a bottom exposure of 35 s. The parts were printed in a Z-orientation, rinsed in alcohol to remove uncured residues, and subjected to a 24-hour ambient cure. The Ultimate Tensile Strength was subsequently characterized via tensile testing in accordance with the ASTM D638 Type IV standard.",
      "reasoning_analysis": "Increasing Factors: The incorporation of 8 wt.% Nickel microparticles serves as a rigid filler within the photopolymer matrix, which can enhance load-bearing capacity through stress transfer mechanisms provided there is sufficient interfacial adhesion between the metal particles and the resin. Furthermore, the 24-hour ambient post-cure processing step promotes additional crosslinking within the UV resin network, thereby increasing the cohesive strength and structural integrity of the polymer matrix itself. Decreasing Factors: The processing history specifies that specimens were printed in the Z-orientation, meaning the tensile load is applied perpendicular to the printed layers; this introduces significant mechanical anisotropy where interlayer bonding strength is typically inferior to intra-layer strength, creating preferential planes for delamination and failure. Additionally, the presence of microparticles may act as stress concentration sites if dispersion is non-uniform, potentially initiating cracks at lower strain levels compared to the neat resin. Dominant Factor: The processing-induced anisotropy resulting from the Z-orientation is the dominant factor governing the final UTS behavior. While the nickel fillers and post-cure treatment enhance the intrinsic bulk strength of the material, the mechanical performance under tensile loading is fundamentally limited by the interlayer adhesion quality inherent to the layer-by-layer fabrication method, making the resistance to delamination the primary determinant of failure rather than the bulk composite reinforcement."
    }
  },
  {
    "doi": "10.1080/17452759.2023.2171892",
    "title": "Preparation of iron oxide–coated aramid fibres for improving the mechanical performance and flame retardancy of multi jet fusion–printed polyamide 12 composites",
    "year": 2023,
    "chemical_composition": {
      "repeat_unit_psmiles": "[*]NC(=O)CCCCCCCCCC[*]",
      "monomers": [
        {
          "name": "Laurolactam",
          "smiles": "O=C1CCCCCCCCCCC1",
          "ratio_value": null,
          "ratio_unit": null
        }
      ],
      "additives": [
        {
          "name": "Aramid fibres",
          "type": "filler",
          "amount_value": 2,
          "amount_unit": "wt%"
        }
      ],
      "is_homopolymer": false
    },
    "processing_history": "Multi Jet Fusion (MJF) printing. Layer thickness 80 μm, recoating speed 200 mm/s, fusing agent region heated to 210–220°C. Specimen printed in Y orientation (parallel to roller recoating direction). Tensile testing performed on Shimadzu AGX 10 kN universal tester at crosshead speed 10 mm/min, ASTM D638-14 type V.",
    "hierarchical_structure": "PA12 matrix with 2 wt% Aramid fibres. Fibres align parallel to recoating direction.",
    "properties": {
      "UTS": {
        "value": [
          51.66
        ],
        "unit": "MPa"
      }
    },
    "analysis_with_hierarchical_structure": {
      "descriptive_text": "The material system comprises a Polyamide 12 (PA12) matrix synthesized from Laurolactam monomers, reinforced with 2 wt% Aramid fibres. This composite was fabricated via Multi Jet Fusion (MJF) additive manufacturing with a layer thickness of 80 μm and a recoating speed of 200 mm/s, where the fusing agent region was heated to 210–220°C. The specimens were printed in the Y orientation, parallel to the roller recoating direction, establishing a hierarchical structure where the Aramid fibres align parallel to this direction. Mechanical evaluation was performed using tensile testing on a Shimadzu AGX 10 kN universal tester at a crosshead speed of 10 mm/min in accordance with ASTM D638-14 type V standards.",
      "reasoning_analysis": "Increasing Factors: The incorporation of Aramid fibres, which possess inherently high tensile strength and modulus, serves as a reinforcement phase within the PA12 matrix. The hierarchical structure indicates that these fibres align parallel to the recoating direction, and since the specimen was printed in the Y orientation parallel to this direction, the fibres are likely aligned with the primary stress axis during tensile testing, facilitating efficient load transfer. Additionally, the semi-crystalline nature of the PA12 matrix allows for hydrogen bonding between amide groups, providing intrinsic cohesive strength to the continuous phase. Decreasing Factors: The Multi Jet Fusion processing history introduces potential microstructural defects such as inter-layer voids and incomplete particle fusion, which act as stress concentrators and crack initiation sites, thereby reducing the effective load-bearing cross-section. The relatively low filler content of 2 wt% may be insufficient to form a percolating network or significantly arrest crack propagation compared to higher loading fractions. Furthermore, the thermal history inherent to additive manufacturing may result in lower crystallinity or altered spherulite morphology compared to injection-molded counterparts, potentially weakening the matrix contribution to UTS. Dominant Factor: The Processing History qualitatively dominates the final UTS behavior. While the aligned Aramid fibres provide a reinforcing effect, the integrity of the additively manufactured matrix—dictated by inter-layer bonding quality and void content—fundamentally limits the efficiency of stress transfer to the fibres. In low-loading composites produced via powder bed fusion, the mechanical performance is typically governed by the matrix continuity and process-induced anisotropy rather than the sparse reinforcement phase."
    },
    "analysis_without_hierarchical_structure": {
      "descriptive_text": "The sample comprises a polyamide 12 matrix synthesized from laurolactam monomers, reinforced with 2 wt% aramid fibres as a filler additive. Specimens were fabricated via Multi Jet Fusion printing with a layer thickness of 80 μm and a recoating speed of 200 mm/s, where the fusing agent region was maintained between 210–220°C. The samples were printed in the Y orientation parallel to the roller recoating direction, and tensile properties were evaluated using a Shimadzu AGX 10 kN universal tester at a crosshead speed of 10 mm/min following ASTM D638-14 type V protocols.",
      "reasoning_analysis": "Increasing Factors: The incorporation of aramid fibres introduces high-modulus reinforcement capable of bearing load and arresting crack propagation within the polyamide 12 matrix. Additionally, the semi-crystalline nature of the polyamide 12 backbone, facilitated by interchain hydrogen bonding between amide groups, provides intrinsic cohesive strength, while the Y orientation printing aligns the tensile load parallel to the powder recoating direction, minimizing the impact of inter-layer weak boundaries. Decreasing Factors: The Multi Jet Fusion process inherently introduces microstructural porosity and potential incomplete fusion between powder particles, which act as stress concentrators and reduce the effective load-bearing cross-sectional area. Furthermore, the low loading of 2 wt% aramid fibres may be insufficient to establish a percolated network for optimal stress transfer, and the absence of specified coupling agents could lead to weak interfacial adhesion between the hydrophobic polymer matrix and the fibres. Dominant Factor: The processing-induced microstructural integrity, specifically the degree of particle fusion and porosity inherent to the Multi Jet Fusion thermal cycle, qualitatively dominates the UTS behavior, as these defects typically dictate failure initiation in additively manufactured polymers more significantly than the modest reinforcement contribution from low-content additives."
    }
  },
  {
    "doi": "10.3390/polym16050576",
    "title": "Rheological and Mechanical Characterization of 3D-Printable Solid Propellant Slurry",
    "year": 2024,
    "chemical_composition": {
      "repeat_unit_psmiles": null,
      "monomers": [
        {
          "name": "Polybutadiene",
          "smiles": null,
          "ratio_value": null,
          "ratio_unit": null
        },
        {
          "name": "Pentaerythritol tetrakis (3-mercaptopropionate)",
          "smiles": "SCCC(=O)OCC(COC(=O)CCS)(COC(=O)CCS)COC(=O)CCS",
          "ratio_value": 14,
          "ratio_unit": "phr"
        }
      ],
      "additives": [
        {
          "name": "Ammonium Sulfate",
          "type": "filler",
          "amount_value": 80,
          "amount_unit": "wt%"
        },
        {
          "name": "Bis-(2,4,6-trimethylbenzoyl) phenylphosphine oxide",
          "type": "initiator",
          "amount_value": 4,
          "amount_unit": "phr"
        }
      ],
      "is_homopolymer": false
    },
    "processing_history": "UV curing at 365 nm, 100% intensity for 180 s. Aging 48 h. Slurry at ambient temperature. Multilayer specimen molded in TPU. Tensile test at 0.3 mm/s using MTS Insight 1 kN with 100 N load cell, DIN 53504 standard.",
    "hierarchical_structure": "Composite with 80 wt% Ammonium Sulfate filler in Polybutadiene matrix. Multilayer structure.",
    "properties": {
      "UTS": {
        "value": [
          0.431
        ],
        "unit": "MPa"
      }
    },
    "analysis_with_hierarchical_structure": {
      "descriptive_text": "The material system consists of a polybutadiene matrix crosslinked via a thiol-ene reaction using pentaerythritol tetrakis (3-mercaptopropionate) at 14 phr and bis-(2,4,6-trimethylbenzoyl) phenylphosphine oxide as a photoinitiator at 4 phr. This organic network serves as the binder for a highly loaded composite containing 80 wt% ammonium sulfate filler. The processing history involves preparing a slurry at ambient temperature, followed by UV curing at 365 nm with 100% intensity for 180 seconds, and a subsequent 48-hour aging period. The final specimen was configured as a multilayer structure molded within a thermoplastic polyurethane casing, and mechanical characterization was performed via tensile testing at a crosshead speed of 0.3 mm/s using an MTS Insight system equipped with a 100 N load cell in accordance with DIN 53504 standards.",
      "reasoning_analysis": "Increasing Factors: The formation of a crosslinked network through the thiol-ene reaction between polybutadiene and the tetra-functional thiol crosslinker enhances the structural integrity and load-bearing capacity of the matrix compared to linear chains. Additionally, the incorporation of 80 wt% ammonium sulfate filler significantly increases the composite stiffness, which can contribute to higher yield strength values if stress transfer is effective. Decreasing Factors: The extremely high filler loading likely disrupts matrix continuity, creating stress concentration points around filler agglomerates that promote premature crack initiation. Furthermore, the inherent incompatibility between the non-polar polybutadiene matrix and the ionic ammonium sulfate filler suggests weak interfacial adhesion, facilitating debonding under tension. The multilayer structure and molding within a TPU casing introduce additional interfaces prone to delamination, which act as critical failure sites during tensile loading. Dominant Factor: The extreme filler loading of 80 wt% combined with the likely poor interfacial adhesion between the matrix and filler dominates the mechanical response. This high particulate concentration shifts the failure mechanism from polymer chain deformation to particle debonding and interfacial failure, qualitatively limiting the Ultimate Tensile Strength despite the presence of a crosslinked network."
    },
    "analysis_without_hierarchical_structure": {
      "descriptive_text": "The sample comprises a Polybutadiene matrix crosslinked with Pentaerythritol tetrakis (3-mercaptopropionate) at 14 phr, utilizing Bis-(2,4,6-trimethylbenzoyl) phenylphosphine oxide as a photoinitiator at 4 phr. This system is compounded with 80 wt% Ammonium Sulfate filler. Processing involved preparing a slurry at ambient temperature, followed by UV curing at 365 nm with 100% intensity for 180 seconds and a subsequent 48-hour aging period. The final multilayer specimen was molded in Thermoplastic Polyurethane (TPU), and tensile properties were evaluated at a crosshead speed of 0.3 mm/s using an MTS Insight 1 kN system with a 100 N load cell in accordance with DIN 53504 standards.",
      "reasoning_analysis": "Increasing Factors: The formation of a covalently crosslinked network via the thiol-ene reaction between the Polybutadiene backbone and the multifunctional thiol crosslinker, initiated by BAPO under high-intensity UV exposure, establishes a continuous polymer phase capable of load distribution. The 48-hour aging period further contributes to network stabilization by allowing for stress relaxation and the completion of residual radical reactions. Decreasing Factors: The incorporation of 80 wt% Ammonium Sulfate represents an extremely high loading of rigid, brittle inorganic particles, which drastically reduces the effective cross-sectional area of the load-bearing polymer matrix and introduces significant stress concentration points. Additionally, the hydrophilic nature of the salt filler likely results in poor interfacial adhesion with the hydrophobic polybutadiene matrix, promoting premature debonding, while the multilayer molding process introduces potential interlaminar weaknesses susceptible to delamination under tensile load. Dominant Factor: The extreme filler loading of 80 wt% Ammonium Sulfate qualitatively dominates the mechanical behavior. While the crosslinked matrix provides intrinsic toughness, the mechanical integrity of the composite is overwhelmingly governed by the high concentration of brittle filler particles, dictating failure through particle-matrix debonding or particle fracture rather than polymer chain scission, thereby limiting the ultimate tensile strength relative to the neat cured resin."
    }
  },
  {
    "doi": "10.1080/17452759.2023.2171892",
    "title": "Preparation of iron oxide–coated aramid fibres for improving the mechanical performance and flame retardancy of multi jet fusion–printed polyamide 12 composites",
    "year": 2023,
    "chemical_composition": {
      "repeat_unit_psmiles": "[*]NC(=O)CCCCCCCCCC[*]",
      "monomers": [
        {
          "name": "Laurolactam",
          "smiles": "O=C1CCCCCCCCCCC1",
          "ratio_value": null,
