Repository: hhtrick/HHT-code

# HHT training framework

This directory contains model training, embedding precomputation, inference, article-level baselines and the curated datasets. All commands below assume that the working directory is `train_code/`.

## 3. Datasets and fixed partitions

Each main dataset is a JSON array at `dataset/{property}/{property}.json`. Entries contain source metadata, `chemical_composition`, `processing_history`, `hierarchical_structure`, `properties`, and two generated-analysis objects. Targets are stored as `properties[property]["value"]`; source metadata and target values are not predictive input fields.

| Property | Train | Validation | Test | Total |
|---|---:|---:|---:|---:|

File: train_code/dataset/UTS/UTS.json (part 6 of 292)
[
          "ratio_unit": null
        }
      ],
      "additives": [
        {
          "name": "Aramid fibres",
          "type": "filler",
          "amount_value": 4,
          "amount_unit": "wt%"
        }
      ],
      "is_homopolymer": false
    },
    "processing_history": "Multi Jet Fusion (MJF) printing. Layer thickness 80 μm, recoating speed 200 mm/s, fusing agent region heated to 210–220°C. Specimen printed in Y orientation (parallel to roller recoating direction). Tensile testing performed on Shimadzu AGX 10 kN universal tester at crosshead speed 10 mm/min, ASTM D638-14 type V.",
    "hierarchical_structure": "PA12 matrix with 4 wt% Aramid fibres. Fibres align parallel to recoating direction.",
    "properties": {
      "UTS": {
        "value": [
          55.82
        ],
        "unit": "MPa"
      }
    },
    "analysis_with_hierarchical_structure": {
      "descriptive_text": "The investigated material is a composite system comprising a polyamide 12 (PA12) matrix derived from laurolactam monomers, reinforced with 4 wt% aramid fibres. Fabrication was achieved through Multi Jet Fusion (MJF) additive manufacturing, utilizing a layer thickness of 80 μm and a recoating speed of 200 mm/s, with the fusing agent region heated to a temperature range of 210–220°C. The specimens were printed in the Y orientation, parallel to the roller recoating direction, which induced a hierarchical structure wherein the aramid fibres align parallel to the recoating direction. Ultimate tensile strength was evaluated via tensile testing on a Shimadzu AGX 10 kN universal tester at a crosshead speed of 10 mm/min, adhering to ASTM D638-14 type V specifications.",
      "reasoning_analysis": "Increasing Factors: The incorporation of aramid fibres introduces a high-modulus reinforcement phase that significantly enhances load-bearing capacity through stress transfer from the PA12 matrix. The hierarchical structure indicates that these fibres align parallel to the recoating direction, and since the specimen was printed in the Y orientation parallel to this direction, the fibres are oriented along the tensile loading axis, maximizing reinforcement efficiency. Additionally, the semi-crystalline nature of the PA12 matrix, supported by interchain hydrogen bonding within the amide groups, provides intrinsic cohesive strength, while the MJF processing temperature (210–220°C) ensures sufficient melting and coalescence of polymer particles to form a continuous phase. Decreasing Factors: The additive manufacturing history inherently introduces microstructural defects such as inter-layer voids and incomplete particle fusion, which act as stress concentrators and reduce the effective load-bearing cross-section. The relatively low filler content of 4 wt% limits the maximum potential reinforcement compared to higher loading composites. Furthermore, the rapid thermal cycling during MJF may result in lower overall crystallinity or unfavorable crystalline morphology compared to slowly cooled injection-molded counterparts, potentially weakening the matrix contribution. If the interface between the hydrophobic PA12 and aramid fibres lacks chemical coupling, interfacial debonding could occur prior to fibre failure. Dominant Factor: The alignment of the high-strength aramid fibres parallel to the applied stress direction qualitatively dominates the UTS behavior by providing a primary load path that surpasses the intrinsic strength of the neat PA12 matrix. However, the absolute UTS value is ultimately capped by the processing-induced inter-layer bonding quality inherent to the MJF technique, making the fibre reinforcement the defining enhancement factor within the constraints of the additive manufacturing microstructure."
    },
    "analysis_without_hierarchical_structure": {
      "descriptive_text": "The sample comprises a polyamide 12 matrix derived from laurolactam monomers, reinforced with 4 wt% aramid fibres as a filler component. Specimens were fabricated using Multi Jet Fusion additive manufacturing, utilizing a layer thickness of 80 μm and a recoating speed of 200 mm/s, with the fusing agent region heated to a temperature range of 210–220°C. The printed specimens were oriented in the Y direction, parallel to the roller recoating direction, and subsequent tensile characterization was performed according to ASTM D638-14 type V standards using a Shimadzu AGX 10 kN universal tester at a crosshead speed of 10 mm/min.",
      "reasoning_analysis": "Increasing Factors: The incorporation of high-modulus aramid fibres within the polyamide matrix provides significant reinforcement through load transfer mechanisms, intrinsically driving the UTS higher compared to the neat polymer. Additionally, the hydrogen bonding capability of the polyamide backbone contributes to cohesive strength, while the MJF thermal profile promotes particle coalescence and crystallinity development which supports load bearing. Decreasing Factors: The additive manufacturing process inherently introduces inter-layer boundaries and potential micro-voids due to incomplete powder fusion, which act as stress concentrators and reduce the effective load-bearing cross-section. Furthermore, the low filler loading may be insufficient to form a percolated network, and the recoating process might not perfectly align the fibres with the tensile axis, limiting reinforcement efficiency. Dominant Factor: The processing-induced microstructural integrity, specifically the quality of inter-layer bonding and porosity control dictated by the MJF thermal history and orientation, qualitatively dominates the final UTS behavior; while the fibres provide reinforcement, the ultimate failure mode is primarily governed by the weakest links at the printed layer interfaces rather than the intrinsic strength of the composite constituents."
    }
  },
  {
    "doi": "10.1080/17452759.2023.2171892",
    "title": "Preparation of iron oxide–coated aramid fibres for improving the mechanical performance and flame retardancy of multi jet fusion–printed polyamide 12 composites",
    "year": 2023,
    "chemical_composition": {
      "repeat_unit_psmiles": "[*]NC(=O)CCCCCCCCCC[*]",
      "monomers": [
        {
          "name": "Laurolactam",
          "smiles": "O=C1CCCCCCCCCCC1",
          "ratio_value": null,
          "ratio_unit": null
        }
      ],
      "additives": [],
      "is_homopolymer": true
    },
    "processing_history": "Multi Jet Fusion (MJF) printing. Layer thickness 80 μm, recoating speed 200 mm/s, fusing agent region heated to 210–220°C. Specimen printed in Y orientation (parallel to roller recoating direction). Tensile testing performed on Shimadzu AGX 10 kN universal tester at crosshead speed 10 mm/min, ASTM D638-14 type V.",
    "hierarchical_structure": "Amorphous/crystalline PA12 matrix. Fibre content 0 wt%. Crystallinity (Xc) 20.56%.",
    "properties": {
      "UTS": {
        "value": [
          48.59
        ],
        "unit": "MPa"
      }
    },
    "analysis_with_hierarchical_structure": {
      "descriptive_text": "The sample comprises a polyamide 12 (PA12) homopolymer derived from laurolactam monomers, characterized by a semi-crystalline matrix with a crystallinity of 20.56%. Fabrication was achieved through Multi Jet Fusion (MJF) additive manufacturing with a layer thickness of 80 μm and a recoating speed of 200 mm/s, utilizing a fusing agent region heated to 210–220°C. Test specimens were printed in the Y orientation, parallel to the roller recoating direction, and evaluated via tensile testing on a Shimadzu AGX 10 kN universal tester at a crosshead speed of 10 mm/min following ASTM D638-14 type V protocols.",
      "reasoning_analysis": "Increasing Factors: The polyamide backbone features regular amide linkages that enable strong intermolecular hydrogen bonding, significantly enhancing interchain cohesion and resistance to chain slip under load. The semi-crystalline morphology provides rigid crystalline lamellae that act as physical crosslinks within the amorphous phase, reinforcing the matrix against tensile deformation. Additionally, printing in the Y orientation aligns the deposition layers parallel to the loading axis, maximizing inter-bead fusion quality and load transfer efficiency compared to perpendicular orientations. Decreasing Factors: The additive manufacturing process inherently introduces micro-voids and inter-layer boundaries that act as stress concentrators, reducing the effective load-bearing cross-sectional area. The measured crystallinity of 20.56% is modest for PA12, implying a significant amorphous fraction that is more prone to plastic yielding than a highly crystalline counterpart. Furthermore, the rapid thermal cycling during MJF processing may limit crystal perfection and induce residual thermal stresses that compromise mechanical integrity. Dominant Factor: Although the intrinsic hydrogen bonding of the PA12 chemistry establishes a strong baseline for mechanical performance, the processing-induced microstructural defects inherent to the MJF technique, particularly inter-layer porosity and the constrained crystallinity development, qualitatively dominate the UTS behavior, limiting the strength relative to traditionally molded equivalents."
    },
    "analysis_without_hierarchical_structure": {
      "descriptive_text": "The sample consists of a polyamide 12 homopolymer derived from laurolactam monomers. Specimens were fabricated using Multi Jet Fusion additive manufacturing with a layer thickness of 80 μm and a recoating speed of 200 mm/s, where the fusing agent region was heated to 210–220°C. The printed parts were oriented in the Y direction parallel to the roller recoating direction, and tensile testing was performed on a Shimadzu AGX 10 kN universal tester at a crosshead speed of 10 mm/min according to ASTM D638-14 type V standards.",
      "reasoning_analysis": "Increasing Factors: The chemical composition features a polyamide backbone with regular amide linkages that facilitate strong intermolecular hydrogen bonding, significantly enhancing cohesive energy density and resistance to chain pull-out under tensile load. Additionally, the processing history specifies a Y orientation parallel to the recoating direction, which typically aligns the load path with the stronger intra-layer bonds rather than the weaker inter-layer interfaces, while the heating range of 210–220°C promotes sufficient polymer chain diffusion and coalescence between powder particles. Decreasing Factors: The additive manufacturing process inherently introduces micro-voids and incomplete fusion between layers compared to bulk molding techniques, acting as stress concentrators that initiate premature failure. Furthermore, the reliance on a neat polymer matrix without reinforcing fillers limits the ability to bridge micro-defects or inhibit crack propagation compared to composite systems. Dominant Factor: While the intrinsic hydrogen bonding network establishes a robust baseline for mechanical integrity, the processing history acts as the dominant dynamic factor that determines the extent to which this intrinsic strength is realized in the final anisotropic specimen, as the quality of inter-particle bonding dictated by the thermal profile and orientation controls the effective load-bearing cross-section."
    }
  },
  {
    "doi": null,
    "title": "A method to predict the ultimate tensile strength of 3D printing polylactic acid (PLA) materials with different printing orientations",
    "year": null,
    "chemical_composition": {
      "repeat_unit_psmiles": "[*]OC(C)C(=O)[*]",
      "monomers": [
        {
          "name": "Lactic Acid",
          "smiles": "CC(O)C(=O)O",
          "ratio_value": null,
          "ratio_unit": null
        }
      ],
      "additives": [],
      "is_homopolymer": true
    },
    "processing_history": "FDM 3D printed using MakerBot Replicator 5+, nozzle temperature 215 °C, layer thickness 0.1 mm, printing angle 60°. UTS measured by uniaxial tensile test at 0.1 mm/min, 23 °C, ISO 527-2-2012.",
    "hierarchical_structure": "Layered structure with transverse isotropy. Fracture mode: In-layer fracture.",
    "properties": {
      "UTS": {
        "value": [
          35.59
        ],
        "unit": "MPa"
      }
    },
    "analysis_with_hierarchical_structure": {
      "descriptive_text": "The sample comprises a poly(lactic acid) homopolymer synthesized from lactic acid monomers without additional additives. It was fabricated via fused deposition modeling 3D printing using a MakerBot Replicator 5+ system, utilizing a nozzle temperature of 215 °C, a layer thickness of 0.1 mm, and a printing angle of 60°. The resulting specimen exhibits a layered hierarchical structure with transverse isotropy and demonstrates an in-layer fracture mode during mechanical characterization. Ultimate tensile strength was evaluated through uniaxial tensile testing at a crosshead speed of 0.1 mm/min and 23 °C, adhering to ISO 527-2-2012 standards.",
      "reasoning_analysis": "Increasing Factors: The intrinsic stiffness of the poly(lactic acid) backbone, attributed to the ester linkages and methyl side groups, provides a robust baseline for load bearing. The processing history indicates a relatively low layer thickness of 0.1 mm and a nozzle temperature of 215 °C, which promote enhanced interlayer diffusion and polymer chain entanglement across the deposited roads, thereby improving cohesion. Additionally, the observed in-layer fracture mode suggests that interlayer bonding was sufficient to transfer stress effectively, preventing premature delamination. Decreasing Factors: The fused deposition modeling process inherently introduces micro-voids between raster lines and layers, reducing the effective load-bearing cross-sectional area compared to bulk molded specimens. The hierarchical structure displays transverse isotropy, meaning mechanical properties are directionally dependent, and the 60° printing angle introduces off-axis stress components that typically lower the apparent tensile strength relative to unidirectional alignment. Furthermore, the absence of reinforcing additives or fillers limits potential composite strengthening mechanisms. Dominant Factor: The processing-induced microstructural architecture, specifically the layered arrangement and associated anisotropy, qualitatively dominates the final UTS behavior. While the intrinsic polymer strength and optimized printing parameters support load transfer, the inherent porosity and directional dependence imposed by the 3D printing process dictate the ultimate failure limit, rendering the structural configuration the primary determinant over the chemical composition."
    },
    "analysis_without_hierarchical_structure": {
      "descriptive_text": "The sample consists of a polylactic acid homopolymer derived from lactic acid monomers. It was fabricated using fused deposition modeling (FDM) 3D printing on a MakerBot Replicator 5+ system with a nozzle temperature of 215 °C and a layer thickness of 0.1 mm, utilizing a printing angle of 60°. The ultimate tensile strength was subsequently evaluated via uniaxial tensile testing at a crosshead speed of 0.1 mm/min and 23 °C in accordance with ISO 527-2-2012 standards.",
      "reasoning_analysis": "Increasing Factors: The polylactic acid homopolymer backbone features ester linkages and methyl side groups that enable intermolecular dipole interactions and potential crystallinity, establishing a robust intrinsic baseline for mechanical strength. Furthermore, the nozzle temperature of 215 °C during processing ensures sufficient chain mobility and melting, facilitating partial diffusion across deposited roads which supports load transfer. Decreasing Factors: The FDM manufacturing method inherently generates interlayer voids and micro-porosity that act as stress concentration sites, significantly reducing the effective load-bearing area. The 60° printing angle introduces mechanical anisotropy, likely misaligning the raster orientation with the tensile load axis and promoting premature failure at weak interlayer bonds rather than within the bulk polymer. Additionally, rapid cooling during printing typically suppresses crystallization, leaving the matrix more amorphous and less resistant to deformation. Dominant Factor: Although the chemical composition provides a competent thermoplastic framework, the processing-induced structural discontinuities and anisotropic weakness inherent to the FDM technique qualitatively dominate the UTS behavior, limiting the overall strength relative to isotropic, bulk-manufactured specimens."
    }
  },
  {
    "doi": "10.3390/polym16050576",
    "title": "Rheological and Mechanical Characterization of 3D-Printable Solid Propellant Slurry",
    "year": 2024,
    "chemical_composition": {
      "repeat_unit_psmiles": null,
      "monomers": [
        {
          "name": "Polybutadiene",
          "smiles": null,
          "ratio_value": null,
          "ratio_unit": null
        },
        {
          "name": "Pentaerythritol tetrakis (3-mercaptopropionate)",
          "smiles": "SCCC(=O)OCC(COC(=O)CCS)(COC(=O)CCS)COC(=O)CCS",
          "ratio_value": 14,
          "ratio_unit": "phr"
        }
      ],
      "additives": [
        {
          "name": "Ammonium Sulfate",
          "type": "filler",
          "amount_value": 80,
          "amount_unit": "wt%"
        },
        {
          "name": "Bis-(2,4,6-trimethylbenzoyl) phenylphosphine oxide",
          "type": "initiator",
          "amount_value": 4,
          "amount_unit": "phr"
        }
      ],
      "is_homopolymer": false
    },
    "processing_history": "UV curing at 365 nm, 100% intensity for 120 s. Aging 48 h. Slurry at ambient temperature. Multilayer specimen molded in TPU. Tensile test at 0.3 mm/s using MTS Insight 1 kN with 100 N load cell, DIN 53504 standard.",
    "hierarchical_structure": "Composite with 80 wt% Ammonium Sulfate filler in Polybutadiene matrix. Multilayer structure.",
    "properties": {
      "UTS": {
        "value": [
          0.386
        ],
        "unit": "MPa"
      }
    },
    "analysis_with_hierarchical_structure": {
      "descriptive_text": "The sample comprises a polybutadiene matrix crosslinked with pentaerythritol tetrakis (3-mercaptopropionate) at 14 phr, initiated by bis-(2,4,6-trimethylbenzoyl) phenylphosphine oxide at 4 phr. This formulation is heavily compounded with ammonium sulfate filler at 80 wt% to create a composite material. Processing involved forming a slurry at ambient temperature, followed by UV curing at 365 nm with 100% intensity for 120 seconds and a 48-hour aging period. The final multilayer specimen was molded within a thermoplastic polyurethane (TPU) casing and characterized via tensile testing at 0.3 mm/s using an MTS Insight 1 kN system with a 100 N load cell according to DIN 53504 standards.",
      "reasoning_analysis": "Increasing Factors: The thiol-ene click chemistry between the polybutadiene and the tetra-thiol crosslinker establishes a covalently bonded network that restricts chain slippage and enhances load transfer within the matrix. Additionally, the extremely high volume fraction of rigid ammonium sulfate filler (80 wt%) introduces a percolating rigid phase that theoretically increases the composite stiffness and load-bearing capacity. Decreasing Factors: The inherent low strength of the polybutadiene elastomeric matrix limits the baseline mechanical performance. Furthermore, the chemical incompatibility between the ionic ammonium sulfate filler and the non-polar polybutadiene matrix, exacerbated by the absence of specified coupling agents, likely results in poor interfacial adhesion and stress concentration at filler boundaries. The multilayer structure and molding within TPU may also introduce interfacial weaknesses or delamination sites prior to bulk failure. Dominant Factor: The extreme filler loading combined with the likely poor interfacial adhesion between the ionic filler and non-polar matrix qualitatively dominates the UTS behavior. While the filler increases stiffness, the pervasive stress concentrators created by the high loading of incompatible particles without surface treatment are expected to limit the ultimate tensile strength by promoting premature debonding and void coalescence, overriding the reinforcement benefits of the crosslinked network."
    },
    "analysis_without_hierarchical_structure": {
      "descriptive_text": "The sample consists of a Polybutadiene-based network modified with 14 phr of Pentaerythritol tetrakis (3-mercaptopropionate) as a crosslinker and 4 phr of Bis-(2,4,6-trimethylbenzoyl) phenylphosphine oxide as a photoinitiator. This polymer matrix is heavily compounded with 80 wt% Ammonium Sulfate filler to form a slurry at ambient temperature. The material was processed via UV curing at 365 nm with 100% intensity for 120 seconds, followed by a 48-hour aging period, and subsequently fabricated as a multilayer specimen molded within a Thermoplastic Polyurethane (TPU) structure. Tensile properties were evaluated at a crosshead speed of 0.3 mm/s using an MTS Insight 1 kN system with a 100 N load cell in accordance with the DIN 53504 standard.",
      "reasoning_analysis": "Increasing Factors: The incorporation of the tetra-functional thiol crosslinker facilitates the formation of a dense polymer network via thiol-ene chemistry during UV curing, which enhances cohesive strength and resistance to chain slippage. Additionally, the high loading of rigid Ammonium Sulfate particles can contribute to load-bearing capacity if stress transfer is effective, and the surrounding TPU matrix in the multilayer configuration may provide external confinement that delays catastrophic failure. Decreasing Factors: The extremely high filler loading of 80 wt% likely exceeds the critical pigment volume concentration, leading to matrix discontinuity, particle agglomeration, and significant stress concentration sites that initiate premature failure. Furthermore, the inherent hydrophobicity of the Polybutadiene backbone contrasts with the hydrophilic nature of the Ammonium Sulfate salt, suggesting poor interfacial adhesion which severely compromises stress transfer between the matrix and the filler. Dominant Factor: The extreme filler loading combined with the likely incompatible interface between the organic matrix and inorganic salt dominates the mechanical behavior; while crosslinking provides network integrity, the structural defects introduced by the excessive filler content and poor wetting qualitatively dictate a reduction in Ultimate Tensile Strength relative to a less filled or better-compatible system."
    }
  },
  {
    "doi": null,
    "title": "A method to predict the ultimate tensile strength of 3D printing polylactic acid (PLA) materials with different printing orientations",
    "year": null,
    "chemical_composition": {
      "repeat_unit_psmiles": "[*]OC(C)C(=O)[*]",
      "monomers": [
        {
          "name": "Lactic Acid",
          "smiles": "CC(O)C(=O)O",
          "ratio_value": null,
          "ratio_unit": null
        }
      ],
      "additives": [],
      "is_homopolymer": true
    },
    "processing_history": "FDM 3D printed using MakerBot Replicator 5+, nozzle temperature 215 °C, layer thickness 0.1 mm, printing angle 90°. UTS measured by uniaxial tensile test at 0.1 mm/min, 23 °C, ISO 527-2-2012.",
    "hierarchical_structure": "Layered structure with transverse isotropy. Fracture mode: In-layer fracture.",
    "properties": {
      "UTS": {
        "value": [
          55.86
        ],
        "unit": "MPa"
      }
    },
    "analysis_with_hierarchical_structure": {
      "descriptive_text": "The sample comprises a poly(lactic acid) homopolymer derived from lactic acid monomers. It was fabricated using fused deposition modeling 3D printing on a MakerBot Replicator 5+ system with a nozzle temperature of 215 °C, a layer thickness of 0.1 mm, and a printing angle of 90°. The resulting material exhibits a layered hierarchical structure with transverse isotropy, and its mechanical performance was evaluated via uniaxial tensile testing at 23 °C and a crosshead speed of 0.1 mm/min according to ISO 527-2-2012, where the failure mechanism was identified as in-layer fracture.",
      "reasoning_analysis": "Increasing Factors: The intrinsic stiffness of the poly(lactic acid) backbone, supported by dipole-dipole interactions between ester groups, provides a fundamental baseline for tensile strength. Additionally, the processing history involving a nozzle temperature of 215 °C facilitates polymer chain diffusion across filament boundaries, promoting inter-layer healing and entanglement which enhances load transfer capability. Decreasing Factors: The fused deposition modeling process inherently introduces micro-voids between raster lines, reducing the effective load-bearing cross-sectional area. Furthermore, the 90° printing angle orientates the filaments transverse to the loading axis, forcing the material to rely on weaker inter-layer bonding rather than intra-filament strength, while the rapid cooling rates typical of 3D printing may limit crystallinity, thereby reducing the yield strength compared to annealed bulk samples. Dominant Factor: The processing-induced hierarchical structure, specifically the layered architecture combined with the 90° printing orientation, qualitatively dominates the UTS behavior by introducing significant mechanical anisotropy and stress concentrations at layer interfaces, dictating the failure mode and limiting the ultimate strength relative to isotropic bulk counterparts despite the observed in-layer fracture mechanism."
    },
    "analysis_without_hierarchical_structure": {
      "descriptive_text": "The sample comprises a polylactic acid homopolymer derived from lactic acid monomers. It was fabricated via fused deposition modeling 3D printing using a MakerBot Replicator 5+ system with a nozzle temperature of 215 °C, a layer thickness of 0.1 mm, and a printing angle of 90°. The ultimate tensile strength was subsequently characterized by a uniaxial tensile test performed at a crosshead speed of 0.1 mm/min and 23 °C in compliance with the ISO 527-2-2012 standard.",
      "reasoning_analysis": "Increasing Factors: The chemical composition features a polylactic acid backbone where ester linkages facilitate strong intermolecular dipole-dipole interactions, providing inherent chain stiffness and cohesive energy density that support load bearing. Additionally, the processing history indicates a fine layer thickness of 0.1 mm, which promotes improved inter-layer diffusion and reduces void volume fraction compared to thicker layers, thereby enhancing interfacial bonding strength. Decreasing Factors: The fused deposition modeling process inherently introduces micro-voids and discontinuities between raster roads that act as stress concentrators, reducing the effective load-bearing cross-sectional area. Crucially, the 90° printing angle likely orientates the deposited filaments perpendicular to the loading axis, forcing failure to initiate at the weak inter-layer interfaces rather than through the stronger continuous polymer chains. Furthermore, the absence of plasticizers or toughening additives preserves the inherent brittleness of the homopolymer, limiting plastic deformation prior to failure. Dominant Factor: The processing-induced anisotropy, specifically the 90° raster orientation relative to the tensile load, qualitatively dominates the mechanical response; despite the intrinsic strength of the PLA chemistry and the benefits of fine layer resolution, the UTS is fundamentally constrained by the inter-layer adhesion strength, which is significantly lower than the intra-filament cohesive strength."
    }
  },
  {
    "doi": null,
    "title": "A method to predict the ultimate tensile strength of 3D printing polylactic acid (PLA) materials with different printing orientations",
    "year": null,
    "chemical_composition": {
      "repeat_unit_psmiles": "[*]OC(C)C(=O)[*]",
      "monomers": [
        {
          "name": "Lactic Acid",
          "smiles": "CC(O)C(=O)O",
          "ratio_value": null,
          "ratio_unit": null
        }
      ],
      "additives": [],
      "is_homopolymer": true
    },
    "processing_history": "FDM 3D printed using MakerBot Replicator 5+, nozzle temperature 215 °C, layer thickness 0.2 mm, printing angle 0°. UTS measured by uniaxial tensile test at 0.1 mm/min, 23 °C, ISO 527-2-2012.",
    "hierarchical_structure": "Layered structure with transverse isotropy. Fracture mode: Interlayer fracture.",
    "properties": {
      "UTS": {
        "value": [
          25.56
        ],
        "unit": "MPa"
      }
    },
    "analysis_with_hierarchical_structure": {
      "descriptive_text": "The sample comprises a poly(lactic acid) homopolymer derived from lactic acid monomers. It was fabricated using fused deposition modeling on a MakerBot Replicator 5+ system with a nozzle temperature of 215 °C, a layer thickness of 0.2 mm, and a printing angle of 0°. This additive manufacturing process yielded a hierarchical structure characterized by layering and transverse isotropy. Mechanical properties were assessed via uniaxial tensile testing at 23 °C and 0.1 mm/min according to ISO 527-2-2012, during which the specimen exhibited an interlayer fracture mode.",
      "reasoning_analysis": "Increasing Factors: The intrinsic rigidity of the poly(lactic acid) backbone, conferred by ester linkages and methyl side groups, provides a fundamental baseline for tensile load bearing. Additionally, the 0° printing angle aligns the deposited filaments parallel to the tensile axis, optimizing the contribution of the continuous polymer chains within the rasters to the overall strength. Decreasing Factors: The fused deposition modeling process inherently creates weak interfaces between deposited layers and adjacent roads due to rapid cooling rates that restrict polymer chain diffusion and entanglement across boundaries. The observed interlayer fracture mode confirms that failure initiates at these weak interfaces rather than within the bulk material, and inherent micro-voids between layers act as stress concentrators. Dominant Factor: The processing-induced interlayer adhesion quality is the dominant factor governing the UTS. Despite the favorable filament orientation and the inherent strength of the PLA homopolymer, the weak bonding between layers intrinsic to the thermal history of FDM printing qualitatively limits the ultimate tensile strength compared to isotropic, bulk-processed equivalents."
    },
    "analysis_without_hierarchical_structure": {
      "descriptive_text": "The sample consists of a polylactic acid (PLA) homopolymer derived from lactic acid monomers. It was fabricated via fused deposition modeling (FDM) 3D printing using a MakerBot Replicator 5+ system with a nozzle temperature of 215 °C, a layer thickness of 0.2 mm, and a printing angle of 0°. The ultimate tensile strength was subsequently characterized using a uniaxial tensile test at a crosshead speed of 0.1 mm/min and 23 °C according to ISO 527-2-2012.",
      "reasoning_analysis": "Increasing Factors: The intrinsic chemical composition of the polylactic acid backbone provides mechanical integrity through chain entanglements and dipole-dipole interactions between ester groups, while the 0° printing angle aligns the deposited filaments parallel to the loading direction to maximize load transfer along the continuous polymer roads. Decreasing Factors: The FDM processing history introduces microstructural defects such as inter-layer voids and incomplete diffusion across raster lines which act as stress concentrators, and the rapid thermal cooling may limit crystallinity development compared to slow-cooled bulk samples. Dominant Factor: The processing-induced microstructural anisotropy and void content qualitatively dominate the final UTS behavior, as the mechanical performance is primarily governed by the quality of inter-filament bonding and process-induced porosity inherent to the additive manufacturing technique rather than the intrinsic strength of the bulk polymer."
    }
  },
  {
    "doi": "10.1080/17452759.2023.2171892",
    "title": "Preparation of iron oxide–coated aramid fibres for improving the mechanical performance and flame retardancy of multi jet fusion–printed polyamide 12 composites",
    "year": 2023,
    "chemical_composition": {
      "repeat_unit_psmiles": "[*]NC(=O)CCCCCCCCCC[*]",
      "monomers": [
        {
          "name": "Laurolactam",
          "smiles": "O=C1CCCCCCCCCCC1",
          "ratio_value": null,
          "ratio_unit": null
        }
      ],
      "additives": [
        {
          "name": "Aramid fibres",
          "type": "filler",
          "amount_value": 4,
          "amount_unit": "wt%"
        }
      ],
      "is_homopolymer": false
    },
    "processing_history": "Multi Jet Fusion (MJF) printing. Layer thickness 80 μm, recoating speed 200 mm/s, fusing agent region heated to 210–220°C. Specimen printed in X orientation (perpendicular to roller recoating direction). Tensile testing performed on Shimadzu AGX 10 kN universal tester at crosshead speed 10 mm/min, ASTM D638-14 type V.",
    "hierarchical_structure": "PA12 matrix with 4 wt% Aramid fibres. Fibres align parallel to recoating direction.",
    "properties": {
      "UTS": {
        "value": [
          51.2
        ],
        "unit": "MPa"
      }
    },
    "analysis_with_hierarchical_structure": {
      "descriptive_text": "The sample comprises a polyamide 12 (PA12) matrix derived from laurolactam monomers, reinforced with 4 wt% aramid fibres. Fabrication was achieved through Multi Jet Fusion (MJF) additive manufacturing, employing a layer thickness of 80 μm and a recoating speed of 200 mm/s, while the fusing agent region was maintained between 210–220°C. Specimens were printed in the X orientation, positioned perpendicular to the roller recoating direction, and subjected to tensile testing using a Shimadzu AGX 10 kN universal tester at a crosshead speed of 10 mm/min in compliance with ASTM D638-14 type V standards. Microstructural characterization reveals a hierarchical structure where the aramid fibres are aligned parallel to the recoating direction within the PA12 matrix.",
      "reasoning_analysis": "Increasing Factors: The inclusion of aramid fibres introduces high intrinsic tensile strength and stiffness potential to the composite system, while the polyamide 12 matrix provides a tough, ductile backbone capable of energy dissipation. The MJF processing temperature range of 210–220°C facilitates partial melting and coalescence of polymer particles, promoting inter-particle diffusion and bonding within the layers. Decreasing Factors: The specific specimen orientation creates a critical geometric mismatch; since the fibres align parallel to the recoating direction but the specimen is printed in the X orientation (perpendicular to recoating), the tensile load is applied transversely to the fibre axis, severely limiting load transfer efficiency. The relatively low filler content of 4 wt% restricts the formation of a percolating reinforcement network. Additionally, the layer-by-layer nature of MJF processing introduces interlayer interfaces that often exhibit weaker cohesion than the bulk material, serving as potential sites for crack initiation and propagation under tensile stress. Dominant Factor: The dominant factor governing the UTS is the anisotropic alignment of the reinforcement relative to the loading axis. Despite the high intrinsic strength of the aramid fibres, their transverse orientation with respect to the applied stress prevents effective stress transfer, causing the composite behavior to be dictated primarily by the weaker matrix properties and interlayer bonding strength rather than the fibre reinforcement."
    },
    "analysis_without_hierarchical_structure": {
      "descriptive_text": "The sample comprises a polyamide 12 matrix synthesized from laurolactam monomers, composite-reinforced with 4 wt% aramid fibres. Fabrication was achieved via Multi Jet Fusion (MJF) printing, utilizing a layer thickness of 80 μm and a recoating speed of 200 mm/s, while the fusing agent region was maintained between 210–220°C. Specimens were oriented in the X direction perpendicular to the roller recoating path, and mechanical characterization was performed using a Shimadzu AGX 10 kN universal tester at a crosshead speed of 10 mm/min following ASTM D638-14 type V protocols.",
      "reasoning_analysis": "Increasing Factors: The polyamide 12 matrix possesses a semi-crystalline structure stabilized by intermolecular hydrogen bonding between amide groups, which provides intrinsic cohesive strength and toughness. Furthermore, the inclusion of aramid fibres introduces high-modulus reinforcement that facilitates load transfer from the matrix to the fibres, theoretically enhancing the ultimate tensile strength. Decreasing Factors: The Multi Jet Fusion processing history inherently creates a layered morphology where inter-layer bonding strength is typically lower than intra-layer strength, introducing potential failure planes perpendicular to the build direction. Additionally, the relatively low filler loading of 4 wt% may be insufficient to establish a percolating network, limiting the maximum reinforcement efficiency compared to higher fibre concentrations. Dominant Factor: The processing-induced anisotropy arising from the layered additive manufacturing method qualitatively dominates the final UTS behavior, as the inter-layer interfaces act as the critical weakness that limits stress transfer to the high-strength aramid fibres, effectively capping the mechanical performance below that of traditionally molded composites."
    }
  },
  {
    "doi": "10.1021/acsami.1c17501",
    "title": "High-Strength, Microporous, Two-Dimensional Polymer Thin Films with Rigid Benzoxazole Linkage",
    "year": 2022,
    "chemical_composition": {
      "repeat_unit_psmiles": null,
      "monomers": [
        {
          "name": "2,5-Diaminohydroquinone dihydrochloride",
          "smiles": "Oc1c(N)cc(O)c(N)c1",
          "ratio_value": null,
          "ratio_unit": null
        },
        {
          "name": "1,3,5-Tris(4-formylphenyl)benzene",
          "smiles": "O=Cc1ccc(cc1)c2c(cc(cc2)c3ccc(C=O)cc3)c4ccc(C=O)cc4",
          "ratio_value": null,
          "ratio_unit": null
        }
      ],
      "additives": [],
      "is_homopolymer": false
    },
    "processing_history": "Synthesized by drop-casting 2,5-diaminohydroquinone dihydrochloride and 1,3,5-tris(4-formylphenyl)benzene in 1:1 v/v NMP/mesitylene with benzimidazole catalyst, heated to 100 °C for 30 min to evaporate solvent, then annealed at 200 °C under vacuum for 16 h. UTS measured by tensile testing using Ares G2 rheometer on rectangular strips (3 mm wide, 5 mm long) attached to metal plates with epoxy.",
    "hierarchical_structure": "Microporous 2D layered structure, film thickness 2-5 μm, d-spacing 3.7-4.2 Å, anisotropic stacking.",
    "properties": {
      "UTS": {
        "value": [
          38.5
        ],
        "unit": "MPa"
      }
    },
    "analysis_with_hierarchical_structure": {
