Repository: hhtrick/HHT-code

# HHT training framework

This directory contains model training, embedding precomputation, inference, article-level baselines and the curated datasets. All commands below assume that the working directory is `train_code/`.

## 3. Datasets and fixed partitions

Each main dataset is a JSON array at `dataset/{property}/{property}.json`. Entries contain source metadata, `chemical_composition`, `processing_history`, `hierarchical_structure`, `properties`, and two generated-analysis objects. Targets are stored as `properties[property]["value"]`; source metadata and target values are not predictive input fields.

| Property | Train | Validation | Test | Total |
|---|---:|---:|---:|---:|

File: train_code/dataset/UTS/UTS.json (part 7 of 292)
[
      "descriptive_text": "The sample consists of a copolymer network synthesized from 2,5-diaminohydroquinone dihydrochloride and 1,3,5-tris(4-formylphenyl)benzene monomers. Films were prepared via drop-casting the monomers in a 1:1 v/v mixture of NMP and mesitylene using benzimidazole as a catalyst, followed by heating to 100 °C for 30 min to evaporate the solvent and subsequent annealing at 200 °C under vacuum for 16 h. The resulting material exhibits a microporous 2D layered structure with anisotropic stacking, a film thickness ranging from 2 to 5 μm, and a d-spacing between 3.7 and 4.2 Å. Ultimate tensile strength was characterized by tensile testing using an Ares G2 rheometer on rectangular strips measuring 3 mm in width and 5 mm in length, which were attached to metal plates with epoxy.",
      "reasoning_analysis": "Increasing Factors: The incorporation of rigid aromatic monomers, specifically the trifunctional 1,3,5-tris(4-formylphenyl)benzene and the phenolic diamine, creates a highly conjugated, stiff backbone that resists deformation. The formation of a covalent network structure prevents chain slippage under load. Furthermore, the processing history involving high-temperature annealing at 200 °C under vacuum promotes structural ordering and crystallinity, evidenced by the defined d-spacing, which strengthens interlayer interactions and reduces structural defects that could initiate failure. Decreasing Factors: The inherent microporosity of the 2D layered structure reduces the effective load-bearing cross-sectional area and introduces stress concentrators within the film. The anisotropic stacking implies that interlayer interactions are governed by weaker van der Waals forces compared to the in-plane covalent bonds, creating potential planes for delamination or shear failure under tensile stress. Additionally, the mechanical testing setup involving epoxy attachment of thin micro-scale strips may introduce stress concentrations at the grip interface, potentially leading to premature failure unrelated to the bulk material properties. Dominant Factor: The rigid aromatic covalent network stabilized by the high-temperature annealing process is the dominant factor governing the UTS. While the microporosity and anisotropic stacking introduce structural weaknesses, the high density of strong covalent bonds within the 2D planes, optimized by the thermal treatment to maximize crystallinity and minimize defects, establishes the primary load-bearing capacity of the material."
    },
    "analysis_without_hierarchical_structure": {
      "descriptive_text": "The polymer sample was synthesized via the reaction of 2,5-diaminohydroquinone dihydrochloride and 1,3,5-tris(4-formylphenyl)benzene. The material was prepared by drop-casting the monomers in a 1:1 v/v mixture of NMP and mesitylene with a benzimidazole catalyst, followed by heating to 100 °C for 30 min to evaporate the solvent. Subsequently, the film was annealed at 200 °C under vacuum for 16 h. Ultimate tensile strength was measured by tensile testing using an Ares G2 rheometer on rectangular strips measuring 3 mm wide and 5 mm long, which were attached to metal plates with epoxy.",
      "reasoning_analysis": "Increasing Factors: The incorporation of 1,3,5-tris(4-formylphenyl)benzene introduces a trifunctional crosslinking point, facilitating the formation of a rigid three-dimensional covalent network rather than linear chains, which significantly enhances load-bearing capacity. Additionally, the aromatic backbone derived from both monomers provides inherent chain stiffness, and the extensive vacuum annealing at 200 °C promotes high conversion of functional groups and removes volatiles, densifying the network structure. Decreasing Factors: The use of 2,5-diaminohydroquinone dihydrochloride introduces chloride counterions that, if not fully removed during processing, may act as ionic defects or plasticizers within the matrix, reducing intermolecular cohesion. Furthermore, the high boiling point of NMP combined with the relatively low initial evaporation temperature risks residual solvent entrapment, and the epoxy attachment method for tensile testing introduces potential stress concentrations at the grip interface that could lead to premature failure. Dominant Factor: The formation of a highly crosslinked aromatic network driven by the trifunctional aldehyde monomer, coupled with the rigorous high-temperature vacuum annealing, qualitatively dominates the mechanical behavior. This structural architecture provides a robust framework for stress transfer that outweighs the potential weakening effects of residual ionic species or testing artifacts, establishing a baseline for high ultimate tensile strength relative to non-crosslinked analogues."
    }
  },
  {
    "doi": "10.1080/17452759.2023.2171892",
    "title": "Preparation of iron oxide–coated aramid fibres for improving the mechanical performance and flame retardancy of multi jet fusion–printed polyamide 12 composites",
    "year": 2023,
    "chemical_composition": {
      "repeat_unit_psmiles": "[*]NC(=O)CCCCCCCCCC[*]",
      "monomers": [
        {
          "name": "Laurolactam",
          "smiles": "O=C1CCCCCCCCCCC1",
          "ratio_value": null,
          "ratio_unit": null
        }
      ],
      "additives": [
        {
          "name": "Aramid fibres",
          "type": "filler",
          "amount_value": 6,
          "amount_unit": "wt%"
        }
      ],
      "is_homopolymer": false
    },
    "processing_history": "Multi Jet Fusion (MJF) printing. Layer thickness 80 μm, recoating speed 200 mm/s, fusing agent region heated to 210–220°C. Specimen printed in Y orientation (parallel to roller recoating direction). Tensile testing performed on Shimadzu AGX 10 kN universal tester at crosshead speed 10 mm/min, ASTM D638-14 type V.",
    "hierarchical_structure": "PA12 matrix with 6 wt% Aramid fibres. Fibres align parallel to recoating direction. Crystallinity (Xc) 24.23%.",
    "properties": {
      "UTS": {
        "value": [
          58.58
        ],
        "unit": "MPa"
      }
    },
    "analysis_with_hierarchical_structure": {
      "descriptive_text": "The sample comprises a polyamide 12 (PA12) matrix derived from laurolactam monomers, reinforced with 6 wt% aramid fibres. Fabricated via Multi Jet Fusion (MJF) additive manufacturing, the specimen features a layer thickness of 80 μm and was processed with a recoating speed of 200 mm/s while heating the fusing agent region to 210–220°C. Printed in the Y orientation parallel to the roller recoating direction, the resulting hierarchical structure exhibits aramid fibres aligned parallel to this direction within a semi-crystalline matrix possessing 24.23% crystallinity. Mechanical characterization was conducted using a Shimadzu AGX 10 kN universal tester at a crosshead speed of 10 mm/min in accordance with ASTM D638-14 type V standards.",
      "reasoning_analysis": "Increasing Factors: The incorporation of high-strength aramid fibres provides significant reinforcement, particularly because the processing history induces fibre alignment parallel to the recoating direction, which likely coincides with the tensile loading axis, maximizing load transfer efficiency. Additionally, the semi-crystalline nature of the PA12 matrix contributes to cohesive strength through hydrogen bonding between amide groups and crystalline lamellae acting as physical crosslinks. Decreasing Factors: The Multi Jet Fusion processing history inherently introduces inter-layer interfaces that may act as stress concentration points or regions of incomplete fusion, potentially reducing UTS compared to traditionally molded counterparts. Furthermore, the relatively low filler content limits the maximum composite strengthening effect, and the moderate crystallinity suggests a significant amorphous fraction that is more susceptible to plastic deformation under load. Dominant Factor: The alignment of the high-modulus aramid fibres parallel to the stress axis qualitatively dominates the UTS behavior by providing a primary load-bearing pathway that surpasses the strength contribution of the semi-crystalline matrix alone, although the absolute magnitude is ultimately capped by the inter-layer bonding quality intrinsic to the additive manufacturing process."
    },
    "analysis_without_hierarchical_structure": {
      "descriptive_text": "The polymer sample comprises a polyamide 12 matrix synthesized from the ring-opening polymerization of laurolactam, reinforced with 6 wt% aramid fibres. Specimens were fabricated via Multi Jet Fusion additive manufacturing with a layer thickness of 80 μm and a recoating speed of 200 mm/s, where the fusing agent region was heated to a temperature range of 210–220°C. The printed parts were oriented in the Y direction parallel to the roller recoating direction, and tensile properties were evaluated using a Shimadzu AGX 10 kN universal tester at a crosshead speed of 10 mm/min according to ASTM D638-14 type V standards.",
      "reasoning_analysis": "Increasing Factors: The incorporation of high-strength aramid fibres provides a significant reinforcement mechanism by bearing a portion of the applied load, thereby increasing the composite UTS relative to the neat polyamide matrix. Additionally, the polyamide 12 backbone facilitates interchain hydrogen bonding which promotes crystallinity and cohesive strength, while the Y orientation aligns the loading direction parallel to the printed layers, minimizing the risk of inter-layer delamination during tensile deformation. Decreasing Factors: The Multi Jet Fusion process inherently introduces microstructural porosity and incomplete inter-layer coalescence compared to traditional molding techniques, creating stress concentration points that can initiate premature failure. Furthermore, the relatively low filler loading of 6 wt% may limit the percolation threshold for effective stress transfer, and rapid thermal cycling during printing could result in residual stresses or suboptimal fibre-matrix interfacial adhesion. Dominant Factor: The efficiency of stress transfer between the matrix and the aramid fibres, which is critically governed by the interfacial bonding quality and matrix continuity established during the MJF thermal cycle, qualitatively dominates the final UTS behavior; while the fibres provide the potential for enhanced strength, the additive manufacturing process-induced microstructural discontinuities ultimately constrain the realization of the filler's theoretical reinforcing capacity."
    }
  },
  {
    "doi": null,
    "title": "A method to predict the ultimate tensile strength of 3D printing polylactic acid (PLA) materials with different printing orientations",
    "year": null,
    "chemical_composition": {
      "repeat_unit_psmiles": "[*]OC(C)C(=O)[*]",
      "monomers": [
        {
          "name": "Lactic Acid",
          "smiles": "CC(O)C(=O)O",
          "ratio_value": null,
          "ratio_unit": null
        }
      ],
      "additives": [],
      "is_homopolymer": true
    },
    "processing_history": "FDM 3D printed using MakerBot Replicator 5+, nozzle temperature 215 °C, layer thickness 0.2 mm, printing angle 15°. UTS measured by uniaxial tensile test at 0.1 mm/min, 23 °C, ISO 527-2-2012.",
    "hierarchical_structure": "Layered structure with transverse isotropy. Fracture mode: Interlayer fracture.",
    "properties": {
      "UTS": {
        "value": [
          28.14
        ],
        "unit": "MPa"
      }
    },
    "analysis_with_hierarchical_structure": {
      "descriptive_text": "The sample comprises a poly(lactic acid) homopolymer synthesized from lactic acid monomers without additional additives. It was fabricated via fused deposition modeling using a MakerBot Replicator 5+ system with a nozzle temperature of 215 °C, a layer thickness of 0.2 mm, and a printing angle of 15°. The resulting specimen exhibits a layered hierarchical structure with transverse isotropy, where mechanical failure is characterized by interlayer fracture. Ultimate tensile strength was evaluated using uniaxial tensile testing at a crosshead speed of 0.1 mm/min and 23 °C according to ISO 527-2-2012.",
      "reasoning_analysis": "Increasing Factors: The intrinsic covalent connectivity of the poly(lactic acid) ester backbone provides a fundamental baseline for load bearing, while the shear forces during extrusion through the nozzle may induce molecular orientation along the filament axis that enhances strength in the direction of deposition. Additionally, the absence of additives ensures that the mechanical integrity is not compromised by weak interface interactions between the matrix and foreign particles. Decreasing Factors: The fused deposition modeling process introduces significant structural heterogeneity, specifically the layered morphology which creates planes of weakness between deposited roads. The observed interlayer fracture mode indicates insufficient polymer chain diffusion across layer boundaries during cooling, leading to void formation and reduced effective load-bearing cross-section. Furthermore, the rapid cooling inherent to FDM typically limits crystallinity development compared to slow-cooled bulk samples, potentially reducing the yield strength contribution from crystalline domains. Dominant Factor: The processing-induced interlayer adhesion quality qualitatively dominates the final UTS behavior. Despite the inherent strength of the PLA chemistry, the transverse isotropy and specific failure at the layer interfaces suggest that the macroscopic strength is governed by the weak inter-road bonding rather than the intrinsic strength of the polymer filaments themselves."
    },
    "analysis_without_hierarchical_structure": {
      "descriptive_text": "The sample consists of a poly(lactic acid) homopolymer derived from lactic acid monomers. Specimens were fabricated via fused deposition modeling using a MakerBot Replicator 5+ printer, employing a nozzle temperature of 215 °C and a layer thickness of 0.2 mm with a printing angle of 15°. The ultimate tensile strength was subsequently evaluated through uniaxial tensile testing conducted at a crosshead speed of 0.1 mm/min and 23 °C in accordance with ISO 527-2-2012 standards.",
      "reasoning_analysis": "Increasing Factors: The poly(lactic acid) homopolymer backbone features ester linkages and methyl side groups that enable strong dipole-dipole interactions and steric hindrance, intrinsically enhancing intermolecular cohesion and chain stiffness which supports higher load bearing capacity. Additionally, the nozzle temperature of 215 °C facilitates sufficient chain mobility during deposition, promoting inter-diffusion across filament interfaces which is critical for maximizing bond strength. Decreasing Factors: The fused deposition modeling process inherently generates interlayer voids and discontinuities that act as stress concentrators, significantly reducing the effective cross-sectional area available for load transfer. Moreover, the 15° printing angle creates structural anisotropy where the tensile load is not aligned with the primary filament orientation, inducing shear stresses at the interlayer boundaries that are mechanically weaker than the bulk polymer. Dominant Factor: The processing-induced anisotropy and interlayer adhesion limitations inherent to the FDM technique qualitatively dominate the final UTS behavior, as failure is likely to initiate at the weak interfacial bonds between layers rather than through the rupture of the intrinsic polymer chains."
    }
  },
  {
    "doi": "10.1080/17452759.2023.2171892",
    "title": "Preparation of iron oxide–coated aramid fibres for improving the mechanical performance and flame retardancy of multi jet fusion–printed polyamide 12 composites",
    "year": 2023,
    "chemical_composition": {
      "repeat_unit_psmiles": "[*]NC(=O)CCCCCCCCCC[*]",
      "monomers": [
        {
          "name": "Laurolactam",
          "smiles": "O=C1CCCCCCCCCCC1",
          "ratio_value": null,
          "ratio_unit": null
        }
      ],
      "additives": [
        {
          "name": "Aramid fibres",
          "type": "filler",
          "amount_value": 6,
          "amount_unit": "wt%"
        }
      ],
      "is_homopolymer": false
    },
    "processing_history": "Multi Jet Fusion (MJF) printing. Layer thickness 80 μm, recoating speed 200 mm/s, fusing agent region heated to 210–220°C. Specimen printed in X orientation (perpendicular to roller recoating direction). Tensile testing performed on Shimadzu AGX 10 kN universal tester at crosshead speed 10 mm/min, ASTM D638-14 type V.",
    "hierarchical_structure": "PA12 matrix with 6 wt% Aramid fibres. Fibres align parallel to recoating direction. Crystallinity (Xc) 24.23%.",
    "properties": {
      "UTS": {
        "value": [
          45.29
        ],
        "unit": "MPa"
      }
    },
    "analysis_with_hierarchical_structure": {
      "descriptive_text": "The sample comprises a polyamide 12 (PA12) matrix reinforced with 6 wt% aramid fibres, derived from laurolactam monomers. Fabricated via Multi Jet Fusion (MJF) additive manufacturing, the specimen features a layer thickness of 80 μm and was processed with a recoating speed of 200 mm/s, where the fusing agent region reached 210–220°C. The part was printed in the X orientation, perpendicular to the roller recoating direction, resulting in a microstructure where the aramid fibres align parallel to the recoating direction within a semi-crystalline matrix exhibiting 24.23% crystallinity. Mechanical evaluation was conducted using a Shimadzu AGX 10 kN universal tester at a crosshead speed of 10 mm/min in accordance with ASTM D638-14 type V standards.",
      "reasoning_analysis": "Increasing Factors: The incorporation of aramid fibres introduces high-modulus reinforcement phases that intrinsically possess superior tensile strength compared to the neat polymer matrix. Additionally, the semi-crystalline nature of the PA12 matrix, with a crystallinity of 24.23%, contributes to the UTS through the formation of crystalline lamellae that resist chain slippage and deformation under load. Decreasing Factors: The processing history indicates the specimen was printed in an orientation perpendicular to the roller recoating direction, while the fibres align parallel to the recoating direction; this geometric mismatch means the tensile load is applied transversely to the fibre axis, significantly reducing reinforcement efficiency and potentially acting as stress concentrators. Furthermore, the Multi Jet Fusion process may introduce inter-layer voids or incomplete fusion between powder layers compared to traditional molding, and the relatively low filler content of 6 wt% limits the percolation of stress to the reinforcement phase. Dominant Factor: The processing-induced anisotropy regarding fibre orientation relative to the loading axis qualitatively dominates the UTS behavior; because the high-strength aramid fibres are aligned perpendicular to the applied stress, effective load transfer is inhibited, causing the ultimate tensile strength to be governed primarily by the weaker PA12 matrix properties and the fibre-matrix interfacial adhesion rather than the intrinsic strength of the fibres."
    },
    "analysis_without_hierarchical_structure": {
      "descriptive_text": "The sample comprises a polyamide 12 matrix derived from laurolactam monomers, reinforced with 6 wt% aramid fibres. Specimens were fabricated via Multi Jet Fusion (MJF) printing with a layer thickness of 80 μm and a recoating speed of 200 mm/s, where the fusing agent region was heated to 210–220°C. The samples were printed in the X orientation perpendicular to the roller recoating direction, and tensile properties were evaluated using a Shimadzu AGX 10 kN universal tester at a crosshead speed of 10 mm/min according to ASTM D638-14 type V standards.",
      "reasoning_analysis": "Increasing Factors: The polyamide 12 matrix possesses inherent strength due to interchain hydrogen bonding between amide groups and semi-crystalline morphology. The incorporation of 6 wt% aramid fibres introduces high-modulus reinforcement that facilitates load transfer from the matrix to the fibres, significantly enhancing the load-bearing capacity. Additionally, the MJF thermal cycle heating the material to 210–220°C ensures sufficient melting and coalescence of the polymer powder, promoting bulk integrity. Decreasing Factors: The additive manufacturing process inherently introduces interlayer boundaries and potential micro-voids due to the layer-by-layer deposition, which act as stress concentrators and reduce effective load-bearing cross-sections. The specific X orientation relative to the recoating direction may induce mechanical anisotropy, where interlayer adhesion becomes the weak link compared to bulk material strength. Furthermore, without explicit coupling agents, the interface between the hydrophobic polyamide matrix and aramid fibres may exhibit suboptimal adhesion, limiting stress transfer efficiency. Dominant Factor: While the aramid fibres provide a compositional drive for increased strength, the processing history associated with Multi Jet Fusion is the dominant factor governing the final UTS; the inherent interlayer weaknesses and process-induced porosity typical of powder bed fusion constrain the maximum achievable strength, preventing the full realization of the theoretical reinforcement potential provided by the aramid fibres."
    }
  },
  {
    "doi": "10.3390/polym16050576",
    "title": "Rheological and Mechanical Characterization of 3D-Printable Solid Propellant Slurry",
    "year": 2024,
    "chemical_composition": {
      "repeat_unit_psmiles": null,
      "monomers": [
        {
          "name": "Polybutadiene",
          "smiles": null,
          "ratio_value": null,
          "ratio_unit": null
        },
        {
          "name": "Pentaerythritol tetrakis (3-mercaptopropionate)",
          "smiles": "SCCC(=O)OCC(COC(=O)CCS)(COC(=O)CCS)COC(=O)CCS",
          "ratio_value": 14,
          "ratio_unit": "phr"
        }
      ],
      "additives": [
        {
          "name": "Ammonium Sulfate",
          "type": "filler",
          "amount_value": 80,
          "amount_unit": "wt%"
        },
        {
          "name": "Bis-(2,4,6-trimethylbenzoyl) phenylphosphine oxide",
          "type": "initiator",
          "amount_value": 4,
          "amount_unit": "phr"
        }
      ],
      "is_homopolymer": false
    },
    "processing_history": "UV curing at 365 nm, 100% intensity for 180 s. Aging 48 h. Slurry heated to 90 °C before curing. Multilayer specimen molded in TPU. Tensile test at 0.3 mm/s using MTS Insight 1 kN with 100 N load cell, DIN 53504 standard.",
    "hierarchical_structure": "Composite with 80 wt% Ammonium Sulfate filler in Polybutadiene matrix. Multilayer structure.",
    "properties": {
      "UTS": {
        "value": [
          0.313
        ],
        "unit": "MPa"
      }
    },
    "analysis_with_hierarchical_structure": {
      "descriptive_text": "The sample consists of a polybutadiene matrix crosslinked with 14 phr of pentaerythritol tetrakis (3-mercaptopropionate) and initiated by 4 phr of bis-(2,4,6-trimethylbenzoyl) phenylphosphine oxide, heavily loaded with 80 wt% ammonium sulfate filler to form a particulate composite. Processing involved heating the slurry to 90 °C prior to UV curing at 365 nm with 100% intensity for 180 seconds, followed by a 48-hour aging period. The final specimen exhibits a multilayer structure molded within a thermoplastic polyurethane (TPU) casing, with mechanical characterization performed via tensile testing at a crosshead speed of 0.3 mm/s according to DIN 53504 standards using an MTS Insight system.",
      "reasoning_analysis": "Increasing Factors: The formation of a crosslinked network via UV-induced thiol-ene chemistry between the polybutadiene and the mercaptopropionate crosslinker restricts chain slippage and enhances load transfer capability relative to a linear polymer. Additionally, the incorporation of rigid ammonium sulfate particles can theoretically contribute to load bearing capacity if stress is effectively transferred from the compliant matrix to the stiff filler phase. Decreasing Factors: The extremely high filler loading of 80 wt% significantly reduces the volume fraction of the load-bearing polymer matrix, likely leading to particle agglomeration and severe stress concentration points that initiate premature failure. Furthermore, the inherent incompatibility between the inorganic ammonium sulfate filler and the organic polybutadiene matrix without specified coupling agents suggests weak interfacial adhesion, while the hygroscopic nature of the salt may introduce moisture-related weakening and the multilayer structure introduces potential delamination sites under tensile load. Dominant Factor: The excessive filler content combined with probable poor interfacial adhesion qualitatively dominates the mechanical response; while crosslinking provides network integrity, the discontinuity of the polymer phase at 80 wt% loading and the stress concentrations at the filler-matrix interface are the primary determinants governing the ultimate tensile strength behavior."
    },
    "analysis_without_hierarchical_structure": {
      "descriptive_text": "The material system is based on a Polybutadiene matrix crosslinked with 14 phr Pentaerythritol tetrakis (3-mercaptopropionate) using 4 phr Bis-(2,4,6-trimethylbenzoyl) phenylphosphine oxide as a photoinitiator. This organic network is heavily compounded with 80 wt% Ammonium Sulfate filler. Processing involved heating the slurry to 90 °C prior to UV curing at 365 nm with 100% intensity for 180 seconds, followed by a 48-hour aging period. The final multilayer specimen was molded in Thermoplastic Polyurethane (TPU) and mechanically characterized via tensile testing at a crosshead speed of 0.3 mm/s using an MTS Insight 1 kN system equipped with a 100 N load cell in accordance with DIN 53504 standards.",
      "reasoning_analysis": "Increasing Factors: The incorporation of Pentaerythritol tetrakis (3-mercaptopropionate) facilitates thiol-ene crosslinking with the Polybutadiene backbone, increasing crosslink density and restricting chain slippage under load, which inherently enhances tensile strength. Additionally, the high loading of rigid Ammonium Sulfate filler contributes to load-bearing capacity through particle reinforcement, while heating the slurry to 90 °C prior to curing improves filler dispersion and matrix wetting, potentially optimizing stress transfer. Decreasing Factors: The inherent elastomeric nature of Polybutadiene typically results in lower intrinsic strength compared to glassy polymers. Critically, the extremely high filler loading of 80 wt% significantly reduces the effective cross-sectional area of the load-bearing polymer matrix and introduces numerous stress concentration points at the filler-matrix interface, promoting premature brittle failure. Furthermore, the multilayer molding within TPU introduces potential interfacial weaknesses between the cured composite and the thermoplastic matrix where delamination could initiate. Dominant Factor: The extremely high volume fraction of Ammonium Sulfate filler qualitatively dominates the mechanical behavior, shifting the failure mode from polymer chain yielding to filler-matrix debonding or brittle fracture of the percolated filler network, thereby dictating the ultimate tensile strength limits regardless of the crosslinking density achieved."
    }
  },
  {
    "doi": null,
    "title": "Morphology and mechanical properties of poly(methylmethacrylate)-bpoly(alkylacrylate)-b-poly(methylmethacrylate)",
    "year": 2001,
    "chemical_composition": {
      "repeat_unit_psmiles": null,
      "monomers": [
        {
          "name": "Methyl methacrylate",
          "smiles": "CC(=C)C(=O)OC",
          "ratio_value": 28.6,
          "ratio_unit": "wt%"
        },
        {
          "name": "Isooctyl acrylate",
          "smiles": "CCCCC(CC)COC(=O)C=C",
          "ratio_value": 71.4,
          "ratio_unit": "wt%"
        }
      ],
      "additives": [],
      "is_homopolymer": false
    },
    "processing_history": "Synthesized by transalcoholysis of PMMA-b-poly(tert-butylacrylate)-b-PMMA precursors. Films prepared by casting copolymer solution in toluene (8 wt%) in polyethylene dish, evaporated 3-4 days at room temperature, dried under vacuum at 80 °C for 1 day. UTS measured by tensile testing (Adamel Lhomargy) at 100 mm/min at room temperature.",
    "hierarchical_structure": "Microphase separation observed by AFM.",
    "properties": {
      "UTS": {
        "value": [
          6.5
        ],
        "unit": "MPa"
      }
    },
    "analysis_with_hierarchical_structure": {
      "descriptive_text": "The sample comprises a copolymer synthesized via the transalcoholysis of PMMA-b-poly(tert-butylacrylate)-b-PMMA precursors, resulting in a composition of 28.6 wt% methyl methacrylate and 71.4 wt% isooctyl acrylate. Films were fabricated by casting an 8 wt% solution in toluene into a polyethylene dish, allowing solvent evaporation for 3-4 days at room temperature, and final drying under vacuum at 80 °C for 24 hours. Atomic force microscopy confirms a hierarchical structure exhibiting microphase separation, and the mechanical properties were evaluated via tensile testing at a crosshead speed of 100 mm/min under ambient conditions.",
      "reasoning_analysis": "Increasing Factors: The presence of methyl methacrylate units forms hard domains with a high glass transition temperature that act as physical crosslinks within the microphase-separated morphology, significantly reinforcing the material and resisting deformation. Additionally, the vacuum drying step at 80 °C ensures the removal of residual toluene, preventing solvent-induced plasticization that would otherwise weaken intermolecular forces. Decreasing Factors: The high weight fraction of isooctyl acrylate (71.4 wt%) introduces long alkyl side chains that increase free volume and chain mobility, inherently lowering the cohesive energy density and yield strength. Furthermore, tensile testing conducted at room temperature likely places the isooctyl acrylate-rich matrix well above its glass transition, promoting rubbery behavior rather than glassy stiffness. Dominant Factor: While the microphase-separated morphology provides essential structural integrity, the high proportion of the flexible isooctyl acrylate component qualitatively dominates the final UTS behavior by establishing a soft matrix continuum that limits the ultimate load-bearing capacity compared to a hard-segment-dominated system."
    },
    "analysis_without_hierarchical_structure": {
      "descriptive_text": "The sample consists of a copolymer composed of 28.6 wt% methyl methacrylate and 71.4 wt% isooctyl acrylate, synthesized via the transalcoholysis of PMMA-b-poly(tert-butylacrylate)-b-PMMA precursors. Films were prepared by casting an 8 wt% copolymer solution in toluene within a polyethylene dish, followed by solvent evaporation at room temperature for 3 to 4 days and subsequent vacuum drying at 80 °C for 1 day. The ultimate tensile strength was determined via tensile testing using an Adamel Lhomargy instrument at a crosshead speed of 100 mm/min at room temperature.",
      "reasoning_analysis": "Increasing Factors: The synthesis from PMMA-b-poly(tert-butylacrylate)-b-PMMA precursors implies a triblock copolymer architecture where glassy PMMA end-blocks likely microphase separate to form physical crosslinks within the soft matrix, significantly enhancing load-bearing capacity and resistance to plastic flow. Additionally, the vacuum drying step at 80 °C effectively removes residual toluene solvent, minimizing plasticization effects that would otherwise weaken intermolecular forces, while the relatively high tensile testing speed of 100 mm/min exploits the viscoelastic nature of the polymer to yield higher stress values before failure. Decreasing Factors: The chemical composition is dominated by 71.4 wt% isooctyl acrylate, a monomer with a long branched side chain that introduces significant free volume and chain flexibility, inherently lowering the cohesive energy density and modulus compared to rigid glassy polymers. Furthermore, solution casting can sometimes introduce microvoids or thickness inconsistencies that act as stress concentrators, potentially reducing the measured strength. Dominant Factor: The block copolymer architecture resulting from the precursor synthesis is the dominant factor; the formation of hard PMMA domains provides a physical network that prevents viscous flow and enables the material to sustain significant tensile load, overriding the weakness typically associated with such a high fraction of the soft isooctyl acrylate component."
    }
  },
  {
    "doi": null,
    "title": "Polyvinylidene fluoride – Hydroxyapatite 0–3 biocomposite filaments processed by twin-screw extrusion",
    "year": null,
    "chemical_composition": {
      "repeat_unit_psmiles": "[*]CC(F)(F)[*]",
      "monomers": [
        {
          "name": "Vinylidene fluoride",
          "smiles": "C=C(F)F",
          "ratio_value": null,
          "ratio_unit": null
        }
      ],
      "additives": [],
      "is_homopolymer": true
    },
    "processing_history": "Dry mixed in roller jar mill (12 h, 170 rpm), consolidated at 170 °C (1 h), milled into pellets. Twin-screw extrusion at 220 °C, angular velocities 6, 12, 18, 24, 30 rpm. Tensile testing (ASTM D638) using EMIC DL10000 Universal Tensile Machine at 5 mm/min. Reported value is mean across angular velocities.",
    "hierarchical_structure": "Crystallinity (XC) 42.0%. Lamellar thickness (lc) 3.93 nm.",
    "properties": {
      "UTS": {
        "value": [
          36
        ],
        "unit": "MPa"
      }
    },
    "analysis_with_hierarchical_structure": {
      "descriptive_text": "This sample comprises a neat poly(vinylidene fluoride) homopolymer derived from vinylidene fluoride monomers. The processing history involved dry mixing in a roller jar mill for 12 hours at 170 rpm, followed by consolidation at 170 °C for 1 hour and milling into pellets. The material underwent twin-screw extrusion at 220 °C across angular velocities ranging from 6 to 30 rpm, with mechanical properties evaluated via tensile testing according to ASTM D638 standards using an EMIC DL10000 Universal Tensile Machine at a crosshead speed of 5 mm/min. Hierarchical structural analysis indicates a semi-crystalline morphology with a crystallinity of 42.0% and a lamellar thickness of 3.93 nm.",
      "reasoning_analysis": "Increasing Factors: The semi-crystalline morphology, characterized by a 42.0% degree of crystallinity, acts as a significant reinforcing mechanism where crystalline domains function as physical crosslinks to restrict chain mobility and bear load, thereby driving the UTS higher. Additionally, the strong dipole-dipole interactions associated with the fluorine atoms in the polymer backbone enhance intermolecular cohesion, further contributing to tensile resistance. Decreasing Factors: The relatively thin lamellar thickness of 3.93 nm may reduce the thermal and mechanical stability of the crystalline regions compared to thicker lamellae, potentially limiting the maximum stress the crystals can withstand before slip or failure. Furthermore, reporting the UTS as a mean across varying extrusion angular velocities averages out potential strain-induced chain orientation effects that could have otherwise maximized strength at specific shear rates. Dominant Factor: The degree of crystallinity qualitatively dominates the final UTS behavior, as the volume fraction of the rigid crystalline phase is the primary determinant of yield and ultimate strength in semi-crystalline thermoplastics, outweighing the secondary effects of lamellar dimensions or averaged processing shear history."
    },
    "analysis_without_hierarchical_structure": {
      "descriptive_text": "The sample comprises a poly(vinylidene fluoride) homopolymer. Preparation involved dry mixing in a roller jar mill for 12 hours at 170 rpm, followed by consolidation at 170 °C for 1 hour and milling into pellets. The material was subsequently subjected to twin-screw extrusion at 220 °C across angular velocities ranging from 6 to 30 rpm. Mechanical evaluation was conducted via tensile testing adhering to ASTM D638 standards using an EMIC DL10000 Universal Tensile Machine at a crosshead speed of 5 mm/min, with the reported data representing the mean value across the varied extrusion speeds.",
      "reasoning_analysis": "Increasing Factors: The chemical composition features a poly(vinylidene fluoride) backbone characterized by strong carbon-fluorine bonds and significant dipole-dipole interactions, which enhance intermolecular cohesion and intrinsic load-bearing capacity. The processing history involving consolidation and twin-screw extrusion promotes chain entanglement and density reduction of voids, while the semi-crystalline nature of the homopolymer allows for the formation of crystalline lamellae that act as physical crosslinks to resist tensile deformation. Decreasing Factors: The extrusion temperature of 220 °C approaches the upper limit of the processing window for this fluoropolymer, introducing a risk of thermal degradation or chain scission that could reduce molecular weight and consequently lower the ultimate tensile strength. Additionally, reporting the mean across varying angular velocities averages out potential shear-induced molecular orientation benefits that might have been maximized at specific screw speeds, potentially masking higher strength achievable under optimized shear conditions. Dominant Factor: The intrinsic semi-crystalline morphology inherent to the poly(vinylidene fluoride) homopolymer structure qualitatively dominates the final UTS behavior, as the capacity to form crystalline domains provides the fundamental mechanical integrity, while the thermal consolidation history serves primarily to realize this potential rather than fundamentally alter the strength ceiling established by the chemistry."
    }
  },
  {
    "doi": null,
    "title": "Polyvinylidene fluoride – Hydroxyapatite 0–3 biocomposite filaments processed by twin-screw extrusion",
    "year": null,
    "chemical_composition": {
      "repeat_unit_psmiles": "[*]CC(F)(F)[*]",
      "monomers": [
        {
          "name": "Vinylidene fluoride",
          "smiles": "C=C(F)F",
          "ratio_value": null,
          "ratio_unit": null
        }
      ],
      "additives": [
        {
          "name": "Hydroxyapatite",
          "type": "filler",
          "amount_value": 15,
          "amount_unit": "wt%"
        }
      ],
      "is_homopolymer": true
    },
    "processing_history": "Dry mixed in roller jar mill (12 h, 170 rpm), consolidated at 170 °C (1 h), milled into pellets. Twin-screw extrusion at 220 °C, angular velocities 6, 12, 18, 24, 30 rpm. Tensile testing (ASTM D638) using EMIC DL10000 Universal Tensile Machine at 5 mm/min. Reported value is mean across angular velocities.",
    "hierarchical_structure": "0-3 connectivity. Crystallinity (XC) 41.7%. Lamellar thickness (lc) 3.97 nm. Ceramic particles dispersed in matrix.",
    "properties": {
      "UTS": {
        "value": [
          30
        ],
        "unit": "MPa"
      }
    },
    "analysis_with_hierarchical_structure": {
