Repository: hhtrick/HHT-code

# HHT training framework

This directory contains model training, embedding precomputation, inference, article-level baselines and the curated datasets. All commands below assume that the working directory is `train_code/`.

## 3. Datasets and fixed partitions

Each main dataset is a JSON array at `dataset/{property}/{property}.json`. Entries contain source metadata, `chemical_composition`, `processing_history`, `hierarchical_structure`, `properties`, and two generated-analysis objects. Targets are stored as `properties[property]["value"]`; source metadata and target values are not predictive input fields.

| Property | Train | Validation | Test | Total |
|---|---:|---:|---:|---:|

File: train_code/dataset/UTS/UTS.json (part 8 of 292)
[
      "descriptive_text": "The sample comprises a polyvinylidene fluoride (PVDF) homopolymer matrix reinforced with 15 wt% hydroxyapatite filler, establishing a 0-3 connectivity composite architecture. Processing involved dry mixing in a roller jar mill, consolidation at 170 °C, and twin-screw extrusion at 220 °C across varying angular velocities, with reported mechanical properties representing the mean across these speeds. The resulting hierarchical structure features ceramic particles dispersed within a semi-crystalline matrix exhibiting 41.7% crystallinity and an average lamellar thickness of 3.97 nm, characterized via tensile testing according to ASTM D638 standards.",
      "reasoning_analysis": "Increasing Factors: The polyvinylidene fluoride backbone possesses strong carbon-fluorine bonds and high chain stiffness, providing a robust intrinsic strength baseline. The semi-crystalline morphology, characterized by 41.7% crystallinity, acts as physical crosslinking points that restrict chain slippage and enhance load-bearing capacity. Additionally, the incorporation of rigid hydroxyapatite ceramic particles contributes to reinforcement through load transfer mechanisms, provided effective stress transmission occurs at the interface. Decreasing Factors: The chemical mismatch between the hydrophobic PVDF matrix and hydrophilic hydroxyapatite filler likely results in weak interfacial adhesion, creating sites for debonding and void formation under tensile load. Furthermore, the dry mixing process may lead to filler agglomeration at 15 wt% loading, acting as stress concentrators that initiate premature failure. The melting and extrusion history at 220 °C may also reduce any flow-induced orientation benefits if cooling rates were not controlled to lock in molecular alignment. Dominant Factor: While the rigid filler and crystalline domains provide significant potential for strength enhancement, the quality of the filler-matrix interface qualitatively dominates the final UTS behavior; without specific surface modification to improve adhesion, the stress concentration effects at the particle boundaries likely limit the ultimate tensile strength relative to the theoretical reinforcement potential of the composite system."
    },
    "analysis_without_hierarchical_structure": {
      "descriptive_text": "The sample consists of a poly(vinylidene fluoride) homopolymer composite reinforced with 15 wt% hydroxyapatite filler. Preparation involved dry mixing the components in a roller jar mill for 12 hours at 170 rpm, followed by consolidation at 170 °C for 1 hour and milling into pellets. The mixture was subsequently processed via twin-screw extrusion at 220 °C across angular velocities ranging from 6 to 30 rpm. Mechanical characterization was performed using tensile testing according to ASTM D638 standards on an EMIC DL10000 Universal Tensile Machine at a crosshead speed of 5 mm/min, with the reported value representing the mean across the varied extrusion angular velocities.",
      "reasoning_analysis": "Increasing Factors: The semi-crystalline nature of the poly(vinylidene fluoride) matrix provides inherent mechanical integrity through crystalline lamellae acting as physical crosslinks, while the strong carbon-fluorine bonds contribute to backbone stability. The twin-screw extrusion process applies high shear forces that promote filler dispersion and potentially induce polymer chain orientation, which generally supports higher ultimate tensile strength. Additionally, the rigid hydroxyapatite particles can theoretically enhance load-bearing capacity if stress transfer between the matrix and filler is efficient. Decreasing Factors: Hydroxyapatite is a brittle ceramic with a significantly higher modulus than the polymer matrix, creating stress concentration points around the filler particles that can initiate premature failure. The absence of specified coupling agents suggests potential incompatibility between the hydrophobic polymer and hydrophilic filler, leading to weak interfacial adhesion and void formation under tension. Furthermore, agglomerates persisting from the dry mixing step may act as critical flaws that reduce the effective load-bearing cross-section. Dominant Factor: The quality of the interfacial adhesion between the poly(vinylidene fluoride) matrix and the hydroxyapatite filler qualitatively dominates the ultimate tensile strength behavior. While the matrix provides toughness and the processing aims for dispersion, the likelihood of interfacial debonding due to chemical mismatch without compatibilizers typically limits the ultimate strength, making the stress concentration effects at the filler interface the governing factor over the intrinsic strength of the individual components."
    }
  },
  {
    "doi": null,
    "title": "A method to predict the ultimate tensile strength of 3D printing polylactic acid (PLA) materials with different printing orientations",
    "year": null,
    "chemical_composition": {
      "repeat_unit_psmiles": "[*]OC(C)C(=O)[*]",
      "monomers": [
        {
          "name": "Lactic Acid",
          "smiles": "CC(O)C(=O)O",
          "ratio_value": null,
          "ratio_unit": null
        }
      ],
      "additives": [],
      "is_homopolymer": true
    },
    "processing_history": "FDM 3D printed using MakerBot Replicator 5+, nozzle temperature 215 °C, layer thickness 0.2 mm, printing angle 45°. UTS measured by uniaxial tensile test at 0.1 mm/min, 23 °C, ISO 527-2-2012.",
    "hierarchical_structure": "Layered structure with transverse isotropy. Fracture mode: Interlayer fracture.",
    "properties": {
      "UTS": {
        "value": [
          30.68
        ],
        "unit": "MPa"
      }
    },
    "analysis_with_hierarchical_structure": {
      "descriptive_text": "The sample comprises a poly(lactic acid) homopolymer synthesized from lactic acid monomers without additional additives. Fabrication was achieved via fused deposition modeling using a MakerBot Replicator 5+ system, utilizing a nozzle temperature of 215 °C, a layer thickness of 0.2 mm, and a printing angle of 45°. The resulting specimen exhibits a layered hierarchical structure with transverse isotropy, and its mechanical performance was assessed through uniaxial tensile testing at a crosshead speed of 0.1 mm/min and 23 °C in accordance with ISO 527-2-2012, revealing an interlayer fracture mode upon failure.",
      "reasoning_analysis": "Increasing Factors: The chemical composition consists of poly(lactic acid), where the presence of polar ester linkages along the backbone facilitates dipole-dipole interactions between chains, providing intrinsic cohesive strength and stiffness to the individual printed rasters. Additionally, the nozzle temperature of 215 °C ensures the polymer is processed well above its glass transition temperature, allowing for chain mobility and some degree of inter-diffusion across the filament interfaces during deposition. Decreasing Factors: The fused deposition modeling processing history inherently introduces micro-voids between raster lines and limited polymer chain healing between layers compared to bulk molding techniques, creating stress concentrators that reduce load-bearing capacity. The specific printing angle of 45° misaligns the primary filament orientation relative to the tensile load, inducing shear stresses at the interfaces, while the observed interlayer fracture mode confirms that the bonding strength between layers is significantly lower than the intra-layer strength. Dominant Factor: The processing-induced hierarchical structure and weak interlayer adhesion dominate the final UTS behavior. Despite the intrinsic strength of the poly(lactic acid) backbone, the anisotropy introduced by the layered FDM structure and the confirmed interlayer failure mechanism qualitatively suppress the ultimate tensile strength relative to isotropic, bulk-processed equivalents of the same chemical composition."
    },
    "analysis_without_hierarchical_structure": {
      "descriptive_text": "The sample comprises a polylactic acid homopolymer synthesized from lactic acid monomers without the inclusion of external additives. Fabrication was achieved via fused deposition modeling using a MakerBot Replicator 5+ system, utilizing a nozzle temperature of 215 °C, a layer thickness of 0.2 mm, and a printing angle of 45°. The ultimate tensile strength was characterized using uniaxial tensile testing performed at a crosshead speed of 0.1 mm/min and 23 °C following the ISO 527-2-2012 protocol.",
      "reasoning_analysis": "Increasing Factors: The homopolymer architecture derived from lactic acid promotes structural regularity, which facilitates chain packing and potential crystallinity, thereby enhancing the intrinsic load-bearing capacity of the matrix. Additionally, the polar ester linkages within the backbone provide dipole-dipole interactions that increase cohesive energy density and resistance to chain slippage under tension. Decreasing Factors: The fused deposition modeling processing history inherently introduces microstructural defects, including interlayer voids and reduced chain entanglement across raster boundaries compared to bulk molding techniques. The 45° printing angle induces mechanical anisotropy, potentially misaligning the primary load path with the deposited raster direction, while the thermal cycle may impose residual stresses or limit optimal crystallization due to rapid cooling rates. Dominant Factor: Although the chemical composition provides a robust baseline for strength through polar interactions and potential crystallinity, the processing-induced microstructural discontinuities and anisotropic nature of the 3D printed architecture qualitatively dominate the final UTS behavior, typically limiting the measurable strength relative to isotropic, bulk-processed specimens."
    }
  },
  {
    "doi": null,
    "title": "A method to predict the ultimate tensile strength of 3D printing polylactic acid (PLA) materials with different printing orientations",
    "year": null,
    "chemical_composition": {
      "repeat_unit_psmiles": "[*]OC(C)C(=O)[*]",
      "monomers": [
        {
          "name": "Lactic Acid",
          "smiles": "CC(O)C(=O)O",
          "ratio_value": null,
          "ratio_unit": null
        }
      ],
      "additives": [],
      "is_homopolymer": true
    },
    "processing_history": "FDM 3D printed using MakerBot Replicator 5+, nozzle temperature 215 °C, layer thickness 0.2 mm, printing angle 30°. UTS measured by uniaxial tensile test at 0.1 mm/min, 23 °C, ISO 527-2-2012.",
    "hierarchical_structure": "Layered structure with transverse isotropy. Fracture mode: Interlayer fracture.",
    "properties": {
      "UTS": {
        "value": [
          29.04
        ],
        "unit": "MPa"
      }
    },
    "analysis_with_hierarchical_structure": {
      "descriptive_text": "The sample comprises a poly(lactic acid) homopolymer synthesized from lactic acid monomers without additional additives. It was fabricated via fused deposition modeling (FDM) 3D printing using a MakerBot Replicator 5+ system, employing a nozzle temperature of 215 °C, a layer thickness of 0.2 mm, and a printing angle of 30°. The resulting specimen exhibits a layered hierarchical structure with transverse isotropy, and its mechanical performance was evaluated through uniaxial tensile testing at a crosshead speed of 0.1 mm/min and 23 °C in accordance with ISO 527-2-2012, where the primary failure mechanism was identified as interlayer fracture.",
      "reasoning_analysis": "Increasing Factors: The intrinsic covalent connectivity of the poly(lactic acid) backbone provides a fundamental baseline for tensile strength, supported by the potential for entanglement formation during the extrusion process at 215 °C. The elevated nozzle temperature promotes polymer chain diffusion across deposited roads, facilitating some degree of interlayer healing and weld line formation which contributes positively to load transfer. Decreasing Factors: The FDM processing history inherently introduces microstructural voids and anisotropic weaknesses compared to bulk molded counterparts, significantly reducing the effective load-bearing cross-section. The specific 30° printing angle misaligns the filament orientation relative to the tensile axis, inducing shear stresses at the interfaces rather than pure axial loading of the chains. Crucially, the observed interlayer fracture mode indicates that failure initiates at the weak bonds between layers rather than through the bulk polymer, highlighting insufficient interdiffusion or adhesion between printed roads. Dominant Factor: The processing-induced structural anisotropy and weak interlayer adhesion qualitatively dominate the UTS behavior. Despite the inherent mechanical integrity of the poly(lactic acid) chemistry, the layered morphology and confirmed interlayer failure mechanism demonstrate that the macroscopic strength is governed by the quality of the weld lines between printed roads rather than the intrinsic strength of the polymer backbone."
    },
    "analysis_without_hierarchical_structure": {
      "descriptive_text": "The sample comprises a poly(lactic acid) homopolymer synthesized from lactic acid monomers. The material was processed via fused deposition modeling (FDM) 3D printing using a MakerBot Replicator 5+ system, configured with a nozzle temperature of 215 °C, a layer thickness of 0.2 mm, and a printing angle of 30°. Mechanical characterization was performed using a uniaxial tensile test at a crosshead speed of 0.1 mm/min and 23 °C in compliance with the ISO 527-2-2012 standard.",
      "reasoning_analysis": "Increasing Factors: The poly(lactic acid) homopolymer backbone exhibits inherent chain stiffness due to the presence of methyl side groups and polar ester linkages, which facilitate intermolecular dipole interactions and provide a robust baseline for tensile strength. Furthermore, the absence of additives such as plasticizers ensures that the free volume remains minimized, preserving the intrinsic mechanical integrity of the polymer matrix. Decreasing Factors: The fused deposition modeling processing history introduces morphological discontinuities that detrimentally impact UTS, specifically the inter-layer boundaries where polymer diffusion may be incomplete, creating weak interfaces susceptible to delamination. The 30° printing angle induces anisotropy, misaligning the raster orientation relative to the tensile load axis, which generates stress concentrations at layer interfaces, while inherent porosity between raster lines reduces the effective load-bearing cross-sectional area. Dominant Factor: Although the chemical composition provides a stiff polymer backbone, the processing-induced structural defects associated with FDM 3D printing, particularly the weak inter-layer adhesion and anisotropic raster architecture, qualitatively dominate the final UTS behavior. These morphological limitations typically act as the primary failure initiation sites, governing the ultimate strength more significantly than the bulk properties of the poly(lactic acid) chains themselves."
    }
  },
  {
    "doi": null,
    "title": "Polyvinylidene fluoride – Hydroxyapatite 0–3 biocomposite filaments processed by twin-screw extrusion",
    "year": null,
    "chemical_composition": {
      "repeat_unit_psmiles": "[*]CC(F)(F)[*]",
      "monomers": [
        {
          "name": "Vinylidene fluoride",
          "smiles": "C=C(F)F",
          "ratio_value": null,
          "ratio_unit": null
        }
      ],
      "additives": [
        {
          "name": "Hydroxyapatite",
          "type": "filler",
          "amount_value": 5,
          "amount_unit": "wt%"
        }
      ],
      "is_homopolymer": true
    },
    "processing_history": "Dry mixed in roller jar mill (12 h, 170 rpm), consolidated at 170 °C (1 h), milled into pellets. Twin-screw extrusion at 220 °C, angular velocities 6, 12, 18, 24, 30 rpm. Tensile testing (ASTM D638) using EMIC DL10000 Universal Tensile Machine at 5 mm/min. Reported value is mean across angular velocities.",
    "hierarchical_structure": "0-3 connectivity. Crystallinity (XC) 43.3%. Lamellar thickness (lc) 4.04 nm. Ceramic particles dispersed in matrix.",
    "properties": {
      "UTS": {
        "value": [
          30
        ],
        "unit": "MPa"
      }
    },
    "analysis_with_hierarchical_structure": {
      "descriptive_text": "The sample comprises a poly(vinylidene fluoride) (PVDF) homopolymer matrix reinforced with 5 wt% hydroxyapatite ceramic filler, exhibiting a 0-3 connectivity structure where particles are dispersed within the polymer phase. Preparation involved dry mixing in a roller jar mill for 12 hours followed by consolidation at 170 °C for 1 hour and milling into pellets. The composite was subsequently processed via twin-screw extrusion at 220 °C across a range of angular velocities from 6 to 30 rpm, with the final material characterized by a crystallinity of 43.3% and a lamellar thickness of 4.04 nm. Mechanical evaluation was performed according to ASTM D638 standards using a universal tensile machine at a crosshead speed of 5 mm/min, with reported properties representing the mean across the varied extrusion speeds.",
      "reasoning_analysis": "Increasing Factors: The semi-crystalline nature of the PVDF matrix, evidenced by a crystallinity of 43.3%, provides significant resistance to chain slip and deformation through the formation of physical crosslinks within the crystalline lamellae. The lamellar thickness of 4.04 nm suggests stable crystalline regions that can effectively bear load, while the twin-screw extrusion process likely induced some molecular orientation along the flow direction, further enhancing tensile strength. Additionally, the rigid hydroxyapatite filler possesses a high intrinsic modulus which, if effectively coupled, can contribute to load bearing. Decreasing Factors: The inherent chemical mismatch between the hydrophobic PVDF matrix and the hydrophilic hydroxyapatite filler likely results in weak interfacial adhesion, creating stress concentration points that facilitate void formation and premature failure under tensile load. The brittle nature of the ceramic particles means they cannot undergo plastic deformation, potentially acting as crack initiation sites rather than reinforcing agents if dispersion is imperfect. Furthermore, the dry mixing process may not achieve the same level of filler dispersion as solution-based methods, increasing the risk of agglomeration. Dominant Factor: The semi-crystalline morphology of the PVDF matrix is the dominant factor governing the ultimate tensile strength. At a low filler loading of 5 wt%, the continuous polymer phase constitutes the vast majority of the material volume, meaning the mechanical integrity is primarily defined by the matrix's crystallinity and tie-molecule density rather than the minor filler phase, although the interfacial quality remains a critical constraint on maximizing the composite's theoretical strength."
    },
    "analysis_without_hierarchical_structure": {
      "descriptive_text": "The sample comprises a poly(vinylidene fluoride) homopolymer matrix reinforced with 5 wt% hydroxyapatite filler. Preparation involved dry mixing in a roller jar mill for 12 hours at 170 rpm, followed by consolidation at 170 °C for 1 hour and milling into pellets. The composite was subsequently processed via twin-screw extrusion at 220 °C across angular velocities ranging from 6 to 30 rpm. Mechanical characterization was conducted using tensile testing according to ASTM D638 standards on an EMIC DL10000 Universal Tensile Machine at a crosshead speed of 5 mm/min, with the final data reported as the mean across the varied extrusion angular velocities.",
      "reasoning_analysis": "Increasing Factors: The poly(vinylidene fluoride) backbone possesses strong carbon-fluorine bonds and semi-crystalline morphology, providing intrinsic mechanical robustness. The twin-screw extrusion process induces shear flow, which can align polymer chains and promote oriented crystallization along the flow direction, thereby enhancing load-bearing capacity in the tensile axis. Additionally, the low loading of rigid hydroxyapatite particles may contribute to load transfer if interfacial adhesion is sufficient. Decreasing Factors: Hydroxyapatite is a brittle ceramic material, and without specified surface coupling agents, the interface between the hydrophobic polymer matrix and hydrophilic filler may exhibit weak adhesion, acting as stress concentration sites that initiate premature failure. Furthermore, the dry mixing and consolidation steps prior to extrusion could introduce agglomerates or voids that compromise structural integrity, while the averaging of data across different screw speeds masks potential optimization of shear-induced properties. Dominant Factor: The semi-crystalline morphology and chain orientation of the PVDF matrix governed by the thermal and shear history of the extrusion process qualitatively dominate the UTS behavior. While the filler introduces potential defect sites, the low concentration (5 wt%) ensures that the continuous polymer phase mechanics, specifically the degree of crystallinity and molecular orientation established during cooling after extrusion, remain the primary determinants of the ultimate tensile strength."
    }
  },
  {
    "doi": null,
    "title": "Morphology and mechanical properties of poly(methylmethacrylate)-bpoly(alkylacrylate)-b-poly(methylmethacrylate)",
    "year": 2001,
    "chemical_composition": {
      "repeat_unit_psmiles": null,
      "monomers": [
        {
          "name": "Methyl methacrylate",
          "smiles": "CC(=C)C(=O)OC",
          "ratio_value": 41.7,
          "ratio_unit": "wt%"
        },
        {
          "name": "Isooctyl acrylate",
          "smiles": "CCCCC(CC)COC(=O)C=C",
          "ratio_value": 58.3,
          "ratio_unit": "wt%"
        }
      ],
      "additives": [],
      "is_homopolymer": false
    },
    "processing_history": "Synthesized by transalcoholysis of PMMA-b-poly(tert-butylacrylate)-b-PMMA precursors. Films prepared by casting copolymer solution in toluene (8 wt%) in polyethylene dish, evaporated 3-4 days at room temperature, dried under vacuum at 80 °C for 1 day. UTS measured by tensile testing (Adamel Lhomargy) at 100 mm/min at room temperature.",
    "hierarchical_structure": "Microphase separation observed by AFM; lamellar morphology.",
    "properties": {
      "UTS": {
        "value": [
          11.8
        ],
        "unit": "MPa"
      }
    },
    "analysis_with_hierarchical_structure": {
      "descriptive_text": "The sample comprises a copolymer consisting of methyl methacrylate (41.7 wt%) and isooctyl acrylate (58.3 wt%), synthesized via the transalcoholysis of PMMA-b-poly(tert-butylacrylate)-b-PMMA precursors. Films were fabricated by casting an 8 wt% copolymer solution in toluene into a polyethylene dish, allowing solvent evaporation for 3-4 days at room temperature, followed by vacuum drying at 80 °C for 24 hours. Atomic force microscopy indicated microphase separation with a lamellar morphology. Ultimate tensile strength was evaluated using tensile testing on an Adamel Lhomargy instrument at a crosshead speed of 100 mm/min under ambient conditions.",
      "reasoning_analysis": "Increasing Factors: The presence of methyl methacrylate units introduces rigid backbone segments and bulky ester side groups that restrict chain mobility, providing inherent mechanical strength. Furthermore, the processing history involving vacuum drying at 80 °C ensures the removal of residual toluene, eliminating solvent-induced plasticization that would otherwise weaken intermolecular forces. The observed microphase separation into a lamellar morphology suggests the formation of distinct hard and soft domains, where the rigid domains act as physical crosslinks and reinforcing fillers within the matrix, significantly enhancing load-bearing capacity. Decreasing Factors: The majority composition of isooctyl acrylate (58.3 wt%) introduces long branched alkyl side chains that increase free volume and segmental mobility, inherently lowering the cohesive energy density and yield strength compared to a pure polymethacrylate. Additionally, the soft nature of the isooctyl acrylate-rich phase likely forms the continuous matrix, which limits the maximum stress the material can sustain before plastic deformation occurs. Dominant Factor: The microphase-separated lamellar morphology is the dominant factor governing the UTS. While the high soft segment content inherently reduces strength, the self-assembly into ordered lamellae creates a percolated network of rigid domains that facilitates effective stress transfer between the hard and soft phases, preventing the UTS from diminishing to the levels typical of a random copolymer or homopolymer polyacrylate with similar composition."
    },
    "analysis_without_hierarchical_structure": {
      "descriptive_text": "The sample comprises a copolymer consisting of methyl methacrylate (41.7 wt%) and isooctyl acrylate (58.3 wt%), synthesized through the transalcoholysis of PMMA-b-poly(tert-butylacrylate)-b-PMMA precursors. Films were fabricated by casting an 8 wt% copolymer solution in toluene into a polyethylene dish, allowing solvent evaporation for 3-4 days at room temperature, followed by vacuum drying at 80 °C for 1 day. Mechanical characterization was performed via tensile testing using an Adamel Lhomargy instrument at a crosshead speed of 100 mm/min under ambient room temperature conditions.",
      "reasoning_analysis": "Increasing Factors: The presence of methyl methacrylate units introduces rigid glassy domains with high cohesive energy density due to the bulky ester side groups, which act as physical crosslinks or reinforcing phases within the matrix to resist deformation. Additionally, the synthesis from block copolymer precursors suggests a microphase-separated morphology where hard segments cluster, enhancing load transfer capabilities, while the thorough vacuum drying protocol minimizes residual solvent plasticization that would otherwise weaken intermolecular interactions. Decreasing Factors: The majority composition of isooctyl acrylate (58.3 wt%) introduces long flexible alkyl side chains that significantly increase free volume and chain mobility, lowering the overall cohesive energy density and modulus relative to a rigid homopolymer. Furthermore, at room temperature, the isooctyl acrylate-rich phase exists above its glass transition temperature, behaving as a soft elastomeric matrix that inherently yields at lower stress levels compared to glassy polymers. Dominant Factor: The high weight fraction of the flexible isooctyl acrylate monomer dictates a soft continuous phase morphology that fundamentally limits the ultimate tensile strength, as the reinforcing effect of the methyl methacrylate blocks is constrained by the compliance of the surrounding rubbery matrix."
    }
  },
  {
    "doi": "10.1080/17452759.2023.2171892",
    "title": "Preparation of iron oxide–coated aramid fibres for improving the mechanical performance and flame retardancy of multi jet fusion–printed polyamide 12 composites",
    "year": 2023,
    "chemical_composition": {
      "repeat_unit_psmiles": "[*]NC(=O)CCCCCCCCCC[*]",
      "monomers": [
        {
          "name": "Laurolactam",
          "smiles": "O=C1CCCCCCCCCCC1",
          "ratio_value": null,
          "ratio_unit": null
        }
      ],
      "additives": [
        {
          "name": "Aramid fibres",
          "type": "filler",
          "amount_value": 8,
          "amount_unit": "wt%"
        }
      ],
      "is_homopolymer": false
    },
    "processing_history": "Multi Jet Fusion (MJF) printing. Layer thickness 80 μm, recoating speed 200 mm/s, fusing agent region heated to 210–220°C. Specimen printed in Y orientation (parallel to roller recoating direction). Tensile testing performed on Shimadzu AGX 10 kN universal tester at crosshead speed 10 mm/min, ASTM D638-14 type V.",
    "hierarchical_structure": "PA12 matrix with 8 wt% Aramid fibres. Fibres align parallel to recoating direction. High porosity (3.15%) due to poor flowability.",
    "properties": {
      "UTS": {
        "value": [
          45.88
        ],
        "unit": "MPa"
      }
    },
    "analysis_with_hierarchical_structure": {
      "descriptive_text": "The sample comprises a Polyamide 12 (PA12) matrix reinforced with 8 wt% Aramid fibres, derived from Laurolactam monomers. It was fabricated via Multi Jet Fusion (MJF) additive manufacturing with a layer thickness of 80 μm and a recoating speed of 200 mm/s, wherein the fusing agent region was heated to 210–220°C. The specimens were printed in the Y orientation, parallel to the roller recoating direction, resulting in a hierarchical structure where the Aramid fibres align parallel to this direction within the matrix. However, the processing conditions resulted in poor flowability, inducing a high porosity of 3.15% within the printed structure. Tensile properties were evaluated using a Shimadzu AGX 10 kN universal tester at a crosshead speed of 10 mm/min according to ASTM D638-14 type V standards.",
      "reasoning_analysis": "Increasing Factors: The incorporation of 8 wt% Aramid fibres provides significant reinforcement due to the high intrinsic tensile strength and modulus of the aramid material compared to the PA12 matrix. Furthermore, the hierarchical structure indicates that the fibres align parallel to the recoating direction (Y orientation), which likely corresponds to the loading axis during tensile testing, thereby maximizing the load transfer efficiency from the matrix to the fibres. The semi-crystalline nature of the PA12 matrix also contributes to the baseline strength and toughness of the composite. Decreasing Factors: The processing history reveals a high porosity of 3.15% attributed to poor flowability during the MJF process, which acts as stress concentrators and reduces the effective load-bearing cross-sectional area. Additionally, the layer-by-layer nature of MJF printing introduces potential inter-layer bonding weaknesses compared to bulk molding techniques, and the thermal history (210–220°C) may influence the crystallinity and interfacial adhesion between the fibres and the matrix. Dominant Factor: While the aligned aramid fibres inherently drive the UTS higher, the processing-induced microstructural defects, specifically the high porosity and potential inter-layer adhesion limitations inherent to the MJF technique, qualitatively dominate the final UTS behavior. These defects serve as primary sites for crack initiation and propagation, ultimately capping the ultimate tensile strength below the theoretical potential of the reinforced composite system."
    },
    "analysis_without_hierarchical_structure": {
      "descriptive_text": "The material system comprises a Polyamide 12 matrix synthesized from Laurolactam monomers, reinforced with 8 wt% Aramid fibres. Specimens were fabricated via Multi Jet Fusion additive manufacturing with a layer thickness of 80 μm and a recoating speed of 200 mm/s, where the fusing agent region was heated to 210–220°C. The samples were printed in the Y orientation, parallel to the roller recoating direction, and tensile properties were evaluated using a Shimadzu AGX 10 kN universal tester at a crosshead speed of 10 mm/min following ASTM D638-14 type V protocols.",
      "reasoning_analysis": "Increasing Factors: The semi-crystalline nature of the Polyamide 12 matrix facilitates interchain hydrogen bonding, providing intrinsic cohesive strength, while the incorporation of 8 wt% Aramid fibres introduces high-modulus reinforcement that enhances load-bearing capacity through stress transfer mechanisms. Furthermore, the Multi Jet Fusion thermal profile, heating the fusing region to 210–220°C, promotes particle coalescence and inter-layer diffusion, which supports structural integrity. Decreasing Factors: The additive manufacturing process inherently introduces microstructural porosity and inter-layer boundaries that act as stress concentrators, potentially initiating premature failure. Additionally, the recoating process may cause fibre attrition or random in-plane orientation that does not perfectly align with the Y-oriented tensile load, reducing reinforcement efficiency. Dominant Factor: While the Aramid fibres provide the primary mechanism for strength enhancement, the processing-induced inter-layer bonding quality and microstructural voids inherent to the Multi Jet Fusion history qualitatively dominate the final UTS behavior, as these defects determine the effective stress transfer across the printed layers and limit the realization of the composite's theoretical strength."
    }
  },
  {
    "doi": null,
    "title": "Morphology and mechanical properties of poly(methylmethacrylate)-bpoly(alkylacrylate)-b-poly(methylmethacrylate)",
    "year": 2001,
    "chemical_composition": {
      "repeat_unit_psmiles": null,
      "monomers": [
        {
          "name": "Methyl methacrylate",
          "smiles": "CC(=C)C(=O)OC",
          "ratio_value": 36.4,
          "ratio_unit": "wt%"
        },
        {
          "name": "Isooctyl acrylate",
          "smiles": "CCCCC(CC)COC(=O)C=C",
          "ratio_value": 63.6,
          "ratio_unit": "wt%"
        }
      ],
      "additives": [],
      "is_homopolymer": false
    },
    "processing_history": "Synthesized by transalcoholysis of PMMA-b-poly(tert-butylacrylate)-b-PMMA precursors. Films prepared by casting copolymer solution in toluene (8 wt%) in polyethylene dish, evaporated 3-4 days at room temperature, dried under vacuum at 80 °C for 1 day. UTS measured by tensile testing (Adamel Lhomargy) at 100 mm/min at room temperature.",
    "hierarchical_structure": "Microphase separation observed by AFM.",
    "properties": {
      "UTS": {
        "value": [
          11.5
        ],
        "unit": "MPa"
      }
    },
    "analysis_with_hierarchical_structure": {
      "descriptive_text": "The sample comprises a copolymer containing 36.4 wt% methyl methacrylate and 63.6 wt% isooctyl acrylate, synthesized via the transalcoholysis of PMMA-b-poly(tert-butylacrylate)-b-PMMA precursors. Films were prepared by casting an 8 wt% copolymer solution in toluene into a polyethylene dish, followed by solvent evaporation for 3–4 days at room temperature and vacuum drying at 80 °C for 24 hours. Atomic force microscopy revealed a hierarchical structure exhibiting microphase separation, and the ultimate tensile strength was characterized by tensile testing at a crosshead speed of 100 mm/min under ambient conditions.",
      "reasoning_analysis": "Increasing Factors: The presence of methyl methacrylate units forms rigid PMMA segments that provide high cohesive energy density and stiffness. Furthermore, the observed microphase separation creates hard PMMA domains that act as physical crosslinks and reinforcing fillers within the matrix, significantly enhancing load-bearing capacity. The vacuum drying step at 80 °C likely removes residual toluene, preventing solvent-induced plasticization that would otherwise weaken intermolecular forces. Decreasing Factors: The high weight fraction of isooctyl acrylate (63.6 wt%) introduces long branched alkyl side chains that increase free volume and chain flexibility, inherently lowering the modulus and yield strength compared to a pure PMMA system. Additionally, the continuous phase is likely dominated by the soft poly(isooctyl acrylate) blocks, which limits the overall stress transfer capability before yielding occurs. Dominant Factor: The microphase-separated morphology is the dominant factor governing the UTS behavior. While the high soft segment content inherently reduces stiffness, the formation of discrete hard PMMA domains prevents viscous flow and provides the necessary physical crosslinking to sustain tensile load, thereby defining the material as a reinforced thermoplastic elastomer rather than a weak viscous fluid."
    },
    "analysis_without_hierarchical_structure": {
      "descriptive_text": "The sample consists of a copolymer composed of 36.4 wt% methyl methacrylate and 63.6 wt% isooctyl acrylate. It was synthesized via the transalcoholysis of PMMA-b-poly(tert-butylacrylate)-b-PMMA precursors. Films were prepared by casting an 8 wt% copolymer solution in toluene into a polyethylene dish, followed by solvent evaporation for 3-4 days at room temperature and subsequent vacuum drying at 80 °C for 1 day. The ultimate tensile strength was determined by tensile testing at a crosshead speed of 100 mm/min at room temperature.",
      "reasoning_analysis": "Increasing Factors: The presence of methyl methacrylate segments forms glassy domains at room temperature that act as physical crosslinks within the polymer matrix, significantly enhancing load-bearing capacity compared to a purely rubbery system. Additionally, the processing history involving slow solvent evaporation over 3-4 days facilitates microphase separation and domain ordering, while the final vacuum drying step removes residual toluene that could otherwise plasticize the matrix and reduce strength. Decreasing Factors: The high weight fraction of isooctyl acrylate (63.6%) introduces a compliant, low glass transition temperature phase that limits the overall stiffness and yield stress relative to rigid glassy polymers. Furthermore, the interfaces between the immiscible hard and soft blocks represent potential sites for cavitation or debonding under tensile load, which can initiate failure. Dominant Factor: The microphase-separated morphology resulting from the triblock architecture and controlled solvent casting is the dominant factor governing the UTS; this structure enables effective stress transfer through the physical network of glassy domains, preventing viscous flow and allowing the material to sustain tension despite the majority content of the soft elastomeric phase."
    }
  },
  {
    "doi": null,
    "title": "Morphology and mechanical properties of poly(methylmethacrylate)-bpoly(alkylacrylate)-b-poly(methylmethacrylate)",
    "year": 2001,
    "chemical_composition": {
      "repeat_unit_psmiles": null,
      "monomers": [
        {
          "name": "Methyl methacrylate",
          "smiles": "CC(=C)C(=O)OC",
          "ratio_value": 30.0,
          "ratio_unit": "wt%"
        },
        {
          "name": "Isooctyl acrylate",
          "smiles": "CCCCC(CC)COC(=O)C=C",
          "ratio_value": 70.0,
          "ratio_unit": "wt%"
        }
      ],
      "additives": [],
      "is_homopolymer": false
    },
    "processing_history": "Synthesized by transalcoholysis of PMMA-b-poly(tert-butylacrylate)-b-PMMA precursors. Films prepared by casting copolymer solution in toluene (8 wt%) in polyethylene dish, evaporated 3-4 days at room temperature, dried under vacuum at 80 °C for 1 day. UTS measured by tensile testing (Adamel Lhomargy) at 100 mm/min at room temperature.",
    "hierarchical_structure": "Microphase separation observed by AFM.",
    "properties": {
      "UTS": {
        "value": [
          11.9
        ],
        "unit": "MPa"
      }
    },
    "analysis_with_hierarchical_structure": {
