Repository: hhtrick/HHT-code

# HHT training framework

This directory contains model training, embedding precomputation, inference, article-level baselines and the curated datasets. All commands below assume that the working directory is `train_code/`.

## 3. Datasets and fixed partitions

Each main dataset is a JSON array at `dataset/{property}/{property}.json`. Entries contain source metadata, `chemical_composition`, `processing_history`, `hierarchical_structure`, `properties`, and two generated-analysis objects. Targets are stored as `properties[property]["value"]`; source metadata and target values are not predictive input fields.

| Property | Train | Validation | Test | Total |
|---|---:|---:|---:|---:|

File: train_code/dataset/UTS/UTS.json (part 9 of 292)
[
      "descriptive_text": "The sample comprises a copolymer synthesized via the transalcoholysis of PMMA-b-poly(tert-butylacrylate)-b-PMMA precursors, consisting of 30 wt% methyl methacrylate and 70 wt% isooctyl acrylate. Films were prepared by casting an 8 wt% copolymer solution in toluene into a polyethylene dish, allowing solvent evaporation for 3-4 days at room temperature, followed by vacuum drying at 80 °C for 1 day. Atomic force microscopy confirmed microphase separation within the hierarchical structure, and the ultimate tensile strength was evaluated using an Adamel Lhomargy tensile tester at a crosshead speed of 100 mm/min under ambient conditions.",
      "reasoning_analysis": "Increasing Factors: The observed microphase separation indicates a block copolymer morphology where glassy methyl methacrylate domains act as physical crosslinks within the matrix, significantly enhancing load transfer and cohesive strength compared to a random copolymer architecture. Additionally, the vacuum drying step at 80 °C aids in removing residual toluene, minimizing plasticization effects that would otherwise weaken intermolecular forces. Decreasing Factors: The high weight fraction (70%) of isooctyl acrylate introduces long alkyl side chains that increase free volume and lower the glass transition temperature of the continuous phase, resulting in a soft, rubbery matrix with inherently lower tensile strength than glassy polymers. Furthermore, solution casting can sometimes introduce microvoids or stress concentrators during solvent evaporation that may initiate premature failure. Dominant Factor: The high concentration of the soft isooctyl acrylate monomer qualitatively dominates the mechanical response by establishing a compliant matrix baseline, meaning the ultimate tensile strength is primarily limited by the rubbery nature of the majority phase despite the reinforcing contribution of the microphase-separated hard domains."
    },
    "analysis_without_hierarchical_structure": {
      "descriptive_text": "The sample consists of a copolymer composed of 30 wt% methyl methacrylate and 70 wt% isooctyl acrylate. It was synthesized via the transalcoholysis of PMMA-b-poly(tert-butylacrylate)-b-PMMA precursors. Films were prepared by casting an 8 wt% copolymer solution in toluene into a polyethylene dish, followed by solvent evaporation for 3-4 days at room temperature and subsequent vacuum drying at 80 °C for 1 day. The ultimate tensile strength was determined by tensile testing using an Adamel Lhomargy instrument at a crosshead speed of 100 mm/min at room temperature.",
      "reasoning_analysis": "Increasing Factors: The incorporation of methyl methacrylate units creates hard PMMA domains that function as physical crosslinks within the microphase-separated structure, providing reinforcement and resistance to chain slippage. Additionally, the processing history includes thorough vacuum drying at 80 °C, which effectively removes residual toluene solvent, thereby eliminating plasticization effects that would otherwise weaken intermolecular cohesion and reduce strength. Decreasing Factors: The high weight fraction (70 wt%) of isooctyl acrylate introduces a soft matrix phase with a glass transition temperature significantly below room temperature, resulting in high chain mobility and low intrinsic stiffness. The bulky isooctyl side groups increase free volume and reduce chain packing density, facilitating earlier yield and limiting the maximum stress the material can sustain before failure. Dominant Factor: The predominance of the soft isooctyl acrylate component qualitatively dictates the bulk mechanical behavior, classifying the material as a thermoplastic elastomer rather than a rigid plastic; consequently, despite the reinforcing effect of the PMMA blocks, the continuous soft phase governs the failure mechanism and imposes a fundamental upper limit on the ultimate tensile strength relative to glassy polymers."
    }
  },
  {
    "doi": null,
    "title": "A method to predict the ultimate tensile strength of 3D printing polylactic acid (PLA) materials with different printing orientations",
    "year": null,
    "chemical_composition": {
      "repeat_unit_psmiles": "[*]OC(C)C(=O)[*]",
      "monomers": [
        {
          "name": "Lactic Acid",
          "smiles": "CC(O)C(=O)O",
          "ratio_value": null,
          "ratio_unit": null
        }
      ],
      "additives": [],
      "is_homopolymer": true
    },
    "processing_history": "FDM 3D printed using MakerBot Replicator 5+, nozzle temperature 215 °C, layer thickness 0.2 mm, printing angle 75°. UTS measured by uniaxial tensile test at 0.1 mm/min, 23 °C, ISO 527-2-2012.",
    "hierarchical_structure": "Layered structure with transverse isotropy. Fracture mode: In-layer fracture.",
    "properties": {
      "UTS": {
        "value": [
          44.85
        ],
        "unit": "MPa"
      }
    },
    "analysis_with_hierarchical_structure": {
      "descriptive_text": "The sample comprises a poly(lactic acid) homopolymer synthesized from lactic acid monomers without additional additives. It was fabricated via fused deposition modeling 3D printing using a MakerBot Replicator 5+ with a nozzle temperature of 215 °C, a layer thickness of 0.2 mm, and a printing angle of 75°. The resulting specimen exhibits a layered structure with transverse isotropy and was subjected to uniaxial tensile testing at a crosshead speed of 0.1 mm/min and 23 °C according to ISO 527-2-2012, displaying an in-layer fracture mode.",
      "reasoning_analysis": "Increasing Factors: The intrinsic chemical structure of the poly(lactic acid) backbone, characterized by strong covalent ester linkages and potential semi-crystalline domains formed during cooling, provides a high baseline mechanical integrity and resistance to chain disentanglement. The relatively slow testing speed of 0.1 mm/min allows for stress relaxation mechanisms that might prevent premature brittle failure in some viscoelastic regimes, though PLA is generally brittle. Decreasing Factors: The FDM processing history inherently introduces micro-voids and porosity between deposited rasters, which reduces the effective load-bearing cross-sectional area and acts as stress concentration sites. The printing angle of 75° creates a significant misalignment between the raster orientation and the tensile load axis, exploiting the transverse isotropy of the layered structure to induce shear stresses that lower the axial strength compared to aligned printing. Additionally, thermal exposure at 215 °C carries a risk of slight thermo-oxidative degradation, potentially reducing molecular weight and entanglement density. Dominant Factor: The processing-induced structural anisotropy and porosity inherent to the additive manufacturing method qualitatively dominate the UTS behavior. Despite the robust covalent bonding within the polymer chains, the discontinuous nature of the layered architecture and the off-axis raster orientation limit stress transfer efficiency, ensuring that the ultimate tensile strength is governed primarily by the defect density and geometric alignment rather than the theoretical bulk strength of the poly(lactic acid) material."
    },
    "analysis_without_hierarchical_structure": {
      "descriptive_text": "The sample comprises a polylactic acid homopolymer derived from lactic acid monomers. It was fabricated via fused deposition modeling 3D printing using a MakerBot Replicator 5+ system with a nozzle temperature of 215 °C, a layer thickness of 0.2 mm, and a printing angle of 75°. The ultimate tensile strength was characterized using a uniaxial tensile test performed at a crosshead speed of 0.1 mm/min and 23 °C following the ISO 527-2-2012 standard.",
      "reasoning_analysis": "Increasing Factors: The intrinsic chemical structure of the polylactic acid backbone, characterized by polar ester linkages and methyl side groups, facilitates intermolecular interactions and chain stiffness that provide a solid baseline for tensile strength. Additionally, conducting the tensile test at 23 °C ensures the material remains in a glassy state below its glass transition temperature, maximizing its load-bearing capacity and resistance to deformation. Decreasing Factors: The fused deposition modeling process inherently introduces micro-voids between raster lines and layers, creating stress concentration sites that reduce the effective load-bearing cross-sectional area. Furthermore, the 75° printing angle induces mechanical anisotropy, misaligning the primary polymer orientation relative to the tensile load, which promotes premature inter-layer shear failure rather than cohesive bulk fracture. Dominant Factor: The processing-induced microstructural defects, specifically the limited inter-layer diffusion and porosity inherent to the additive manufacturing technique, qualitatively dominate the final UTS behavior, likely resulting in reduced strength compared to isotropic bulk counterparts despite the favorable intrinsic chemical properties of the homopolymer."
    }
  },
  {
    "doi": null,
    "title": "Morphology and mechanical properties of poly(methylmethacrylate)-bpoly(alkylacrylate)-b-poly(methylmethacrylate)",
    "year": 2001,
    "chemical_composition": {
      "repeat_unit_psmiles": null,
      "monomers": [
        {
          "name": "Methyl methacrylate",
          "smiles": "CC(=C)C(=O)OC",
          "ratio_value": 22.2,
          "ratio_unit": "wt%"
        },
        {
          "name": "Isooctyl acrylate",
          "smiles": "CCCCC(CC)COC(=O)C=C",
          "ratio_value": 77.8,
          "ratio_unit": "wt%"
        }
      ],
      "additives": [],
      "is_homopolymer": false
    },
    "processing_history": "Synthesized by transalcoholysis of PMMA-b-poly(tert-butylacrylate)-b-PMMA precursors. Films prepared by casting copolymer solution in toluene (8 wt%) in polyethylene dish, evaporated 3-4 days at room temperature, dried under vacuum at 80 °C for 1 day. UTS measured by tensile testing (Adamel Lhomargy) at 100 mm/min at room temperature.",
    "hierarchical_structure": "Microphase separation observed by AFM.",
    "properties": {
      "UTS": {
        "value": [
          7.1
        ],
        "unit": "MPa"
      }
    },
    "analysis_with_hierarchical_structure": {
      "descriptive_text": "This polymer sample comprises a copolymer of methyl methacrylate (22.2 wt%) and isooctyl acrylate (77.8 wt%), synthesized via the transalcoholysis of PMMA-b-poly(tert-butylacrylate)-b-PMMA precursors. Film preparation involved casting an 8 wt% copolymer solution in toluene into a polyethylene dish, followed by solvent evaporation for 3-4 days at room temperature and subsequent vacuum drying at 80 °C for 1 day. Hierarchical characterization via atomic force microscopy indicates a morphology featuring microphase separation, and the ultimate tensile strength was evaluated using tensile testing at a crosshead speed of 100 mm/min at room temperature.",
      "reasoning_analysis": "Increasing Factors: The observed microphase separation suggests a block copolymer architecture where glassy PMMA domains act as physical crosslinks within the matrix, significantly enhancing load transfer and resistance to plastic deformation compared to a random copolymer. Furthermore, the rigorous drying protocol involving vacuum treatment at 80 °C effectively removes residual toluene, eliminating potential solvent plasticization that would weaken intermolecular cohesive forces. Decreasing Factors: The chemical composition is predominantly isooctyl acrylate (77.8 wt%), which introduces long alkyl side chains that increase free volume and segmental mobility, inherently lowering the cohesive energy density and stiffness relative to rigid polymers. The minority fraction of methyl methacrylate limits the volume of the reinforcing hard phase, restricting the material's capacity to sustain high tensile loads. Dominant Factor: The high weight fraction of the soft isooctyl acrylate component qualitatively dominates the mechanical behavior, establishing a low-modulus baseline that limits the ultimate tensile strength to ranges typical of elastomeric materials, despite the structural reinforcement provided by the microphase-separated hard domains."
    },
    "analysis_without_hierarchical_structure": {
      "descriptive_text": "The sample consists of a copolymer composed of 22.2 wt% methyl methacrylate and 77.8 wt% isooctyl acrylate. It was synthesized via the transalcoholysis of PMMA-b-poly(tert-butylacrylate)-b-PMMA precursors. Films were prepared by casting an 8 wt% copolymer solution in toluene into polyethylene dishes, followed by solvent evaporation for 3-4 days at room temperature and subsequent vacuum drying at 80 °C for 1 day. The ultimate tensile strength was determined via tensile testing using an Adamel Lhomargy instrument at a crosshead speed of 100 mm/min at room temperature.",
      "reasoning_analysis": "Increasing Factors: The presence of methyl methacrylate segments forms glassy hard domains at room temperature that act as physical crosslinks and reinforcing fillers within the matrix. The block copolymer architecture, inferred from the precursor synthesis, promotes microphase separation which enhances stress transfer between the soft and hard phases. Additionally, the vacuum drying step at 80 °C aids in removing residual toluene, minimizing plasticization that would otherwise weaken intermolecular forces, while the relatively high tensile testing speed of 100 mm/min exploits the viscoelastic nature of the polymer to yield higher stress values. Decreasing Factors: The predominant composition of 77.8 wt% isooctyl acrylate establishes a continuous rubbery matrix with a glass transition temperature well below room temperature, inherently limiting the stiffness and maximum load-bearing capacity compared to glassy homopolymers. Furthermore, if the vacuum drying temperature of 80 °C was insufficient to remove solvent trapped within the glassy methyl methacrylate domains, residual toluene could plasticize these reinforcing regions, reducing their effectiveness as physical crosslinks. Dominant Factor: The high weight fraction of the soft isooctyl acrylate component is the dominant factor. While the block architecture and hard domains provide structural integrity, the continuous soft matrix governs the bulk deformation behavior, qualitatively restricting the ultimate tensile strength to the range typical of thermoplastic elastomers rather than rigid plastics."
    }
  },
  {
    "doi": null,
    "title": "A method to predict the ultimate tensile strength of 3D printing polylactic acid (PLA) materials with different printing orientations",
    "year": null,
    "chemical_composition": {
      "repeat_unit_psmiles": "[*]OC(C)C(=O)[*]",
      "monomers": [
        {
          "name": "Lactic Acid",
          "smiles": "CC(O)C(=O)O",
          "ratio_value": null,
          "ratio_unit": null
        }
      ],
      "additives": [],
      "is_homopolymer": true
    },
    "processing_history": "FDM 3D printed using MakerBot Replicator 5+, nozzle temperature 215 °C, layer thickness 0.2 mm, printing angle 60°. UTS measured by uniaxial tensile test at 0.1 mm/min, 23 °C, ISO 527-2-2012.",
    "hierarchical_structure": "Layered structure with transverse isotropy. Fracture mode: In-layer fracture.",
    "properties": {
      "UTS": {
        "value": [
          37.45
        ],
        "unit": "MPa"
      }
    },
    "analysis_with_hierarchical_structure": {
      "descriptive_text": "The sample comprises a poly(lactic acid) homopolymer synthesized from lactic acid monomers without additional additives. It was fabricated via fused deposition modeling 3D printing using a MakerBot Replicator 5+ system with a nozzle temperature of 215 °C, a layer thickness of 0.2 mm, and a printing angle of 60°. The resulting specimen exhibits a layered hierarchical structure with transverse isotropy, and its mechanical performance was assessed through uniaxial tensile testing at 0.1 mm/min and 23 °C according to ISO 527-2-2012, revealing an in-layer fracture mode.",
      "reasoning_analysis": "Increasing Factors: The nozzle temperature of 215 °C promotes sufficient chain diffusion across raster roads, enhancing inter-layer adhesion, which is corroborated by the observed in-layer fracture mode indicating that inter-layer bonds were stronger than the bulk material within the roads. Additionally, the rigid backbone of the poly(lactic acid) chains provides a fundamental baseline for load-bearing capacity. Decreasing Factors: The fused deposition modeling process inherently introduces micro-voids and porosity between deposited filaments, reducing the effective load-bearing cross-sectional area. Furthermore, the layered structure creates transverse isotropy, leading to direction-dependent mechanical properties where stress concentrations at layer interfaces can initiate failure, and the 0.2 mm layer thickness increases the density of these potential defect sites. Dominant Factor: The processing-induced microstructural porosity within the raster roads qualitatively dominates the UTS behavior, as the in-layer fracture mode confirms that failure is governed by the strength of the printed material bulk rather than inter-layer delamination, making the void content and continuity of the extruded filaments the critical limiting factor relative to pristine bulk polymer."
    },
    "analysis_without_hierarchical_structure": {
      "descriptive_text": "The sample consists of a polylactic acid homopolymer derived from lactic acid monomers. The material was processed via fused deposition modeling 3D printing using a MakerBot Replicator 5+ system, with a nozzle temperature set to 215 °C, a layer thickness of 0.2 mm, and a printing angle of 60°. Following fabrication, the ultimate tensile strength was evaluated through a uniaxial tensile test conducted at a crosshead speed of 0.1 mm/min and 23 °C in accordance with the ISO 527-2-2012 standard.",
      "reasoning_analysis": "Increasing Factors: The intrinsic chemical structure of the polylactic acid backbone, featuring ester linkages capable of dipole-dipole interactions, provides a baseline mechanical integrity. The processing temperature of 215 °C facilitates polymer chain diffusion across deposited roads, promoting inter-layer healing and bonding, while the 0.2 mm layer thickness maximizes the interface area available for this diffusion compared to thicker layers. Decreasing Factors: The additive manufacturing process inherently introduces micro-voids between raster lines and layers, reducing the effective load-bearing cross-sectional area. The 60° printing angle introduces significant anisotropy, meaning the tensile load is not aligned with the primary polymer chain orientation of the rasters, leading to stress concentrations at the inter-layer boundaries. Furthermore, the absence of reinforcing additives or fillers means the material relies solely on the matrix strength without composite reinforcement mechanisms. Dominant Factor: The dominant factor is the processing-induced anisotropy and inter-layer bonding quality inherent to the FDM method. While the intrinsic PLA chemistry provides a solid baseline, the mechanical performance is fundamentally limited by the weak interfaces between printed layers and the off-axis raster orientation, which typically results in a lower UTS compared to isotropic, molded counterparts due to premature failure at these structural discontinuities."
    }
  },
  {
    "doi": "10.1080/17452759.2023.2171892",
    "title": "Preparation of iron oxide–coated aramid fibres for improving the mechanical performance and flame retardancy of multi jet fusion–printed polyamide 12 composites",
    "year": 2023,
    "chemical_composition": {
      "repeat_unit_psmiles": "[*]NC(=O)CCCCCCCCCC[*]",
      "monomers": [
        {
          "name": "Laurolactam",
          "smiles": "O=C1CCCCCCCCCCC1",
          "ratio_value": null,
          "ratio_unit": null
        }
      ],
      "additives": [
        {
          "name": "Aramid fibres",
          "type": "filler",
          "amount_value": 8,
          "amount_unit": "wt%"
        }
      ],
      "is_homopolymer": false
    },
    "processing_history": "Multi Jet Fusion (MJF) printing. Layer thickness 80 μm, recoating speed 200 mm/s, fusing agent region heated to 210–220°C. Specimen printed in X orientation (perpendicular to roller recoating direction). Tensile testing performed on Shimadzu AGX 10 kN universal tester at crosshead speed 10 mm/min, ASTM D638-14 type V.",
    "hierarchical_structure": "PA12 matrix with 8 wt% Aramid fibres. Fibres align parallel to recoating direction. High porosity (3.15%) due to poor flowability.",
    "properties": {
      "UTS": {
        "value": [
          27.59
        ],
        "unit": "MPa"
      }
    },
    "analysis_with_hierarchical_structure": {
      "descriptive_text": "The sample comprises a Polyamide 12 (PA12) matrix reinforced with 8 wt% Aramid fibres, derived from Laurolactam monomers. Fabricated via Multi Jet Fusion (MJF) printing, the material was processed with a layer thickness of 80 μm and a recoating speed of 200 mm/s, with the fusing agent region heated to 210–220°C. The specimen was printed in the X orientation, perpendicular to the roller recoating direction, and mechanically characterized using a Shimadzu AGX 10 kN universal tester at a crosshead speed of 10 mm/min in accordance with ASTM D638-14 type V. Microstructural analysis indicates that the Aramid fibres align parallel to the recoating direction within the PA12 matrix, resulting in a composite structure exhibiting 3.15% porosity due to poor flowability during the additive manufacturing process.",
      "reasoning_analysis": "Increasing Factors: The incorporation of 8 wt% Aramid fibres introduces high-strength reinforcement phases within the Polyamide 12 matrix, which inherently possess superior tensile properties compared to the neat polymer. Additionally, the MJF thermal cycle heating to 210–220°C ensures partial melting and coalescence of the powder particles, establishing inter-particle bonding necessary for load transfer. Decreasing Factors: The hierarchical structure reveals high porosity (3.15%), which acts as stress concentration sites that facilitate premature crack initiation and reduce the effective load-bearing cross-sectional area. Critically, the processing history dictates that while fibres align parallel to the recoating direction, the specimen was printed in the X orientation perpendicular to this direction; this misalignment means the tensile load is applied transversely to the fibres, significantly diminishing their reinforcement efficiency. Furthermore, the layer-by-layer nature of MJF often introduces anisotropic inter-layer weaknesses. Dominant Factor: The combination of significant porosity and the misalignment between the fibre orientation and the loading axis qualitatively dominates the mechanical behavior. These structural defects and geometric inconsistencies likely override the intrinsic strengthening potential of the aramid filler, resulting in a UTS governed primarily by the matrix cohesion and defect density rather than fibre reinforcement."
    },
    "analysis_without_hierarchical_structure": {
      "descriptive_text": "The material system comprises a polyamide 12 matrix synthesized from laurolactam monomers, reinforced with 8 wt% aramid fibres serving as a structural filler. Specimens were fabricated via Multi Jet Fusion additive manufacturing with a layer thickness of 80 μm and a recoating speed of 200 mm/s, wherein the fusing agent region was subjected to a thermal cycle between 210–220°C. The samples were printed in the X orientation, perpendicular to the roller recoating direction, and mechanical characterization was performed using a Shimadzu AGX 10 kN universal tester at a crosshead speed of 10 mm/min following ASTM D638-14 type V protocols.",
      "reasoning_analysis": "Increasing Factors: The polyamide 12 backbone features regular amide linkages capable of forming strong interchain hydrogen bonds, which significantly enhance cohesive energy density and intrinsic tensile strength. Furthermore, the incorporation of 8 wt% aramid fibres introduces high-modulus rigid reinforcements that facilitate stress transfer from the matrix to the fibres, thereby substantially driving the ultimate tensile strength upward provided adequate interfacial adhesion exists. Decreasing Factors: The Multi Jet Fusion processing history inherently introduces microstructural heterogeneities, such as inter-layer porosity and incomplete polymer chain entanglement across layer boundaries, which act as stress concentrators and potential failure initiation sites. Additionally, the specific X orientation relative to the recoating direction may induce anisotropic mechanical properties where strength is compromised along specific axes compared to isotropic bulk materials. Dominant Factor: While the aramid reinforcement provides a significant theoretical increase in load-bearing capacity, the processing-induced inter-layer cohesion quality dominates the final UTS behavior; because the thermal history during MJF printing may not ensure complete coalescence between powder layers compared to conventional molding, premature delamination often occurs before the full strength of the fibre-matrix composite can be realized, thereby limiting the effective ultimate tensile strength."
    }
  },
  {
    "doi": "10.1080/17452759.2023.2171892",
    "title": "Preparation of iron oxide–coated aramid fibres for improving the mechanical performance and flame retardancy of multi jet fusion–printed polyamide 12 composites",
    "year": 2023,
    "chemical_composition": {
      "repeat_unit_psmiles": "[*]NC(=O)CCCCCCCCCC[*]",
      "monomers": [
        {
          "name": "Laurolactam",
          "smiles": "O=C1CCCCCCCCCCC1",
          "ratio_value": null,
          "ratio_unit": null
        }
      ],
      "additives": [
        {
          "name": "Fe3O4-coated aramid fibres",
          "type": "filler",
          "amount_value": 4,
          "amount_unit": "wt%"
        }
      ],
      "is_homopolymer": false
    },
    "processing_history": "Multi Jet Fusion (MJF) printing. Layer thickness 80 μm, recoating speed 200 mm/s, fusing agent region heated to 210–220°C. Specimen printed in X orientation (perpendicular to roller recoating direction). Tensile testing performed on Shimadzu AGX 10 kN universal tester at crosshead speed 10 mm/min, ASTM D638-14 type V.",
    "hierarchical_structure": "PA12 matrix with 4 wt% Fe3O4-coated aramid fibres. Fibres align parallel to recoating direction.",
    "properties": {
      "UTS": {
        "value": [
          55.06
        ],
        "unit": "MPa"
      }
    },
    "analysis_with_hierarchical_structure": {
      "descriptive_text": "The material is a composite system featuring a polyamide 12 (PA12) matrix derived from laurolactam monomers, reinforced with 4 wt% Fe3O4-coated aramid fibres. Fabrication was achieved via Multi Jet Fusion (MJF) additive manufacturing, utilizing a layer thickness of 80 μm and a recoating speed of 200 mm/s, with the fusing agent region heated to a temperature range of 210–220°C. The specimen was printed in the X orientation, perpendicular to the roller recoating direction, which induced a hierarchical structure wherein the reinforcing fibres align parallel to the recoating direction. Ultimate tensile strength was evaluated using a Shimadzu AGX 10 kN universal tester at a crosshead speed of 10 mm/min in compliance with ASTM D638-14 type V specifications.",
      "reasoning_analysis": "Increasing Factors: The inclusion of aramid fibres introduces a high-strength reinforcement phase that inherently possesses superior mechanical properties compared to the neat PA12 matrix, while the Fe3O4 coating may enhance interfacial adhesion to facilitate stress transfer. Additionally, the MJF thermal history heating the region to 210–220°C promotes polymer chain diffusion and particle coalescence, ensuring a consolidated matrix structure. Decreasing Factors: The hierarchical structure specifies that fibres align parallel to the recoating direction while the specimen is oriented perpendicular to this direction, resulting in tensile loading applied transversely to the fibre axis which severely limits effective load bearing and creates stress concentrations. Furthermore, the layer-by-layer nature of MJF printing introduces inter-layer boundaries that typically exhibit weaker bonding than the bulk material, and the low filler content of 4 wt% may be insufficient to significantly reinforce the matrix under these orientation constraints. Dominant Factor: The misalignment between the reinforcing fibre axis and the applied tensile load qualitatively dominates the UTS behavior, as the transverse orientation prevents the utilization of the aramid fibres' longitudinal strength, rendering the matrix continuity and inter-layer bonding strength as the limiting factors for the composite's overall tensile performance."
    },
    "analysis_without_hierarchical_structure": {
      "descriptive_text": "The material system consists of a polyamide 12 matrix derived from laurolactam monomers, reinforced with 4 wt% Fe3O4-coated aramid fibres as a composite filler. Specimens were fabricated using Multi Jet Fusion additive manufacturing, where the fusing agent region was heated to a temperature range of 210–220°C with a layer thickness of 80 μm and a recoating speed of 200 mm/s. The samples were printed in the X orientation, perpendicular to the roller recoating direction, and subsequent tensile testing was conducted on a Shimadzu AGX 10 kN universal tester at a crosshead speed of 10 mm/min following ASTM D638-14 type V standards.",
      "reasoning_analysis": "Increasing Factors: The incorporation of high-modulus aramid fibres serves as a primary reinforcement mechanism, facilitating load transfer from the polyamide 12 matrix to the fibres and significantly enhancing tensile strength relative to the neat polymer. Additionally, the semi-crystalline nature of the polyamide 12 backbone, stabilized by interchain hydrogen bonding between amide groups, provides a robust matrix foundation, while the MJF thermal cycle above the melting point ensures particle coalescence. Decreasing Factors: The additive manufacturing processing history introduces inherent microstructural defects, such as interlayer voids and incomplete sintering necks, which act as stress concentrators and reduce the effective load-bearing cross-section. Furthermore, the low filler loading of 4 wt% may be insufficient to form a continuous percolating network, and the interface between the Fe3O4 coating and the matrix could present adhesion challenges that initiate premature failure. Dominant Factor: The processing history associated with Multi Jet Fusion printing qualitatively dominates the final UTS behavior; while the aramid fibres provide a theoretical strengthening effect, the inherent anisotropy and interlayer bonding weaknesses typical of powder bed fusion processes likely limit the effective stress transfer to the filler, making the print quality and layer adhesion the critical determinant of failure."
    }
  },
  {
    "doi": null,
    "title": "Polyvinylidene fluoride – Hydroxyapatite 0–3 biocomposite filaments processed by twin-screw extrusion",
    "year": null,
    "chemical_composition": {
      "repeat_unit_psmiles": "[*]CC(F)(F)[*]",
      "monomers": [
        {
          "name": "Vinylidene fluoride",
          "smiles": "C=C(F)F",
          "ratio_value": null,
          "ratio_unit": null
        }
      ],
      "additives": [
        {
          "name": "Hydroxyapatite",
          "type": "filler",
          "amount_value": 25,
          "amount_unit": "wt%"
        }
      ],
      "is_homopolymer": true
    },
    "processing_history": "Dry mixed in roller jar mill (12 h, 170 rpm), consolidated at 170 °C (1 h), milled into pellets. Twin-screw extrusion at 220 °C, angular velocities 6, 12, 18, 24, 30 rpm. Tensile testing (ASTM D638) using EMIC DL10000 Universal Tensile Machine at 5 mm/min. Reported value is mean across angular velocities.",
    "hierarchical_structure": "0-3 connectivity. Crystallinity (XC) 45.7%. Lamellar thickness (lc) 3.92 nm. Ceramic particles dispersed in matrix.",
    "properties": {
      "UTS": {
        "value": [
          17
        ],
        "unit": "MPa"
      }
    },
    "analysis_with_hierarchical_structure": {
      "descriptive_text": "The sample comprises a poly(vinylidene fluoride) homopolymer matrix composite containing 25 wt% hydroxyapatite filler, exhibiting a 0-3 connectivity architecture where ceramic particles are dispersed within the polymer phase. Preparation involved dry mixing in a roller jar mill for 12 hours at 170 rpm, followed by consolidation at 170 °C for 1 hour and milling into pellets prior to twin-screw extrusion at 220 °C across angular velocities ranging from 6 to 30 rpm. The resulting material was subjected to tensile testing according to ASTM D638 standards, revealing a semi-crystalline hierarchical structure with a crystallinity of 45.7% and an average lamellar thickness of 3.92 nm.",
      "reasoning_analysis": "Increasing Factors: The semi-crystalline nature of the PVDF matrix, evidenced by a crystallinity of 45.7%, restricts chain mobility and enhances load-bearing capacity through the formation of physical crosslinks within the amorphous regions. Additionally, the incorporation of rigid hydroxyapatite particles can contribute to strengthening via load transfer mechanisms, provided there is sufficient interfacial adhesion, while the extrusion processing history promotes particle dispersion and potential chain orientation. Decreasing Factors: The high loading of brittle ceramic filler (25 wt%) introduces stress concentration points at the particle-matrix interface, which can initiate premature crack propagation under tensile load, particularly given the 0-3 connectivity which lacks continuous reinforcement pathways. Furthermore, the thermal history involving extrusion at 220 °C carries a risk of thermal degradation or chain scission, which would reduce molecular weight and intrinsic strength, while varying angular velocities averaged in the report may mask optimal processing conditions that minimize defects. Dominant Factor: The ultimate tensile strength is qualitatively dominated by the integrity of the polymer-filler interface and the matrix crystallinity; while the 45.7% crystallinity provides a robust strengthening baseline for the PVDF backbone, the stress concentration effects induced by the 25 wt% brittle hydroxyapatite loading likely act as the critical limiting factor that determines the failure threshold relative to the neat polymer matrix."
    },
    "analysis_without_hierarchical_structure": {
      "descriptive_text": "The sample comprises a polyvinylidene fluoride homopolymer matrix reinforced with 25 wt% hydroxyapatite filler. Preparation involved dry mixing the components in a roller jar mill for 12 hours at 170 rpm, followed by thermal consolidation at 170 °C for 1 hour and milling into pellets. The composite was subsequently processed via twin-screw extrusion at 220 °C across a range of angular velocities from 6 to 30 rpm. Mechanical characterization was performed according to ASTM D638 standards using an EMIC DL10000 Universal Tensile Machine at a crosshead speed of 5 mm/min, with the reported data representing the mean value across the varied extrusion speeds.",
      "reasoning_analysis": "Increasing Factors: The incorporation of rigid hydroxyapatite particles provides potential reinforcement through load transfer mechanisms, while the twin-screw extrusion process induces shear-induced molecular orientation of the PVDF chains along the flow direction, both of which contribute to enhancing the ultimate tensile strength. Decreasing Factors: The significant modulus mismatch between the semi-crystalline polymer matrix and the ceramic filler creates stress concentration points at the interface that can initiate premature failure, and the high filler loading of 25 wt% increases the likelihood of particle agglomeration which reduces the effective load-bearing cross-section of the matrix. Dominant Factor: The quality of interfacial adhesion between the organic PVDF and inorganic hydroxyapatite qualitatively dominates the final tensile behavior; without explicit surface coupling agents noted in the processing history, the stress concentration effects at the filler-matrix interface likely limit the reinforcement efficiency, making the dispersion quality achieved during extrusion the critical determinant of the final strength."
    }
  },
  {
    "doi": "10.1002/app.40573",
    "title": "Random Polyesteramides Based on e-Caprolactone and Glycine",
    "year": 2014,
    "chemical_composition": {
      "repeat_unit_psmiles": null,
      "monomers": [
        {
          "name": "epsilon-caprolactone",
          "smiles": "O=C1CCCCCO1",
          "ratio_value": 89,
          "ratio_unit": "mol%"
        },
        {
          "name": "glycine",
          "smiles": "NCC(=O)O",
          "ratio_value": 11,
          "ratio_unit": "mol%"
        }
      ],
      "additives": [
        {
          "name": "tetrabutoxytitanium",
          "type": "catalyst",
          "amount_value": 0.2,
          "amount_unit": "wt%"
        }
      ],
      "is_homopolymer": false
    },
    "processing_history": "Synthesized by direct melt polycondensation at 200°C under N2 for 1 h, then with tetrabutoxytitanium catalyst at 200°C for 1 h and under vacuum for 2 h. Specimens injection molded on Thermo-Haake Minijet II at 200°C (mold 75°C). UTS measured by tensile testing at room temperature using T2000 mechanical testing machine (Alpha Technologies), 50 mm/min, ISO 527-2.",
    "hierarchical_structure": "Semi-crystalline random copolymer.",
    "properties": {
      "UTS": {
        "value": [
          16.5
        ],
        "unit": "MPa"
      }
    },
    "analysis_with_hierarchical_structure": {
      "descriptive_text": "The sample is a semi-crystalline random copolymer synthesized from epsilon-caprolactone (89 mol%) and glycine (11 mol%) via direct melt polycondensation at 200°C under nitrogen, followed by catalytic polymerization using 0.2 wt% tetrabutoxytitanium under vacuum. Specimens were fabricated using injection molding on a Thermo-Haake Minijet II with a melt temperature of 200°C and a mold temperature of 75°C. The ultimate tensile strength was subsequently evaluated at room temperature using a T2000 mechanical testing machine at a crosshead speed of 50 mm/min in accordance with ISO 527-2 standards.",
