Repository: hhtrick/HHT-code

# HHT training framework

This directory contains model training, embedding precomputation, inference, article-level baselines and the curated datasets. All commands below assume that the working directory is `train_code/`.

## 3. Datasets and fixed partitions

Each main dataset is a JSON array at `dataset/{property}/{property}.json`. Entries contain source metadata, `chemical_composition`, `processing_history`, `hierarchical_structure`, `properties`, and two generated-analysis objects. Targets are stored as `properties[property]["value"]`; source metadata and target values are not predictive input fields.

| Property | Train | Validation | Test | Total |
|---|---:|---:|---:|---:|

File: train_code/dataset/UTS/UTS.json (part 10 of 292)
[
      "reasoning_analysis": "Increasing Factors: The incorporation of glycine introduces amide linkages capable of forming intermolecular hydrogen bonds, significantly enhancing interchain cohesion and load transfer compared to pure poly(epsilon-caprolactone). The semi-crystalline nature of the material provides physical crosslinking points that resist deformation, while the injection molding process induces molecular orientation along the flow direction, further reinforcing the tensile strength. Decreasing Factors: The random distribution of glycine units within the caprolactone sequence disrupts chain regularity, reducing the overall degree of crystallinity compared to a homopolymer or block copolymer, which limits the reinforcement provided by crystalline domains. Additionally, the inherent flexibility of the aliphatic ester backbone in the caprolactone segments contributes to lower stiffness and strength relative to aromatic polymers. Dominant Factor: The semi-crystalline morphology developed during the cooling phase of injection molding, facilitated by the mold temperature of 75°C, acts as the dominant factor. While the random copolymerization reduces maximum crystallinity, the combination of remaining crystalline domains and the specific intermolecular hydrogen bonding from the glycine units establishes the primary resistance to tensile failure."
    },
    "analysis_without_hierarchical_structure": {
      "descriptive_text": "The sample consists of a copolymer synthesized from epsilon-caprolactone (89 mol%) and glycine (11 mol%) using tetrabutoxytitanium (0.2 wt%) as a catalyst. The material was prepared via direct melt polycondensation at 200°C under a nitrogen atmosphere for 1 hour, followed by further reaction with the catalyst at 200°C for 1 hour and subsequent vacuum treatment for 2 hours. Specimens were fabricated using injection molding on a Thermo-Haake Minijet II at 200°C with a mold temperature of 75°C. The ultimate tensile strength was determined by tensile testing at room temperature with a crosshead speed of 50 mm/min according to ISO 527-2 standards using a T2000 mechanical testing machine (Alpha Technologies).",
      "reasoning_analysis": "Increasing Factors: The incorporation of glycine introduces amide linkages capable of forming intermolecular hydrogen bonds, significantly enhancing cohesive energy density and load transfer between chains. Additionally, the vacuum stage during melt polycondensation facilitates the removal of condensation byproducts, promoting higher molecular weight which directly correlates with improved tensile strength. The injection molding process also induces molecular orientation along the flow direction, potentially aligning chains to better resist tensile load. Decreasing Factors: The random incorporation of glycine units into the epsilon-caprolactone backbone disrupts the structural regularity required for high crystallinity, which may reduce the reinforcing effect of crystalline domains compared to a homopolymer. Furthermore, the prolonged exposure to 200°C during synthesis and molding carries a risk of thermal degradation or chain scission, which would lower molecular weight and consequently diminish UTS, while residual catalyst species may act as impurities disrupting stress transfer. Dominant Factor: The enhancement in intermolecular forces derived from the hydrogen-bonding capability of the glycine segments, coupled with the high molecular weight achieved through the vacuum polycondensation step, qualitatively dominates the UTS behavior, driving the ultimate tensile strength towards higher values despite the potential reduction in crystallinity."
    }
  },
  {
    "doi": "10.1002/app.40573",
    "title": "Random Polyesteramides Based on e-Caprolactone and Glycine",
    "year": 2014,
    "chemical_composition": {
      "repeat_unit_psmiles": null,
      "monomers": [
        {
          "name": "epsilon-caprolactone",
          "smiles": "O=C1CCCCCO1",
          "ratio_value": 96,
          "ratio_unit": "mol%"
        },
        {
          "name": "glycine",
          "smiles": "NCC(=O)O",
          "ratio_value": 4,
          "ratio_unit": "mol%"
        }
      ],
      "additives": [
        {
          "name": "tetrabutoxytitanium",
          "type": "catalyst",
          "amount_value": 0.2,
          "amount_unit": "wt%"
        }
      ],
      "is_homopolymer": false
    },
    "processing_history": "Synthesized by direct melt polycondensation at 200°C under N2 for 1 h, then with tetrabutoxytitanium catalyst at 200°C for 1 h and under vacuum for 2 h. Specimens injection molded on Thermo-Haake Minijet II at 200°C (mold 75°C). UTS measured by tensile testing at room temperature using T2000 mechanical testing machine (Alpha Technologies), 50 mm/min, ISO 527-2.",
    "hierarchical_structure": "Semi-crystalline random copolymer.",
    "properties": {
      "UTS": {
        "value": [
          14.5
        ],
        "unit": "MPa"
      }
    },
    "analysis_with_hierarchical_structure": {
      "descriptive_text": "The sample consists of a semi-crystalline random copolymer synthesized from epsilon-caprolactone (96 mol%) and glycine (4 mol%) using tetrabutoxytitanium (0.2 wt%) as a catalyst. The material was prepared via direct melt polycondensation at 200°C under a nitrogen atmosphere, followed by further reaction under vacuum to remove volatiles. Specimens were subsequently fabricated using injection molding on a Thermo-Haake Minijet II with a melt temperature of 200°C and a mold temperature of 75°C. Ultimate tensile strength was characterized via tensile testing at room temperature with a crosshead speed of 50 mm/min according to ISO 527-2 standards.",
      "reasoning_analysis": "Increasing Factors: The incorporation of glycine introduces amide linkages capable of forming intermolecular hydrogen bonds, which strengthen the interchain interactions relative to pure polyester. Additionally, the semi-crystalline structure provides physical crosslinking points that enhance load-bearing capacity, while the vacuum stage during melt polycondensation likely promoted high molecular weight, increasing chain entanglements necessary for stress transfer. The high mold temperature (75°C) during injection molding, being above the melting temperature of poly(caprolactone), facilitates slower cooling and potentially higher crystallinity development compared to quenching. Decreasing Factors: The random incorporation of glycine comonomers disrupts the regularity of the poly(epsilon-caprolactone) chain, reducing the overall degree of crystallinity and perfection of crystalline lamellae compared to the homopolymer. Furthermore, processing at 200°C poses a risk of thermal degradation or transesterification of the polyester backbone, which could reduce molecular weight and introduce defects, while residual catalyst particles may act as stress concentrators. Dominant Factor: The high molecular weight achieved through vacuum-assisted polycondensation and the semi-crystalline morphology enabled by the controlled cooling history are the dominant factors governing the UTS. While the random copolymer structure limits maximum crystallinity, the fundamental strength derived from chain entanglements and the crystalline domains formed during the high-temperature molding process outweighs the weakening effects of comonomer disruption and potential thermal history defects."
    },
    "analysis_without_hierarchical_structure": {
      "descriptive_text": "The sample comprises a copolymer synthesized from epsilon-caprolactone (96 mol%) and glycine (4 mol%) utilizing tetrabutoxytitanium (0.2 wt%) as a catalyst. The material was prepared via direct melt polycondensation at 200°C under a nitrogen atmosphere for 1 hour, followed by further reaction with the catalyst at 200°C for 1 hour and subsequent vacuum treatment for 2 hours. Specimens were fabricated by injection molding on a Thermo-Haake Minijet II at 200°C with a mold temperature of 75°C. Ultimate tensile strength was evaluated via tensile testing at room temperature with a crosshead speed of 50 mm/min according to ISO 527-2 standards using a T2000 mechanical testing machine.",
      "reasoning_analysis": "Increasing Factors: The incorporation of glycine introduces amide linkages into the polyester backbone, enabling strong intermolecular hydrogen bonding that significantly enhances cohesive energy density and load transfer between chains. Additionally, the vacuum treatment during synthesis promotes high molecular weight by removing condensation byproducts, increasing chain entanglements which are critical for tensile strength. The injection molding process also induces molecular orientation along the flow direction, potentially reinforcing the material axially. Decreasing Factors: The random incorporation of glycine units may disrupt the regularity of the poly(epsilon-caprolactone) crystalline lattice, potentially reducing the overall degree of crystallinity compared to a pure homopolymer. Furthermore, the mold temperature of 75°C exceeds the typical melting temperature of poly(epsilon-caprolactone), which may limit in-mold crystallization kinetics and result in a morphology with lower crystalline content upon ejection. Dominant Factor: The enhancement in intermolecular cohesive forces provided by the amide hydrogen bonding, coupled with the high molecular weight achieved through vacuum polycondensation, qualitatively dominates the final UTS behavior, providing a robust mechanical network that offsets potential reductions in crystallinity caused by comonomer disruption and thermal history."
    }
  },
  {
    "doi": "10.1080/17452759.2023.2171892",
    "title": "Preparation of iron oxide–coated aramid fibres for improving the mechanical performance and flame retardancy of multi jet fusion–printed polyamide 12 composites",
    "year": 2023,
    "chemical_composition": {
      "repeat_unit_psmiles": "[*]NC(=O)CCCCCCCCCC[*]",
      "monomers": [
        {
          "name": "Laurolactam",
          "smiles": "O=C1CCCCCCCCCCC1",
          "ratio_value": null,
          "ratio_unit": null
        }
      ],
      "additives": [
        {
          "name": "Fe3O4-coated aramid fibres",
          "type": "filler",
          "amount_value": 4,
          "amount_unit": "wt%"
        }
      ],
      "is_homopolymer": false
    },
    "processing_history": "Multi Jet Fusion (MJF) printing. Layer thickness 80 μm, recoating speed 200 mm/s, fusing agent region heated to 210–220°C. Specimen printed in Y orientation (parallel to roller recoating direction). Tensile testing performed on Shimadzu AGX 10 kN universal tester at crosshead speed 10 mm/min, ASTM D638-14 type V.",
    "hierarchical_structure": "PA12 matrix with 4 wt% Fe3O4-coated aramid fibres. Fibres align parallel to recoating direction.",
    "properties": {
      "UTS": {
        "value": [
          63.5
        ],
        "unit": "MPa"
      }
    },
    "analysis_with_hierarchical_structure": {
      "descriptive_text": "The sample consists of a polyamide 12 matrix reinforced with 4 wt% Fe3O4-coated aramid fibres, derived from laurolactam monomers. This composite was fabricated via Multi Jet Fusion printing with a layer thickness of 80 μm and a recoating speed of 200 mm/s, where the fusing agent region was heated to 210–220°C. The specimens were printed in the Y orientation, parallel to the roller recoating direction, resulting in a hierarchical structure where the aramid fibres align parallel to this direction. Mechanical evaluation was performed using tensile testing on a Shimadzu AGX 10 kN universal tester at a crosshead speed of 10 mm/min in accordance with ASTM D638-14 type V standards.",
      "reasoning_analysis": "Increasing Factors: The incorporation of aramid fibres introduces high-modulus reinforcement capable of bearing significant tensile loads, while their alignment parallel to the recoating direction suggests orientation along the primary stress axis during testing, maximizing reinforcement efficiency. Additionally, the thermal history involving heating to 210–220°C promotes crystallization within the polyamide 12 matrix, which generally enhances yield strength and stiffness. Decreasing Factors: The additive manufacturing process inherently creates interlayer boundaries that may act as weak points compared to bulk molded counterparts, potentially initiating failure at lower stresses. Furthermore, the relatively low filler content of 4 wt% may limit the formation of a percolating reinforcement network, and the Fe3O4 coating could introduce interfacial stress concentrations if adhesion between the fibre coating and the polymer matrix is suboptimal. Dominant Factor: The alignment of the high-strength aramid fibres parallel to the loading direction qualitatively dominates the mechanical response by enabling efficient stress transfer from the matrix to the fibres; however, the ultimate tensile strength is fundamentally constrained by the interlayer bonding quality inherent to the Multi Jet Fusion thermal fusion process."
    },
    "analysis_without_hierarchical_structure": {
      "descriptive_text": "The composite material comprises a polyamide 12 matrix synthesized from laurolactam monomers, reinforced with 4 wt% Fe3O4-coated aramid fibres. Specimens were fabricated via Multi Jet Fusion additive manufacturing with a layer thickness of 80 μm and a recoating speed of 200 mm/s, utilizing a fusing agent region heated to 210–220°C. The samples were printed in the Y orientation parallel to the roller recoating direction, and tensile properties were evaluated using a Shimadzu AGX 10 kN universal tester at a crosshead speed of 10 mm/min according to ASTM D638-14 type V standards.",
      "reasoning_analysis": "Increasing Factors: The incorporation of high-modulus aramid fibres provides significant reinforcement through load transfer mechanisms, while the polyamide 12 matrix contributes intrinsic strength via interchain hydrogen bonding between amide groups. Additionally, the MJF thermal profile heating to 210–220°C promotes polymer chain diffusion and crystallinity development across particle boundaries, and the Y orientation parallel to the recoating direction typically offers superior inter-layer cohesion compared to the build direction. Decreasing Factors: The additive manufacturing process inherently introduces micro-voids and porosity between sintered layers, which act as stress concentrators and reduce the effective load-bearing cross-sectional area. Furthermore, the relatively low filler loading of 4 wt% may be insufficient to form a percolating network, and potential weak interfacial adhesion between the Fe3O4 coating and the polymer matrix could limit stress transfer efficiency. Dominant Factor: The processing history, specifically the inter-layer bonding quality and inherent porosity associated with the Multi Jet Fusion technique, qualitatively dominates the final UTS behavior. While the aramid fibres provide reinforcement, the mechanical integrity of additively manufactured parts is primarily constrained by the cohesion between printed layers and the presence of process-induced defects, which dictate the failure initiation site more significantly than the bulk composite composition at this loading level."
    }
  },
  {
    "doi": "10.1080/17452759.2023.2171892",
    "title": "Preparation of iron oxide–coated aramid fibres for improving the mechanical performance and flame retardancy of multi jet fusion–printed polyamide 12 composites",
    "year": 2023,
    "chemical_composition": {
      "repeat_unit_psmiles": "[*]NC(=O)CCCCCCCCCC[*]",
      "monomers": [
        {
          "name": "Laurolactam",
          "smiles": "O=C1CCCCCCCCCCC1",
          "ratio_value": null,
          "ratio_unit": null
        }
      ],
      "additives": [
        {
          "name": "Fe3O4-coated aramid fibres",
          "type": "filler",
          "amount_value": 2,
          "amount_unit": "wt%"
        }
      ],
      "is_homopolymer": false
    },
    "processing_history": "Multi Jet Fusion (MJF) printing. Layer thickness 80 μm, recoating speed 200 mm/s, fusing agent region heated to 210–220°C. Specimen printed in Y orientation (parallel to roller recoating direction). Tensile testing performed on Shimadzu AGX 10 kN universal tester at crosshead speed 10 mm/min, ASTM D638-14 type V.",
    "hierarchical_structure": "PA12 matrix with 2 wt% Fe3O4-coated aramid fibres. Fibres align parallel to recoating direction.",
    "properties": {
      "UTS": {
        "value": [
          58.52
        ],
        "unit": "MPa"
      }
    },
    "analysis_with_hierarchical_structure": {
      "descriptive_text": "The sample comprises a polyamide 12 (PA12) matrix synthesized from laurolactam, reinforced with 2 wt% Fe3O4-coated aramid fibres. Fabricated via Multi Jet Fusion (MJF) additive manufacturing, the specimen was processed with a layer thickness of 80 μm and a recoating speed of 200 mm/s, while the fusing agent region was maintained between 210–220°C. The printing orientation was set to Y, parallel to the roller recoating direction, resulting in hierarchical alignment of the aramid fibres along this axis. Tensile properties were evaluated using a Shimadzu AGX 10 kN universal tester at a crosshead speed of 10 mm/min in accordance with ASTM D638-14 type V standards.",
      "reasoning_analysis": "Increasing Factors: The incorporation of aramid fibres introduces high-strength reinforcement phases that significantly exceed the intrinsic strength of the PA12 matrix. The hierarchical structure indicates that these fibres align parallel to the recoating direction, which corresponds to the Y orientation of the tensile specimen; this alignment maximizes stress transfer efficiency along the loading axis. Additionally, the polyamide backbone features amide linkages capable of interchain hydrogen bonding, providing a robust baseline cohesive energy density for the matrix. Decreasing Factors: The relatively low filler loading of 2 wt% limits the volume fraction available for load bearing, meaning the matrix properties still heavily influence the composite behavior. The Multi Jet Fusion processing history involves powder bed fusion, which often results in higher porosity and weaker inter-layer diffusion compared to traditional injection molding, potentially creating stress concentration sites. Furthermore, the Fe3O4 coating on the fibres may alter the interfacial adhesion between the filler and the PA12 matrix; if incompatible, this could promote premature debonding. Dominant Factor: The alignment of the high-modulus aramid fibres parallel to the tensile axis serves as the dominant factor enhancing UTS relative to the neat matrix, as it maximizes the contribution of the reinforcement; however, the ultimate magnitude is inherently capped by the inter-layer bonding quality and porosity characteristic of the MJF processing history, which dictates the failure initiation sites."
    },
    "analysis_without_hierarchical_structure": {
      "descriptive_text": "The material system comprises a polyamide 12 matrix synthesized from laurolactam monomers, reinforced with 2 wt% Fe3O4-coated aramid fibres. Specimens were fabricated via Multi Jet Fusion printing with a layer thickness of 80 μm and a recoating speed of 200 mm/s, where the fusing agent region was maintained between 210–220°C. The samples were printed in the Y orientation parallel to the roller recoating direction, and tensile properties were evaluated using a Shimadzu AGX 10 kN universal tester at a crosshead speed of 10 mm/min following ASTM D638-14 type V protocols.",
      "reasoning_analysis": "Increasing Factors: The polyamide 12 matrix possesses amide linkages capable of interchain hydrogen bonding, which enhances cohesive energy density and intrinsic tensile strength. The incorporation of 2 wt% Fe3O4-coated aramid fibres introduces high-modulus reinforcement elements that can bear load and inhibit crack propagation, particularly when distributed within the matrix. Furthermore, the Y orientation parallel to the recoating direction generally favors better inter-layer fusion and potential fiber alignment compared to the build direction, mitigating some anisotropic weaknesses. Decreasing Factors: The Multi Jet Fusion processing history inherently introduces micro-voids and incomplete particle coalescence between layers, which act as stress concentrators and reduce the effective load-bearing cross-sectional area. The relatively low filler loading of 2 wt% may be insufficient to form a continuous percolating network for optimal stress transfer, and the interface between the Fe3O4 coating and the polyamide matrix could present a weak boundary layer if adhesion is not optimized. Additionally, the thermal history limited to the fusing agent region may result in heterogeneous crystallinity, creating weak zones. Dominant Factor: While the aramid fibres provide a reinforcing effect, the processing history associated with additive manufacturing, specifically the inter-layer bonding quality and inherent porosity of the MJF technique, qualitatively dominates the final UTS behavior. This is because the structural discontinuities introduced during layer-by-layer fabrication typically dictate the failure initiation sites, limiting the ultimate strength below the theoretical potential of the bulk composite material."
    }
  },
  {
    "doi": "10.1002/app.40573",
    "title": "Random Polyesteramides Based on e-Caprolactone and Glycine",
    "year": 2014,
    "chemical_composition": {
      "repeat_unit_psmiles": null,
      "monomers": [
        {
          "name": "epsilon-caprolactone",
          "smiles": "O=C1CCCCCO1",
          "ratio_value": 94,
          "ratio_unit": "mol%"
        },
        {
          "name": "glycine",
          "smiles": "NCC(=O)O",
          "ratio_value": 6,
          "ratio_unit": "mol%"
        }
      ],
      "additives": [
        {
          "name": "tetrabutoxytitanium",
          "type": "catalyst",
          "amount_value": 0.2,
          "amount_unit": "wt%"
        }
      ],
      "is_homopolymer": false
    },
    "processing_history": "Synthesized by direct melt polycondensation at 200°C under N2 for 1 h, then with tetrabutoxytitanium catalyst at 200°C for 1 h and under vacuum for 2 h. Specimens injection molded on Thermo-Haake Minijet II at 200°C (mold 75°C). UTS measured by tensile testing at room temperature using T2000 mechanical testing machine (Alpha Technologies), 50 mm/min, ISO 527-2.",
    "hierarchical_structure": "Semi-crystalline random copolymer.",
    "properties": {
      "UTS": {
        "value": [
          14.9
        ],
        "unit": "MPa"
      }
    },
    "analysis_with_hierarchical_structure": {
      "descriptive_text": "The sample is a semi-crystalline random copolymer synthesized from epsilon-caprolactone (94 mol%) and glycine (6 mol%) using tetrabutoxytitanium (0.2 wt%) as a catalyst. The material was prepared via direct melt polycondensation at 200°C under nitrogen, followed by a vacuum stage to promote molecular weight growth, and subsequently fabricated into specimens by injection molding at a melt temperature of 200°C with a mold temperature of 75°C. Mechanical characterization was performed via tensile testing at room temperature according to ISO 527-2 standards using a crosshead speed of 50 mm/min.",
      "reasoning_analysis": "Increasing Factors: The semi-crystalline hierarchical structure provides physical crosslinking through crystalline lamellae, which significantly enhances load-bearing capacity and resistance to deformation. Additionally, the incorporation of glycine introduces amide linkages capable of forming intermolecular hydrogen bonds, increasing the cohesive energy density and intrinsic strength of the polymer matrix. The processing history involving vacuum polycondensation likely facilitated higher molecular weight, while the injection molding process may have induced chain orientation along the flow direction, both contributing to improved tensile strength. Decreasing Factors: The random distribution of glycine monomers within the epsilon-caprolactone sequence disrupts the regularity of the polymer chain, limiting the overall degree of crystallinity compared to a homopolymer or block copolymer architecture. Furthermore, the high processing temperature of 200°C poses a risk of thermal degradation or backbiting reactions typical of aliphatic polyesters, which could reduce molecular weight and consequently lower the ultimate tensile strength. Dominant Factor: The semi-crystalline morphology serves as the dominant factor governing the ultimate tensile strength; while the random copolymerization limits the maximum achievable crystallinity, the presence of a crystalline phase combined with the hydrogen bonding capability of the amide segments establishes a structural framework that qualitatively supports higher strength than a purely amorphous analogue, provided thermal degradation during processing was minimized."
    },
    "analysis_without_hierarchical_structure": {
      "descriptive_text": "The sample consists of a copolymer synthesized from epsilon-caprolactone (94 mol%) and glycine (6 mol%) using tetrabutoxytitanium (0.2 wt%) as a catalyst. The material was prepared via direct melt polycondensation at 200°C under a nitrogen atmosphere for 1 hour, followed by the addition of the catalyst and further reaction at 200°C for 1 hour before undergoing vacuum treatment for 2 hours. Specimens were subsequently fabricated by injection molding using a Thermo-Haake Minijet II with a melt temperature of 200°C and a mold temperature of 75°C. The ultimate tensile strength was determined via tensile testing at room temperature with a crosshead speed of 50 mm/min according to ISO 527-2 standards.",
      "reasoning_analysis": "Increasing Factors: The incorporation of glycine introduces amide linkages into the polycaprolactone backbone, enabling intermolecular hydrogen bonding that enhances interchain cohesion and load transfer efficiency compared to a pure polyester. Additionally, the processing history involves a mold temperature of 75°C, which facilitates slow cooling and promotes the development of a semi-crystalline morphology with higher crystallinity, thereby reinforcing the material structure. The vacuum step during synthesis also supports higher molecular weight achievement by removing condensation byproducts, increasing chain entanglement density. Decreasing Factors: The random incorporation of glycine comonomers disrupts the stereoregularity of the polycaprolactone segments, which may reduce the maximum achievable degree of crystallinity compared to a homopolymer. Furthermore, the prolonged exposure to 200°C during both polycondensation and injection molding introduces the risk of thermal degradation and chain scission, which would lower molecular weight and detrimentally affect tensile strength. Dominant Factor: The dominant factor governing the UTS is the semi-crystalline morphology established during the injection molding cooling phase. While the hydrogen bonding from glycine provides chemical reinforcement, the mechanical integrity of this class of polymers is primarily dictated by the crystalline phase fraction and the network of tie molecules formed during solidification; thus, the thermal history controlling crystallization qualitatively outweighs the minor compositional modification or potential degradation effects."
    }
  },
  {
    "doi": null,
    "title": "Morphology and mechanical properties of poly(methylmethacrylate)-bpoly(alkylacrylate)-b-poly(methylmethacrylate)",
    "year": 2001,
    "chemical_composition": {
      "repeat_unit_psmiles": null,
      "monomers": [
        {
          "name": "Methyl methacrylate",
          "smiles": "CC(=C)C(=O)OC",
          "ratio_value": 23.1,
          "ratio_unit": "wt%"
        },
        {
          "name": "n-Butyl acrylate",
          "smiles": "CCCCOC(=O)C=C",
          "ratio_value": 76.9,
          "ratio_unit": "wt%"
        }
      ],
      "additives": [],
      "is_homopolymer": false
    },
    "processing_history": "Synthesized by transalcoholysis of PMMA-b-poly(tert-butylacrylate)-b-PMMA precursors. Films prepared by casting copolymer solution in toluene (8 wt%) in polyethylene dish, evaporated 3-4 days at room temperature, dried under vacuum at 80 °C for 1 day. UTS measured by tensile testing (Adamel Lhomargy) at 100 mm/min at room temperature.",
    "hierarchical_structure": "Microphase separation observed by AFM.",
    "properties": {
      "UTS": {
        "value": [
          12.3
        ],
        "unit": "MPa"
      }
    },
    "analysis_with_hierarchical_structure": {
      "descriptive_text": "The sample consists of a copolymer composed of methyl methacrylate (23.1 wt%) and n-butyl acrylate (76.9 wt%), synthesized via the transalcoholysis of PMMA-b-poly(tert-butylacrylate)-b-PMMA precursors. Films were prepared by casting an 8 wt% copolymer solution in toluene into a polyethylene dish, followed by solvent evaporation over 3–4 days at room temperature and subsequent vacuum drying at 80 °C for 1 day. Atomic force microscopy reveals a hierarchical structure characterized by microphase separation, and the ultimate tensile strength was determined via tensile testing using an Adamel Lhomargy instrument at a crosshead speed of 100 mm/min at room temperature.",
      "reasoning_analysis": "Increasing Factors: The microphase-separated morphology observed by AFM indicates the formation of hard PMMA domains within a soft PBA matrix, acting as physical crosslinks that reinforce the material and enable load transfer. The vacuum drying at 80 °C effectively removes residual toluene, preventing solvent-induced plasticization that would otherwise weaken intermolecular cohesion. Additionally, the triblock architecture inherited from the precursors promotes the formation of a continuous network of glassy domains that resist chain pull-out. Decreasing Factors: The high weight fraction of n-butyl acrylate (76.9%), which possesses a low glass transition temperature, establishes a compliant, rubbery continuous phase that inherently limits the maximum stress the material can sustain compared to glassy polymers. The reliance on physical rather than chemical crosslinking means the hard domains may yield or dissociate under high tensile loads, leading to earlier failure. Furthermore, solution casting can sometimes result in morphological defects or less perfect domain packing compared to melt-annealed samples, potentially creating stress concentration sites. Dominant Factor: The microphase-separated morphology is the dominant factor enabling measurable tensile strength in this system by providing physical crosslinks; however, the high weight fraction of the soft n-butyl acrylate component ultimately dictates the magnitude of the UTS, constraining it to the lower range typical of elastomeric materials rather than rigid plastics."
    },
    "analysis_without_hierarchical_structure": {
      "descriptive_text": "The sample consists of a copolymer composed of methyl methacrylate (23.1 wt%) and n-butyl acrylate (76.9 wt%), synthesized via the transalcoholysis of PMMA-b-poly(tert-butylacrylate)-b-PMMA precursors. Films were prepared by casting an 8 wt% copolymer solution in toluene into a polyethylene dish, followed by solvent evaporation for 3-4 days at room temperature and subsequent vacuum drying at 80 °C for 1 day. The ultimate tensile strength was determined via tensile testing at a crosshead speed of 100 mm/min at room temperature.",
      "reasoning_analysis": "Increasing Factors: The presence of methyl methacrylate segments introduces rigidity and strong dipole-dipole interactions, while the thermal vacuum drying at 80 °C ensures the removal of residual toluene, preventing solvent-induced plasticization and maximizing interchain cohesion. Additionally, the slow evaporation period promotes sufficient chain entanglement and potential microphase separation of the hard segments derived from the triblock precursor. Decreasing Factors: The high weight fraction of n-butyl acrylate (76.9%) introduces significant chain flexibility and free volume due to the long butyl side groups and low glass transition temperature, which inherently reduces the load-bearing capacity of the matrix at room temperature. Dominant Factor: The compositional dominance of the soft n-butyl acrylate phase qualitatively dictates the mechanical response, establishing a lower baseline for ultimate tensile strength characteristic of elastomeric materials, despite the reinforcing contributions of the methyl methacrylate domains and optimized drying conditions."
    }
  },
  {
    "doi": "10.1080/17452759.2023.2171892",
    "title": "Preparation of iron oxide–coated aramid fibres for improving the mechanical performance and flame retardancy of multi jet fusion–printed polyamide 12 composites",
    "year": 2023,
    "chemical_composition": {
      "repeat_unit_psmiles": "[*]NC(=O)CCCCCCCCCC[*]",
      "monomers": [
        {
          "name": "Laurolactam",
          "smiles": "O=C1CCCCCCCCCCC1",
          "ratio_value": null,
          "ratio_unit": null
        }
      ],
      "additives": [
        {
          "name": "Fe3O4-coated aramid fibres",
          "type": "filler",
          "amount_value": 2,
          "amount_unit": "wt%"
        }
      ],
      "is_homopolymer": false
    },
    "processing_history": "Multi Jet Fusion (MJF) printing. Layer thickness 80 μm, recoating speed 200 mm/s, fusing agent region heated to 210–220°C. Specimen printed in X orientation (perpendicular to roller recoating direction). Tensile testing performed on Shimadzu AGX 10 kN universal tester at crosshead speed 10 mm/min, ASTM D638-14 type V.",
    "hierarchical_structure": "PA12 matrix with 2 wt% Fe3O4-coated aramid fibres. Fibres align parallel to recoating direction.",
    "properties": {
      "UTS": {
        "value": [
          53.63
        ],
        "unit": "MPa"
      }
    },
    "analysis_with_hierarchical_structure": {
      "descriptive_text": "The sample consists of a polyamide 12 (PA12) matrix reinforced with 2 wt% Fe3O4-coated aramid fibres, derived from laurolactam monomers. This composite material was fabricated using Multi Jet Fusion (MJF) additive manufacturing, employing a layer thickness of 80 μm and a recoating speed of 200 mm/s, with the fusing agent region heated to between 210 and 220°C. The hierarchical structure reveals that the aramid fibres align parallel to the recoating direction, while the tensile specimens were printed in the X orientation, perpendicular to this recoating direction. Mechanical characterization was performed using a Shimadzu AGX 10 kN universal tester at a crosshead speed of 10 mm/min according to ASTM D638-14 type V standards.",
      "reasoning_analysis": "Increasing Factors: The incorporation of aramid fibres introduces a high-strength reinforcement phase capable of bearing significant load if aligned with the stress vector. The polyamide 12 matrix provides inherent toughness and ductility, while the MJF thermal cycle (210–220°C) ensures sufficient melting and coalescence of polymer particles to form a continuous phase. Additionally, the Fe3O4 coating on the fibres may enhance interfacial interactions or surface roughness, potentially improving stress transfer efficiency between the matrix and the filler compared to uncoated fibres. Decreasing Factors: The specific specimen orientation presents a critical limitation; since the fibres align parallel to the recoating direction and the specimen is printed in the X orientation (perpendicular to recoating), the tensile load is applied transverse to the fibre alignment. In this configuration, the fibres act primarily as stress concentrators rather than load-bearing elements, significantly diminishing reinforcement efficiency. Furthermore, the low filler content (2 wt%) limits the volume fraction available for load sharing, and the layer-by-layer nature of MJF printing often introduces inter-layer porosity or incomplete fusion defects that serve as initiation sites for fracture. Dominant Factor: The geometric misalignment between the fibre orientation and the applied tensile load qualitatively dominates the UTS behavior. While the constituent materials possess high intrinsic strength, the transverse loading condition prevents effective stress transfer to the aramid fibres, causing the composite to fail at stresses closer to the unreinforced matrix strength or lower due to stress concentration effects, overriding the potential benefits of the filler addition and thermal processing."
    },
    "analysis_without_hierarchical_structure": {
      "descriptive_text": "The material system consists of a polyamide 12 matrix synthesized from laurolactam monomers, composite-reinforced with 2 wt% Fe3O4-coated aramid fibres. Specimens were fabricated via Multi Jet Fusion printing utilizing a layer thickness of 80 μm and a recoating speed of 200 mm/s, with the fusing agent region heated to a temperature range of 210–220°C. The samples were printed in the X orientation perpendicular to the roller recoating direction, and tensile evaluation was conducted on a Shimadzu AGX 10 kN universal tester at a crosshead speed of 10 mm/min in accordance with ASTM D638-14 type V standards.",
      "reasoning_analysis": "Increasing Factors: The semi-crystalline nature of the polyamide 12 matrix facilitates interchain hydrogen bonding, providing intrinsic cohesive strength, while the high-modulus aramid fibres serve as reinforcement elements that can inhibit crack propagation and enhance load transfer within the composite. Decreasing Factors: The additive manufacturing process history inherently introduces microstructural heterogeneities such as inter-layer voids and incomplete sintering, which act as stress concentrators and reduce the effective load-bearing area. Furthermore, the low filler content of 2 wt% limits the extent of composite reinforcement, and the specific print orientation may induce mechanical anisotropy relative to the loading axis. Dominant Factor: The processing-induced microstructural integrity, specifically the degree of inter-layer fusion and porosity control achieved during the Multi Jet Fusion thermal cycle, qualitatively dominates the final UTS behavior, as failure in additively manufactured polymers is typically initiated at processing defects rather than within the bulk matrix or low-loading filler phase."
    }
  },
  {
    "doi": null,
    "title": "A method to predict the ultimate tensile strength of 3D printing polylactic acid (PLA) materials with different printing orientations",
    "year": null,
    "chemical_composition": {
      "repeat_unit_psmiles": "[*]OC(C)C(=O)[*]",
      "monomers": [
        {
          "name": "Lactic Acid",
          "smiles": "CC(O)C(=O)O",
          "ratio_value": null,
          "ratio_unit": null
        }
      ],
      "additives": [],
      "is_homopolymer": true
    },
    "processing_history": "FDM 3D printed using MakerBot Replicator 5+, nozzle temperature 215 °C, layer thickness 0.2 mm, printing angle 90°. UTS measured by uniaxial tensile test at 0.1 mm/min, 23 °C, ISO 527-2-2012.",
    "hierarchical_structure": "Layered structure with transverse isotropy. Fracture mode: In-layer fracture.",
    "properties": {
      "UTS": {
        "value": [
          53.08
        ],
        "unit": "MPa"
      }
    },
    "analysis_with_hierarchical_structure": {
