Repository: hhtrick/HHT-code

# HHT training framework

This directory contains model training, embedding precomputation, inference, article-level baselines and the curated datasets. All commands below assume that the working directory is `train_code/`.

## 3. Datasets and fixed partitions

Each main dataset is a JSON array at `dataset/{property}/{property}.json`. Entries contain source metadata, `chemical_composition`, `processing_history`, `hierarchical_structure`, `properties`, and two generated-analysis objects. Targets are stored as `properties[property]["value"]`; source metadata and target values are not predictive input fields.

| Property | Train | Validation | Test | Total |
|---|---:|---:|---:|---:|

File: train_code/dataset/UTS/UTS.json (part 11 of 292)
[
      "descriptive_text": "The sample comprises a poly(lactic acid) homopolymer synthesized from lactic acid monomers without additional additives. It was processed via fused deposition modeling (FDM) 3D printing using a MakerBot Replicator 5+ system, employing a nozzle temperature of 215 °C, a layer thickness of 0.2 mm, and a printing angle of 90°. The resulting specimen exhibits a layered hierarchical structure with transverse isotropy, and its mechanical properties were evaluated through uniaxial tensile testing at a crosshead speed of 0.1 mm/min and 23 °C in accordance with ISO 527-2-2012, revealing an in-layer fracture mode during failure.",
      "reasoning_analysis": "Increasing Factors: The intrinsic rigidity of the poly(lactic acid) backbone, arising from the steric hindrance of the methyl side groups and the polarity of the ester linkages, provides a high baseline tensile strength compared to non-polar olefinic polymers. Furthermore, the observation of an in-layer fracture mode indicates that inter-layer adhesion was sufficient to prevent premature delamination, allowing the material to sustain stress until the intrinsic strength of the deposited roads was exceeded. Decreasing Factors: The fused deposition modeling process inherently introduces micro-voids between deposited roads and layers, which reduces the effective load-bearing cross-sectional area and acts as stress concentration sites. The layered structure results in transverse isotropy, and a printing angle of 90° typically orientates the deposition paths perpendicular to the loading axis, forcing stress transfer across weaker road-to-road interfaces rather than along the continuous polymer chains. Additionally, the rapid thermal cooling history associated with FDM may limit crystallinity development or induce residual thermal stresses that compromise mechanical integrity. Dominant Factor: The processing-induced structural anisotropy and porosity associated with the FDM fabrication method qualitatively dominate the UTS behavior. While the chemical composition provides a robust baseline, the discontinuous nature of the printed layers and the specific raster orientation restrict efficient stress transfer, making the processing history and resulting hierarchical structure the primary determinants of the final ultimate tensile strength relative to bulk counterparts."
    },
    "analysis_without_hierarchical_structure": {
      "descriptive_text": "The sample comprises a polylactic acid homopolymer derived from lactic acid monomers. It was fabricated using fused deposition modeling 3D printing on a MakerBot Replicator 5+ system with a nozzle temperature of 215 °C, a layer thickness of 0.2 mm, and a printing angle of 90°. The ultimate tensile strength was evaluated via uniaxial tensile testing at a crosshead speed of 0.1 mm/min and 23 °C in accordance with ISO 527-2-2012 standards.",
      "reasoning_analysis": "Increasing Factors: The polylactic acid backbone features polar ester linkages that enable strong intermolecular dipole-dipole interactions, providing intrinsic cohesive strength and stiffness to the material. The semi-crystalline potential of the homopolymer structure further supports load-bearing capacity through crystalline domains acting as physical crosslinks. Decreasing Factors: The fused deposition modeling processing history introduces significant anisotropy and micro-voids between deposited roads, particularly given the 0.2 mm layer thickness and 90° printing angle which likely orient the raster lines perpendicular to the loading axis, creating weak inter-layer interfaces prone to delamination. Additionally, the absence of reinforcing additives limits composite strengthening mechanisms. Dominant Factor: The processing-induced structural discontinuities and inter-layer adhesion quality inherent to the FDM technique qualitatively dominate the mechanical response, typically resulting in a lower ultimate tensile strength compared to isotropic bulk counterparts despite the robust intrinsic chemical composition."
    }
  },
  {
    "doi": null,
    "title": "Morphology and mechanical properties of poly(methylmethacrylate)-bpoly(alkylacrylate)-b-poly(methylmethacrylate)",
    "year": 2001,
    "chemical_composition": {
      "repeat_unit_psmiles": null,
      "monomers": [
        {
          "name": "Methyl methacrylate",
          "smiles": "CC(=C)C(=O)OC",
          "ratio_value": 28.6,
          "ratio_unit": "wt%"
        },
        {
          "name": "n-Butyl acrylate",
          "smiles": "CCCCOC(=O)C=C",
          "ratio_value": 71.4,
          "ratio_unit": "wt%"
        }
      ],
      "additives": [],
      "is_homopolymer": false
    },
    "processing_history": "Synthesized by transalcoholysis of PMMA-b-poly(tert-butylacrylate)-b-PMMA precursors. Films prepared by casting copolymer solution in toluene (8 wt%) in polyethylene dish, evaporated 3-4 days at room temperature, dried under vacuum at 80 °C for 1 day. UTS measured by tensile testing (Adamel Lhomargy) at 100 mm/min at room temperature.",
    "hierarchical_structure": "Microphase separation observed by AFM.",
    "properties": {
      "UTS": {
        "value": [
          12.5
        ],
        "unit": "MPa"
      }
    },
    "analysis_with_hierarchical_structure": {
      "descriptive_text": "The sample comprises a copolymer consisting of methyl methacrylate (28.6 wt%) and n-butyl acrylate (71.4 wt%), synthesized through the transalcoholysis of PMMA-b-poly(tert-butylacrylate)-b-PMMA precursors. Films were fabricated by casting an 8 wt% copolymer solution in toluene into a polyethylene dish, allowing solvent evaporation for 3-4 days at room temperature, followed by vacuum drying at 80 °C for 1 day. Atomic force microscopy indicates a hierarchical structure characterized by microphase separation, and the ultimate tensile strength was evaluated using tensile testing (Adamel Lhomargy) at a crosshead speed of 100 mm/min at room temperature.",
      "reasoning_analysis": "Increasing Factors: The microphase separation observed in the hierarchical structure creates distinct hard PMMA domains within the soft matrix, acting as physical crosslinks that reinforce the material and inhibit irreversible chain slippage under load. Additionally, the vacuum drying step at 80 °C likely removes residual toluene solvent, preventing plasticization that would otherwise weaken intermolecular forces and reduce strength. Decreasing Factors: The high weight fraction of n-butyl acrylate (71.4 wt%) establishes a continuous rubbery matrix with a low glass transition temperature, which inherently limits the material's yield strength and stiffness compared to glassy polymers. Furthermore, solution casting may result in a lower entanglement density compared to melt-processed samples, potentially reducing the efficiency of stress transfer between chains. Dominant Factor: The high n-butyl acrylate content is the dominant factor, as it dictates that the continuous phase is rubbery rather than glassy; this fundamentally caps the ultimate tensile strength to elastomeric levels, overriding the reinforcing effects of the minority PMMA domains and microphase separation."
    },
    "analysis_without_hierarchical_structure": {
      "descriptive_text": "The sample consists of a copolymer composed of methyl methacrylate (28.6 wt%) and n-butyl acrylate (71.4 wt%). It was synthesized via the transalcoholysis of PMMA-b-poly(tert-butylacrylate)-b-PMMA precursors. Films were prepared by casting an 8 wt% copolymer solution in toluene into a polyethylene dish, followed by solvent evaporation for 3-4 days at room temperature and subsequent vacuum drying at 80 °C for 1 day. The ultimate tensile strength was determined via tensile testing using an Adamel Lhomargy instrument at a crosshead speed of 100 mm/min at room temperature.",
      "reasoning_analysis": "Increasing Factors: The presence of methyl methacrylate segments, which are glassy at room temperature, acts as rigid physical crosslinks within the polymer matrix, significantly enhancing load-bearing capacity and resistance to deformation. The synthesis from triblock precursors suggests a microphase-separated morphology where these hard domains form a physical network, further reinforcing the material. Additionally, the vacuum drying step effectively removes residual toluene, preventing solvent-induced plasticization, while the relatively high tensile testing speed exploits the viscoelastic nature of the polymer to yield higher strength values. Decreasing Factors: The high weight fraction of n-butyl acrylate constitutes a soft, rubbery matrix at room temperature, which inherently lowers the modulus and ultimate strength compared to fully glassy polymers. Furthermore, any incomplete removal of solvent during the room temperature evaporation phase could introduce free volume that facilitates chain slippage. Dominant Factor: The predominance of the soft n-butyl acrylate component serves as the continuous phase and qualitatively dominates the final UTS behavior by establishing an elastomeric baseline; while the PMMA domains provide necessary structural integrity, the mechanical response is primarily governed by the deformation and yielding of the soft matrix."
    }
  },
  {
    "doi": "10.1002/app.40573",
    "title": "Random Polyesteramides Based on e-Caprolactone and Glycine",
    "year": 2014,
    "chemical_composition": {
      "repeat_unit_psmiles": null,
      "monomers": [
        {
          "name": "epsilon-caprolactone",
          "smiles": "O=C1CCCCCO1",
          "ratio_value": 91,
          "ratio_unit": "mol%"
        },
        {
          "name": "glycine",
          "smiles": "NCC(=O)O",
          "ratio_value": 9,
          "ratio_unit": "mol%"
        }
      ],
      "additives": [
        {
          "name": "tetrabutoxytitanium",
          "type": "catalyst",
          "amount_value": 0.2,
          "amount_unit": "wt%"
        }
      ],
      "is_homopolymer": false
    },
    "processing_history": "Synthesized by direct melt polycondensation at 200°C under N2 for 1 h, then with tetrabutoxytitanium catalyst at 200°C for 1 h and under vacuum for 2 h. Specimens injection molded on Thermo-Haake Minijet II at 200°C (mold 75°C). UTS measured by tensile testing at room temperature using T2000 mechanical testing machine (Alpha Technologies), 50 mm/min, ISO 527-2.",
    "hierarchical_structure": "Semi-crystalline random copolymer.",
    "properties": {
      "UTS": {
        "value": [
          15.9
        ],
        "unit": "MPa"
      }
    },
    "analysis_with_hierarchical_structure": {
      "descriptive_text": "The sample consists of a semi-crystalline random copolymer synthesized from epsilon-caprolactone (91 mol%) and glycine (9 mol%) using tetrabutoxytitanium (0.2 wt%) as a catalyst. The material was prepared via direct melt polycondensation at 200°C under a nitrogen atmosphere for 1 hour, followed by further reaction with the catalyst under vacuum for 2 hours to remove volatiles. Specimens were fabricated by injection molding using a Thermo-Haake Minijet II with a melt temperature of 200°C and a mold temperature of 75°C. The ultimate tensile strength was subsequently characterized via tensile testing at room temperature with a crosshead speed of 50 mm/min in accordance with ISO 527-2 standards.",
      "reasoning_analysis": "Increasing Factors: The incorporation of glycine introduces amide linkages into the polyester backbone, enabling intermolecular hydrogen bonding which significantly enhances cohesive energy density and resistance to chain slip. Additionally, the vacuum stage during melt polycondensation facilitates the removal of condensation byproducts, promoting higher molecular weight formation which improves stress transfer between chains. The semi-crystalline nature of the hierarchical structure provides rigid crystalline domains that act as physical crosslinks, reinforcing the amorphous matrix against tensile load. Decreasing Factors: The random distribution of glycine monomers disrupts the stereoregularity of the poly(epsilon-caprolactone) segments, reducing the overall degree of crystallinity and perfection of the crystal lattice compared to the homopolymer. Furthermore, the injection molding process utilized a mold temperature of 75°C, which exceeds the melting temperature of poly(epsilon-caprolactone); this thermal history may limit the extent of crystallization occurring under constraint within the mold, potentially resulting in a lower crystalline volume fraction upon ejection. There is also a risk of thermal degradation during the 200°C processing steps, which could reduce molecular weight and introduce defects. Dominant Factor: The semi-crystalline morphology serves as the primary determinant of the ultimate tensile strength; however, the qualitative behavior is dominated by the reduction in crystalline perfection caused by the random copolymerization, which limits the reinforcing potential of the crystalline phase despite the beneficial contribution of hydrogen bonding from the glycine units."
    },
    "analysis_without_hierarchical_structure": {
      "descriptive_text": "The sample consists of a copolymer synthesized from epsilon-caprolactone (91 mol%) and glycine (9 mol%) using tetrabutoxytitanium (0.2 wt%) as a catalyst. The material was prepared via direct melt polycondensation at 200°C under a nitrogen atmosphere for 1 hour, followed by further reaction with the catalyst at 200°C for 1 hour and subsequent vacuum treatment for 2 hours. Specimens were fabricated by injection molding using a Thermo-Haake Minijet II at a melt temperature of 200°C with a mold temperature of 75°C. Ultimate tensile strength was evaluated via tensile testing at room temperature with a crosshead speed of 50 mm/min according to ISO 527-2 standards using a T2000 mechanical testing machine.",
      "reasoning_analysis": "Increasing Factors: The incorporation of glycine introduces amide linkages into the polycaprolactone backbone, enabling intermolecular hydrogen bonding which significantly increases cohesive energy density and interchain friction compared to pure polyester structures. Additionally, the injection molding process induces molecular orientation along the flow direction, aligning polymer chains and typically enhancing tensile strength in the direction of testing, while the vacuum treatment during synthesis promotes higher molecular weight by removing condensation byproducts. Decreasing Factors: The elevated processing temperatures of 200°C during both melt polycondensation and injection molding present a risk of thermal degradation and chain scission, which would reduce molecular weight and consequently diminish mechanical strength. Furthermore, the mold temperature of 75°C exceeds the melting temperature of polycaprolactone segments, potentially leading to lower crystallinity or morphological changes upon cooling that may offer less reinforcement than a highly crystalline morphology formed at lower mold temperatures. Dominant Factor: The introduction of hydrogen-bonding capable amide linkages via the glycine comonomer is the dominant chemical factor driving increased interchain cohesion; however, the final UTS behavior is ultimately governed by the molecular weight achieved during the high-temperature melt polycondensation, where the vacuum step's efficacy in preventing thermal degradation determines if the compositional strength benefits are fully realized."
    }
  },
  {
    "doi": null,
    "title": "A method to predict the ultimate tensile strength of 3D printing polylactic acid (PLA) materials with different printing orientations",
    "year": null,
    "chemical_composition": {
      "repeat_unit_psmiles": "[*]OC(C)C(=O)[*]",
      "monomers": [
        {
          "name": "Lactic Acid",
          "smiles": "CC(O)C(=O)O",
          "ratio_value": null,
          "ratio_unit": null
        }
      ],
      "additives": [],
      "is_homopolymer": true
    },
    "processing_history": "FDM 3D printed using MakerBot Replicator 5+, nozzle temperature 215 °C, layer thickness 0.3 mm, printing angle 15°. UTS measured by uniaxial tensile test at 0.1 mm/min, 23 °C, ISO 527-2-2012.",
    "hierarchical_structure": "Layered structure with transverse isotropy. Fracture mode: Interlayer fracture.",
    "properties": {
      "UTS": {
        "value": [
          27.08
        ],
        "unit": "MPa"
      }
    },
    "analysis_with_hierarchical_structure": {
      "descriptive_text": "The sample comprises a poly(lactic acid) homopolymer synthesized from lactic acid monomers. Fabrication was achieved via fused deposition modeling 3D printing using a MakerBot Replicator 5+ system, utilizing a nozzle temperature of 215 °C, a layer thickness of 0.3 mm, and a printing angle of 15°. The resulting specimen possesses a layered hierarchical structure exhibiting transverse isotropy, and mechanical characterization was performed via uniaxial tensile testing at 0.1 mm/min and 23 °C in accordance with ISO 527-2-2012, revealing an interlayer fracture mode.",
      "reasoning_analysis": "Increasing Factors: The intrinsic covalent connectivity of the poly(lactic acid) backbone provides a fundamental baseline for load bearing, while the homopolymer composition ensures chemical uniformity without stress-concentrating additive interfaces. The thermal energy provided by the 215 °C nozzle temperature facilitates chain mobility during deposition, allowing for some degree of inter-diffusion and entanglement between adjacent raster lines within the same layer. Decreasing Factors: The fused deposition modeling process inherently introduces porosity and voids between deposited roads, reducing the effective load-bearing cross-sectional area. The relatively thick 0.3 mm layer height limits the thermal residence time available for polymer chain diffusion across layer interfaces, weakening interlayer bonding. Furthermore, the 15° printing angle introduces off-axis loading relative to the raster orientation, and the observed interlayer fracture mode explicitly indicates that the z-direction bonding strength is significantly lower than the intra-layer strength. Dominant Factor: The processing-induced interlayer bonding quality qualitatively dominates the UTS behavior. Despite the intrinsic strength of the PLA chains, the weak van der Waals interactions and limited entanglement across the layered interfaces, evidenced by the interlayer fracture mode, act as the critical failure initiation sites, rendering the macroscopic UTS significantly lower than that of isotropic, bulk-molded equivalents."
    },
    "analysis_without_hierarchical_structure": {
      "descriptive_text": "The sample consists of a polylactic acid homopolymer derived from lactic acid monomers without the incorporation of additional additives or fillers. Specimens were fabricated via fused deposition modeling using a MakerBot Replicator 5+ printer, utilizing a nozzle temperature of 215 °C, a layer thickness of 0.3 mm, and a printing angle of 15°. The ultimate tensile strength was subsequently evaluated through uniaxial tensile testing conducted at a crosshead speed of 0.1 mm/min and ambient temperature of 23 °C in accordance with the ISO 527-2-2012 standard.",
      "reasoning_analysis": "Increasing Factors: The intrinsic chemical composition of the polylactic acid homopolymer contributes to baseline strength through dipole-dipole interactions between ester groups along the backbone, which enhance intermolecular cohesion. Additionally, the absence of additives ensures a homogeneous matrix without potential stress concentration sites often introduced by filler-matrix interfaces. Decreasing Factors: The fused deposition modeling processing history introduces significant structural anisotropy and potential defects that detrimentally affect UTS. Specifically, the 15° printing angle misaligns the filament orientation relative to the tensile load axis, forcing stress transfer across weak inter-layer boundaries rather than along the strong covalent backbone of the filaments. Furthermore, the 0.3 mm layer thickness may limit inter-diffusion between layers compared to thinner profiles, and the inherent void fraction associated with extrusion-based additive manufacturing reduces the effective load-bearing cross-sectional area. Dominant Factor: The processing-induced anisotropy and inter-layer adhesion quality qualitatively dominate the final UTS behavior. While the intrinsic strength of the PLA chemistry provides a theoretical upper limit, the mechanical performance is fundamentally constrained by the weak inter-layer bonding and the off-axis raster orientation inherent to the FDM fabrication method, leading to a UTS significantly lower than that of isotropic bulk counterparts."
    }
  },
  {
    "doi": null,
    "title": "Morphology and mechanical properties of poly(methylmethacrylate)-bpoly(alkylacrylate)-b-poly(methylmethacrylate)",
    "year": 2001,
    "chemical_composition": {
      "repeat_unit_psmiles": null,
      "monomers": [
        {
          "name": "Methyl methacrylate",
          "smiles": "CC(=C)C(=O)OC",
          "ratio_value": 28.6,
          "ratio_unit": "wt%"
        },
        {
          "name": "n-Butyl acrylate",
          "smiles": "CCCCOC(=O)C=C",
          "ratio_value": 71.4,
          "ratio_unit": "wt%"
        }
      ],
      "additives": [],
      "is_homopolymer": false
    },
    "processing_history": "Synthesized by transalcoholysis of PMMA-b-poly(tert-butylacrylate)-b-PMMA precursors. Films prepared by casting copolymer solution in toluene (8 wt%) in polyethylene dish, evaporated 3-4 days at room temperature, dried under vacuum at 80 °C for 1 day. UTS measured by tensile testing (Adamel Lhomargy) at 100 mm/min at room temperature.",
    "hierarchical_structure": "Microphase separation observed by AFM.",
    "properties": {
      "UTS": {
        "value": [
          14.7
        ],
        "unit": "MPa"
      }
    },
    "analysis_with_hierarchical_structure": {
      "descriptive_text": "The sample consists of a copolymer composed of methyl methacrylate (28.6 wt%) and n-butyl acrylate (71.4 wt%), synthesized via the transalcoholysis of PMMA-b-poly(tert-butylacrylate)-b-PMMA precursors. Films were prepared by casting an 8 wt% copolymer solution in toluene into a polyethylene dish, followed by solvent evaporation over 3 to 4 days at room temperature and subsequent vacuum drying at 80 °C for 24 hours. Atomic force microscopy characterization reveals a hierarchically structured morphology exhibiting microphase separation. The ultimate tensile strength was determined via tensile testing at a crosshead speed of 100 mm/min under ambient conditions.",
      "reasoning_analysis": "Increasing Factors: The microphase-separated morphology observed by AFM indicates the formation of hard glassy PMMA domains within the matrix, which act as physical crosslinks and reinforcing fillers to restrict chain slippage and enhance load-bearing capacity. Additionally, the processing history involving vacuum drying at 80 °C ensures the removal of residual toluene solvent, preventing plasticization effects that would otherwise weaken intermolecular interactions and reduce strength. Decreasing Factors: The chemical composition is dominated by n-butyl acrylate (71.4 wt%), which forms a continuous rubbery matrix at room temperature with a glass transition temperature significantly below ambient conditions, inherently limiting the yield strength and modulus compared to fully glassy polymers. Furthermore, solution casting can sometimes introduce micro-voids or surface defects during solvent evaporation that act as stress concentrators during tensile loading. Dominant Factor: The microphase-separated morphology is the dominant factor governing the UTS behavior. While the high rubber content establishes a low baseline for stiffness, the structural organization into distinct hard and soft phases transforms the material from a weak viscous gum into a coherent thermoplastic elastomer, enabling stress transfer between the rubbery matrix and glassy domains that defines the ultimate failure strength."
    },
    "analysis_without_hierarchical_structure": {
      "descriptive_text": "The sample is a copolymer comprising methyl methacrylate (28.6 wt%) and n-butyl acrylate (71.4 wt%), synthesized via the transalcoholysis of PMMA-b-poly(tert-butylacrylate)-b-PMMA precursors. Films were prepared by casting an 8 wt% copolymer solution in toluene into a polyethylene dish, followed by solvent evaporation for 3-4 days at room temperature and subsequent vacuum drying at 80 °C for 1 day. The ultimate tensile strength was determined via tensile testing using an Adamel Lhomargy instrument at a crosshead speed of 100 mm/min at room temperature.",
      "reasoning_analysis": "Increasing Factors: The presence of methyl methacrylate segments (28.6 wt%) introduces rigid domains with a high glass transition temperature that act as physical crosslinks and reinforcing fillers within the matrix, particularly due to the block copolymer architecture inherited from the precursors which promotes microphase separation. Additionally, the rigorous processing history involving extended room temperature evaporation followed by vacuum drying at 80 °C ensures the complete removal of the toluene solvent, preventing plasticization and maximizing intermolecular cohesion. Decreasing Factors: The chemical composition is dominated by n-butyl acrylate (71.4 wt%), a monomer that forms a soft polymer phase with a glass transition temperature significantly below room temperature, inherently limiting the modulus and yield strength compared to glassy polymers. Furthermore, conducting tensile testing at room temperature ensures the continuous phase remains in a rubbery state, which generally supports lower ultimate stress levels than a glassy matrix. Dominant Factor: The high weight fraction of n-butyl acrylate is the dominant factor governing the final UTS behavior. While the blocky architecture and PMMA domains provide essential structural integrity to prevent flow, the continuous soft matrix fundamentally constrains the material to an elastomeric mechanical regime, capping the ultimate tensile strength at levels characteristic of rubbery materials rather than rigid plastics."
    }
  },
  {
    "doi": null,
    "title": "Morphology and mechanical properties of poly(methylmethacrylate)-bpoly(alkylacrylate)-b-poly(methylmethacrylate)",
    "year": 2001,
    "chemical_composition": {
      "repeat_unit_psmiles": null,
      "monomers": [
        {
          "name": "Methyl methacrylate",
          "smiles": "CC(=C)C(=O)OC",
          "ratio_value": 27.6,
          "ratio_unit": "wt%"
        },
        {
          "name": "n-Butyl acrylate",
          "smiles": "CCCCOC(=O)C=C",
          "ratio_value": 72.4,
          "ratio_unit": "wt%"
        }
      ],
      "additives": [],
      "is_homopolymer": false
    },
    "processing_history": "Synthesized by transalcoholysis of PMMA-b-poly(tert-butylacrylate)-b-PMMA precursors. Films prepared by casting copolymer solution in toluene (8 wt%) in polyethylene dish, evaporated 3-4 days at room temperature, dried under vacuum at 80 °C for 1 day. UTS measured by tensile testing (Adamel Lhomargy) at 100 mm/min at room temperature.",
    "hierarchical_structure": "Microphase separation observed by AFM.",
    "properties": {
      "UTS": {
        "value": [
          15.2
        ],
        "unit": "MPa"
      }
    },
    "analysis_with_hierarchical_structure": {
      "descriptive_text": "This sample comprises a copolymer synthesized via the transalcoholysis of PMMA-b-poly(tert-butylacrylate)-b-PMMA precursors, consisting of methyl methacrylate (27.6 wt%) and n-butyl acrylate (72.4 wt%). Films were prepared by casting an 8 wt% copolymer solution in toluene into a polyethylene dish, followed by solvent evaporation over 3–4 days at room temperature and subsequent vacuum drying at 80 °C for 24 hours. Atomic force microscopy confirms a hierarchical structure characterized by microphase separation, and the ultimate tensile strength was evaluated via tensile testing at a crosshead speed of 100 mm/min under ambient conditions.",
      "reasoning_analysis": "Increasing Factors: The microphase-separated morphology generates hard PMMA domains that function as physical crosslinks and reinforcing fillers within the soft matrix, facilitating effective stress transfer and inhibiting irreversible chain slippage. Furthermore, the vacuum drying step at 80 °C ensures the removal of residual toluene solvent, preventing plasticization that would otherwise weaken intermolecular cohesion and reduce strength. Decreasing Factors: The high weight fraction of n-butyl acrylate (72.4%) establishes a continuous phase with a glass transition temperature significantly below room temperature, resulting in a rubbery matrix with inherently lower yield strength and modulus compared to glassy polymers. Additionally, performing tensile testing at room temperature places the material above the Tg of the majority component, promoting segmental chain mobility and reducing resistance to deformation under load. Dominant Factor: The high concentration of the low-Tg n-butyl acrylate monomer qualitatively dominates the mechanical response by defining a soft, compliant matrix baseline that limits the maximum load-bearing capacity, although the microphase-separated morphology is essential for providing sufficient structural integrity to sustain stress without viscous flow."
    },
    "analysis_without_hierarchical_structure": {
      "descriptive_text": "The sample consists of a copolymer composed of 27.6 wt% methyl methacrylate and 72.4 wt% n-butyl acrylate, synthesized via the transalcoholysis of PMMA-b-poly(tert-butylacrylate)-b-PMMA precursors. Films were prepared by casting an 8 wt% copolymer solution in toluene into a polyethylene dish, followed by solvent evaporation over 3–4 days at room temperature and subsequent vacuum drying at 80 °C for 1 day. The ultimate tensile strength was determined via tensile testing using an Adamel Lhomargy instrument at a crosshead speed of 100 mm/min at room temperature.",
      "reasoning_analysis": "Increasing Factors: The presence of methyl methacrylate units (27.6 wt%), derived from the PMMA blocks of the precursor, likely forms hard domains that act as physical crosslinks within the matrix, thereby reinforcing the material and enhancing load transfer. Additionally, the processing history includes extensive vacuum drying at 80 °C, which effectively removes residual toluene solvent, preventing plasticization that would otherwise weaken intermolecular forces and reduce strength. Decreasing Factors: The chemical composition is dominated by n-butyl acrylate (72.4 wt%), which forms a soft, rubbery matrix at room temperature due to its low glass transition temperature, inherently limiting the material's load-bearing capacity compared to glassy polymers. Furthermore, the absence of external reinforcing additives such as fillers or fibers restricts the potential for composite strengthening mechanisms. Dominant Factor: The high weight fraction of the soft n-butyl acrylate component establishes a continuous rubbery phase that fundamentally dictates the mechanical regime, qualitatively limiting the ultimate tensile strength to values characteristic of thermoplastic elastomers rather than high-strength engineering plastics, despite the reinforcing contribution of the methyl methacrylate hard segments."
    }
  },
  {
    "doi": null,
    "title": "A method to predict the ultimate tensile strength of 3D printing polylactic acid (PLA) materials with different printing orientations",
    "year": null,
    "chemical_composition": {
      "repeat_unit_psmiles": "[*]OC(C)C(=O)[*]",
      "monomers": [
        {
          "name": "Lactic Acid",
          "smiles": "CC(O)C(=O)O",
          "ratio_value": null,
          "ratio_unit": null
        }
      ],
      "additives": [],
      "is_homopolymer": true
    },
    "processing_history": "FDM 3D printed using MakerBot Replicator 5+, nozzle temperature 215 °C, layer thickness 0.3 mm, printing angle 0°. UTS measured by uniaxial tensile test at 0.1 mm/min, 23 °C, ISO 527-2-2012.",
    "hierarchical_structure": "Layered structure with transverse isotropy. Fracture mode: Interlayer fracture.",
    "properties": {
      "UTS": {
        "value": [
          23.78
        ],
        "unit": "MPa"
      }
    },
    "analysis_with_hierarchical_structure": {
      "descriptive_text": "The sample comprises a poly(lactic acid) homopolymer derived from lactic acid monomers, fabricated via fused deposition modeling using a MakerBot Replicator 5+ system. Processing parameters included a nozzle temperature of 215 °C, a layer thickness of 0.3 mm, and a printing angle of 0°, yielding a layered structure characterized by transverse isotropy. Mechanical performance was evaluated through uniaxial tensile testing at a crosshead speed of 0.1 mm/min and 23 °C according to ISO 527-2-2012, during which the material exhibited an interlayer fracture mode.",
      "reasoning_analysis": "Increasing Factors: The intrinsic mechanical strength of the poly(lactic acid) backbone, supported by dipole-dipole interactions between ester groups and steric hindrance from methyl side groups, provides a robust baseline cohesive strength. Additionally, the 0° printing angle aligns the deposited polymer roads parallel to the tensile loading axis, maximizing the contribution of the continuous filament strength to the overall load-bearing capacity. Decreasing Factors: The fused deposition modeling process inherently introduces micro-voids and reduces interfacial entanglement density between adjacent layers compared to bulk molding techniques. The observed interlayer fracture mode explicitly indicates that failure initiated at the interfaces between deposited layers rather than within the bulk polymer, signifying weak interfacial diffusion. Furthermore, the absence of reinforcing additives eliminates potential composite strengthening mechanisms, and the relatively thick 0.3 mm layers may limit thermal healing between passes. Dominant Factor: The interfacial integrity between printed layers qualitatively dominates the final UTS behavior. Despite the favorable intrinsic properties of the PLA homopolymer and the aligned printing orientation, the weak inter-road and inter-layer bonding inherent to the FDM thermal history acts as the critical stress concentration site, limiting the macroscopic strength to values below that of isotropic bulk PLA."
    },
    "analysis_without_hierarchical_structure": {
      "descriptive_text": "The sample comprises a poly(lactic acid) homopolymer synthesized from lactic acid monomers. It was fabricated using fused deposition modeling 3D printing on a MakerBot Replicator 5+ system, utilizing a nozzle temperature of 215 °C, a layer thickness of 0.3 mm, and a printing angle of 0°. The ultimate tensile strength was evaluated via uniaxial tensile testing at a crosshead speed of 0.1 mm/min and 23 °C following ISO 527-2-2012 standards.",
      "reasoning_analysis": "Increasing Factors: The poly(lactic acid) homopolymer backbone possesses inherent chain stiffness due to the presence of ester linkages and methyl side groups, which facilitate strong intermolecular dipole-dipole interactions and resist chain slippage under load. Furthermore, the processing history specifies a 0° printing angle, which aligns the deposited filaments parallel to the direction of the applied tensile stress, thereby maximizing the contribution of the intrinsic filament strength to the overall sample performance. Decreasing Factors: The fused deposition modeling (FDM) process inherently introduces micro-voids and discontinuities at the inter-layer interfaces due to incomplete diffusion bonding between successive layers, particularly with a 0.3 mm layer thickness which may limit inter-penetration of polymer chains. Additionally, the thermal history at 215 °C could induce minor thermal degradation or reduce molecular weight if residence times were prolonged, potentially weakening the entanglement network. Dominant Factor: While the intrinsic rigidity of the PLA backbone and the favorable 0° filament orientation provide a strong foundational capacity for load bearing, the processing-induced inter-layer interfaces and micro-voids characteristic of FDM fabrication qualitatively dominate the final UTS behavior, typically acting as the primary limitation relative to bulk molded equivalents by serving as preferential sites for crack initiation and propagation."
    }
  },
  {
    "doi": null,
    "title": "A method to predict the ultimate tensile strength of 3D printing polylactic acid (PLA) materials with different printing orientations",
    "year": null,
    "chemical_composition": {
      "repeat_unit_psmiles": "[*]OC(C)C(=O)[*]",
      "monomers": [
        {
          "name": "Lactic Acid",
          "smiles": "CC(O)C(=O)O",
          "ratio_value": null,
          "ratio_unit": null
        }
      ],
      "additives": [],
      "is_homopolymer": true
    },
    "processing_history": "FDM 3D printed using MakerBot Replicator 5+, nozzle temperature 215 °C, layer thickness 0.3 mm, printing angle 45°. UTS measured by uniaxial tensile test at 0.1 mm/min, 23 °C, ISO 527-2-2012.",
    "hierarchical_structure": "Layered structure with transverse isotropy. Fracture mode: Interlayer fracture.",
    "properties": {
      "UTS": {
        "value": [
          29.16
        ],
        "unit": "MPa"
      }
    },
    "analysis_with_hierarchical_structure": {
      "descriptive_text": "The sample comprises a poly(lactic acid) homopolymer synthesized from lactic acid monomers. It was fabricated via fused deposition modeling (FDM) 3D printing using a MakerBot Replicator 5+ with a nozzle temperature of 215 °C, a layer thickness of 0.3 mm, and a printing angle of 45°. The resulting specimen exhibits a layered hierarchical structure with transverse isotropy. Mechanical evaluation was conducted through uniaxial tensile testing at a crosshead speed of 0.1 mm/min and 23 °C following ISO 527-2-2012, wherein the failure mechanism was identified as interlayer fracture.",
      "reasoning_analysis": "Increasing Factors: The intrinsic cohesive strength of the poly(lactic acid) backbone, arising from ester linkages and chain entanglements within the individual deposited rasters, establishes a baseline mechanical integrity. Additionally, any crystallinity developed during the cooling phase of the printing process could enhance the stiffness and strength within the continuous polymer roads. Decreasing Factors: The FDM processing history introduces significant structural discontinuities, specifically micro-voids between raster lines and limited chain interdiffusion across layer interfaces. The relatively large layer thickness of 0.3 mm reduces the thermal exposure time available for polymer chain healing between layers, weakening the Z-direction bonding. Furthermore, the 45° printing angle creates stress concentrations at raster boundaries under uniaxial load, and the observed transverse isotropy indicates mechanical weakness perpendicular to the print layers. Dominant Factor: The dominant factor is the processing-induced interlayer weakness. The explicit observation of interlayer fracture confirms that the adhesive strength between printed layers is significantly lower than the cohesive strength of the bulk polymer, meaning the UTS is governed primarily by the quality of the interfacial bonding rather than the intrinsic properties of the PLA homopolymer."
    },
    "analysis_without_hierarchical_structure": {
