Repository: hhtrick/HHT-code

# HHT training framework

This directory contains model training, embedding precomputation, inference, article-level baselines and the curated datasets. All commands below assume that the working directory is `train_code/`.

## 3. Datasets and fixed partitions

Each main dataset is a JSON array at `dataset/{property}/{property}.json`. Entries contain source metadata, `chemical_composition`, `processing_history`, `hierarchical_structure`, `properties`, and two generated-analysis objects. Targets are stored as `properties[property]["value"]`; source metadata and target values are not predictive input fields.

| Property | Train | Validation | Test | Total |
|---|---:|---:|---:|---:|

File: train_code/dataset/UTS/UTS.json (part 12 of 292)
[
      "descriptive_text": "The sample consists of a poly(lactic acid) homopolymer derived from lactic acid monomers. It was fabricated using fused deposition modeling 3D printing on a MakerBot Replicator 5+ system with a nozzle temperature of 215 °C, a layer thickness of 0.3 mm, and a printing angle of 45°. The ultimate tensile strength was subsequently evaluated via uniaxial tensile testing conducted at a crosshead speed of 0.1 mm/min and 23 °C in accordance with the ISO 527-2-2012 standard.",
      "reasoning_analysis": "Increasing Factors: The poly(lactic acid) homopolymer backbone features polar ester linkages that enable strong intermolecular dipole-dipole interactions, providing a robust intrinsic cohesive energy density. Additionally, the absence of additives ensures a homogeneous matrix without filler-matrix interface defects that could act as premature failure initiation sites. Decreasing Factors: The fused deposition modeling process inherently generates inter-raster voids and porosity, reducing the effective load-bearing cross-sectional area. The 45° printing angle introduces significant anisotropy, aligning weak inter-layer bonds obliquely to the tensile axis, which promotes delamination. Furthermore, the 0.3 mm layer thickness may limit inter-layer diffusion compared to thinner layers, weakening z-axis cohesion. Dominant Factor: The process-induced structural anisotropy and inter-layer adhesion limitations inherent to FDM fabrication qualitatively dominate the UTS behavior. While the intrinsic chemistry of PLA provides a stiff backbone, the mechanical continuity is compromised by the raster structure, making the interfacial bonding between printed roads the limiting factor for ultimate tensile strength rather than the bulk polymer properties."
    }
  },
  {
    "doi": "10.1080/17452759.2023.2171892",
    "title": "Preparation of iron oxide–coated aramid fibres for improving the mechanical performance and flame retardancy of multi jet fusion–printed polyamide 12 composites",
    "year": 2023,
    "chemical_composition": {
      "repeat_unit_psmiles": "[*]NC(=O)CCCCCCCCCC[*]",
      "monomers": [
        {
          "name": "Laurolactam",
          "smiles": "O=C1CCCCCCCCCCC1",
          "ratio_value": null,
          "ratio_unit": null
        }
      ],
      "additives": [
        {
          "name": "Fe3O4-coated aramid fibres",
          "type": "filler",
          "amount_value": 6,
          "amount_unit": "wt%"
        }
      ],
      "is_homopolymer": false
    },
    "processing_history": "Multi Jet Fusion (MJF) printing. Layer thickness 80 μm, recoating speed 200 mm/s, fusing agent region heated to 210–220°C. Specimen printed in Y orientation (parallel to roller recoating direction). Tensile testing performed on Shimadzu AGX 10 kN universal tester at crosshead speed 10 mm/min, ASTM D638-14 type V.",
    "hierarchical_structure": "PA12 matrix with 6 wt% Fe3O4-coated aramid fibres. Fibres align parallel to recoating direction. Crystallinity (Xc) 25.67%.",
    "properties": {
      "UTS": {
        "value": [
          65.7
        ],
        "unit": "MPa"
      }
    },
    "analysis_with_hierarchical_structure": {
      "descriptive_text": "The sample consists of a Polyamide 12 (PA12) matrix reinforced with 6 wt% Fe3O4-coated aramid fibres, synthesized from Laurolactam monomers. This composite was fabricated using Multi Jet Fusion (MJF) additive manufacturing with a layer thickness of 80 μm and a recoating speed of 200 mm/s, where the fusing agent region was heated to 210–220°C. The specimens were printed in the Y orientation, parallel to the roller recoating direction, resulting in a hierarchical structure where the aramid fibres align parallel to this direction within a matrix exhibiting 25.67% crystallinity. Tensile testing was conducted on a Shimadzu AGX 10 kN universal tester at a crosshead speed of 10 mm/min following ASTM D638-14 type V standards.",
      "reasoning_analysis": "Increasing Factors: The inclusion of aramid fibres introduces high-modulus reinforcement that significantly enhances load-bearing capacity compared to the neat polymer matrix. The processing history involving high-speed recoating induces shear flow that aligns these fibres parallel to the Y orientation (the tensile loading direction), optimizing stress transfer along the axis of deformation. Furthermore, the thermal history during MJF printing facilitates the development of 25.67% crystallinity in the PA12 matrix, where ordered lamellar structures provide increased resistance to chain slippage and plastic yield. Decreasing Factors: The additive manufacturing process inherently creates inter-layer interfaces where polymer chain diffusion may be incomplete compared to bulk molding, creating potential weak planes that can initiate premature failure under tension. The relatively low filler content of 6 wt% limits the maximum reinforcement efficiency compared to higher volume fraction composites, and the Fe3O4 coating on the fibres could introduce interfacial stress concentrations if the coupling between the ceramic coating and the polymer matrix is imperfect. Dominant Factor: The alignment of the high-strength aramid fibres parallel to the loading axis qualitatively dominates the final UTS behavior. While the inter-layer bonding weaknesses from the MJF processing history impose an upper limit on the composite performance, the directional reinforcement provided by the aligned fibres is the primary driver determining the magnitude of the tensile strength relative to the unreinforced matrix."
    },
    "analysis_without_hierarchical_structure": {
      "descriptive_text": "The sample comprises a polyamide 12 matrix synthesized from laurolactam monomers, reinforced with 6 wt% Fe3O4-coated aramid fibres. Specimens were fabricated via Multi Jet Fusion (MJF) additive manufacturing with a layer thickness of 80 μm and a recoating speed of 200 mm/s, where the fusing agent region was maintained between 210–220°C. The samples were printed in the Y orientation, aligned parallel to the roller recoating direction, and mechanical characterization was performed using a Shimadzu AGX 10 kN universal tester at a crosshead speed of 10 mm/min following ASTM D638-14 type V protocols.",
      "reasoning_analysis": "Increasing Factors: The inclusion of aramid fibres introduces high intrinsic tensile strength and modulus into the composite, facilitating stress transfer away from the polymer matrix. Additionally, the polyamide 12 backbone possesses amide linkages capable of forming interchain hydrogen bonds, which enhances cohesive energy density and resistance to chain slippage. The Y orientation printing strategy aligns the deposition layers parallel to the tensile load, minimizing the risk of inter-layer delamination compared to vertical orientations. Decreasing Factors: The Multi Jet Fusion process involves rapid thermal cycling which may result in lower degrees of crystallinity compared to slowly cooled bulk counterparts, potentially reducing the matrix contribution to strength. Furthermore, the additive manufacturing process inherently introduces micro-voids or incomplete fusion between layers, and the Fe3O4 coating on the fibres may alter the fibre-matrix interfacial adhesion, creating potential stress concentration points. Dominant Factor: The presence of the high-strength aramid fibres serves as the primary structural driver for UTS enhancement; however, the final mechanical performance is qualitatively dominated by the efficiency of stress transfer at the fibre-matrix interface and the integrity of the inter-layer fusion dictated by the MJF thermal history."
    }
  },
  {
    "doi": "10.1080/17452759.2023.2171892",
    "title": "Preparation of iron oxide–coated aramid fibres for improving the mechanical performance and flame retardancy of multi jet fusion–printed polyamide 12 composites",
    "year": 2023,
    "chemical_composition": {
      "repeat_unit_psmiles": "[*]NC(=O)CCCCCCCCCC[*]",
      "monomers": [
        {
          "name": "Laurolactam",
          "smiles": "O=C1CCCCCCCCCCC1",
          "ratio_value": null,
          "ratio_unit": null
        }
      ],
      "additives": [
        {
          "name": "Fe3O4-coated aramid fibres",
          "type": "filler",
          "amount_value": 6,
          "amount_unit": "wt%"
        }
      ],
      "is_homopolymer": false
    },
    "processing_history": "Multi Jet Fusion (MJF) printing. Layer thickness 80 μm, recoating speed 200 mm/s, fusing agent region heated to 210–220°C. Specimen printed in X orientation (perpendicular to roller recoating direction). Tensile testing performed on Shimadzu AGX 10 kN universal tester at crosshead speed 10 mm/min, ASTM D638-14 type V.",
    "hierarchical_structure": "PA12 matrix with 6 wt% Fe3O4-coated aramid fibres. Fibres align parallel to recoating direction. Crystallinity (Xc) 25.67%.",
    "properties": {
      "UTS": {
        "value": [
          52.99
        ],
        "unit": "MPa"
      }
    },
    "analysis_with_hierarchical_structure": {
      "descriptive_text": "The sample comprises a polyamide 12 (PA12) matrix reinforced with 6 wt% Fe3O4-coated aramid fibres, derived from laurolactam monomers. Fabricated via Multi Jet Fusion (MJF) printing, the material was processed with a layer thickness of 80 μm and a recoating speed of 200 mm/s, with the fusing agent region heated to 210–220°C. The specimen was oriented in the X direction, perpendicular to the roller recoating direction, which induced fibre alignment parallel to the recoating direction within a semi-crystalline morphology exhibiting 25.67% crystallinity. Mechanical evaluation was conducted using a Shimadzu AGX 10 kN universal tester at a crosshead speed of 10 mm/min in accordance with ASTM D638-14 type V standards.",
      "reasoning_analysis": "Increasing Factors: The intrinsic high tensile strength of the aramid fibres provides a theoretical potential for reinforcement, while the semi-crystalline nature of the PA12 matrix (25.67% crystallinity) contributes to the baseline mechanical integrity through crystalline lamellae acting as physical crosslinks. Additionally, the MJF thermal cycle heating to 210–220°C promotes particle coalescence and inter-layer diffusion, enhancing bulk cohesion. Decreasing Factors: The specific processing orientation results in fibres aligning parallel to the recoating direction while the specimen is printed perpendicular to this direction, placing the fibres transverse to the loading axis during tensile testing. This misalignment prevents effective stress transfer and introduces stress concentration points at the fibre-matrix interface. Furthermore, the relatively low filler loading of 6 wt% limits the volume fraction available for load bearing, and the additive manufacturing process inherently introduces inter-layer weaknesses compared to isotropic bulk molding. Dominant Factor: The geometric misalignment of the high-aspect-ratio aramid fibres relative to the applied stress axis qualitatively dominates the UTS behavior. Instead of reinforcing the matrix, the transverse fibres act as defects that initiate failure, meaning the ultimate strength is governed primarily by the cohesive strength of the PA12 matrix and the inter-layer bonding quality rather than the intrinsic strength of the reinforcement."
    },
    "analysis_without_hierarchical_structure": {
      "descriptive_text": "The material is a composite consisting of a polyamide matrix derived from laurolactam monomers, reinforced with 6 wt% Fe3O4-coated aramid fibres. Specimens were fabricated using Multi Jet Fusion (MJF) additive manufacturing with a layer thickness of 80 μm and a recoating speed of 200 mm/s, where the fusing agent region was heated to 210–220°C. The samples were printed in the X orientation, perpendicular to the roller recoating direction, and tensile testing was conducted on a Shimadzu AGX 10 kN universal tester at a crosshead speed of 10 mm/min in accordance with ASTM D638-14 type V standards.",
      "reasoning_analysis": "Increasing Factors: The incorporation of high-modulus aramid fibres provides significant reinforcement through load transfer mechanisms, intrinsically driving the UTS higher compared to the neat polyamide matrix. Additionally, the semi-crystalline nature of the polyamide derived from laurolactam contributes to the structural integrity and strength of the bulk material. Decreasing Factors: The Multi Jet Fusion processing history inherently introduces micro-voids and potential incomplete coalescence between powder layers, which act as stress concentrators and reduce the effective load-bearing cross-section. Furthermore, the specific X orientation perpendicular to the recoating direction may align the tensile stress against weaker inter-layer bonds due to processing-induced anisotropy, and the long alkyl segments in the polyamide backbone reduce intermolecular hydrogen bonding density relative to shorter-chain nylons, limiting intrinsic matrix strength. Dominant Factor: The processing-induced inter-layer bonding quality and anisotropy inherent to the MJF thermal history qualitatively dominate the final UTS behavior, as failure in additive manufactured composites is frequently initiated at layer interfaces or processing defects, thereby limiting the full realization of the reinforcement potential provided by the aramid fibres."
    }
  },
  {
    "doi": "10.1080/17452759.2023.2171892",
    "title": "Preparation of iron oxide–coated aramid fibres for improving the mechanical performance and flame retardancy of multi jet fusion–printed polyamide 12 composites",
    "year": 2023,
    "chemical_composition": {
      "repeat_unit_psmiles": "[*]NC(=O)CCCCCCCCCC[*]",
      "monomers": [
        {
          "name": "Laurolactam",
          "smiles": "O=C1CCCCCCCCCCC1",
          "ratio_value": null,
          "ratio_unit": null
        }
      ],
      "additives": [
        {
          "name": "Fe3O4-coated aramid fibres",
          "type": "filler",
          "amount_value": 8,
          "amount_unit": "wt%"
        }
      ],
      "is_homopolymer": false
    },
    "processing_history": "Multi Jet Fusion (MJF) printing. Layer thickness 80 μm, recoating speed 200 mm/s, fusing agent region heated to 210–220°C. Specimen printed in X orientation (perpendicular to roller recoating direction). Tensile testing performed on Shimadzu AGX 10 kN universal tester at crosshead speed 10 mm/min, ASTM D638-14 type V.",
    "hierarchical_structure": "PA12 matrix with 8 wt% Fe3O4-coated aramid fibres. Fibres align parallel to recoating direction. High porosity (4.12%) due to poor flowability.",
    "properties": {
      "UTS": {
        "value": [
          32.36
        ],
        "unit": "MPa"
      }
    },
    "analysis_with_hierarchical_structure": {
      "descriptive_text": "This composite material comprises a Polyamide 12 (PA12) matrix derived from Laurolactam monomers, reinforced with 8 wt% Fe3O4-coated aramid fibres. The sample was fabricated via Multi Jet Fusion (MJF) printing with a layer thickness of 80 μm and a recoating speed of 200 mm/s, wherein the fusing agent region was heated to 210–220°C to facilitate sintering. The specimen was printed in the X orientation, perpendicular to the roller recoating direction, resulting in a hierarchical structure where the aramid fibres align parallel to the recoating direction within the matrix. Structural analysis indicates a high porosity of 4.12% attributed to poor powder flowability, and mechanical properties were evaluated using tensile testing on a Shimadzu AGX 10 kN universal tester at a crosshead speed of 10 mm/min according to ASTM D638-14 type V standards.",
      "reasoning_analysis": "Increasing Factors: The semi-crystalline PA12 matrix provides inherent cohesive strength, and the thermal processing history (heating to 210–220°C) promotes particle coalescence and chain diffusion across layer boundaries, establishing baseline mechanical integrity. Additionally, the Fe3O4 coating on the aramid fibres may enhance interfacial adhesion between the filler and the matrix, potentially improving stress transfer efficiency at the micro-scale compared to uncoated fibres. Decreasing Factors: The high porosity (4.12%) introduces significant stress concentrators that facilitate premature crack initiation and reduce the effective load-bearing cross-sectional area. Critically, the hierarchical structure reveals that the fibres align parallel to the recoating direction while the tensile load is applied perpendicular to this direction (X orientation); this transverse orientation prevents the high-strength fibres from bearing the primary load, causing them to act as discontinuities rather than reinforcements. Furthermore, the additive manufacturing process inherently introduces anisotropic inter-layer weaknesses compared to conventional molding. Dominant Factor: The detrimental influence of high porosity combined with the misalignment of the reinforcing fibres relative to the tensile axis qualitatively dominates the UTS behavior. While the matrix and interfacial coating provide baseline strength, the voids and transverse fibre orientation likely result in a UTS significantly lower than that of a fully dense, longitudinally aligned composite or injection-molded counterpart."
    },
    "analysis_without_hierarchical_structure": {
      "descriptive_text": "The material system comprises a polyamide 12 matrix synthesized from laurolactam monomers, reinforced with 8 wt% Fe3O4-coated aramid fibres. Specimens were fabricated via Multi Jet Fusion additive manufacturing with a layer thickness of 80 μm and a recoating speed of 200 mm/s, utilizing a fusing agent region heated to 210–220°C. The samples were printed in the X orientation, perpendicular to the roller recoating direction, and mechanical characterization was conducted using a Shimadzu AGX 10 kN universal tester at a crosshead speed of 10 mm/min following ASTM D638-14 type V protocols.",
      "reasoning_analysis": "Increasing Factors: The incorporation of 8 wt% Fe3O4-coated aramid fibres provides significant reinforcement through load transfer mechanisms, leveraging the high intrinsic tensile strength and modulus of the aramid phase to bolster the polyamide 12 matrix. Additionally, the semi-crystalline nature of the polyamide 12 backbone, facilitated by hydrogen bonding between amide groups, contributes to the baseline cohesive strength of the matrix. Decreasing Factors: The Multi Jet Fusion processing history inherently introduces microstructural defects such as inter-layer voids and incomplete fusion zones, which act as stress concentrators and reduce the effective load-bearing cross-section. Furthermore, potential mismatches in stiffness between the rigid fibres and the polymer matrix, or imperfections at the Fe3O4 coating interface, may initiate premature failure under tensile load. Dominant Factor: While the processing-induced anisotropy and porosity impose an upper limit on performance, the presence of the high-strength aramid fibres qualitatively dominates the final UTS behavior by shifting the failure mechanism from matrix yielding to fibre-dominated resistance, resulting in a net enhancement relative to the unreinforced printed polymer."
    }
  },
  {
    "doi": "10.3390/polym16050579",
    "title": "Lap Shear Strength and Fatigue Analysis of Continuous Carbon-Fibre-Reinforced 3D-Printed Thermoplastic Composites by Varying the Load and Fibre Content",
    "year": 2024,
    "chemical_composition": {
      "repeat_unit_psmiles": null,
      "monomers": [
        {
          "name": "Nylon",
          "smiles": null,
          "ratio_value": null,
          "ratio_unit": null
        }
      ],
      "additives": [
        {
          "name": "Continuous Carbon Fibre",
          "type": "filler",
          "amount_value": 35,
          "amount_unit": "vol%"
        }
      ],
      "is_homopolymer": false
    },
    "processing_history": "3D printed using Markforged Mark Two. Samples fabricated as a single piece. Tested using a hydraulic tensile test machine with a load cell of 10 kN according to ASTM D5868. Unidirectional fibre orientation.",
    "hierarchical_structure": "Continuous carbon fibre reinforced nylon composite, fibre volume content 35%, unidirectional orientation, single piece.",
    "properties": {
      "UTS": {
        "value": [
          265
        ],
        "unit": "MPa"
      }
    },
    "analysis_with_hierarchical_structure": {
      "descriptive_text": "The sample comprises a continuous carbon fibre reinforced nylon composite fabricated via additive manufacturing using a Markforged Mark Two system. Featuring a unidirectional fibre orientation with a fibre volume content of 35%, the material was processed as a single consolidated piece. Mechanical characterization was conducted using a hydraulic tensile test machine equipped with a 10 kN load cell in accordance with ASTM D5868 standards to evaluate the ultimate tensile strength of the anisotropic structure.",
      "reasoning_analysis": "Increasing Factors: The incorporation of continuous carbon fibres provides a substantial reinforcement mechanism, as the fibres possess significantly higher intrinsic tensile strength than the nylon matrix. The unidirectional orientation ensures that when loaded along the fibre axis, the high-modulus fibres bear the majority of the applied stress, effectively utilizing the rule of mixtures. Furthermore, the 35 vol% fibre content represents a high loading fraction, maximizing the composite load-bearing capacity. Decreasing Factors: The nylon matrix inherently possesses lower strength compared to the reinforcement, limiting the transverse properties and potentially failing via matrix cracking or fibre-matrix debonding. The additive manufacturing processing history may introduce inter-layer voids or imperfect fibre wetting compared to traditional consolidation methods, creating stress concentration sites that initiate failure. Additionally, the anisotropic nature of the unidirectional structure means any misalignment during testing could drastically reduce the effective strength. Dominant Factor: The continuous nature of the carbon fibre reinforcement aligned unidirectionally is the dominant factor. Unlike discontinuous fibres where length efficiency factors diminish strength transfer, the continuous architecture allows for direct load transfer along the fibre length, qualitatively elevating the UTS far beyond that of the neat nylon matrix or short-fibre composites, despite potential processing-induced defects."
    },
    "analysis_without_hierarchical_structure": {
      "descriptive_text": "The sample comprises a Nylon matrix reinforced with 35 vol% Continuous Carbon Fibre. Specimens were fabricated as single-piece components using a Markforged Mark Two 3D printing system, engineered with unidirectional fibre orientation. Mechanical evaluation was conducted via a hydraulic tensile test machine utilizing a 10 kN load cell in accordance with ASTM D5868.",
      "reasoning_analysis": "Increasing Factors: The incorporation of 35 vol% Continuous Carbon Fibre serves as the primary reinforcement mechanism, leveraging the exceptional intrinsic tensile strength of carbon fibers to bear the majority of the applied load. The unidirectional fibre orientation ensures that these high-strength reinforcements are aligned parallel to the stress axis, maximizing load transfer efficiency from the Nylon matrix to the fibres. Additionally, the semi-crystalline nature of the Nylon matrix contributes to the overall composite integrity by providing toughness and facilitating stress distribution between fibre bundles. Decreasing Factors: The additive manufacturing processing history introduces potential microstructural defects, such as interlayer voids or incomplete fibre wetting by the polymer matrix, which can act as stress concentrators and initiate premature failure. Furthermore, the interface between the Nylon matrix and the carbon fibres may exhibit suboptimal adhesion compared to traditional autoclave-cured composites, potentially leading to fibre pull-out or interfacial debonding before the fibres reach their theoretical fracture strength. Dominant Factor: The presence of continuous reinforcement aligned with the loading direction qualitatively dominates the mechanical response. While processing-induced defects inherent to 3D printing may reduce efficiency relative to traditional composites, the continuous load path provided by the 35 vol% carbon fibres overwhelmingly dictates the UTS, resulting in a material behavior governed primarily by fibre fracture rather than matrix yielding or interfacial failure."
    }
  },
  {
    "doi": "10.1002/app.40573",
    "title": "Random Polyesteramides Based on e-Caprolactone and Glycine",
    "year": 2014,
    "chemical_composition": {
      "repeat_unit_psmiles": null,
      "monomers": [
        {
          "name": "epsilon-caprolactone",
          "smiles": "O=C1CCCCCO1",
          "ratio_value": 98,
          "ratio_unit": "mol%"
        },
        {
          "name": "glycine",
          "smiles": "NCC(=O)O",
          "ratio_value": 2,
          "ratio_unit": "mol%"
        }
      ],
      "additives": [
        {
          "name": "tetrabutoxytitanium",
          "type": "catalyst",
          "amount_value": 0.2,
          "amount_unit": "wt%"
        }
      ],
      "is_homopolymer": false
    },
    "processing_history": "Synthesized by direct melt polycondensation at 200°C under N2 for 1 h, then with tetrabutoxytitanium catalyst at 200°C for 1 h and under vacuum for 2 h. Specimens injection molded on Thermo-Haake Minijet II at 200°C (mold 75°C). UTS measured by tensile testing at room temperature using T2000 mechanical testing machine (Alpha Technologies), 50 mm/min, ISO 527-2.",
    "hierarchical_structure": "Semi-crystalline random copolymer.",
    "properties": {
      "UTS": {
        "value": [
          13.3
        ],
        "unit": "MPa"
      }
    },
    "analysis_with_hierarchical_structure": {
      "descriptive_text": "The sample consists of a semi-crystalline random copolymer synthesized from epsilon-caprolactone (98 mol%) and glycine (2 mol%) via direct melt polycondensation. The synthesis was conducted at 200°C under a nitrogen atmosphere for one hour, followed by the addition of 0.2 wt% tetrabutoxytitanium catalyst and further reaction under vacuum for two hours to facilitate chain growth. Specimens were prepared by injection molding using a Thermo-Haake Minijet II with a melt temperature of 200°C and a mold temperature of 75°C. The ultimate tensile strength was subsequently characterized by tensile testing at room temperature with a crosshead speed of 50 mm/min in accordance with ISO 527-2 standards.",
      "reasoning_analysis": "Increasing Factors: The vacuum-assisted melt polycondensation promotes high molecular weight, increasing chain entanglement density which is critical for stress transfer and UTS. The semi-crystalline structure provides physical crosslinking via crystallites that reinforce the amorphous matrix. Additionally, the incorporation of glycine introduces amide linkages capable of intermolecular hydrogen bonding, offering supplementary cohesive strength. The injection molding process induces molecular orientation in the flow direction, further enhancing tensile strength along the testing axis. Decreasing Factors: The random incorporation of glycine monomers disrupts the structural regularity of the polycaprolactone segments, reducing the overall degree of crystallinity compared to a PCL homopolymer, which inherently limits the reinforcement provided by the crystalline phase. The aliphatic polyester backbone of caprolactone is inherently flexible with a low glass transition temperature, predisposing the material to ductile yielding rather than brittle failure, which can cap the maximum UTS. Furthermore, processing at 200°C poses a risk of thermal degradation or transesterification, potentially reducing molecular weight if not carefully controlled. Dominant Factor: The dominant factor is the semi-crystalline morphology coupled with the molecular weight achieved during the vacuum processing stage. While the glycine content introduces beneficial hydrogen bonding, its primary effect is the disruption of crystallinity; therefore, the ultimate tensile strength is qualitatively governed by the balance between the reinforcement provided by the remaining crystalline domains and the entanglement density of the amorphous chains, with the processing-induced orientation providing a secondary anisotropic enhancement."
    },
    "analysis_without_hierarchical_structure": {
      "descriptive_text": "The sample comprises a copolymer synthesized from epsilon-caprolactone (98 mol%) and glycine (2 mol%) using tetrabutoxytitanium (0.2 wt%) as a catalyst. The material was prepared via direct melt polycondensation at 200°C under a nitrogen atmosphere for 1 hour, followed by further reaction with the catalyst at 200°C for 1 hour and subsequent vacuum treatment for 2 hours to remove volatiles. Specimens were fabricated by injection molding on a Thermo-Haake Minijet II at 200°C with a mold temperature of 75°C. The ultimate tensile strength was evaluated via tensile testing at room temperature using a T2000 mechanical testing machine at a crosshead speed of 50 mm/min according to ISO 527-2 standards.",
      "reasoning_analysis": "Increasing Factors: The processing history involving vacuum treatment for 2 hours during polycondensation facilitates the removal of condensation byproducts, driving the reaction equilibrium towards higher molecular weights which increases chain entanglement density and inherently enhances UTS. Additionally, the incorporation of glycine introduces amide linkages capable of forming intermolecular hydrogen bonds, potentially increasing intermolecular cohesion and resistance to deformation. Decreasing Factors: The inclusion of glycine comonomers disrupts the structural regularity of the polycaprolactone backbone, likely reducing the degree of crystallinity which serves as a primary reinforcement mechanism in semi-crystalline polyesters, thereby lowering UTS. Furthermore, the prolonged exposure to 200°C during synthesis and molding poses a risk of thermal degradation or chain scission, which would reduce molecular weight and compromise tensile strength. Dominant Factor: The molecular weight development achieved through the vacuum-assisted polycondensation is the dominant factor governing the final UTS behavior. While the comonomer content modulates crystallinity and intermolecular forces, the establishment of a sufficient entanglement network via high molecular weight is the prerequisite for load-bearing capacity in step-growth polymers; without the vacuum-driven removal of byproducts to achieve high molecular weight, the material would lack the fundamental structural integrity to exhibit significant tensile strength regardless of compositional modifications."
    }
  },
  {
    "doi": null,
    "title": "Morphology and mechanical properties of poly(methylmethacrylate)-bpoly(alkylacrylate)-b-poly(methylmethacrylate)",
    "year": 2001,
    "chemical_composition": {
      "repeat_unit_psmiles": null,
      "monomers": [
        {
          "name": "Methyl methacrylate",
          "smiles": "CC(=C)C(=O)OC",
          "ratio_value": 28.6,
          "ratio_unit": "wt%"
        },
        {
          "name": "n-Butyl acrylate",
          "smiles": "CCCCOC(=O)C=C",
          "ratio_value": 71.4,
          "ratio_unit": "wt%"
        }
      ],
      "additives": [],
      "is_homopolymer": false
    },
    "processing_history": "Synthesized by transalcoholysis of PMMA-b-poly(tert-butylacrylate)-b-PMMA precursors. Films prepared by casting copolymer solution in toluene (8 wt%) in polyethylene dish, evaporated 3-4 days at room temperature, dried under vacuum at 80 °C for 1 day. UTS measured by tensile testing (Adamel Lhomargy) at 100 mm/min at room temperature.",
    "hierarchical_structure": "Microphase separation observed by AFM; cylindrical morphology.",
    "properties": {
      "UTS": {
        "value": [
          15.0
        ],
        "unit": "MPa"
      }
    },
    "analysis_with_hierarchical_structure": {
      "descriptive_text": "The sample is a copolymer composed of methyl methacrylate (28.6 wt%) and n-butyl acrylate (71.4 wt%), synthesized via the transalcoholysis of PMMA-b-poly(tert-butylacrylate)-b-PMMA precursors. Films were prepared by casting an 8 wt% copolymer solution in toluene into a polyethylene dish, followed by solvent evaporation over 3-4 days at room temperature and subsequent vacuum drying at 80 °C for 24 hours. Atomic force microscopy characterization revealed a microphase-separated hierarchical structure exhibiting cylindrical morphology. The ultimate tensile strength was evaluated using tensile testing on an Adamel Lhomargy instrument at a crosshead speed of 100 mm/min at room temperature.",
      "reasoning_analysis": "Increasing Factors: The presence of methyl methacrylate units introduces rigid segments with a high glass transition temperature, which, due to microphase separation, form cylindrical hard domains that act as physical crosslinks and reinforcing fillers within the matrix. The vacuum drying step at 80 °C ensures the removal of residual toluene solvent, preventing plasticization that would otherwise weaken intermolecular forces and reduce strength. Additionally, the well-defined cylindrical morphology indicates effective microphase separation, which facilitates stress transfer between the soft matrix and hard domains, enhancing integrity compared to a macrophase-separated blend. Decreasing Factors: The chemical composition is dominated by n-butyl acrylate (71.4 wt%), which forms a rubbery continuous phase at room temperature with a low glass transition temperature, inherently limiting the maximum stress the material can sustain before failure compared to a fully glassy polymer. The cylindrical morphology implies that the hard phase is discontinuous, offering less reinforcement than a co-continuous or lamellar structure where the load-bearing phase might be more interconnected. Dominant Factor: The high weight fraction of the soft n-butyl acrylate component establishes a rubbery continuous matrix that qualitatively dictates the mechanical response, limiting the ultimate tensile strength to values characteristic of thermoplastic elastomers rather than rigid plastics, despite the reinforcing effect of the microphase-separated hard domains."
    },
    "analysis_without_hierarchical_structure": {
      "descriptive_text": "The sample consists of a copolymer composed of 28.6 wt% methyl methacrylate and 71.4 wt% n-butyl acrylate. It was synthesized via the transalcoholysis of PMMA-b-poly(tert-butylacrylate)-b-PMMA precursors. Films were prepared by casting an 8 wt% copolymer solution in toluene into a polyethylene dish, followed by solvent evaporation for 3-4 days at room temperature and subsequent vacuum drying at 80 °C for 1 day. The ultimate tensile strength was determined via tensile testing at a crosshead speed of 100 mm/min at room temperature.",
      "reasoning_analysis": "Increasing Factors: The presence of glassy polymethyl methacrylate (PMMA) end-blocks, inferred from the precursor architecture, acts as physical crosslinks that reinforce the matrix and inhibit viscous flow. Additionally, the vacuum drying step at 80 °C aids in removing residual toluene, minimizing plasticization effects that would otherwise weaken intermolecular forces. The relatively high tensile testing speed of 100 mm/min also contributes to higher apparent strength due to the viscoelastic nature of the polymer chains having less time to relax. Decreasing Factors: The chemical composition is dominated by 71.4 wt% n-butyl acrylate, which forms a rubbery matrix at room temperature with low intrinsic cohesive strength compared to glassy polymers. Furthermore, testing at room temperature places the n-butyl acrylate segments well above their glass transition temperature, promoting chain mobility and reducing resistance to deformation. Any incomplete removal of the casting solvent during the drying process could further plasticize the PMMA domains, reducing their effectiveness as reinforcing nodes. Dominant Factor: The high weight fraction of the rubbery n-butyl acrylate component qualitatively dominates the final UTS behavior by establishing a soft, elastomeric baseline for the mechanical response. While the triblock architecture provides essential structural integrity through microphase separation, the continuous soft phase dictates the overall load-bearing capacity, ensuring that the deformation mechanism is governed by the stretching of rubbery chains rather than the brittle failure typical of glassy homopolymers."
    }
  },
  {
    "doi": null,
    "title": "A method to predict the ultimate tensile strength of 3D printing polylactic acid (PLA) materials with different printing orientations",
    "year": null,
    "chemical_composition": {
      "repeat_unit_psmiles": "[*]OC(C)C(=O)[*]",
      "monomers": [
        {
          "name": "Lactic Acid",
          "smiles": "CC(O)C(=O)O",
          "ratio_value": null,
          "ratio_unit": null
        }
      ],
      "additives": [],
      "is_homopolymer": true
    },
    "processing_history": "FDM 3D printed using MakerBot Replicator 5+, nozzle temperature 215 °C, layer thickness 0.3 mm, printing angle 30°. UTS measured by uniaxial tensile test at 0.1 mm/min, 23 °C, ISO 527-2-2012.",
    "hierarchical_structure": "Layered structure with transverse isotropy. Fracture mode: Interlayer fracture.",
    "properties": {
      "UTS": {
        "value": [
          27.97
        ],
        "unit": "MPa"
      }
    },
    "analysis_with_hierarchical_structure": {
      "descriptive_text": "The sample comprises a poly(lactic acid) homopolymer derived from lactic acid monomers. It was fabricated using fused deposition modeling (FDM) 3D printing on a MakerBot Replicator 5+ system with a nozzle temperature of 215 °C, a layer thickness of 0.3 mm, and a printing angle of 30°. The resulting material exhibits a layered structure characterized by transverse isotropy, with mechanical characterization performed via uniaxial tensile testing according to ISO 527-2-2012 standards, where the observed fracture mode was identified as interlayer fracture.",
      "reasoning_analysis": "Increasing Factors: The covalent integrity of the poly(lactic acid) backbone provides a baseline intrinsic strength, and the nozzle temperature of 215 °C ensures the polymer is in a molten state during deposition, facilitating some degree of polymer chain diffusion and entanglement across layer interfaces. Decreasing Factors: The fused deposition modeling process inherently introduces porosity and discontinuous interfaces between deposited roads, significantly reducing load transfer efficiency compared to bulk molded samples, while the relatively thick layer height of 0.3 mm limits the thermal history available for interlayer healing. Additionally, the 30° printing angle misaligns the primary load axis with the raster orientation, introducing shear stresses, and the observed interlayer fracture mode confirms that failure initiates at these weak interfaces rather than within the bulk polymer. Dominant Factor: The processing-induced architectural defects, specifically the weak interlayer bonding characteristic of FDM printed parts exhibiting interlayer fracture, qualitatively dominate the UTS behavior, as the macroscopic layered structure and transverse isotropy impose a severe limitation on stress transfer that overrides the intrinsic strength capability of the PLA chemistry."
