Repository: hhtrick/HHT-code

# HHT training framework

This directory contains model training, embedding precomputation, inference, article-level baselines and the curated datasets. All commands below assume that the working directory is `train_code/`.

## 3. Datasets and fixed partitions

Each main dataset is a JSON array at `dataset/{property}/{property}.json`. Entries contain source metadata, `chemical_composition`, `processing_history`, `hierarchical_structure`, `properties`, and two generated-analysis objects. Targets are stored as `properties[property]["value"]`; source metadata and target values are not predictive input fields.

| Property | Train | Validation | Test | Total |
|---|---:|---:|---:|---:|

File: train_code/dataset/UTS/UTS.json (part 14 of 292)
[
      "reasoning_analysis": "Increasing Factors: The incorporation of methyl methacrylate units provides rigid backbone segments with bulky alpha-methyl groups that restrict chain rotation and enhance cohesive energy density through dipole interactions, thereby supporting higher stress loads. Additionally, the processing history involving extended solvent evaporation and high-temperature vacuum drying minimizes residual toluene, preventing plasticization effects that would otherwise compromise intermolecular force transmission. The precursor block copolymer architecture may also contribute to physical crosslinking if microphase separation persists following transalcoholysis. Decreasing Factors: The majority composition of n-propyl acrylate introduces flexible propyl side chains that increase free volume and segmental mobility, lowering the glass transition temperature below room temperature and inherently reducing the yield stress and ultimate strength compared to glassy acrylics. Furthermore, solution casting may result in a lower entanglement density compared to melt processing, potentially limiting the maximum stress transfer capability before failure. Dominant Factor: The high weight fraction of the soft n-propyl acrylate monomer qualitatively dominates the mechanical response; despite the reinforcing contribution of the methyl methacrylate segments and thorough drying, the bulk behavior is governed by the rubbery nature of the poly(n-propyl acrylate) rich phase, which fundamentally limits the ultimate tensile strength relative to rigid glassy polymer systems."
    }
  },
  {
    "doi": "10.1063/1.3643636",
    "title": "Structural, Optical and Mechanical properties of PVC/PMMA Polymer Blend by Spectroscopic Techniques ",
    "year": 2011,
    "chemical_composition": {
      "repeat_unit_psmiles": null,
      "monomers": [
        {
          "name": "Vinyl Chloride",
          "smiles": "C=CCl",
          "ratio_value": 80,
          "ratio_unit": "wt%"
        },
        {
          "name": "Methyl Methacrylate",
          "smiles": "CC(=C)C(=O)OC",
          "ratio_value": 20,
          "ratio_unit": "wt%"
        }
      ],
      "additives": [],
      "is_homopolymer": false
    },
    "processing_history": "Solution casting method using acetone plus toluene solution in 1:3 fractions at room temperature. UTS measured by tensile testing on Lloyds LR30 K instrument with crosshead speed 10 mm/min and gauge length 10 mm.",
    "hierarchical_structure": "Amorphous blend, interaction between C-Cl dipole and alpha hydrogen of methacrylate esters.",
    "properties": {
      "UTS": {
        "value": [
          39.84
        ],
        "unit": "MPa"
      }
    },
    "analysis_with_hierarchical_structure": {
      "descriptive_text": "The sample consists of an amorphous blend composed of 80 wt% Vinyl Chloride and 20 wt% Methyl Methacrylate. Hierarchical structural analysis indicates specific interactions between the C-Cl dipole and the alpha hydrogen of the methacrylate esters within the material. The specimen was fabricated using a solution casting method involving acetone and toluene in 1:3 fractions at room temperature. Mechanical characterization was performed via tensile testing on a Lloyds LR30 K instrument with a crosshead speed of 10 mm/min and a gauge length of 10 mm.",
      "reasoning_analysis": "Increasing Factors: The presence of polar functional groups, specifically the C-Cl dipole from Vinyl Chloride and the ester groups from Methyl Methacrylate, facilitates strong intermolecular forces. The documented interactions between the C-Cl dipole and the alpha hydrogen of the methacrylate esters act as physical crosslinks, enhancing interchain cohesion and improving stress transfer efficiency, which qualitatively increases the UTS. Decreasing Factors: The hierarchical structure is defined as an amorphous blend, lacking the reinforcing contribution of crystalline domains that typically enhance tensile strength in semicrystalline polymers. Furthermore, the solution casting processing history at room temperature carries a risk of residual solvent entrapment or microvoid formation during evaporation, which can act as plasticizers or stress concentrators to diminish the UTS. Dominant Factor: The specific intermolecular interactions between the blend components qualitatively dominate the final UTS behavior. While the absence of crystallinity and potential processing defects limit the absolute strength, the unique dipole-hydrogen interactions provide the primary cohesive energy density required to sustain tensile loads in this amorphous system."
    },
    "analysis_without_hierarchical_structure": {
      "descriptive_text": "The sample comprises a copolymer synthesized from 80 wt% vinyl chloride and 20 wt% methyl methacrylate. The material was fabricated via a solution casting method using a mixed solvent system of acetone and toluene in a 1:3 ratio at room temperature. Mechanical characterization was performed using tensile testing on a Lloyds LR30 K instrument with a crosshead speed of 10 mm/min and a gauge length of 10 mm to determine the ultimate tensile strength.",
      "reasoning_analysis": "Increasing Factors: The chemical composition features highly polar functional groups, specifically the chlorine atoms from vinyl chloride and the ester groups from methyl methacrylate, which generate strong dipole-dipole interactions and increase the cohesive energy density, thereby enhancing intermolecular load transfer and intrinsic strength. Additionally, the rigid backbone structure associated with methyl methacrylate units contributes to higher stiffness which can correlate with increased tensile strength. Decreasing Factors: The copolymerization process disrupts the stereoregularity of the polyvinyl chloride chains, reducing crystallinity and eliminating reinforcing crystalline domains that would otherwise enhance strength. Furthermore, the solution casting processing history at room temperature without specified thermal annealing risks the entrapment of residual acetone and toluene, which act as plasticizers to increase free volume and reduce intermolecular friction, while the lack of mechanical drawing results in an isotropic chain orientation rather than a high-strength oriented state. Dominant Factor: While the polar chemistry provides a robust baseline for intermolecular attraction, the morphological limitations imposed by the solution casting process, specifically the isotropic chain arrangement and the high probability of residual solvent plasticization, qualitatively dominate the final UTS behavior by preventing the material from achieving the theoretical maximum strength inherent to its chemical composition."
    }
  },
  {
    "doi": null,
    "title": "A method to predict the ultimate tensile strength of 3D printing polylactic acid (PLA) materials with different printing orientations",
    "year": null,
    "chemical_composition": {
      "repeat_unit_psmiles": "[*]OC(C)C(=O)[*]",
      "monomers": [
        {
          "name": "Lactic Acid",
          "smiles": "CC(O)C(=O)O",
          "ratio_value": null,
          "ratio_unit": null
        }
      ],
      "additives": [],
      "is_homopolymer": true
    },
    "processing_history": "FDM 3D printed using MakerBot Replicator 5+, nozzle temperature 215 °C, layer thickness 0.3 mm, printing angle 90°. UTS measured by uniaxial tensile test at 0.1 mm/min, 23 °C, ISO 527-2-2012.",
    "hierarchical_structure": "Layered structure with transverse isotropy. Fracture mode: In-layer fracture.",
    "properties": {
      "UTS": {
        "value": [
          45.26
        ],
        "unit": "MPa"
      }
    },
    "analysis_with_hierarchical_structure": {
      "descriptive_text": "The sample consists of a polylactic acid (PLA) homopolymer derived from lactic acid monomers. It was fabricated using fused deposition modeling (FDM) 3D printing on a MakerBot Replicator 5+ system with a nozzle temperature of 215 °C, a layer thickness of 0.3 mm, and a printing angle of 90°. The resulting material exhibits a layered structure characterized by transverse isotropy, with mechanical characterization performed via uniaxial tensile testing at 0.1 mm/min and 23 °C according to ISO 527-2-2012 standards, where the observed fracture mode was identified as in-layer fracture.",
      "reasoning_analysis": "Increasing Factors: The intrinsic mechanical integrity of the polylactic acid backbone, stabilized by ester linkages and methyl side groups, provides a fundamental baseline for tensile strength. Notably, the observed in-layer fracture mode suggests that the inter-layer diffusion achieved at the 215 °C nozzle temperature was sufficient to prevent premature delamination, allowing the material to utilize the bulk cohesive strength of the individual printed roads rather than failing at the weld interfaces. Decreasing Factors: The fused deposition modeling process inherently introduces micro-voids between deposited roads, reducing the effective load-bearing cross-sectional area. The 90° printing angle creates a raster orientation that is likely transverse to the loading axis, introducing significant stress concentrations at the inter-road boundaries. Additionally, the relatively thick 0.3 mm layer height may restrict inter-layer chain diffusion compared to finer layers, and the rapid cooling inherent to FDM limits crystallinity development, further reducing mechanical performance. Dominant Factor: The processing-induced microstructural anisotropy and porosity dominate the final UTS behavior. While the in-layer fracture indicates adequate bonding, the transverse isotropy and void content inherent to the 3D printing architecture fundamentally limit the ultimate tensile strength to values below those of isotropic, fully dense PLA specimens processed via injection molding or casting."
    },
    "analysis_without_hierarchical_structure": {
      "descriptive_text": "The sample comprises a neat polylactic acid homopolymer derived from lactic acid monomers. It was fabricated using fused deposition modeling 3D printing on a MakerBot Replicator 5+ system with a nozzle temperature of 215 °C, a layer thickness of 0.3 mm, and a printing angle of 90°. The ultimate tensile strength was characterized via uniaxial tensile testing conducted at 23 °C with a crosshead speed of 0.1 mm/min in accordance with ISO 527-2-2012 standards.",
      "reasoning_analysis": "Increasing Factors: The inherent chemical composition of the polylactic acid backbone provides baseline mechanical integrity through covalent bonding and dipole-dipole interactions associated with the ester linkages. The processing temperature of 215 °C ensures adequate melting of the filament, facilitating some degree of polymer chain diffusion and entanglement across deposited roads which supports load transfer. Decreasing Factors: The fused deposition modeling history introduces structural anisotropy and porosity that detrimentally affect strength. Specifically, the 90° printing angle likely orientates the raster lines perpendicular to the loading axis, forcing failure to propagate through weak interlayer interfaces rather than along the stronger polymer strands. Furthermore, the 0.3 mm layer thickness may limit interlayer diffusion compared to thinner layers, and the absence of reinforcing fillers precludes composite strengthening mechanisms. Dominant Factor: The processing-induced anisotropy arising from the 90° printing orientation qualitatively dominates the UTS behavior. This geometric configuration maximizes stress concentration at the interlayer boundaries, which possess significantly lower cohesive strength than the bulk polymer strands, thereby suppressing the overall ultimate tensile strength relative to isotropic bulk specimens."
    }
  },
  {
    "doi": null,
    "title": "A method to predict the ultimate tensile strength of 3D printing polylactic acid (PLA) materials with different printing orientations",
    "year": null,
    "chemical_composition": {
      "repeat_unit_psmiles": "[*]OC(C)C(=O)[*]",
      "monomers": [
        {
          "name": "Lactic Acid",
          "smiles": "CC(O)C(=O)O",
          "ratio_value": null,
          "ratio_unit": null
        }
      ],
      "additives": [],
      "is_homopolymer": true
    },
    "processing_history": "FDM 3D printed using MakerBot Replicator 5+, nozzle temperature 215 °C, layer thickness 0.3 mm, printing angle 60°. UTS measured by uniaxial tensile test at 0.1 mm/min, 23 °C, ISO 527-2-2012.",
    "hierarchical_structure": "Layered structure with transverse isotropy. Fracture mode: Interlayer fracture.",
    "properties": {
      "UTS": {
        "value": [
          34.64
        ],
        "unit": "MPa"
      }
    },
    "analysis_with_hierarchical_structure": {
      "descriptive_text": "The specimen comprises a poly(lactic acid) homopolymer derived from lactic acid monomers. Processing was conducted via fused deposition modeling on a MakerBot Replicator 5+ system with a nozzle temperature of 215 °C, a layer thickness of 0.3 mm, and a printing angle of 60°. Hierarchical characterization reveals a layered structure exhibiting transverse isotropy, with mechanical performance evaluated via uniaxial tensile testing at 0.1 mm/min and 23 °C according to ISO 527-2-2012 standards, where the observed failure mechanism was identified as interlayer fracture.",
      "reasoning_analysis": "Increasing Factors: The intrinsic mechanical integrity of the poly(lactic acid) backbone, supported by strong covalent ester linkages and potential intermolecular interactions, provides a baseline tensile strength. The homopolymer composition eliminates potential stress concentrators associated with filler-matrix interfaces, ensuring uniform load transfer within the bulk polymer phases. Additionally, the nozzle temperature of 215 °C facilitates adequate melt flow to promote some degree of polymer chain diffusion across deposited roads. Decreasing Factors: The fused deposition modeling processing history introduces significant structural discontinuities, specifically voids and incomplete coalescence between the 0.3 mm thick layers, which act as stress concentrators. The printing angle of 60° misaligns the raster orientation relative to the tensile load axis, inducing shear stresses at the interfaces rather than pure axial loading of the chains. Furthermore, the observed transverse isotropy and interlayer fracture mode indicate that the bonding strength between layers is significantly lower than the intra-layer strength, likely due to rapid cooling preventing sufficient entanglement across the interface. Dominant Factor: The processing-induced anisotropy and weak interlayer adhesion inherent to the FDM fabrication method qualitatively dominate the final UTS behavior. Despite the intrinsic strength of the PLA homopolymer, the structural weakness at the layer interfaces, confirmed by the interlayer fracture mode, dictates the failure mechanism, resulting in a UTS that is governed by interfacial bonding quality rather than bulk material properties."
    },
    "analysis_without_hierarchical_structure": {
      "descriptive_text": "The sample consists of a polylactic acid homopolymer derived from lactic acid monomers. It was fabricated using fused deposition modeling (FDM) 3D printing on a MakerBot Replicator 5+ system with a nozzle temperature of 215 °C, a layer thickness of 0.3 mm, and a printing angle of 60°. The ultimate tensile strength was subsequently characterized via uniaxial tensile testing conducted at 23 °C and a crosshead speed of 0.1 mm/min in accordance with ISO 527-2-2012 standards.",
      "reasoning_analysis": "Increasing Factors: The chemical composition comprises a polylactic acid homopolymer backbone where ester linkages facilitate strong intermolecular dipole-dipole interactions, providing a robust intrinsic cohesive energy density that supports load bearing. The absence of additives eliminates potential weak interfaces often introduced by filler-matrix debonding, allowing the pure polymer matrix to dictate the baseline mechanical integrity. Decreasing Factors: The fused deposition modeling processing history introduces significant structural heterogeneities, specifically inter-layer voids and incomplete diffusion across raster boundaries, which act as stress concentrators initiating premature failure. The specific printing angle of 60° induces mechanical anisotropy, misaligning the primary load axis relative to the deposited raster orientation, thereby reducing effective load transfer efficiency. Furthermore, the 0.3 mm layer thickness may limit the surface area available for inter-layer bonding compared to finer resolutions, potentially exacerbating delamination risks under tensile stress. Dominant Factor: While the intrinsic strength of the polylactic acid backbone provides a fundamental upper limit, the processing-induced microstructural defects, specifically the inter-layer porosity and anisotropic raster architecture inherent to the FDM method, qualitatively dominate the final UTS behavior. These morphological discontinuities typically reduce the effective cross-sectional area bearing the load and initiate failure at stresses significantly below the theoretical strength of the bulk homopolymer."
    }
  },
  {
    "doi": null,
    "title": "A method to predict the ultimate tensile strength of 3D printing polylactic acid (PLA) materials with different printing orientations",
    "year": null,
    "chemical_composition": {
      "repeat_unit_psmiles": "[*]OC(C)C(=O)[*]",
      "monomers": [
        {
          "name": "Lactic Acid",
          "smiles": "CC(O)C(=O)O",
          "ratio_value": null,
          "ratio_unit": null
        }
      ],
      "additives": [],
      "is_homopolymer": true
    },
    "processing_history": "FDM 3D printed using MakerBot Replicator 5+, nozzle temperature 215 °C, layer thickness 0.3 mm, printing angle 75°. UTS measured by uniaxial tensile test at 0.1 mm/min, 23 °C, ISO 527-2-2012.",
    "hierarchical_structure": "Layered structure with transverse isotropy. Fracture mode: In-layer fracture.",
    "properties": {
      "UTS": {
        "value": [
          38.57
        ],
        "unit": "MPa"
      }
    },
    "analysis_with_hierarchical_structure": {
      "descriptive_text": "The sample consists of a poly(lactic acid) homopolymer derived from lactic acid monomers. It was fabricated via fused deposition modeling 3D printing using a MakerBot Replicator 5+ system, employing a nozzle temperature of 215 °C, a layer thickness of 0.3 mm, and a printing angle of 75°. The resulting material exhibits a layered structure characterized by transverse isotropy, with the ultimate tensile strength determined via uniaxial tensile testing at a crosshead speed of 0.1 mm/min and 23 °C in accordance with ISO 527-2-2012, where the observed fracture mode was identified as in-layer fracture.",
      "reasoning_analysis": "Increasing Factors: The poly(lactic acid) backbone possesses intrinsic mechanical rigidity due to the presence of ester linkages and methyl side groups, which provide a baseline tensile strength. The FDM processing induces molecular orientation along the extrusion path of the raster, and the 75° printing angle may align a portion of these oriented chains favorably relative to the tensile axis, potentially enhancing load bearing capacity within the raster compared to a purely transverse orientation. Decreasing Factors: The fused deposition modeling process inherently introduces micro-voids between adjacent rasters and layers, acting as stress concentrators that reduce the effective load-bearing cross-sectional area. The relatively thick layer height of 0.3 mm may limit inter-layer diffusion and bonding quality compared to thinner layers, while the resulting transverse isotropy implies significant mechanical weakness in directions not aligned with the primary print orientation. Dominant Factor: The processing-induced hierarchical structure, specifically the layered architecture and transverse isotropy resulting from FDM, qualitatively dominates the UTS behavior. Although the fracture mode was observed as in-layer, indicating sufficient inter-layer bonding, the inherent porosity and anisotropic nature of the 3D printed construct limit the ultimate tensile strength to values typically lower than those of isotropic, bulk-molded poly(lactic acid)."
    },
    "analysis_without_hierarchical_structure": {
      "descriptive_text": "The sample consists of a polylactic acid homopolymer synthesized from lactic acid monomers. It was fabricated using fused deposition modeling 3D printing on a MakerBot Replicator 5+ system with a nozzle temperature of 215 °C, a layer thickness of 0.3 mm, and a printing angle of 75°. The ultimate tensile strength was subsequently characterized via uniaxial tensile testing at a crosshead speed of 0.1 mm/min and 23 °C following the ISO 527-2-2012 standard.",
      "reasoning_analysis": "Increasing Factors: The intrinsic chemical structure of the polylactic acid backbone offers substantial cohesive energy density through ester dipole interactions and potential hydrogen bonding, providing a robust baseline for tensile strength. Additionally, the nozzle temperature of 215 °C ensures adequate melt flow to facilitate polymer chain diffusion across adjacent raster roads, promoting inter-road cohesion. Decreasing Factors: The fused deposition modeling process introduces inherent micro-voids and inter-layer discontinuities that act as stress concentrators, significantly reducing the effective load-bearing cross-sectional area. The relatively thick layer height of 0.3 mm may limit inter-layer bonding surface area compared to finer resolutions, and the 75° printing angle creates a misalignment between the raster orientation and the tensile load axis, inducing shear stresses that weaken the structure. Dominant Factor: The processing-induced anisotropy and inter-layer adhesion limitations inherent to the additive manufacturing technique qualitatively dominate the final UTS behavior; despite the intrinsic strength of the PLA chemistry, the mechanical performance is primarily governed by the weak interfacial bonding between printed layers and the off-axis raster orientation which predisposes the sample to delamination failure."
    }
  },
  {
    "doi": null,
    "title": "Morphology and mechanical properties of poly(methylmethacrylate)-bpoly(alkylacrylate)-b-poly(methylmethacrylate)",
    "year": 2001,
    "chemical_composition": {
      "repeat_unit_psmiles": null,
      "monomers": [
        {
          "name": "Methyl methacrylate",
          "smiles": "CC(=C)C(=O)OC",
          "ratio_value": 28.6,
          "ratio_unit": "wt%"
        },
        {
          "name": "n-Propyl acrylate",
          "smiles": "CCCOC(=O)C=C",
          "ratio_value": 71.4,
          "ratio_unit": "wt%"
        }
      ],
      "additives": [],
      "is_homopolymer": false
    },
    "processing_history": "Synthesized by transalcoholysis of PMMA-b-poly(tert-butylacrylate)-b-PMMA precursors. Films prepared by casting copolymer solution in toluene (8 wt%) in polyethylene dish, evaporated 3-4 days at room temperature, dried under vacuum at 80 °C for 1 day. UTS measured by tensile testing (Adamel Lhomargy) at 100 mm/min at room temperature.",
    "hierarchical_structure": "No microphase separation observed by AFM.",
    "properties": {
      "UTS": {
        "value": [
          14.0
        ],
        "unit": "MPa"
      }
    },
    "analysis_with_hierarchical_structure": {
      "descriptive_text": "The sample consists of a copolymer composed of methyl methacrylate (28.6 wt%) and n-propyl acrylate (71.4 wt%), synthesized via the transalcoholysis of PMMA-b-poly(tert-butylacrylate)-b-PMMA precursors. Films were prepared by casting an 8 wt% copolymer solution in toluene into a polyethylene dish, followed by solvent evaporation for 3-4 days at room temperature and subsequent vacuum drying at 80 °C for 1 day. Atomic force microscopy characterization revealed no observable microphase separation within the hierarchical structure, and the ultimate tensile strength was determined via tensile testing using an Adamel Lhomargy instrument at a crosshead speed of 100 mm/min under ambient conditions.",
      "reasoning_analysis": "Increasing Factors: The incorporation of methyl methacrylate units introduces steric hindrance and polar ester interactions that increase chain stiffness and cohesive energy density, thereby enhancing the yield strength contribution to the UTS. Additionally, the processing history includes vacuum drying at 80 °C, which effectively removes residual toluene solvent, preventing plasticization that would otherwise weaken intermolecular forces and reduce load-bearing capacity. Decreasing Factors: The high weight fraction of n-propyl acrylate (71.4 wt%) introduces flexible propyl side chains that increase free volume and lower the cohesive energy density relative to polymethacrylates, reducing the material's resistance to plastic deformation. Furthermore, the hierarchical structure exhibits no microphase separation, indicating the absence of rigid PMMA-rich domains that would otherwise act as physical crosslinks or reinforcing fillers to arrest crack propagation and increase strength. Dominant Factor: The intrinsic flexibility conferred by the majority n-propyl acrylate component combined with the homogeneous morphology lacking reinforcing hard domains qualitatively dominates the mechanical response, limiting the ultimate tensile strength relative to a microphase-separated block copolymer or a rigid homopolymer system."
    },
    "analysis_without_hierarchical_structure": {
      "descriptive_text": "The sample consists of a copolymer composed of methyl methacrylate and n-propyl acrylate with weight ratios of 28.6% and 71.4%, respectively. This material was synthesized via the transalcoholysis of PMMA-b-poly(tert-butylacrylate)-b-PMMA precursors. Films were prepared by casting an 8 wt% copolymer solution in toluene into a polyethylene dish, followed by solvent evaporation for 3-4 days at room temperature and subsequent vacuum drying at 80 °C for 1 day. The ultimate tensile strength was determined via tensile testing at a crosshead speed of 100 mm/min at room temperature.",
      "reasoning_analysis": "Increasing Factors: The presence of methyl methacrylate segments, derived from the PMMA blocks of the precursor, introduces rigid domains with high glass transition temperatures that act as physical crosslinks within the matrix, significantly reinforcing the material. Additionally, the processing history involving vacuum drying at 80 °C ensures the removal of residual toluene solvent, preventing plasticization effects that would otherwise weaken intermolecular forces, while the relatively high tensile testing speed of 100 mm/min exploits the viscoelastic nature of the polymer to yield higher strength values. Decreasing Factors: The high weight fraction of n-propyl acrylate (71.4%) introduces a soft, compliant matrix with a low glass transition temperature at room temperature, which inherently limits the maximum stress the bulk material can sustain before failure. Furthermore, the acrylate backbone generally exhibits lower cohesive energy density compared to pure methacrylate systems, potentially reducing load-bearing capacity. Dominant Factor: The architectural integrity inherited from the triblock precursor is the dominant factor; the microphase separation creating a physical network of glassy PMMA domains prevents viscous flow of the continuous soft n-propyl acrylate phase, thereby enabling substantial tensile strength despite the high proportion of soft monomer units."
    }
  },
  {
    "doi": null,
    "title": "Morphology and mechanical properties of poly(methylmethacrylate)-bpoly(alkylacrylate)-b-poly(methylmethacrylate)",
    "year": 2001,
    "chemical_composition": {
      "repeat_unit_psmiles": null,
      "monomers": [
        {
          "name": "Methyl methacrylate",
          "smiles": "CC(=C)C(=O)OC",
          "ratio_value": 21.1,
          "ratio_unit": "wt%"
        },
        {
          "name": "n-Propyl acrylate",
          "smiles": "CCCOC(=O)C=C",
          "ratio_value": 78.9,
          "ratio_unit": "wt%"
        }
      ],
      "additives": [],
      "is_homopolymer": false
    },
    "processing_history": "Synthesized by transalcoholysis of PMMA-b-poly(tert-butylacrylate)-b-PMMA precursors. Films prepared by casting copolymer solution in toluene (8 wt%) in polyethylene dish, evaporated 3-4 days at room temperature, dried under vacuum at 80 °C for 1 day. UTS measured by tensile testing (Adamel Lhomargy) at 100 mm/min at room temperature.",
    "hierarchical_structure": "Microphase separation observed by AFM; cylindrical morphology.",
    "properties": {
      "UTS": {
        "value": [
          15.2
        ],
        "unit": "MPa"
      }
    },
    "analysis_with_hierarchical_structure": {
      "descriptive_text": "The sample consists of a copolymer composed of methyl methacrylate (21.1 wt%) and n-propyl acrylate (78.9 wt%), synthesized via the transalcoholysis of PMMA-b-poly(tert-butylacrylate)-b-PMMA precursors. Films were prepared by casting an 8 wt% copolymer solution in toluene into a polyethylene dish, followed by solvent evaporation over 3–4 days at room temperature and subsequent vacuum drying at 80 °C for 24 hours. Characterization via atomic force microscopy reveals a hierarchically structured material exhibiting microphase separation with a cylindrical morphology, and the ultimate tensile strength was determined by tensile testing at a crosshead speed of 100 mm/min at room temperature.",
      "reasoning_analysis": "Increasing Factors: The microphase-separated cylindrical morphology indicates that the glassy poly(methyl methacrylate) domains act as physical crosslinks and reinforcing fillers within the matrix, enhancing load transfer and resistance to deformation. Additionally, the vacuum drying at 80 °C ensures the removal of residual toluene, preventing solvent-induced plasticization that would otherwise weaken intermolecular forces. Decreasing Factors: The high weight fraction of n-propyl acrylate (78.9 wt%) implies that the continuous phase is composed of a polymer with a glass transition temperature well below room temperature, resulting in a compliant, rubbery matrix that inherently limits the maximum stress the material can withstand before failure. Furthermore, solution casting can sometimes introduce microvoids or surface defects that act as stress concentrators during tensile loading. Dominant Factor: The high concentration of the soft n-propyl acrylate component establishing a rubbery continuous phase is the dominant factor, fundamentally constraining the ultimate tensile strength to elastomeric levels despite the reinforcing contribution of the glassy cylindrical domains."
    },
    "analysis_without_hierarchical_structure": {
      "descriptive_text": "This copolymer sample comprises methyl methacrylate (21.1 wt%) and n-propyl acrylate (78.9 wt%), synthesized via the transalcoholysis of PMMA-b-poly(tert-butylacrylate)-b-PMMA precursors. Films were prepared by casting an 8 wt% copolymer solution in toluene into a polyethylene dish, followed by solvent evaporation for 3-4 days at room temperature and subsequent vacuum drying at 80 °C for 1 day. The ultimate tensile strength was evaluated using tensile testing on an Adamel Lhomargy instrument at a crosshead speed of 100 mm/min at room temperature.",
      "reasoning_analysis": "Increasing Factors: The presence of methyl methacrylate segments, particularly within the inferred block architecture derived from the PMMA-based precursors, acts as physical crosslinks that reinforce the material and facilitate stress transfer. Additionally, the processing history involving extended solvent evaporation followed by vacuum drying at 80 °C ensures the thorough removal of residual toluene, preventing plasticization and promoting optimal chain packing and inter-domain cohesion. Decreasing Factors: The chemical composition is dominated by n-propyl acrylate (78.9 wt%), which possesses a low glass transition temperature and flexible propyl side chains that increase free volume and chain mobility, inherently reducing the material's stiffness and load-bearing capacity compared to glassy polymers. Dominant Factor: The high weight fraction of the soft n-propyl acrylate component qualitatively dominates the mechanical behavior, establishing a compliant matrix that limits the ultimate tensile strength despite the reinforcing contribution of the methyl methacrylate hard segments."
    }
  },
  {
    "doi": "10.1063/1.3643636",
    "title": "Structural, Optical and Mechanical properties of PVC/PMMA Polymer Blend by Spectroscopic Techniques ",
    "year": 2011,
    "chemical_composition": {
      "repeat_unit_psmiles": null,
      "monomers": [
        {
          "name": "Vinyl Chloride",
          "smiles": "C=CCl",
          "ratio_value": 90,
          "ratio_unit": "wt%"
        },
        {
          "name": "Methyl Methacrylate",
          "smiles": "CC(=C)C(=O)OC",
          "ratio_value": 10,
          "ratio_unit": "wt%"
        }
      ],
      "additives": [],
      "is_homopolymer": false
    },
    "processing_history": "Solution casting method using acetone plus toluene solution in 1:3 fractions at room temperature. UTS measured by tensile testing on Lloyds LR30 K instrument with crosshead speed 10 mm/min and gauge length 10 mm.",
    "hierarchical_structure": "Amorphous blend, interaction between C-Cl dipole and alpha hydrogen of methacrylate esters.",
    "properties": {
      "UTS": {
        "value": [
          14.37
        ],
        "unit": "MPa"
      }
    },
    "analysis_with_hierarchical_structure": {
      "descriptive_text": "The sample is an amorphous blend composed of 90 wt% vinyl chloride and 10 wt% methyl methacrylate. Structural characterization indicates specific intermolecular interactions occurring between the C-Cl dipole of the vinyl chloride units and the alpha hydrogen of the methacrylate esters. The material was fabricated via a solution casting method using a solvent system of acetone and toluene in a 1:3 fraction ratio at room temperature. Mechanical evaluation of the Ultimate Tensile Strength was conducted using tensile testing on a Lloyds LR30 K instrument with a crosshead speed of 10 mm/min and a gauge length of 10 mm.",
      "reasoning_analysis": "Increasing Factors: The high content of vinyl chloride introduces strong dipole-dipole interactions due to the electronegative chlorine atoms, which inherently increases cohesive energy density and resistance to chain slippage. Furthermore, the specific structural interaction between the C-Cl dipole and the alpha hydrogen of the methacrylate esters acts as physical crosslinking points, significantly enhancing interchain cohesion and load transfer capability within the amorphous matrix. Decreasing Factors: The amorphous nature of the blend lacks the reinforcing effect of crystalline domains that typically bolster tensile strength in semicrystalline polymers. Additionally, the solution casting process at room temperature using organic solvents carries a risk of residual solvent retention, which could act as a plasticizer to increase free volume and reduce interchain friction, thereby lowering the UTS. Dominant Factor: The specific intermolecular interactions between the copolymer components qualitatively dominate the UTS behavior. While the amorphous structure and processing method introduce potential weaknesses, the enhanced cohesive energy density resulting from the dipole-hydrogen interactions provides the primary mechanism for stress transfer and mechanical integrity in this specific blend system."
    },
    "analysis_without_hierarchical_structure": {
      "descriptive_text": "The sample comprises a copolymer consisting of vinyl chloride (90 wt%) and methyl methacrylate (10 wt%). The material was fabricated via a solution casting method using a solvent mixture of acetone and toluene in a 1:3 ratio at room temperature. Ultimate tensile strength was subsequently measured using tensile testing on a Lloyds LR30 K instrument with a crosshead speed of 10 mm/min and a gauge length of 10 mm.",
      "reasoning_analysis": "Increasing Factors: The high weight fraction of vinyl chloride units introduces strong dipole-dipole interactions between polymer chains due to the electronegative chlorine atoms, significantly enhancing cohesive energy density and intrinsic strength. Additionally, the incorporation of methyl methacrylate segments adds backbone rigidity through bulky ester side groups, which can further resist deformation. Decreasing Factors: The copolymerization process disrupts the structural regularity and potential crystallinity inherent to polyvinyl chloride homopolymers, which may reduce the material's yield strength and load-bearing capacity. Furthermore, the solution casting history involving toluene at room temperature presents a risk of residual solvent entrapment, which would act as a plasticizer to increase free volume and decrease intermolecular friction. Dominant Factor: While the intrinsic cohesive energy density from the vinyl chloride content establishes a high-strength baseline, the morphological disorder introduced by copolymerization and the potential for residual solvent plasticization from the solution casting process serve as the dominant factors qualitatively limiting the final UTS compared to a pristine homopolymer."
    }
  },
  {
    "doi": "10.1002/app.38410",
    "title": "Fabrication and Characterization of Multiwalled Carbon Nanotubes/Silicone Rubber Composites",
    "year": 2013,
    "chemical_composition": {
      "repeat_unit_psmiles": null,
      "monomers": [
        {
          "name": "Silicone Rubber",
          "smiles": null,
          "ratio_value": null,
          "ratio_unit": null
        }
      ],
      "additives": [
        {
          "name": "Multiwalled Carbon Nanotubes",
          "type": "filler",
          "amount_value": 0.5,
          "amount_unit": "wt%"
        },
        {
          "name": "Dibenzoyl peroxide",
          "type": "crosslinker",
          "amount_value": 0.5,
          "amount_unit": "wt%"
        }
      ],
      "is_homopolymer": false
    },
    "processing_history": "Dispersion kneader at 140°C for 40 min; two roller mixing mill at 70°C, 40 rpm for 20 min; hot isostatic press at 140°C, 1500 psi for 50 min. UTS measured by universal tensile testing machine (AG-20KNXD Plus, Shimadzu) according to ASTM D412-98 A.",
    "hierarchical_structure": "Uniform dispersion of MWNTs in the SR matrix confirmed by SEM.",
    "properties": {
      "UTS": {
        "value": [
          6.18
        ],
        "unit": "MPa"
      }
    },
    "analysis_with_hierarchical_structure": {
      "descriptive_text": "The sample consists of a Silicone Rubber matrix compounded with 0.5 wt% Multiwalled Carbon Nanotubes and 0.5 wt% Dibenzoyl peroxide as a crosslinking agent. Preparation involved dispersion kneading at 140°C for 40 minutes, followed by two-roll mill mixing at 70°C and 40 rpm for 20 minutes, and final consolidation using a hot isostatic press at 140°C under 1500 psi for 50 minutes. Scanning electron microscopy confirmed a uniform dispersion of the nanotubes within the rubber matrix, and the Ultimate Tensile Strength was evaluated using a universal tensile testing machine in accordance with ASTM D412-98 A.",
