Repository: hhtrick/HHT-code

# HHT training framework

This directory contains model training, embedding precomputation, inference, article-level baselines and the curated datasets. All commands below assume that the working directory is `train_code/`.

## 3. Datasets and fixed partitions

Each main dataset is a JSON array at `dataset/{property}/{property}.json`. Entries contain source metadata, `chemical_composition`, `processing_history`, `hierarchical_structure`, `properties`, and two generated-analysis objects. Targets are stored as `properties[property]["value"]`; source metadata and target values are not predictive input fields.

| Property | Train | Validation | Test | Total |
|---|---:|---:|---:|---:|

File: train_code/dataset/UTS/UTS.json (part 16 of 292)
[
      "reasoning_analysis": "Increasing Factors: The high content of β-sheet secondary structure (50%) induced by the autoclave processing acts as rigid crystalline domains that function as physical crosslinks, significantly reinforcing the polymer network and enhancing load-bearing capacity. The electrospinning process creates a high surface-area-to-volume ratio nanofibrous morphology, which can improve stress distribution across the scaffold if fiber bonding is sufficient. Decreasing Factors: The mechanical testing was conducted in a hydrated state (1x PBS at 37 °C), where water molecules act as plasticizers by disrupting intermolecular hydrogen bonding in the amorphous regions, thereby reducing the cohesive energy density and lowering the ultimate tensile strength compared to dry conditions. Additionally, the inherent porosity of the electrospun scaffold and the high polydispersity in fiber diameter (180 ± 105 nm) introduce structural heterogeneities and stress concentrations that can precipitate premature failure. Dominant Factor: The extensive β-sheet crystallinity generated during the autoclave thermal treatment is the dominant factor governing the UTS, as these crystalline domains provide the primary structural integrity required to prevent dissolution and sustain mechanical load within the plasticizing aqueous environment."
    },
    "analysis_without_hierarchical_structure": {
      "descriptive_text": "The sample consists of SELP-47K nanofibers fabricated via electrospinning and collected on aluminum foil. Following fabrication, the scaffolds underwent sterilization and thermal treatment via autoclaving at 134 °C and 29 psi for 60 minutes. For mechanical characterization, the scaffolds were equilibrated in 1x phosphate buffered saline (PBS) at 37 °C for 1 hour prior to uniaxial stress-strain analysis performed using a dynamic mechanical analyzer immersed in 1x PBS at 37 °C. The testing protocol included preconditioning for 6 cycles to 20% strain, followed by extension to break at a displacement rate of 0.25 mm/min.",
      "reasoning_analysis": "Increasing Factors: The electrospinning process induces significant molecular orientation along the fiber axis, which aligns the polymer chains with the direction of applied stress, thereby enhancing load transfer efficiency and intrinsic strength. Furthermore, the autoclaving thermal treatment likely promotes physical crosslinking through the formation of beta-sheet crystallites within the silk-like domains, reinforcing the structural network. Decreasing Factors: The mechanical testing was conducted while immersed in 1x phosphate buffered saline at 37 °C, introducing a substantial plasticization effect where water molecules disrupt intermolecular hydrogen bonding and increase free volume, significantly reducing intermolecular friction and load-bearing capacity compared to a dry state. Additionally, the presence of elastin-like domains inherently contributes lower modulus and strength regions within the block copolymer architecture relative to the silk-like segments. Dominant Factor: While the processing-induced orientation and thermal crystallization provide structural reinforcement, the plasticizing effect of the aqueous PBS environment during testing is the dominant factor qualitatively governing the UTS, as the hydration significantly mobilizes the polymer chains and limits the maximum stress the material can sustain before failure relative to its dry counterpart."
    }
  },
  {
    "doi": "10.1063/1.3643636",
    "title": "Structural, Optical and Mechanical properties of PVC/PMMA Polymer Blend by Spectroscopic Techniques ",
    "year": 2011,
    "chemical_composition": {
      "repeat_unit_psmiles": null,
      "monomers": [
        {
          "name": "Vinyl Chloride",
          "smiles": "C=CCl",
          "ratio_value": 70,
          "ratio_unit": "wt%"
        },
        {
          "name": "Methyl Methacrylate",
          "smiles": "CC(=C)C(=O)OC",
          "ratio_value": 30,
          "ratio_unit": "wt%"
        }
      ],
      "additives": [],
      "is_homopolymer": false
    },
    "processing_history": "Solution casting method using acetone plus toluene solution in 1:3 fractions at room temperature. UTS measured by tensile testing on Lloyds LR30 K instrument with crosshead speed 10 mm/min and gauge length 10 mm.",
    "hierarchical_structure": "Amorphous blend, interaction between C-Cl dipole and alpha hydrogen of methacrylate esters.",
    "properties": {
      "UTS": {
        "value": [
          35.07
        ],
        "unit": "MPa"
      }
    },
    "analysis_with_hierarchical_structure": {
      "descriptive_text": "The sample is characterized as an amorphous blend consisting of 70 wt% Vinyl Chloride and 30 wt% Methyl Methacrylate. Hierarchical structural analysis indicates the presence of specific intermolecular interactions between the C-Cl dipole and the alpha hydrogen of the methacrylate esters. Processing was conducted via a solution casting method using an acetone and toluene solution in 1:3 fractions at room temperature. Mechanical properties were assessed by tensile testing on a Lloyds LR30 K instrument with a crosshead speed of 10 mm/min and a gauge length of 10 mm.",
      "reasoning_analysis": "Increasing Factors: The specific intermolecular interactions between the C-Cl dipole and the alpha hydrogen of the methacrylate esters significantly enhance the cohesive energy density of the system, facilitating efficient stress transfer between polymer chains. Additionally, the presence of bulky chlorine atoms and ester side groups restricts segmental mobility, contributing to higher resistance against deformation. Decreasing Factors: The amorphous nature of the blend lacks reinforcing crystalline domains that typically act as physical crosslinks to enhance strength in semi-crystalline polymers. Furthermore, the solution casting process at room temperature carries a risk of residual solvent entrapment, which could plasticize the matrix and reduce intermolecular friction, thereby lowering the UTS. Dominant Factor: The specific dipole-hydrogen interactions are the dominant factor governing the UTS behavior; while the amorphous structure limits the maximum achievable strength compared to crystalline analogs, these specific interactions ensure miscibility and provide the necessary intermolecular cohesion to maintain structural integrity under tensile load."
    },
    "analysis_without_hierarchical_structure": {
      "descriptive_text": "The polymer sample comprises a copolymer system composed of Vinyl Chloride (70 wt%) and Methyl Methacrylate (30 wt%). Fabrication was achieved through a solution casting technique employing a binary solvent system of acetone and toluene mixed in a 1:3 fraction at room temperature. Mechanical characterization was subsequently performed via tensile testing on a Lloyds LR30 K instrument, utilizing a crosshead speed of 10 mm/min and a gauge length of 10 mm to determine the Ultimate Tensile Strength.",
      "reasoning_analysis": "Increasing Factors: The chemical composition features Vinyl Chloride segments which introduce strong dipole-dipole interactions via C-Cl bonds, enhancing intermolecular cohesive energy density. Additionally, the Methyl Methacrylate units contribute bulky ester side groups that impose steric hindrance on backbone rotation, increasing chain stiffness. Both monomer units possess glass transition temperatures well above room temperature, ensuring the copolymer exists in a rigid glassy state during testing, which intrinsically supports higher Ultimate Tensile Strength. Decreasing Factors: The processing history involves solution casting at room temperature without explicit high-temperature annealing or prolonged vacuum drying steps. This raises the possibility of residual acetone or toluene solvent remaining within the matrix, which would act as a plasticizer to increase free volume and reduce intermolecular friction. Furthermore, the random copolymerization disrupts any potential stereoregular packing or micro-crystallinity that might exist in a Vinyl Chloride homopolymer, potentially reducing the maximum achievable strength. Dominant Factor: The intrinsic structural rigidity provided by the polar Vinyl Chloride and sterically hindered Methyl Methacrylate units establishes a high baseline strength for the polymer backbone; however, the potential plasticization effect from residual solvent due to the room temperature solution casting history is the dominant dynamic factor that could cause a qualitative reduction in UTS relative to a thermally annealed or melt-processed sample."
    }
  },
  {
    "doi": "10.3390/polym15224368",
    "title": "Mechanical and Wear Studies of Boron Nitride-Reinforced Polymer Composites Developed via 3D Printing Technology",
    "year": 2023,
    "chemical_composition": {
      "repeat_unit_psmiles": "[*]OC(C)C(=O)O[*]",
      "monomers": [
        {
          "name": "Lactic Acid",
          "smiles": "CC(O)C(=O)O",
          "ratio_value": null,
          "ratio_unit": null
        }
      ],
      "additives": [],
      "is_homopolymer": true
    },
    "processing_history": "PLA pellets dried at 80 °C for 6 h. Extruded into 1.75 mm filament via screw extruder at 220 °C. 3D printed via Fused Deposition Modeling (FDM) with 100% infill, 0.1 mm layer thickness, 80 °C bed temperature, nozzle temperature 240 °C, nozzle orientation 45 degrees. UTS measured by Universal Testing Machine (FIE MV1-PC, 0-6 tonnes capacity) according to ASTM-D638 standard.",
    "hierarchical_structure": "Indivisible voids present in the pure PLA microstructure. No filler particles. FDM layered structure with 45-degree nozzle orientation.",
    "properties": {
      "UTS": {
        "value": [
          54.6
        ],
        "unit": "MPa"
      }
    },
    "analysis_with_hierarchical_structure": {
      "descriptive_text": "The sample comprises a poly(lactic acid) homopolymer synthesized from lactic acid monomers without the inclusion of additives or fillers. Processing involved drying PLA pellets at 80 °C for 6 hours prior to extrusion into 1.75 mm filament at 220 °C, followed by fabrication via Fused Deposition Modeling with 100% infill, 0.1 mm layer thickness, and a 45-degree nozzle orientation using a 240 °C nozzle and 80 °C bed temperature. The hierarchical structure is characterized by an FDM layered morphology containing indivisible voids within the microstructure, and the Ultimate Tensile Strength was evaluated using a Universal Testing Machine according to ASTM-D638 standards.",
      "reasoning_analysis": "Increasing Factors: The preliminary drying step at 80 °C mitigates hydrolytic degradation of the ester linkages in the PLA backbone, preserving molecular weight and intrinsic chain strength. Additionally, the 100% infill density maximizes the effective load-bearing cross-sectional area, while the heated bed at 80 °C promotes inter-layer diffusion and potential crystallization, enhancing cohesion between deposited roads. Decreasing Factors: The presence of indivisible voids within the microstructure acts as stress concentrators that initiate premature crack propagation under tensile load. Furthermore, the FDM layered structure introduces significant anisotropy, where inter-layer bonding strength is typically inferior to intra-layer strength, and the 45-degree nozzle orientation subjects the interfaces to shear stresses rather than pure tension, reducing the measured UTS compared to aligned raster patterns. Thermal exposure at 240 °C also poses a risk of thermal degradation, potentially lowering molecular weight. Dominant Factor: While the chemical integrity of the PLA homopolymer provides a robust baseline strength, the processing-induced structural defects, specifically the indivisible voids and the inherent weakness of the inter-layer boundaries in the FDM morphology, qualitatively dominate the mechanical response, limiting the UTS below that of bulk, isotropic PLA specimens."
    },
    "analysis_without_hierarchical_structure": {
      "descriptive_text": "The sample consists of a polylactic acid (PLA) homopolymer derived from lactic acid monomers without the inclusion of any additives. Prior to processing, the PLA pellets were dried at 80 °C for 6 hours to remove moisture. The material was subsequently extruded into 1.75 mm filament using a screw extruder at 220 °C. Test specimens were fabricated via Fused Deposition Modeling (FDM) 3D printing with 100% infill density, a layer thickness of 0.1 mm, a bed temperature of 80 °C, and a nozzle temperature of 240 °C with a nozzle orientation of 45 degrees. The Ultimate Tensile Strength was measured using a Universal Testing Machine (FIE MV1-PC, 0-6 tonnes capacity) in accordance with the ASTM-D638 standard.",
      "reasoning_analysis": "Increasing Factors: The intrinsic chemical composition of the polylactic acid backbone, characterized by ester linkages, provides significant dipole-dipole interactions and chain stiffness that establish a robust baseline for tensile strength. The processing history contributes positively through the initial drying step, which mitigates hydrolytic degradation during melting, thereby preserving molecular weight. Furthermore, the high bed temperature of 80 °C, which exceeds the glass transition temperature of PLA, promotes chain interdiffusion across layer interfaces and encourages crystallization, while the 100% infill density and thin 0.1 mm layer thickness maximize the effective load-bearing cross-section and inter-layer bonding area. Decreasing Factors: The Fused Deposition Modeling process inherently introduces structural anisotropy, where the inter-layer adhesion is typically weaker than the bulk material strength, creating potential failure planes. The 45-degree nozzle orientation may misalign the raster roads relative to the tensile load axis, introducing shear stresses at the interfaces. Additionally, the relatively high nozzle temperature of 240 °C poses a risk of thermal degradation and chain scission, which could reduce the molecular weight and consequently diminish the ultimate tensile strength. Dominant Factor: The processing-induced anisotropy and inter-layer bonding quality inherent to the FDM fabrication method qualitatively dominate the final UTS behavior. While the chemical composition provides a strong theoretical baseline, the mechanical integrity of the printed part is overwhelmingly dictated by the efficiency of polymer chain interdiffusion across the deposited roads and the geometric alignment of the raster pattern relative to the stress vector."
    }
  },
  {
    "doi": "10.1038/s41467-025-57233-7",
    "title": "Fatigue-resistant and super-tough thermocells",
    "year": 2025,
    "chemical_composition": {
      "repeat_unit_psmiles": "[*]CC(O)[*]",
      "monomers": [
        {
          "name": "Vinyl Alcohol",
          "smiles": "C=CO",
          "ratio_value": null,
          "ratio_unit": null
        }
      ],
      "additives": [
        {
          "name": "Aramid Nanofiber",
          "type": "filler",
          "amount_value": 0.5,
          "amount_unit": "wt%"
        }
      ],
      "is_homopolymer": false
    },
    "processing_history": "Dissolved deprotonated aramid nanofibers (ANFs) and PVA in DMSO. Immersed in glycerol at room temperature for 48 h for solvent exchange. Immersed in deionized water for 48 h. No annealing. UTS measured by tensile testing.",
    "hierarchical_structure": "Hydrogen-bonded PVA chains bridge fiber ANF networks. Fracture energy 52 kJ m-2.",
    "properties": {
      "UTS": {
        "value": [
          2.6
        ],
        "unit": "MPa"
      }
    },
    "analysis_with_hierarchical_structure": {
      "descriptive_text": "The material is a nanocomposite comprising a poly(vinyl alcohol) matrix reinforced with 0.5 wt% aramid nanofibers. Fabrication involved dissolving deprotonated aramid nanofibers and poly(vinyl alcohol) in dimethyl sulfoxide, followed by a sequential solvent exchange process where the sample was immersed in glycerol at room temperature for 48 hours and then in deionized water for 48 hours, without any thermal annealing. The resulting hierarchical structure features hydrogen-bonded poly(vinyl alcohol) chains that bridge the aramid nanofiber networks, exhibiting a fracture energy of 52 kJ m-2, with ultimate tensile strength determined via tensile testing.",
      "reasoning_analysis": "Increasing Factors: The incorporation of rigid aramid nanofibers provides a high-modulus reinforcement phase that bears load effectively, while the hierarchical structure where hydrogen-bonded poly(vinyl alcohol) chains bridge the nanofiber networks ensures efficient stress transfer between the matrix and the filler. Decreasing Factors: The processing history involves immersion in glycerol, which is a known plasticizer for poly(vinyl alcohol) and may remain residual or alter the hydrogen bonding density, thereby increasing chain mobility and reducing the ultimate tensile strength. Additionally, the absence of thermal annealing limits the crystallinity of the poly(vinyl alcohol) matrix, preventing the strengthening effects associated with higher crystalline domains. Dominant Factor: The reinforcement mechanism provided by the aramid nanofibers and the specific hydrogen-bonded interfacial bridging qualitatively dominates the ultimate tensile strength behavior by establishing a robust load-bearing network, although the plasticizing effect of the glycerol treatment and low crystallinity modulate the absolute strength values downward relative to a non-plasticized, annealed counterpart."
    },
    "analysis_without_hierarchical_structure": {
      "descriptive_text": "The composite material comprises a poly(vinyl alcohol) matrix incorporated with 0.5 wt% aramid nanofibers as a reinforcing filler. Preparation involved co-dissolving deprotonated aramid nanofibers and the polymer in dimethyl sulfoxide, followed by a sequential solvent exchange protocol where the mixture was immersed in glycerol at room temperature for 48 hours and subsequently in deionized water for 48 hours. No thermal annealing was applied prior to mechanical characterization, where the ultimate tensile strength was evaluated using standard tensile testing.",
      "reasoning_analysis": "Increasing Factors: The inclusion of aramid nanofibers introduces a high-modulus, high-strength phase that significantly enhances load-bearing capacity through effective stress transfer, facilitated by the strong hydrogen bonding interactions between the hydroxyl groups of the poly(vinyl alcohol) matrix and the deprotonated surface of the nanofibers. The high aspect ratio of the nanofibers further promotes reinforcement efficiency even at low loading concentrations. Decreasing Factors: The processing history specifies no annealing, which limits the development of crystallinity within the semi-crystalline poly(vinyl alcohol) matrix, thereby reducing the inherent strength of the continuous phase. Additionally, the immersion in glycerol introduces a potential plasticizing agent; if residual glycerol remains after the water exchange, it would increase free volume and chain mobility, consequently depressing the ultimate tensile strength. Dominant Factor: The intrinsic mechanical superiority of the aramid nanofibers combined with the robust interfacial adhesion provided by the deprotonated surface chemistry qualitatively dominates the final behavior, as the nanofiller network provides a structural scaffold that sustains load even when the matrix crystallinity is sub-optimal due to the lack of thermal treatment."
    }
  },
  {
    "doi": "10.1002/mame.201900250",
    "title": "Demulsification-Induced Fast Solidification: A Novel Strategy for the Preparation of Polymer Films Based on Inorganic Salt Solutions and Organic Solvents",
    "year": 2019,
    "chemical_composition": {
      "repeat_unit_psmiles": "[*]CC(OC(=O)C)[*]",
      "monomers": [
        {
          "name": "Vinyl acetate",
          "smiles": "CC(=O)OC=C",
          "ratio_value": null,
          "ratio_unit": null
        }
      ],
      "additives": [
        {
          "name": "Orthoboric acid",
          "type": "crosslinker",
          "amount_value": null,
          "amount_unit": null
        },
        {
          "name": "Sodium chloride",
          "type": "filler",
          "amount_value": null,
          "amount_unit": null
        }
      ],
      "is_homopolymer": true
    },
    "processing_history": "Fabricated via dialysis using saturated NaCl solution at room temperature. PVAc film immersed in H3BO3 solution. Film exfoliated mechanically. UTS measured by tensile testing using INSTRON 1121 at 20 mm/min, room temperature. Note: UTS value represents the range reported for the series of films (0.21-1.88 MPa).",
    "hierarchical_structure": "NaCl particles uniformly distributed within the film.",
    "properties": {
      "UTS": {
        "value": [
          0.21
        ],
        "unit": "MPa"
      }
    },
    "analysis_with_hierarchical_structure": {
      "descriptive_text": "This material comprises a poly(vinyl acetate) homopolymer matrix incorporating orthoboric acid as a crosslinking agent and sodium chloride as a filler. The composite was fabricated via a dialysis process utilizing a saturated sodium chloride solution at room temperature, followed by immersion of the poly(vinyl acetate) film in an orthoboric acid solution and subsequent mechanical exfoliation. Structural analysis confirms that the sodium chloride particles are uniformly distributed within the film matrix. The ultimate tensile strength was characterized by tensile testing using an INSTRON 1121 apparatus at a crosshead speed of 20 mm/min under ambient conditions.",
      "reasoning_analysis": "Increasing Factors: The introduction of orthoboric acid acts as a crosslinking agent, creating a three-dimensional network that restricts polymer chain slippage and enhances load-bearing capacity under tensile stress. Additionally, the uniform distribution of sodium chloride particles within the film minimizes the formation of large agglomerates that typically act as macroscopic failure points, potentially allowing for more consistent stress transfer throughout the matrix. Decreasing Factors: The inherent mismatch between the hydrophilic, ionic nature of the sodium chloride filler and the organic poly(vinyl acetate) matrix may lead to poor interfacial adhesion, creating stress concentration sites that initiate premature cracking. Furthermore, the aqueous processing history involving dialysis and solution immersion risks retaining residual moisture, which can plasticize the polymer matrix and lower its cohesive strength, while the mechanical exfoliation step may introduce surface defects or micro-cracks that reduce the effective cross-sectional area. Dominant Factor: While the crosslinking network provides the fundamental structural integrity required to enhance strength relative to the neat polymer, the final UTS behavior is dominantly governed by the quality of the filler-matrix interface and the extent of residual moisture from the processing history, as these factors determine whether the composite functions as a reinforced network or fails through interfacial debonding and plasticization."
    },
    "analysis_without_hierarchical_structure": {
      "descriptive_text": "The sample consists of a polyvinyl acetate homopolymer incorporating orthoboric acid as a crosslinking agent and sodium chloride as a filler material. Fabrication involved dialysis using a saturated sodium chloride solution at room temperature, followed by immersion of the polyvinyl acetate film in an orthoboric acid solution and subsequent mechanical exfoliation. Ultimate tensile strength was evaluated via tensile testing using an INSTRON 1121 apparatus at a crosshead speed of 20 mm/min under ambient conditions.",
      "reasoning_analysis": "Increasing Factors: The introduction of orthoboric acid facilitates crosslinking within the polymer matrix, creating a network structure that restricts chain slippage and enhances resistance to deformation under tensile load. Additionally, the mechanical exfoliation step may induce a degree of molecular orientation along the stress axis, potentially improving load transfer efficiency. Decreasing Factors: The presence of sodium chloride particles acts as rigid inorganic fillers within the softer polymer matrix, creating stress concentration sites that can initiate premature cracking and reduce overall ductility and strength. Furthermore, the amorphous nature of polyvinyl acetate combined with room temperature processing limits crystallinity and internal stress relaxation, inherently capping the mechanical performance. Dominant Factor: The density and uniformity of the orthoboric acid-induced crosslinked network serve as the dominant factor governing the baseline mechanical integrity; however, the final ultimate tensile strength is critically modulated by the dispersion quality of the sodium chloride filler, where poor interfacial adhesion likely acts as the primary limitation on achieving maximum theoretical strength."
    }
  },
  {
    "doi": null,
    "title": "Morphology and mechanical properties of poly(methylmethacrylate)-bpoly(alkylacrylate)-b-poly(methylmethacrylate)",
    "year": 2001,
    "chemical_composition": {
      "repeat_unit_psmiles": null,
      "monomers": [
        {
          "name": "Methyl methacrylate",
          "smiles": "CC(=C)C(=O)OC",
          "ratio_value": 28.6,
          "ratio_unit": "wt%"
        },
        {
          "name": "Ethyl acrylate",
          "smiles": "CCOC(=O)C=C",
          "ratio_value": 71.4,
          "ratio_unit": "wt%"
        }
      ],
      "additives": [],
      "is_homopolymer": false
    },
    "processing_history": "Synthesized by transalcoholysis of PMMA-b-poly(tert-butylacrylate)-b-PMMA precursors. Films prepared by casting copolymer solution in toluene (8 wt%) in polyethylene dish, evaporated 3-4 days at room temperature, dried under vacuum at 80 °C for 1 day. UTS measured by tensile testing (Adamel Lhomargy) at 100 mm/min at room temperature.",
    "hierarchical_structure": "No microphase separation observed by AFM.",
    "properties": {
      "UTS": {
        "value": [
          9.6
        ],
        "unit": "MPa"
      }
    },
    "analysis_with_hierarchical_structure": {
      "descriptive_text": "The sample comprises a copolymer consisting of 28.6 wt% methyl methacrylate and 71.4 wt% ethyl acrylate, synthesized through the transalcoholysis of PMMA-b-poly(tert-butylacrylate)-b-PMMA precursors. Films were fabricated by casting an 8 wt% copolymer solution in toluene into a polyethylene dish, allowing solvent evaporation for 3–4 days at room temperature, followed by vacuum drying at 80 °C for 24 hours. Atomic force microscopy characterization indicated no observable microphase separation within the hierarchical structure, and the ultimate tensile strength was evaluated via tensile testing at a crosshead speed of 100 mm/min under ambient conditions.",
      "reasoning_analysis": "Increasing Factors: The incorporation of methyl methacrylate units introduces alpha-methyl steric hindrance and polar ester interactions that increase cohesive energy density relative to pure poly(ethyl acrylate), thereby enhancing intermolecular friction and resistance to deformation. Additionally, the processing history includes a thorough vacuum drying step at 80 °C, which minimizes residual toluene content, preventing solvent-induced plasticization that would otherwise weaken the material network. Decreasing Factors: The predominance of ethyl acrylate (71.4 wt%) dictates a low glass transition temperature, likely placing the material in a rubbery or leathery state at room temperature testing conditions, which inherently limits the maximum stress capacity compared to glassy polymers. Furthermore, the absence of microphase separation suggests that the potential reinforcing hard domains from the original block copolymer precursors were lost during transalcoholysis, eliminating physical crosslinking mechanisms that typically enhance strength in block architectures. Dominant Factor: The high weight fraction of the soft ethyl acrylate component combined with the homogeneous morphology is the dominant factor; despite the stiffening influence of the methyl methacrylate units and effective solvent removal, the material's mechanical response is primarily governed by the low modulus and high chain mobility associated with the ethyl acrylate-rich matrix in the absence of reinforcing nanodomains."
    },
    "analysis_without_hierarchical_structure": {
      "descriptive_text": "The sample is a copolymer composed of methyl methacrylate (28.6 wt%) and ethyl acrylate (71.4 wt%), synthesized via the transalcoholysis of PMMA-b-poly(tert-butylacrylate)-b-PMMA precursors. Films were prepared by casting an 8 wt% copolymer solution in toluene into a polyethylene dish, followed by solvent evaporation over 3-4 days at room temperature and subsequent vacuum drying at 80 °C for 1 day. The ultimate tensile strength was determined via tensile testing using an Adamel Lhomargy instrument at a crosshead speed of 100 mm/min under ambient conditions.",
      "reasoning_analysis": "Increasing Factors: The inclusion of methyl methacrylate (28.6 wt%) introduces steric hindrance and higher cohesive energy density compared to pure poly(ethyl acrylate), enhancing intermolecular forces and resistance to deformation. Furthermore, the synthesis via transalcoholysis of a triblock precursor suggests a potential block copolymer architecture where PMMA segments may form hard physical crosslinking domains, significantly reinforcing the material against tensile failure. The vacuum drying at 80 °C ensures minimal residual solvent plasticization, and the high crosshead speed (100 mm/min) during testing induces viscoelastic stiffening, both contributing to higher measured UTS. Decreasing Factors: The predominant weight fraction of ethyl acrylate (71.4%) imparts a low glass transition temperature to the matrix, promoting high chain mobility and ductility at room temperature which inherently limits the ultimate stress capacity compared to glassy polymers. Additionally, solution casting from a relatively dilute concentration (8 wt%) may result in lower chain entanglement density compared to melt-processed counterparts, potentially reducing load transfer efficiency. Dominant Factor: The high composition ratio of ethyl acrylate establishes a compliant, rubbery matrix that fundamentally dictates the deformation mechanism; while the PMMA segments provide reinforcement, the continuous soft phase governs the overall mechanical response, serving as the primary determinant of the material's strength ceiling relative to glassy homopolymers."
    }
  },
  {
    "doi": "10.1063/1.3643636",
    "title": "Structural, Optical and Mechanical properties of PVC/PMMA Polymer Blend by Spectroscopic Techniques ",
    "year": 2011,
    "chemical_composition": {
      "repeat_unit_psmiles": null,
      "monomers": [
        {
          "name": "Vinyl Chloride",
          "smiles": "C=CCl",
          "ratio_value": 60,
          "ratio_unit": "wt%"
        },
        {
          "name": "Methyl Methacrylate",
          "smiles": "CC(=C)C(=O)OC",
          "ratio_value": 40,
          "ratio_unit": "wt%"
        }
      ],
      "additives": [],
      "is_homopolymer": false
    },
    "processing_history": "Solution casting method using acetone plus toluene solution in 1:3 fractions at room temperature. UTS measured by tensile testing on Lloyds LR30 K instrument with crosshead speed 10 mm/min and gauge length 10 mm.",
    "hierarchical_structure": "Amorphous blend, interaction between C-Cl dipole and alpha hydrogen of methacrylate esters.",
    "properties": {
      "UTS": {
        "value": [
          27.06
        ],
        "unit": "MPa"
      }
    },
    "analysis_with_hierarchical_structure": {
      "descriptive_text": "The sample comprises an amorphous blend system derived from vinyl chloride (60 wt%) and methyl methacrylate (40 wt%). It was fabricated via a solution casting method using a 1:3 fraction of acetone and toluene at room temperature. Structural analysis reveals an amorphous morphology characterized by specific intermolecular interactions between the C-Cl dipole and the alpha hydrogen of the methacrylate esters. The ultimate tensile strength was evaluated using tensile testing on a Lloyds LR30 K instrument with a crosshead speed of 10 mm/min and a gauge length of 10 mm.",
      "reasoning_analysis": "Increasing Factors: The inherent rigidity of the vinyl chloride and methyl methacrylate backbone structures provides a high baseline mechanical strength. Furthermore, the specific intermolecular interactions between the C-Cl dipole and the alpha hydrogen of the methacrylate esters enhance blend compatibility and interchain cohesion, facilitating efficient stress transfer between phases and resisting crack propagation. Decreasing Factors: The exclusively amorphous nature of the structure implies an absence of crystalline domains that could otherwise act as physical crosslinks to reinforce the matrix against tensile load. Additionally, the solution casting process conducted at room temperature introduces the potential for residual solvent retention, which may plasticize the polymer matrix and reduce intermolecular friction, thereby diminishing the ultimate tensile strength. Dominant Factor: The specific dipole-mediated interactions between the polymer chains qualitatively dominate the final mechanical behavior. By ensuring molecular-level compatibility and preventing macroscopic phase separation, these interactions maintain the structural integrity of the blend, allowing the intrinsic strength of the rigid backbones to be effectively utilized despite the lack of crystalline reinforcement or external additives."
    },
    "analysis_without_hierarchical_structure": {
      "descriptive_text": "The polymer sample comprises a copolymer system composed of Vinyl Chloride and Methyl Methacrylate monomers at weight ratios of 60% and 40%, respectively. Fabrication was achieved via solution casting from a binary solvent system of acetone and toluene mixed in a 1:3 fraction at room temperature. Mechanical characterization involved tensile testing performed on a Lloyds LR30 K instrument at a crosshead speed of 10 mm/min with a 10 mm gauge length to determine the ultimate tensile strength.",
      "reasoning_analysis": "Increasing Factors: The chemical composition features a majority content of Vinyl Chloride units, whose polar carbon-chlorine bonds facilitate strong dipole-dipole intermolecular interactions that resist chain slippage under load. Additionally, the bulky ester side groups of the Methyl Methacrylate units introduce steric hindrance that restricts segmental mobility, while the solution casting processing history promotes uniform chain entanglement and film homogeneity compared to melt processing. Decreasing Factors: The random copolymer architecture disrupts the structural regularity required for high crystallinity, particularly diminishing the semi-crystalline potential of the Vinyl Chloride segments which would otherwise contribute significantly to strength. Furthermore, the room temperature solution casting without explicit thermal annealing or extended drying risks trapping residual acetone or toluene molecules within the matrix, which could act as plasticizers to reduce intermolecular friction and lower the ultimate tensile strength. Dominant Factor: The intrinsic strength provided by the high density of polar interactions from the 60 wt% Vinyl Chloride content qualitatively dominates the mechanical behavior, establishing a high baseline resistance to failure; however, the final realized UTS is critically dependent on the processing efficiency regarding solvent removal, where incomplete evaporation would serve as the primary limiting factor against the theoretical strength potential."
    }
  },
  {
    "doi": "10.1002/mame.201900250",
    "title": "Demulsification-Induced Fast Solidification: A Novel Strategy for the Preparation of Polymer Films Based on Inorganic Salt Solutions and Organic Solvents",
    "year": 2019,
    "chemical_composition": {
      "repeat_unit_psmiles": "[*]CC(OC(=O)C)[*]",
      "monomers": [
        {
          "name": "Vinyl acetate",
          "smiles": "CC(=O)OC=C",
          "ratio_value": null,
          "ratio_unit": null
        }
      ],
      "additives": [
        {
          "name": "Di-n-butyl phthalate",
          "type": "plasticizer",
          "amount_value": 30,
          "amount_unit": "wt%"
        },
        {
          "name": "Sodium chloride",
          "type": "filler",
          "amount_value": null,
          "amount_unit": null
        }
      ],
      "is_homopolymer": true
    },
    "processing_history": "Fabricated via dialysis using saturated NaCl solution at room temperature. Film exfoliated mechanically. UTS measured by tensile testing using INSTRON 1121 at 20 mm/min, room temperature. Note: UTS value represents the range reported for the series of films (0.21-1.88 MPa).",
    "hierarchical_structure": "NaCl particles uniformly distributed within the film.",
    "properties": {
      "UTS": {
        "value": [
          0.21
        ],
        "unit": "MPa"
      }
    },
    "analysis_with_hierarchical_structure": {
      "descriptive_text": "The sample consists of a poly(vinyl acetate) homopolymer matrix compounded with 30 wt% Di-n-butyl phthalate plasticizer and Sodium chloride filler. The material was fabricated via dialysis using a saturated NaCl solution at room temperature, followed by mechanical exfoliation to produce a film characterized by uniformly distributed NaCl particles within the matrix. Ultimate Tensile Strength was determined via tensile testing using an INSTRON 1121 at a crosshead speed of 20 mm/min under ambient conditions.",
      "reasoning_analysis": "Increasing Factors: The uniform distribution of Sodium chloride particles within the hierarchical structure minimizes the formation of large agglomerates that typically act as critical stress concentration sites, thereby preserving structural integrity relative to poorly dispersed composites. Additionally, the inherent dipole-dipole interactions between the acetate side groups of the poly(vinyl acetate) backbone provide intrinsic cohesive strength to the polymer matrix. Decreasing Factors: The incorporation of 30 wt% Di-n-butyl phthalate significantly increases free volume and enhances polymer chain mobility, which drastically reduces intermolecular friction and load-bearing capacity. Furthermore, the interface between the hydrophilic Sodium chloride filler and the hydrophobic polymer matrix likely lacks strong chemical adhesion, creating weak boundary layers that promote void formation and premature failure under tensile load. Dominant Factor: The high loading of Di-n-butyl phthalate plasticizer is the dominant factor, as the substantial increase in chain mobility and reduction in cohesive energy density qualitatively overrides the potential reinforcing effects of the filler distribution, leading to a significant reduction in Ultimate Tensile Strength relative to the neat polymer."
    },
    "analysis_without_hierarchical_structure": {
