Repository: hhtrick/HHT-code

# HHT training framework

This directory contains model training, embedding precomputation, inference, article-level baselines and the curated datasets. All commands below assume that the working directory is `train_code/`.

## 3. Datasets and fixed partitions

Each main dataset is a JSON array at `dataset/{property}/{property}.json`. Entries contain source metadata, `chemical_composition`, `processing_history`, `hierarchical_structure`, `properties`, and two generated-analysis objects. Targets are stored as `properties[property]["value"]`; source metadata and target values are not predictive input fields.

| Property | Train | Validation | Test | Total |
|---|---:|---:|---:|---:|

File: train_code/dataset/UTS/UTS.json (part 21 of 292)
[
      "reasoning_analysis": "Increasing Factors: The ultra-high molecular weight of the polyethylene backbone facilitates extensive chain entanglements, enabling efficient stress transfer across the polymer network. Furthermore, the solid-phase extrusion processing at high pressure induces significant molecular orientation, aligning the covalent backbone bonds along the tensile axis and transforming the failure mechanism from intermolecular slip to chain scission, which drastically increases strength. The presence of highly oriented lamellae and cylindrical crystals further reinforces the structural integrity along the loading direction. Decreasing Factors: The coexistence of disordered lamellae stacks introduces structural heterogeneity and defect sites that can act as stress concentrators, potentially initiating premature failure. Additionally, the absence of covalent crosslinks means intermolecular cohesion relies on van der Waals forces, which are inherently weaker than covalent bonds and limit strength in non-oriented regions. Dominant Factor: The high degree of molecular orientation achieved through solid-phase extrusion is the dominant factor, as the alignment of strong covalent bonds with the stress axis qualitatively overrides the weakening effects of lamellar disorder and intrinsic intermolecular force limitations, leading to a substantial enhancement in ultimate tensile strength relative to isotropic polyethylene."
    },
    "analysis_without_hierarchical_structure": {
      "descriptive_text": "The sample comprises a neat ultra-high molecular weight polyethylene (UHMWPE) homopolymer synthesized from ethylene monomers. Processing involved initial consolidation into a cylindrical parison at 200 °C and 10 MPa for 20 minutes, followed by solid-phase extrusion through a rectangular die under 130 MPa pressure at 130 °C. Mechanical characterization was performed via tensile testing on an Instron 5967 machine at a crosshead speed of 10 mm/min to determine the ultimate tensile strength.",
      "reasoning_analysis": "Increasing Factors: The ultra-high molecular weight of the polyethylene backbone provides extensive chain entanglements and long load-bearing segments, which intrinsically supports high stress transfer before failure. Furthermore, the solid-phase extrusion processing history subjects the material to 130 MPa pressure at 130 °C, inducing significant molecular orientation along the extrusion axis; this alignment positions the covalent backbone bonds parallel to the applied tensile stress, drastically enhancing load-bearing capacity compared to isotropic structures. Decreasing Factors: The initial consolidation step at 200 °C melts the polymer, creating a random coil morphology that must be re-oriented by the subsequent extrusion, potentially introducing thermal history variability. Additionally, the absence of reinforcing additives or fillers means the ultimate tensile strength relies exclusively on the polymer matrix morphology without composite-style reinforcement mechanisms. Dominant Factor: The solid-phase extrusion process qualitatively dominates the final UTS behavior. While the UHMWPE chemistry provides the fundamental potential for strength, the high-pressure solid-phase deformation creates a highly oriented fibrillar morphology that shifts the failure mechanism from entanglement slip to chain scission, resulting in a substantial qualitative increase in UTS relative to conventional melt-processed polyethylene."
    }
  },
  {
    "doi": "10.1002/app.47812",
    "title": "Design and testing of high-density polyethylene nanocomposites filled with lead oxide micro- and nano-particles: Mechanical, thermal, and morphological properties",
    "year": 2019,
    "chemical_composition": {
      "repeat_unit_psmiles": "*CC*",
      "monomers": [
        {
          "name": "Ethylene",
          "smiles": "C=C",
          "ratio_value": null,
          "ratio_unit": null
        }
      ],
      "additives": [
        {
          "name": "Bulk PbO",
          "type": "filler",
          "amount_value": 40.0,
          "amount_unit": "wt%"
        }
      ],
      "is_homopolymer": true
    },
    "processing_history": "Melt-mixing at 180 °C for 10 min (melting) + 15 min (mixing) at 50 rpm using two-roll mill. Thermal-pressing at 180 °C, 20 MPa for 20 min, cooled 15 min. UTS measured by tensile testing (Shimadzu AG-X plus) at 7 mm/min, 50 mm gauge length, room temperature, ASTM D-638.",
    "hierarchical_structure": "HDPE matrix with bulk PbO flakes (0.22-0.89 μm). Some bulk PbO particles not embedded due to debonding (SEM).",
    "properties": {
      "UTS": {
        "value": [
          24.87
        ],
        "unit": "MPa"
      }
    },
    "analysis_with_hierarchical_structure": {
      "descriptive_text": "The sample comprises a high-density polyethylene (HDPE) homopolymer matrix composite filled with 40.0 wt% bulk lead(II) oxide (PbO) flakes ranging from 0.22 to 0.89 μm in size. Fabrication involved melt-mixing at 180 °C for 25 minutes at 50 rpm using a two-roll mill, followed by thermal-pressing at 180 °C under 20 MPa for 20 minutes and a 15-minute cooling cycle. Mechanical evaluation was conducted via tensile testing at room temperature according to ASTM D-638 using a Shimadzu AG-X plus instrument at a crosshead speed of 7 mm/min and 50 mm gauge length, with microstructural analysis indicating that some bulk PbO particles were not fully embedded due to interfacial debonding.",
      "reasoning_analysis": "Increasing Factors: The incorporation of rigid PbO flakes theoretically enhances load-bearing capacity through the rule of mixtures, while the thermal-pressing history at 20 MPa promotes dense matrix consolidation and allows for sufficient crystallization of the HDPE during the 15-minute cooling period, both of which contribute to higher strength. Decreasing Factors: The high filler loading of 40.0 wt% reduces the effective cross-sectional area of the ductile polymer matrix, and the rigid inorganic particles restrict the plastic deformation mechanisms typical of HDPE. Most critically, the observed interfacial debonding and unembedded particles indicate poor adhesion between the hydrophobic matrix and hydrophilic filler, creating stress concentrators that initiate premature crack propagation. Dominant Factor: The interfacial incompatibility leading to particle debonding qualitatively dominates the mechanical response. Despite the favorable consolidation from thermal pressing, the lack of coupling agents results in void formation under tensile stress, causing the UTS to be governed by early failure at the filler-matrix interface rather than the intrinsic strength of the components."
    },
    "analysis_without_hierarchical_structure": {
      "descriptive_text": "The sample comprises a polyethylene homopolymer matrix composite filled with 40.0 wt% Bulk PbO. The material was fabricated via melt-mixing at 180 °C for a total of 25 minutes at 50 rpm using a two-roll mill, followed by thermal-pressing at 180 °C under 20 MPa for 20 minutes and a 15-minute cooling period. Ultimate tensile strength was determined through tensile testing conducted at room temperature in accordance with ASTM D-638, utilizing a crosshead speed of 7 mm/min and a 50 mm gauge length.",
      "reasoning_analysis": "Increasing Factors: The thermal-pressing history at 20 MPa promotes significant densification and enhances the crystallinity of the polyethylene matrix, which intrinsically improves the load-bearing capacity of the continuous phase. Additionally, the rigid nature of the PbO filler particles provides intrinsic mechanical resistance that can contribute to strength if stress is effectively transferred. Decreasing Factors: The high loading of 40.0 wt% Bulk PbO introduces substantial stress concentration points within the ductile polymer matrix. The absence of specified surface coupling agents suggests weak interfacial adhesion between the hydrophobic polyethylene and the hydrophilic oxide filler, facilitating premature debonding and void propagation under tensile stress. Dominant Factor: The mechanical integrity of the polymer-filler interface qualitatively dominates the final UTS behavior; despite the matrix crystallization benefits from thermal pressing, the high concentration of bulk filler acts as the primary determinant, where stress concentration and interfacial debonding likely limit the ultimate strength relative to the theoretical potential of the consolidated matrix."
    }
  },
  {
    "doi": null,
    "title": "The effect of molecular weight on the lamellar structure, thermal and mechanical properties of poly(hydroxybutyrate-co-hydroxyvalerates)",
    "year": 2002,
    "chemical_composition": {
      "repeat_unit_psmiles": null,
      "monomers": [
        {
          "name": "3-hydroxybutyrate",
          "smiles": "CC(O)CC(=O)O",
          "ratio_value": 91,
          "ratio_unit": "%"
        },
        {
          "name": "3-hydroxyvalerate",
          "smiles": "CCC(O)CC(=O)O",
          "ratio_value": 9,
          "ratio_unit": "%"
        }
      ],
      "additives": [],
      "is_homopolymer": false
    },
    "processing_history": "PHBV film hot-pressed at 180 °C, 140 MPa. Thermally degraded for 40 min to achieve Mw 53,000 g/mol. Quenched in dry ice/acetone. Annealed at 80 °C for 24 h. UTS measured by tensile testing (Instron Model 1122, ASTM D 3039-92, strain rate 0.04 min^-1).",
    "hierarchical_structure": "Semicrystalline lamellar structure. Long period, lamellar thickness, and amorphous layer thickness increase with molecular weight.",
    "properties": {
      "UTS": {
        "value": [
          19.9
        ],
        "unit": "MPa"
      }
    },
    "analysis_with_hierarchical_structure": {
      "descriptive_text": "The sample consists of a poly(3-hydroxybutyrate-co-3-hydroxyvalerate) copolymer composed of 91% 3-hydroxybutyrate and 9% 3-hydroxyvalerate monomer units. The material was processed into a film via hot-pressing at 180 °C under 140 MPa, followed by controlled thermal degradation for 40 minutes to achieve a molecular weight of 53,000 g/mol. Subsequent thermal treatment involved quenching in a dry ice/acetone bath and annealing at 80 °C for 24 hours to modify the morphology. The resulting hierarchical structure is semicrystalline with a lamellar organization, where structural parameters such as long period and lamellar thickness are correlated with molecular weight. Mechanical characterization was performed via tensile testing according to ASTM D 3039-92 at a strain rate of 0.04 min^-1.",
      "reasoning_analysis": "Increasing Factors: The annealing process at 80 °C for 24 hours significantly promotes secondary crystallization and increases lamellar thickness, which enhances the density of physical crosslinks within the semicrystalline matrix and thereby increases the Ultimate Tensile Strength. Additionally, the intrinsic semicrystalline lamellar structure provides rigid domains that effectively bear mechanical load, while the ester linkages in the backbone allow for dipole-dipole interactions that contribute to cohesive strength. Decreasing Factors: The controlled thermal degradation specifically reduced the molecular weight to 53,000 g/mol, which decreases the density of chain entanglements in the amorphous regions and reduces the stress transfer capability between crystalline lamellae, ultimately lowering the UTS. Furthermore, the incorporation of 3-hydroxyvalerate comonomer units disrupts the crystalline lattice perfection compared to pure poly(3-hydroxybutyrate), potentially reducing the overall crystallinity and intrinsic strength of the crystalline phase. Dominant Factor: The thermal history, specifically the annealing step, is the dominant factor influencing the final UTS behavior. While the reduced molecular weight limits the maximum potential strength by lowering entanglement density, the annealing-induced optimization of the crystalline morphology establishes the primary load-bearing framework of the semicrystalline polymer, dictating the magnitude of the Ultimate Tensile Strength more significantly than the moderate reduction in molecular weight."
    },
    "analysis_without_hierarchical_structure": {
      "descriptive_text": "The sample consists of a poly(3-hydroxybutyrate-co-3-hydroxyvalerate) copolymer composed of 91% 3-hydroxybutyrate and 9% 3-hydroxyvalerate monomers without additional additives. The material was processed into a film via hot-pressing at 180 °C under 140 MPa, followed by intentional thermal degradation for 40 minutes to reduce the molecular weight to 53,000 g/mol. Subsequent thermal treatment involved quenching in a dry ice/acetone bath and annealing at 80 °C for 24 hours. The ultimate tensile strength was subsequently characterized using tensile testing according to ASTM D 3039-92 standards at a strain rate of 0.04 min^-1.",
      "reasoning_analysis": "Increasing Factors: The annealing process at 80 °C for 24 hours significantly promotes secondary crystallization and perfection of crystalline lamellae within the semi-crystalline matrix. Higher crystallinity generally enhances the modulus and ultimate tensile strength by providing rigid domains that resist deformation. Additionally, the initial hot-pressing at 140 MPa ensures high density and effective interfacial contact within the film, minimizing voids that could act as stress concentrators. Decreasing Factors: The intentional thermal degradation to achieve a molecular weight of 53,000 g/mol is a critical detriment to mechanical integrity. In semi-crystalline polymers, ultimate tensile strength is heavily dependent on the density of chain entanglements and tie molecules connecting crystalline regions; a reduced molecular weight drastically lowers the number of these load-bearing connections, facilitating premature failure. Furthermore, the incorporation of 9% 3-hydroxyvalerate disrupts the regularity of the poly(3-hydroxybutyrate) backbone, slightly reducing the maximum achievable crystallinity and intrinsic strength compared to the pure homopolymer. Dominant Factor: The reduction in molecular weight due to thermal degradation is the dominant factor governing the UTS behavior. While the annealing history optimizes the crystalline morphology to maximize stiffness, the scarcity of tie molecules resulting from the low molecular weight fundamentally limits the material's ability to transfer stress across the microstructure, likely resulting in a lower UTS compared to a high-molecular-weight counterpart regardless of the thermal treatment."
    }
  },
  {
    "doi": null,
    "title": "The effect of molecular weight on the lamellar structure, thermal and mechanical properties of poly(hydroxybutyrate-co-hydroxyvalerates)",
    "year": 2002,
    "chemical_composition": {
      "repeat_unit_psmiles": null,
      "monomers": [
        {
          "name": "3-hydroxybutyrate",
          "smiles": "CC(O)CC(=O)O",
          "ratio_value": 91,
          "ratio_unit": "%"
        },
        {
          "name": "3-hydroxyvalerate",
          "smiles": "CCC(O)CC(=O)O",
          "ratio_value": 9,
          "ratio_unit": "%"
        }
      ],
      "additives": [],
      "is_homopolymer": false
    },
    "processing_history": "PHBV film hot-pressed at 180 °C, 140 MPa. Thermally degraded for 60 min to achieve Mw 37,000 g/mol. Quenched in dry ice/acetone. Annealed at 80 °C for 24 h. UTS measured by tensile testing (Instron Model 1122, ASTM D 3039-92, strain rate 0.04 min^-1).",
    "hierarchical_structure": "Semicrystalline lamellar structure. Long period, lamellar thickness, and amorphous layer thickness increase with molecular weight.",
    "properties": {
      "UTS": {
        "value": [
          11.6
        ],
        "unit": "MPa"
      }
    },
    "analysis_with_hierarchical_structure": {
      "descriptive_text": "The sample comprises a poly(3-hydroxybutyrate-co-3-hydroxyvalerate) copolymer consisting of 91% 3-hydroxybutyrate and 9% 3-hydroxyvalerate monomeric units. The material was fabricated into a film through hot-pressing at 180 °C under 140 MPa, followed by controlled thermal degradation for 60 minutes to establish a molecular weight of 37,000 g/mol. Subsequent thermal processing included quenching in a dry ice/acetone bath and annealing at 80 °C for 24 hours to refine the morphology. The resulting hierarchical structure is semicrystalline with a lamellar organization, and the Ultimate Tensile Strength was determined via tensile testing using an Instron Model 1122 at a strain rate of 0.04 min^-1 in accordance with ASTM D 3039-92.",
      "reasoning_analysis": "Increasing Factors: The annealing process at 80 °C for 24 hours promotes secondary crystallization and increases lamellar thickness, which enhances the material's load-bearing capacity by reinforcing the semicrystalline framework. Additionally, the hot-pressing at high pressure ensures dense packing and reduces voids, contributing to higher stress transfer efficiency. Decreasing Factors: The intentional thermal degradation to achieve a molecular weight of 37,000 g/mol significantly reduces the number of entanglements and tie molecules connecting the crystalline lamellae, which are critical for preventing premature failure under tensile load. Furthermore, the incorporation of 9% 3-hydroxyvalerate disrupts the regularity of the polymer lattice compared to pure poly(3-hydroxybutyrate), slightly reducing the maximum achievable crystallinity and intrinsic crystal strength. Dominant Factor: The reduced molecular weight resulting from thermal degradation is the dominant factor limiting the Ultimate Tensile Strength; despite the reinforcing effects of annealing, the scarcity of tie molecules in the amorphous regions restricts effective stress transfer between crystalline domains, making the material more susceptible to brittle failure at lower stress levels compared to higher molecular weight counterparts."
    },
    "analysis_without_hierarchical_structure": {
      "descriptive_text": "The sample consists of a poly(3-hydroxybutyrate-co-3-hydroxyvalerate) copolymer composed of 91% 3-hydroxybutyrate and 9% 3-hydroxyvalerate monomer units. The material was processed into a film via hot-pressing at 180 °C under 140 MPa pressure, followed by intentional thermal degradation for 60 minutes to reduce the molecular weight to 37,000 g/mol. Subsequent thermal treatment involved quenching in a dry ice/acetone bath and annealing at 80 °C for 24 hours. The ultimate tensile strength was determined using tensile testing on an Instron Model 1122 according to ASTM D 3039-92 standards at a strain rate of 0.04 min^-1.",
      "reasoning_analysis": "Increasing Factors: The annealing process at 80 °C for 24 hours facilitates secondary crystallization and lamellar thickening within the semicrystalline matrix, which generally enhances load-bearing capacity and stiffness. Additionally, the hot-pressing at 140 MPa ensures high density and minimizes voids within the film, providing a coherent structure for stress distribution. Decreasing Factors: The intentional thermal degradation to a molecular weight of 37,000 g/mol drastically reduces the polymer chain length and subsequent entanglement density, severely limiting the material's ability to transfer stress across chains before failure. Furthermore, the inclusion of 9% 3-hydroxyvalerate comonomer units introduces structural defects into the crystal lattice, reducing the overall degree of crystallinity compared to a pure homopolymer, which typically correlates with lower tensile strength. Dominant Factor: The molecular weight reduction driven by the thermal degradation history is the dominant factor. While annealing improves crystalline perfection, the mechanical integrity of semicrystalline polymers relies heavily on tie molecules and entanglements in the amorphous region; the low molecular weight of 37,000 g/mol likely falls near or below the critical threshold for effective entanglement, qualitatively suppressing the UTS despite the beneficial thermal treatments."
    }
  },
  {
    "doi": "10.3390/polym15224368",
    "title": "Mechanical and Wear Studies of Boron Nitride-Reinforced Polymer Composites Developed via 3D Printing Technology",
    "year": 2023,
    "chemical_composition": {
      "repeat_unit_psmiles": "[*]OC(C)C(=O)O[*]",
      "monomers": [
        {
          "name": "Lactic Acid",
          "smiles": "CC(O)C(=O)O",
          "ratio_value": null,
          "ratio_unit": null
        }
      ],
      "additives": [
        {
          "name": "Boron Nitride",
          "type": "filler",
          "amount_value": 10,
          "amount_unit": "wt%"
        }
      ],
      "is_homopolymer": true
    },
    "processing_history": "PLA pellets and BN powder dried at 80 °C for 6 h. Compounded via twin-screw microcompounder at 220 °C, 100 rpm for 5 min. Extruded into 1.75 mm filament. 3D printed via Fused Deposition Modeling (FDM) with 100% infill, 0.1 mm layer thickness, 80 °C bed temperature, nozzle temperature 240 °C (PLA reference), varying temperatures for other proportions. UTS measured by Universal Testing Machine (FIE MV1-PC, 0-6 tonnes capacity) according to ASTM-D638 standard.",
    "hierarchical_structure": "Homogeneous dispersion of BN particles (40-45 µm) in PLA matrix. No visible debonding or agglomeration defects. Reduced voids compared to pure PLA. FDM layered structure with 45-degree nozzle orientation.",
    "properties": {
      "UTS": {
        "value": [
          82
        ],
        "unit": "MPa"
      }
    },
    "analysis_with_hierarchical_structure": {
      "descriptive_text": "The sample comprises a polylactic acid (PLA) homopolymer matrix reinforced with 10 wt% Boron Nitride (BN) filler. The composite was prepared by drying PLA pellets and BN powder at 80 °C for 6 hours, followed by compounding in a twin-screw microcompounder at 220 °C and 100 rpm for 5 minutes. The resulting mixture was extruded into a 1.75 mm filament and subsequently fabricated into test specimens using Fused Deposition Modeling (FDM) with 100% infill density, a 0.1 mm layer thickness, an 80 °C bed temperature, and a nozzle temperature of 240 °C. Structural characterization reveals a homogeneous dispersion of 40-45 µm BN particles within the PLA matrix without visible debonding or agglomeration defects, exhibiting reduced void content compared to pure PLA and a distinct layered morphology resulting from the 45-degree nozzle orientation during printing.",
      "reasoning_analysis": "Increasing Factors: The incorporation of rigid Boron Nitride filler provides a reinforcement effect where the ceramic particles bear a portion of the applied load, potentially increasing stiffness and strength. The homogeneous dispersion of BN particles ensures efficient stress transfer between the matrix and the filler, while the reported reduction in voids compared to pure PLA minimizes stress concentration sites that typically initiate failure. Additionally, the high nozzle temperature of 240 °C during FDM processing promotes enhanced polymer chain diffusion across layer boundaries, improving inter-bead bonding strength. Decreasing Factors: The FDM processing history inherently creates a layered morphology with inter-bead boundaries that act as planes of weakness, introducing significant anisotropy that typically reduces UTS compared to bulk molded samples. The relatively large particle size of the BN filler (40-45 µm) relative to the layer thickness (100 µm) may physically disrupt the continuity of inter-layer bonding, acting as stress concentrators despite the lack of visible debonding. Furthermore, the intrinsic brittleness of the PLA homopolymer limits energy dissipation through plastic deformation prior to failure. Dominant Factor: The FDM processing-induced layered structure is the dominant factor governing the final UTS behavior. While the BN filler reinforces the bulk matrix and reduces porosity, the mechanical integrity is ultimately constrained by the inter-layer bonding quality and the anisotropic nature of the printed raster pattern, which dictates the failure initiation site regardless of the composite reinforcement within the individual beads."
    },
    "analysis_without_hierarchical_structure": {
      "descriptive_text": "The sample consists of a polylactic acid (PLA) homopolymer matrix derived from lactic acid monomers, reinforced with 10 wt% boron nitride filler. Prior to processing, the PLA pellets and boron nitride powder were dried at 80 °C for 6 hours to remove moisture. The composite was compounded using a twin-screw microcompounder at 220 °C and 100 rpm for 5 minutes, then extruded into a 1.75 mm filament. Specimens were fabricated via Fused Deposition Modeling (FDM) 3D printing with 100% infill density and a 0.1 mm layer thickness, utilizing a bed temperature of 80 °C and a nozzle temperature of 240 °C. The ultimate tensile strength was subsequently measured using a Universal Testing Machine according to the ASTM-D638 standard.",
      "reasoning_analysis": "Increasing Factors: The thorough drying protocol at 80 °C minimizes hydrolytic degradation during melting, preserving the molecular weight and entanglement density of the PLA matrix which supports higher strength. Additionally, the use of 100% infill density eliminates macroscopic voids typical of additive manufacturing, while the fine 0.1 mm layer thickness promotes better inter-layer diffusion and bonding. The rigid boron nitride filler also provides intrinsic reinforcement potential by carrying load within the matrix. Decreasing Factors: The Fused Deposition Modeling process inherently introduces anisotropy, where inter-layer bonding strength is typically lower than intra-layer strength, creating preferential failure planes. Furthermore, the absence of specified coupling agents suggests potential poor interfacial adhesion between the hydrophobic PLA and inorganic boron nitride, leading to stress concentration and debonding at the filler interface. The relatively high nozzle temperature of 240 °C may also induce thermal degradation of the polymer chains, reducing mechanical integrity. Dominant Factor: The processing history associated with FDM 3D printing is the dominant factor, as the mechanical performance is fundamentally limited by the quality of inter-layer adhesion and the resulting anisotropic structure, which typically dictates failure initiation under tensile load regardless of the bulk composite reinforcement provided by the filler."
    }
  },
  {
    "doi": "10.1080/15732479.2019.1703762",
    "title": "A flexure-capacity design method and seismic fragility assessment of FRP/steel doublereinforced bridge piers",
    "year": 2020,
    "chemical_composition": {
      "repeat_unit_psmiles": null,
      "monomers": [
        {
          "name": "AFRP (Aramid Fiber Reinforced Polymer)",
          "smiles": null,
          "ratio_value": null,
          "ratio_unit": null
        }
      ],
      "additives": [],
      "is_homopolymer": false
    },
    "processing_history": "Material properties sourced from cited literature (Kim et al., 2014). Used as outer layer reinforcement in FRP/steel double-reinforced bridge piers. Tensile strength value reported in cited literature.",
    "hierarchical_structure": "FRP reinforcement bar.",
    "properties": {
      "UTS": {
        "value": [
          1827
        ],
        "unit": "MPa"
      }
    },
    "analysis_with_hierarchical_structure": {
      "descriptive_text": "The sample consists of an Aramid Fiber Reinforced Polymer (AFRP) composite system structured as an FRP reinforcement bar. Identified as a non-homopolymeric material, it incorporates aramid fibers within a polymer matrix and was employed as an outer layer reinforcement in FRP/steel double-reinforced bridge piers. The mechanical properties, including tensile strength, were established based on data sourced from cited literature (Kim et al., 2014), reflecting the performance of the composite in structural engineering applications.",
      "reasoning_analysis": "Increasing Factors: The inclusion of aramid fibers introduces highly oriented crystalline domains and strong intermolecular hydrogen bonding, which intrinsically provides exceptional tensile load-bearing capacity. The hierarchical structure as an FRP reinforcement bar implies longitudinal fiber alignment, maximizing the contribution of the fibers to the Ultimate Tensile Strength along the loading axis. Decreasing Factors: The composite nature relies on stress transfer between the polymer matrix and the fibers; any deficiencies in interfacial adhesion or the presence of voids during the manufacturing process implied by the literature source could initiate premature failure via debonding or matrix cracking. Additionally, the polymer matrix itself typically possesses significantly lower strength than the reinforcing fibers, limiting the composite performance if the fiber volume fraction is not optimized. Dominant Factor: The intrinsic high tensile strength and orientation of the aramid fibers qualitatively dominate the UTS behavior, as the structural application in bridge piers necessitates a design where fiber rupture rather than matrix failure dictates the ultimate load limit."
    },
    "analysis_without_hierarchical_structure": {
      "descriptive_text": "The sample comprises an Aramid Fiber Reinforced Polymer (AFRP) composite system, characterized as a heterogeneous material rather than a homopolymer. Processing and property data were obtained from literature sources (Kim et al., 2014), where the material was implemented as an outer layer reinforcement within FRP/steel double-reinforced bridge piers, with tensile strength values reported according to the cited experimental protocols.",
      "reasoning_analysis": "Increasing Factors: The incorporation of aramid fibers provides exceptional intrinsic tensile strength and modulus compared to conventional polymer matrices, while the composite architecture facilitates efficient stress transfer from the matrix to the high-strength reinforcement phase. The specific application as an outer layer reinforcement suggests fiber orientation is aligned to maximize load-bearing capacity along the primary stress axis. Decreasing Factors: The heterogeneous interface between the aramid fibers and the polymer matrix presents a potential site for stress concentration and debonding, which could limit the ultimate load transfer efficiency if interfacial adhesion is not optimized. Additionally, scaling from laboratory characterization to large-scale civil engineering components like bridge piers may introduce structural defects or variability not present in controlled coupon testing. Dominant Factor: The high specific strength and stiffness of the aramid fiber reinforcement phase qualitatively dominate the mechanical response, as the composite UTS is primarily governed by the fiber volume fraction and alignment rather than the properties of the polymer matrix alone."
    }
  },
  {
    "doi": "10.1080/15732479.2019.1703762",
    "title": "A flexure-capacity design method and seismic fragility assessment of FRP/steel doublereinforced bridge piers",
    "year": 2020,
    "chemical_composition": {
      "repeat_unit_psmiles": null,
      "monomers": [
        {
          "name": "GFRP-2 (Glass Fiber Reinforced Polymer)",
          "smiles": null,
          "ratio_value": null,
          "ratio_unit": null
        }
      ],
      "additives": [],
      "is_homopolymer": false
    },
    "processing_history": "Material properties sourced from cited literature (Maranan et al., 2015). Used as outer layer reinforcement in FRP/steel double-reinforced bridge piers. Tensile strength value reported in cited literature.",
    "hierarchical_structure": "FRP reinforcement bar.",
    "properties": {
      "UTS": {
        "value": [
          1105
        ],
        "unit": "MPa"
      }
    },
    "analysis_with_hierarchical_structure": {
      "descriptive_text": "The sample comprises a GFRP-2 (Glass Fiber Reinforced Polymer) system, classified as a non-homopolymer composite material configured structurally as an FRP reinforcement bar. Processing history indicates the material properties were sourced from cited literature (Maranan et al., 2015), where the sample was utilized as outer layer reinforcement in FRP/steel double-reinforced bridge piers with tensile strength values reported within that structural context.",
      "reasoning_analysis": "Increasing Factors: The integration of high-strength glass fibers into the polymer matrix significantly enhances load-bearing capacity, as the fibers possess a much higher intrinsic tensile strength than the resin alone. The structural configuration as a reinforcement bar implies unidirectional fiber alignment, which maximizes efficiency in transferring axial loads and elevates the UTS along the primary stress direction. Decreasing Factors: The literature-sourced processing history lacks specific details on curing cycles or fiber wetting techniques, introducing potential for microstructural defects such as voids or incomplete interfacial bonding that act as stress concentrators and reduce effective strength. Furthermore, the polymer matrix typically exhibits lower failure strain than the reinforcement, meaning matrix microcracking may occur prior to final fiber rupture, potentially limiting the composite's ultimate performance. Dominant Factor: The volume fraction and alignment of the glass fiber reinforcement qualitatively dominate the UTS behavior, as the composite architecture relies on the fibers to carry the majority of the tensile load, overshadowing the contribution of the unspecified polymer matrix or potential processing variabilities."
    },
    "analysis_without_hierarchical_structure": {
      "descriptive_text": "The material system is identified as a Glass Fiber Reinforced Polymer (GFRP) composite, designated GFRP-2, rather than a simple homopolymer. Property data were sourced from cited literature (Maranan et al., 2015), where the material was implemented as an outer layer reinforcement in FRP/steel double-reinforced bridge piers. The reported tensile strength values reflect the performance of this composite configuration within the documented structural application.",
      "reasoning_analysis": "Increasing Factors: The fundamental composite architecture incorporates high-modulus glass fibers which act as the primary load-bearing phase, significantly elevating the ultimate tensile strength above that of the neat polymer matrix through efficient stress transfer mechanisms. The specific application as outer layer reinforcement suggests a design orientation that aligns the fibers with the principal tensile stress axes, further maximizing the contribution of the reinforcement to the bulk strength. Decreasing Factors: Potential reductions in ultimate tensile strength may arise from interfacial weaknesses between the glass fibers and the polymer matrix, such as poor wetting or lack of coupling agents, which can lead to premature debonding and failure. Additionally, variability associated with manufacturing conditions, such as void content or curing cycles, could act as stress concentrators reducing the realized strength relative to theoretical maximums. Dominant Factor: The presence of the glass fiber reinforcement qualitatively dominates the tensile behavior, dictating a high-strength profile that is intrinsic to the composite nature of the material, overshadowing the modulating effects of matrix properties or minor processing variations."
    }
  },
  {
    "doi": "10.1177/0021998318781702",
    "title": "Reinforcing of low-density polyethylene by cellulose extracted from agricultural wastes",
    "year": 2019,
    "chemical_composition": {
      "repeat_unit_psmiles": "CC",
      "monomers": [
        {
          "name": "Ethylene",
          "smiles": "C=C",
          "ratio_value": null,
          "ratio_unit": null
        }
      ],
      "additives": [
        {
          "name": "Cellulose (Olive solid waste)",
          "type": "filler",
          "amount_value": 5.0,
          "amount_unit": "wt%"
        }
      ],
      "is_homopolymer": false
    },
    "processing_history": "Cellulose extracted from olive solid waste via Soxhlet extraction with ethyl acetate, Kraft pulping at 160°C, and multistage bleaching (NaClO, NaOH, H2O2). Composite prepared by two-roll mill at 130°C for 3 min, thermal press molding at 130°C for 10 min under 5-6 bar pressure, 2.0 mm thickness. UTS measured by Universal testing machine (Gunt Hamburg apparatus WP 310) at 4 mm/min, room temperature, ASTM D638-14.",
    "hierarchical_structure": "Composite sheet, 2.0 mm thickness, degree of crystallinity 18.4%.",
    "properties": {
      "UTS": {
        "value": [
          6.4
        ],
        "unit": "MPa"
      }
    },
    "analysis_with_hierarchical_structure": {
      "descriptive_text": "The sample is a polyethylene-based composite sheet reinforced with 5.0 wt% cellulose filler extracted from olive solid waste. The cellulose reinforcement was isolated via Soxhlet extraction with ethyl acetate, followed by Kraft pulping at 160°C and multistage bleaching using NaClO, NaOH, and H2O2. The composite was fabricated by mixing components in a two-roll mill at 130°C for 3 minutes, then consolidated via thermal press molding at 130°C for 10 minutes under 5-6 bar pressure to achieve a thickness of 2.0 mm. Structural analysis reveals a degree of crystallinity of 18.4%, and the Ultimate Tensile Strength was characterized using a Universal testing machine at a crosshead speed of 4 mm/min at room temperature in compliance with ASTM D638-14.",
      "reasoning_analysis": "Increasing Factors: The incorporation of rigid cellulose fibers acts as a reinforcing phase within the polymer matrix, theoretically enhancing load-bearing capacity and stiffness relative to the neat polymer. The thermal press molding process promotes consolidation and reduces macroscopic voids, which supports stress distribution. Additionally, the presence of crystalline regions (18.4%) provides physical crosslinking points that resist chain slippage compared to a fully amorphous structure. Decreasing Factors: The degree of crystallinity (18.4%) is relatively low for polyethylene, implying a high amorphous content that reduces yield strength and ultimate tensile strength. The hydrophilic nature of the cellulose filler contrasts with the hydrophobic polyethylene matrix, likely resulting in poor interfacial adhesion without compatibilizers, which creates stress concentration sites prone to debonding. Furthermore, the harsh chemical extraction (Kraft pulping and bleaching) may have reduced the aspect ratio of the cellulose fibers, diminishing their reinforcement efficiency. Dominant Factor: The relatively low degree of crystallinity in the polyethylene matrix combined with the probable weak interfacial adhesion between the filler and matrix qualitatively dominates the mechanical response, likely limiting the UTS improvement expected from the filler addition and anchoring the strength closer to that of a low-crystallinity neat polymer."
    },
    "analysis_without_hierarchical_structure": {
