Repository: hhtrick/HHT-code

# HHT training framework

This directory contains model training, embedding precomputation, inference, article-level baselines and the curated datasets. All commands below assume that the working directory is `train_code/`.

## 3. Datasets and fixed partitions

Each main dataset is a JSON array at `dataset/{property}/{property}.json`. Entries contain source metadata, `chemical_composition`, `processing_history`, `hierarchical_structure`, `properties`, and two generated-analysis objects. Targets are stored as `properties[property]["value"]`; source metadata and target values are not predictive input fields.

| Property | Train | Validation | Test | Total |
|---|---:|---:|---:|---:|

File: train_code/dataset/UTS/UTS.json (part 26 of 292)
[
      "descriptive_text": "The sample consists of a polyethylene matrix reinforced with 10 wt% cellulose filler extracted from wood. The cellulose was initially isolated using ethylene glycol dimethyl ether and 10 M HCl at 90°C for 1 hour, followed by methanol washing and drying at 85°C. The composite was subsequently fabricated via two-roll milling at 130°C for 3 minutes and consolidated through thermal press molding at 130°C for 10 minutes under 5-6 bar pressure to achieve a 2.0 mm thickness. Ultimate tensile strength was evaluated using a Universal testing machine at a crosshead speed of 4 mm/min under room temperature conditions in accordance with ASTM D638-14.",
      "reasoning_analysis": "Increasing Factors: The incorporation of 10 wt% cellulose filler introduces a rigid reinforcing phase with higher intrinsic strength and modulus compared to the polyethylene matrix, which theoretically enhances load-bearing capacity. Additionally, the thermal press molding process ensures adequate consolidation and density of the composite, minimizing macro-voids that could otherwise act as failure initiation sites. Decreasing Factors: The inherent chemical incompatibility between the hydrophobic polyethylene matrix and the hydrophilic cellulose filler results in poor interfacial adhesion, severely limiting stress transfer efficiency and promoting premature debonding. Furthermore, the harsh acid extraction process involving 10 M HCl at 90°C likely induces hydrolytic degradation of the cellulose chains, reducing the aspect ratio and intrinsic mechanical integrity of the reinforcing fibers, while the absence of compatibilizers may lead to filler agglomeration acting as stress concentrators. Dominant Factor: The poor interfacial adhesion between the matrix and the filler qualitatively dominates the final UTS behavior; despite the presence of a reinforcing phase, the inability to effectively transfer stress across the hydrophobic-hydrophilic interface prevents the realization of theoretical strength improvements, making the interfacial quality the critical bottleneck for tensile performance."
    }
  },
  {
    "doi": null,
    "title": "A Comprehensive Investigation of Infill Geometry Effects on the Mechanical Performance of Polymer 3D Printed Components",
    "year": 2025,
    "chemical_composition": {
      "repeat_unit_psmiles": "[*]OC(C)C(=O)[*]",
      "monomers": [
        {
          "name": "Lactic acid",
          "smiles": "CC(O)C(=O)O",
          "ratio_value": null,
          "ratio_unit": null
        }
      ],
      "additives": [],
      "is_homopolymer": true
    },
    "processing_history": "Fused filament fabrication (FFF) using Creality K1 printer, 0.4 mm nozzle, 0.2 mm layer height, 60% infill density, 3 wall loops, 5 top shell layers, 200 mm/s outer wall speed, 300 mm/s inner wall speed. Infill pattern: Grid. Tensile testing per ASTM D638 on universal testing machine at 1 mm/min crosshead speed, Z-direction orientation (layer-building direction aligned with loading axis). UTS reported as mean of n=3 replicates.",
    "hierarchical_structure": "Grid infill geometry. Mean strut thickness 464.96 µm. Predominantly amorphous microstructure with weak α-PLA reflections (XRD 16-20° 2θ).",
    "properties": {
      "UTS": {
        "value": [
          21.91
        ],
        "unit": "MPa"
      }
    },
    "analysis_with_hierarchical_structure": {
      "descriptive_text": "The sample consists of a polylactic acid (PLA) homopolymer derived from lactic acid monomers, exhibiting a predominantly amorphous microstructure with weak α-PLA crystalline reflections observed in the 16-20° 2θ range via XRD. The material was processed using fused filament fabrication (FFF) on a Creality K1 printer with a 0.4 mm nozzle and 0.2 mm layer height, utilizing a grid infill pattern at 60% density with three wall loops and five top shell layers. Printing speeds were maintained at 200 mm/s for outer walls and 300 mm/s for inner walls, resulting in a mean strut thickness of approximately 465 µm. Mechanical characterization was performed according to ASTM D638 on a universal testing machine at a crosshead speed of 1 mm/min, with the loading axis aligned to the Z-direction (layer-building direction), and the reported values represent the mean of three replicates.",
      "reasoning_analysis": "Increasing Factors: The ester linkages within the polylactic acid backbone provide dipole-dipole interactions that contribute to intermolecular cohesion. Additionally, the detection of weak α-PLA reflections indicates a minor degree of crystallinity, which can act as physical crosslinks to modestly enhance strength compared to a fully amorphous state. The multi-wall perimeter strategy (3 wall loops) also provides a denser outer shell that may resist initial surface cracking. Decreasing Factors: The processing history specifies high printing speeds (up to 300 mm/s), which restricts the time available for polymer chain interdiffusion across layer boundaries, leading to weak interlayer adhesion. This effect is critically exacerbated by the Z-direction testing orientation, where the loading axis is perpendicular to the deposition layers, making failure dependent on the weak interfacial bonds rather than the continuous filament strength. Furthermore, the 60% infill density introduces substantial porosity, reducing the effective load-bearing cross-sectional area and creating stress concentrations at the grid junctions, while the predominantly amorphous microstructure lacks the reinforcing benefit of high crystallinity. Dominant Factor: The dominant factor qualitatively limiting the UTS is the anisotropic structural integrity resulting from the Z-direction loading orientation combined with the high-speed FFF processing. The reliance on weak interlayer bonding in the loading direction, compounded by the significant void fraction from the 60% infill, overrides the intrinsic strength of the PLA chemistry, dictating a failure mode governed by layer delamination and structural collapse rather than bulk material yielding."
    },
    "analysis_without_hierarchical_structure": {
      "descriptive_text": "The sample comprises a polylactic acid (PLA) homopolymer derived from lactic acid monomers. Specimens were fabricated via fused filament fabrication (FFF) using a Creality K1 printer equipped with a 0.4 mm nozzle and a 0.2 mm layer height. The printing protocol utilized a grid infill pattern at 60% density, three wall loops, and five top shell layers, with outer and inner wall speeds maintained at 200 mm/s and 300 mm/s, respectively. Mechanical evaluation was conducted according to ASTM D638 on a universal testing machine at a crosshead speed of 1 mm/min, with the build orientation aligned in the Z-direction relative to the loading axis.",
      "reasoning_analysis": "Increasing Factors: The intrinsic chemical structure of the polylactic acid backbone, featuring ester linkages and methyl side groups, provides inherent stiffness and cohesive strength that supports load bearing. The processing history includes the formation of three wall loops and five top shell layers, creating a continuous solid perimeter that may enhance structural integrity and delay surface crack initiation. Decreasing Factors: The fused filament fabrication process introduces significant anisotropy and porosity that detrimentally impact UTS. Specifically, the Z-direction orientation aligns the tensile load perpendicular to the deposited layers, making inter-layer adhesion the primary failure mechanism rather than bulk polymer strength. Additionally, the 60% infill density reduces the effective load-bearing cross-sectional area and introduces internal voids that act as stress concentrators, while the high printing speeds may limit polymer chain diffusion across layer interfaces, resulting in weaker weld lines. Dominant Factor: The geometric anisotropy imposed by the Z-direction orientation during testing is the dominant factor governing the UTS. Although the intrinsic strength of the PLA matrix provides a baseline capacity, the mechanical performance is overwhelmingly constrained by the weak inter-layer bonding inherent to the additive manufacturing process and the reduced material density, causing failure to initiate at the layer interfaces rather than within the polymer strands themselves."
    }
  },
  {
    "doi": "10.3390/su151713078",
    "title": "Experimental Study on the Static Behavior and Recovery Properties of CFRP/SMA Composites",
    "year": 2023,
    "chemical_composition": {
      "repeat_unit_psmiles": null,
      "monomers": [
        {
          "name": "Epoxy resin",
          "smiles": null,
          "ratio_value": 2,
          "ratio_unit": "weight part"
        },
        {
          "name": "Polyamide curing agent",
          "smiles": null,
          "ratio_value": 1,
          "ratio_unit": "weight part"
        }
      ],
      "additives": [
        {
          "name": "Carbon fiber",
          "type": "reinforcement",
          "amount_value": null,
          "amount_unit": null
        }
      ],
      "is_homopolymer": false
    },
    "processing_history": "CFRP unidirectional cloth impregnated with CFSR-A/B epoxy resin. UTS measured by uniaxial tensile test using DYD-50-5 series electronic universal material testing machine at 2 mm/min displacement rate.",
    "hierarchical_structure": "Unidirectional carbon fiber cloth in epoxy matrix.",
    "properties": {
      "UTS": {
        "value": [
          3000
        ],
        "unit": "MPa"
      }
    },
    "analysis_with_hierarchical_structure": {
      "descriptive_text": "The sample is a carbon fiber reinforced polymer composite consisting of an epoxy resin matrix cured with a polyamide curing agent in a 2:1 weight ratio. The hierarchical structure features unidirectional carbon fiber cloth embedded within the epoxy matrix, forming a highly anisotropic laminate. Processing involved the impregnation of the unidirectional cloth with the CFSR-A/B epoxy resin system to create the final CFRP structure. The ultimate tensile strength was characterized by uniaxial tensile test using a DYD-50-5 series electronic universal material testing machine at a displacement rate of 2 mm/min.",
      "reasoning_analysis": "Increasing Factors: The incorporation of carbon fiber reinforcement significantly elevates the UTS due to the intrinsically high tensile strength of the fibers relative to the polymer matrix. The unidirectional hierarchical structure aligns these high-strength fibers parallel to the loading axis, maximizing load-bearing capacity. Furthermore, the crosslinked network formed by the epoxy resin and polyamide curing agent creates a rigid matrix that facilitates stress transfer to the reinforcement. Decreasing Factors: The inherent brittleness of the cured epoxy thermoset matrix limits ductility and may lead to premature matrix cracking under tensile load. Processing imperfections during the impregnation of the cloth, such as void formation or incomplete wetting, can act as stress concentrators that initiate failure. Additionally, any weakness in the interfacial adhesion between the polyamide-cured matrix and the carbon fiber surface could result in fiber pull-out rather than fiber fracture, reducing overall strength. Dominant Factor: The high strength and unidirectional alignment of the carbon fiber reinforcement qualitatively dominate the UTS behavior. While the matrix integrity and processing quality determine the efficiency of load transfer, the ultimate tensile strength is primarily governed by the fiber properties and volume fraction, overshadowing the mechanical contributions of the epoxy-polyamide network itself."
    },
    "analysis_without_hierarchical_structure": {
      "descriptive_text": "The material system consists of a carbon fiber reinforced composite utilizing an epoxy resin matrix cured with a polyamide agent in a 2:1 weight part ratio. Unidirectional carbon fiber cloth was impregnated with the CFSR-A/B epoxy resin mixture to manufacture the laminate. The ultimate tensile strength was evaluated using a uniaxial tensile test performed on a DYD-50-5 series electronic universal material testing machine at a displacement rate of 2 mm/min.",
      "reasoning_analysis": "Increasing Factors: The inclusion of carbon fiber reinforcement significantly elevates the ultimate tensile strength due to the high intrinsic strength and modulus of the fibers, which carry the majority of the axial load. The unidirectional arrangement of the cloth optimizes load-bearing capacity along the testing direction, while the cured epoxy-polyamide network provides necessary shear strength to transfer stress between fibers. Decreasing Factors: Potential processing defects arising from the impregnation process, such as void formation or uneven resin distribution, can act as stress concentrators that initiate premature failure. Furthermore, insufficient interfacial adhesion between the hydrophobic carbon fibers and the epoxy matrix could lead to debonding, limiting the efficiency of stress transfer. Dominant Factor: The mechanical contribution of the continuous carbon fiber reinforcement in a unidirectional orientation is the dominant factor determining the UTS, as the composite strength is primarily governed by the fiber properties and alignment rather than the matrix properties alone."
    }
  },
  {
    "doi": null,
    "title": "A Comprehensive Investigation of Infill Geometry Effects on the Mechanical Performance of Polymer 3D Printed Components",
    "year": 2025,
    "chemical_composition": {
      "repeat_unit_psmiles": "[*]OC(C)C(=O)[*]",
      "monomers": [
        {
          "name": "Lactic acid",
          "smiles": "CC(O)C(=O)O",
          "ratio_value": null,
          "ratio_unit": null
        }
      ],
      "additives": [],
      "is_homopolymer": true
    },
    "processing_history": "Fused filament fabrication (FFF) using Creality K1 printer, 0.4 mm nozzle, 0.2 mm layer height, 60% infill density, 3 wall loops, 5 top shell layers, 200 mm/s outer wall speed, 300 mm/s inner wall speed. Infill pattern: Adaptive Cubic. Tensile testing per ASTM D638 on universal testing machine at 1 mm/min crosshead speed, Z-direction orientation (layer-building direction aligned with loading axis). UTS reported as mean of n=3 replicates.",
    "hierarchical_structure": "Adaptive Cubic infill geometry. Mean strut thickness 211.56 µm. Predominantly amorphous microstructure with weak α-PLA reflections (XRD 16-20° 2θ).",
    "properties": {
      "UTS": {
        "value": [
          13.05
        ],
        "unit": "MPa"
      }
    },
    "analysis_with_hierarchical_structure": {
      "descriptive_text": "The sample comprises a poly(lactic acid) homopolymer fabricated via fused filament fabrication using a 0.4 mm nozzle and 0.2 mm layer height with an Adaptive Cubic infill pattern at 60% density. The printing process utilized three wall loops and five top shell layers with outer and inner wall speeds of 200 mm/s and 300 mm/s, respectively. Structural analysis indicates a predominantly amorphous microstructure exhibiting weak α-PLA crystalline reflections in the 16-20° 2θ range via XRD, with a mean strut thickness of 211.56 µm. Mechanical characterization was performed according to ASTM D638 at a crosshead speed of 1 mm/min, with the loading axis aligned in the Z-direction relative to the layer-building orientation, and the reported ultimate tensile strength represents the mean of three replicates.",
      "reasoning_analysis": "Increasing Factors: The intrinsic chemical structure of the poly(lactic acid) backbone, characterized by ester linkages and methyl side groups, provides a baseline level of cohesive energy density and stiffness that supports load bearing. Additionally, the inclusion of three wall loops and five top shell layers creates a denser peripheral structure that may offer slight resistance to crack initiation compared to a purely infill-dependent geometry. Decreasing Factors: The Z-direction orientation of the tensile test aligns the loading axis perpendicular to the printed layers, making the ultimate tensile strength highly dependent on inter-layer adhesion rather than intra-layer polymer strength, which is typically the weakest link in fused filament fabrication. The high printing speeds likely reduced the time available for polymer chain diffusion across layer interfaces, further weakening inter-layer bonding. Furthermore, the predominantly amorphous microstructure lacks the reinforcing effect of extensive crystalline domains that would otherwise restrict chain slippage and enhance strength, while the 60% infill density introduces internal voids that act as stress concentrators. Dominant Factor: The anisotropic weakness induced by the Z-direction loading orientation is the dominant factor, as failure will likely initiate at the poorly bonded inter-layer interfaces governed by limited thermal diffusion during high-speed printing, overriding the intrinsic strength of the PLA material and the minor reinforcement provided by the shell loops."
    },
    "analysis_without_hierarchical_structure": {
      "descriptive_text": "The sample comprises a poly(lactic acid) homopolymer fabricated via fused filament fabrication using a Creality K1 printer equipped with a 0.4 mm nozzle and 0.2 mm layer height. The printing protocol utilized a 60% infill density with an Adaptive Cubic pattern, reinforced by three wall loops and five top shell layers, while employing outer and inner wall speeds of 200 mm/s and 300 mm/s respectively. Mechanical evaluation was conducted according to ASTM D638 on a universal testing machine at a crosshead speed of 1 mm/min, with specimens oriented in the Z-direction such that the layer-building axis was aligned with the loading axis.",
      "reasoning_analysis": "Increasing Factors: The intrinsic chemical composition of the poly(lactic acid) homopolymer provides a baseline tensile strength derived from the stiffness of the ester-containing backbone and the steric effects of the methyl side groups. The processing history includes multiple wall loops and top shell layers which create a continuous peripheral structure that can support load transfer, potentially mitigating some surface defects. Decreasing Factors: The Z-direction orientation during tensile testing is a critical detriment, as the loading axis aligns with the layer-building direction, forcing failure through the interlayer interfaces which are typically weaker than the bulk filament due to incomplete polymer chain diffusion. Furthermore, the 60% infill density introduces significant void volume, reducing the effective load-bearing cross-section, and the high printing speeds may limit the thermal history required for optimal interlayer healing. The absence of reinforcing additives also precludes any composite strengthening mechanisms. Dominant Factor: The processing-induced anisotropy associated with the Z-direction orientation qualitatively dominates the UTS behavior. While the intrinsic material strength sets a theoretical maximum, the actual performance is governed by the weak interlayer bonding inherent to the additive manufacturing process in this orientation, rendering the interfacial adhesion strength the primary limiter rather than the bulk polymer properties."
    }
  },
  {
    "doi": "10.1063/12.0001015",
    "title": "Synthesis and mechanical characterization of polyurethane reinforced with halloysite nanotubes ",
    "year": 2020,
    "chemical_composition": {
      "repeat_unit_psmiles": null,
      "monomers": [
        {
          "name": "Polypropylene glycol",
          "smiles": null,
          "ratio_value": null,
          "ratio_unit": null
        },
        {
          "name": "Tolylene 2,4-diisocyanate",
          "smiles": "Cc1ccc(cc1N=C=O)N=C=O",
          "ratio_value": null,
          "ratio_unit": null
        },
        {
          "name": "4,4'-Methylenebis(2-chloroaniline)",
          "smiles": "Nc1c(Cl)cc(Cc2cc(Cl)c(N)cc2)cc1",
          "ratio_value": null,
          "ratio_unit": null
        }
      ],
      "additives": [
        {
          "name": "Halloysite nanotubes",
          "type": "filler",
          "amount_value": 0.5,
          "amount_unit": "wt%"
        }
      ],
      "is_homopolymer": false
    },
    "processing_history": "Halloysite nanotubes incorporated into prepolymer at 0.5 wt% and dispersed via sonication prior to reaction with curative MOCA. Tensile specimens produced according to ASTM D638-14. UTS measured by tensile testing at 8.3 mm/s crosshead speed, 400 psi clamp pressure, quasi-static loading.",
    "hierarchical_structure": "Halloysite nanotubes (30-70 nm diameter, 1-3 µm length) uniformly dispersed in polyurethane matrix. Nanotubes bridge micro-cracks.",
    "properties": {
      "UTS": {
        "value": [
          2.6
        ],
        "unit": "MPa"
      }
    },
    "analysis_with_hierarchical_structure": {
      "descriptive_text": "This material system comprises a polyurethane matrix synthesized from polypropylene glycol, tolylene 2,4-diisocyanate, and 4,4'-methylenebis(2-chloroaniline) serving as the curative. Halloysite nanotubes were incorporated into the prepolymer at a concentration of 0.5 wt% and dispersed via sonication prior to the curing reaction to form tensile specimens according to ASTM D638-14 standards. The resulting hierarchical structure features nanotubes with diameters of 30-70 nm and lengths of 1-3 µm uniformly dispersed within the matrix, where they function to bridge micro-cracks, and the ultimate tensile strength was characterized via quasi-static loading at a crosshead speed of 8.3 mm/s with 400 psi clamp pressure.",
      "reasoning_analysis": "Increasing Factors: The formation of a segmented polyurethane network utilizing tolylene 2,4-diisocyanate and the aromatic diamine curative MOCA creates rigid hard segments that facilitate strong intermolecular hydrogen bonding and physical crosslinking, inherently boosting load-bearing capacity. The incorporation of halloysite nanotubes, specifically with their high aspect ratio, acts as a reinforcing filler that transfers stress effectively through the matrix, while the processing history utilizing sonication ensures uniform dispersion to maximize interfacial area. Furthermore, the hierarchical structure indicates the nanotubes actively bridge micro-cracks, preventing catastrophic failure and enhancing UTS. Decreasing Factors: The use of polypropylene glycol as the soft segment introduces polyether linkages which generally exhibit lower mechanical strength and polarity compared to polyester analogs, potentially limiting the maximum achievable UTS of the matrix itself. Additionally, the relatively low filler loading of 0.5 wt% may not reach the percolation threshold required for maximum reinforcement efficiency compared to higher loading fractions, potentially capping the reinforcement contribution. Dominant Factor: The dominant factor is likely the reinforcement mechanism provided by the uniformly dispersed halloysite nanotubes combined with the rigid aromatic hard segments. While the polyether soft segment imposes a baseline limit on matrix stiffness, the specific structural feature of nanotubes bridging micro-cracks directly counteracts failure propagation, qualitatively driving the UTS higher than what would be observed in the unfilled polyurethane counterpart."
    },
    "analysis_without_hierarchical_structure": {
      "descriptive_text": "The sample comprises a polyurethane system synthesized from polypropylene glycol, tolylene 2,4-diisocyanate, and 4,4'-methylenebis(2-chloroaniline) as the curative. Halloysite nanotubes were incorporated into the prepolymer at a concentration of 0.5 wt% and dispersed via sonication prior to the reaction with the curative. Tensile specimens were produced according to ASTM D638-14 standards, and the ultimate tensile strength was determined via tensile testing at a crosshead speed of 8.3 mm/s with 400 psi clamp pressure under quasi-static loading conditions.",
      "reasoning_analysis": "Increasing Factors: The incorporation of 4,4'-methylenebis(2-chloroaniline) as a curative facilitates the formation of rigid hard segments through urea linkages, creating physical crosslinks via hydrogen bonding that significantly enhance cohesive strength and load-bearing capacity. Additionally, the inclusion of 0.5 wt% Halloysite nanotubes acts as a reinforcing filler, where the high aspect ratio enables efficient stress transfer from the polymer matrix to the nanotubes, while the sonication processing step ensures uniform dispersion to maximize interfacial adhesion. Decreasing Factors: The polypropylene glycol soft segments introduce substantial chain flexibility and free volume, which inherently limits the maximum achievable tensile strength compared to fully rigid thermoplastics. Furthermore, despite sonication, any residual agglomeration of the nanotubes could act as stress concentration points, potentially initiating premature failure under load. Dominant Factor: The microphase separation driven by the reaction with the MOCA curative establishes the fundamental load-bearing capacity of the polyurethane matrix; however, the reinforcement efficiency of the well-dispersed Halloysite nanotubes qualitatively dominates the specific UTS enhancement of this composite sample by restricting chain mobility and facilitating stress transfer."
    }
  },
  {
    "doi": "10.3390/su151713078",
    "title": "Experimental Study on the Static Behavior and Recovery Properties of CFRP/SMA Composites",
    "year": 2023,
    "chemical_composition": {
      "repeat_unit_psmiles": null,
      "monomers": [
        {
          "name": "Epoxy resin",
          "smiles": null,
          "ratio_value": 2,
          "ratio_unit": "weight part"
        },
        {
          "name": "Polyamide curing agent",
          "smiles": null,
          "ratio_value": 1,
          "ratio_unit": "weight part"
        }
      ],
      "additives": [
        {
          "name": "Carbon fiber",
          "type": "reinforcement",
          "amount_value": null,
          "amount_unit": null
        },
        {
          "name": "NiTi alloy wire",
          "type": "reinforcement",
          "amount_value": 5,
          "amount_unit": "wires"
        }
      ],
      "is_homopolymer": false
    },
    "processing_history": "Hand lay-up of CFRP and pre-strained (4%) 0.5 mm SMA wires with epoxy resin, cured at room temperature for 7 days. UTS measured by uniaxial tensile test at 2 mm/min displacement rate, 20 °C.",
    "hierarchical_structure": "Three-layer structure: CFRP bottom, SMA wire intermediate, CFRP top.",
    "properties": {
      "UTS": {
        "value": [
          2496
        ],
        "unit": "MPa"
      }
    },
    "analysis_with_hierarchical_structure": {
      "descriptive_text": "The sample consists of a hybrid composite system featuring an epoxy resin matrix cured with a polyamide agent at a weight ratio of 2:1. This thermoset network is reinforced with carbon fibers and incorporates five pre-strained (4%) 0.5 mm NiTi shape memory alloy wires as secondary reinforcement. Fabricated via a hand lay-up technique, the material exhibits a specific three-layer hierarchical architecture comprising a CFRP bottom layer, an intermediate SMA wire layer, and a CFRP top layer. The composite was cured at room temperature for 7 days, and its mechanical performance was characterized by uniaxial tensile testing conducted at a displacement rate of 2 mm/min at 20 °C.",
      "reasoning_analysis": "Increasing Factors: The inclusion of carbon fibers provides high axial tensile strength, serving as the primary load-bearing phase, while the embedded NiTi alloy wires offer supplementary reinforcement and crack-bridging capabilities due to their high yield strength. The epoxy-polyamide thermoset network creates a rigid matrix that facilitates stress distribution among the reinforcements. Decreasing Factors: The room temperature curing process may limit the final crosslink density of the epoxy matrix compared to thermal curing, potentially reducing interfacial shear strength and load transfer efficiency. Additionally, the hand lay-up fabrication method introduces risks of void formation and fiber misalignment, which act as stress concentrators, and the dissimilar nature of the metallic SMA wires and organic matrix may lead to interfacial debonding under high strain. Dominant Factor: The high intrinsic strength of the hybrid reinforcement architecture (CFRP and SMA) qualitatively dominates the UTS behavior, as failure is typically governed by fiber rupture rather than matrix yielding. However, the effectiveness of this reinforcement is contingent upon the matrix cure quality; thus, while the composite structure sets a high strength potential, the room-temperature processing history likely imposes a limit on the full realization of the theoretical UTS due to potential interfacial weaknesses."
    },
    "analysis_without_hierarchical_structure": {
      "descriptive_text": "The material system comprises an epoxy resin matrix crosslinked with a polyamide curing agent in a 2:1 weight ratio, reinforced with carbon fiber and embedded with five 0.5 mm NiTi alloy shape memory wires. Processing involved a hand lay-up technique where the shape memory alloy wires were pre-strained to 4% prior to integration, followed by room temperature curing for seven days. Mechanical characterization was performed via uniaxial tensile testing at a displacement rate of 2 mm/min under ambient conditions of 20 °C.",
      "reasoning_analysis": "Increasing Factors: The incorporation of carbon fibers provides a high-strength load-bearing phase that significantly enhances the composite's tensile capacity compared to the neat matrix. Additionally, the inclusion of pre-strained NiTi shape memory alloy wires introduces high-strength reinforcement and likely induces compressive residual stresses within the matrix upon attempted recovery, which inhibits crack initiation and propagation. Decreasing Factors: The room temperature curing process for the epoxy-polyamide system may result in a lower crosslink density and reduced matrix shear strength compared to thermal curing, potentially limiting efficient stress transfer between the matrix and reinforcements. Furthermore, the hand lay-up processing method introduces the risk of void formation and inconsistent fiber wetting, which act as stress concentrators and reduce the effective load-bearing area. Dominant Factor: The hybrid reinforcement architecture, specifically the synergistic combination of high-stiffness carbon fibers and the active crack-closing mechanism provided by the pre-strained NiTi wires, qualitatively dominates the UTS behavior by ensuring the majority of the applied load is carried by the high-strength phases, thereby outweighing the limitations imposed by the room-temperature cured matrix and processing-induced defects."
    }
  },
  {
    "doi": "10.1021/acs.chemmater.0c02169",
    "title": "Strong Autonomic Self-Healing Biobased Polyamide Elastomers",
    "year": 2020,
    "chemical_composition": {
      "repeat_unit_psmiles": null,
      "monomers": [
        {
          "name": "AUDA",
          "smiles": null,
          "ratio_value": null,
          "ratio_unit": null
        }
      ],
      "additives": [
        {
          "name": "Hoveyda-Grubbs Catalyst II",
          "type": "catalyst",
          "amount_value": 1,
          "amount_unit": "mol%"
        }
      ],
      "is_homopolymer": true
    },
    "processing_history": "Synthesized via ADMET polymerization at 130 °C under vacuum for 12 h using Hoveyda-Grubbs Catalyst II (1 mol %). Films prepared by vacuum hot-pressing at 120 °C. Sample cut in middle, pushed together, and healed for 24 h at room temperature in low-humidity desiccator. UTS measured by tensile testing on SUNS UTM2502 instrument with 100 N load cell, dog bone samples (17x2.1x0.6 mm), at 30 mm/min, room temperature.",
    "hierarchical_structure": "Reconstructed dynamic H-bonding network and olefin cross-metathesis network after healing.",
    "properties": {
      "UTS": {
        "value": [
          18.8
        ],
        "unit": "MPa"
      }
    },
    "analysis_with_hierarchical_structure": {
      "descriptive_text": "The sample comprises an AUDA-based homopolymer synthesized via acyclic diene metathesis (ADMET) polymerization at 130 °C under vacuum for 12 hours using 1 mol% Hoveyda-Grubbs Catalyst II. Films were fabricated through vacuum hot-pressing at 120 °C, followed by a healing protocol where specimens were cut, rejoined, and maintained for 24 hours at room temperature in a low-humidity desiccator. The resulting hierarchical structure exhibits a reconstructed dynamic hydrogen-bonding network coupled with an olefin cross-metathesis network established post-healing. Mechanical characterization was conducted via tensile testing on dog bone specimens using a SUNS UTM2502 instrument equipped with a 100 N load cell at a crosshead speed of 30 mm/min under ambient conditions.",
      "reasoning_analysis": "Increasing Factors: The formation of an olefin cross-metathesis network introduces covalent crosslinks that restrict chain slippage and enhance load transfer across the polymer matrix, inherently driving the UTS higher. Additionally, the dynamic hydrogen-bonding network provides supplementary physical crosslinking that reinforces the material structure and facilitates stress distribution throughout the bulk. Decreasing Factors: The healed interface, despite reconstruction, may retain microstructural defects or incomplete bond reformation compared to the virgin bulk, acting as a stress concentration point that reduces the overall UTS. Furthermore, the reversible nature of dynamic bonds generally exhibits lower bond dissociation energy compared to permanent covalent networks, potentially limiting the maximum stress the material can sustain before yielding. Dominant Factor: The efficiency of the reconstructed dynamic network dominates the UTS behavior. While the healed interface presents a potential weakness, the successful re-establishment of both covalent olefin links and supramolecular hydrogen bonds determines the continuity of the load-bearing pathway, qualitatively defining the ultimate tensile strength of this healable system relative to its virgin state."
    },
    "analysis_without_hierarchical_structure": {
      "descriptive_text": "The sample consists of a homopolymer derived from the AUDA monomer, synthesized via acyclic diene metathesis (ADMET) polymerization at 130 °C under vacuum for 12 hours using 1 mol% Hoveyda-Grubbs Catalyst II. Following synthesis, films were prepared by vacuum hot-pressing at 120 °C. The sample was then cut in the middle, pushed together, and healed for 24 hours at room temperature in a low-humidity desiccator. The ultimate tensile strength was measured by tensile testing on a SUNS UTM2502 instrument equipped with a 100 N load cell, utilizing dog bone samples with dimensions of 17x2.1x0.6 mm at a crosshead speed of 30 mm/min under room temperature conditions.",
      "reasoning_analysis": "Increasing Factors: The synthesis via ADMET polymerization under vacuum for 12 hours drives the equilibrium toward high molecular weight, resulting in a high density of chain entanglements which fundamentally enhances load transfer and ultimate tensile strength. Additionally, the linear architecture of the homopolymer combined with vacuum hot-pressing at 120 °C promotes chain packing and minimizes voids within the bulk film, further contributing to mechanical integrity. Decreasing Factors: The processing history includes a deliberate mechanical discontinuity where the sample was cut and healed, creating an interface that likely possesses fewer entanglements and structural continuity compared to the virgin bulk material. Furthermore, the retention of 1 mol% Hoveyda-Grubbs Catalyst II within the matrix may act as a molecular impurity or stress concentrator, potentially initiating premature failure under tensile load. Dominant Factor: While the high molecular weight and bulk processing establish a strong baseline mechanical capacity, the integrity of the healed interface is the dominant factor determining the final measured ultimate tensile strength, as the stress concentration at the repaired discontinuity typically dictates the failure point in healed polymer systems relative to the pristine bulk."
    }
  },
  {
    "doi": "10.3390/jcs9090501",
    "title": "Bio-Inspired Novel Joints with Superior Mechanical Performance",
    "year": 2025,
    "chemical_composition": {
      "repeat_unit_psmiles": "[*]NC(=O)CCCCC[*]",
      "monomers": [
        {
          "name": "Caprolactam",
          "smiles": "O=C1CCCCCN1",
          "ratio_value": null,
          "ratio_unit": null
        }
      ],
      "additives": [],
      "is_homopolymer": true
    },
    "processing_history": "Male nylon (SUSTAMID 6G) and female aluminium (6061-T6) components fabricated via CNC machining (VF-2SS) and EDM (310is-WA), assembled manually with slot fit (zero clearance). UTS measured by tensile testing (Shimadzu, 50 kN load cell) at 3 mm/min, 27 °C, 39% RH, ASTM D638-22.",
    "hierarchical_structure": "Humps scarf interlocking joint with main and auxiliary interlocking features, interlocking angle 31°, rectangular auxiliary features, neck width 10 mm.",
    "properties": {
      "UTS": {
        "value": [
          22.6
        ],
        "unit": "MPa"
      }
    },
    "analysis_with_hierarchical_structure": {
      "descriptive_text": "The sample comprises a polyamide 6 (Nylon 6) homopolymer derived from caprolactam monomers, commercially identified as SUSTAMID 6G. The specimen was configured as a humps scarf interlocking joint with main and auxiliary interlocking features, characterized by a 31° interlocking angle and a 10 mm neck width. Fabrication involved CNC machining and electrical discharge machining of the male nylon and female aluminium 6061-T6 components, which were manually assembled with a zero clearance slot fit. The ultimate tensile strength was determined via tensile testing at a crosshead speed of 3 mm/min under ambient conditions of 27 °C and 39% relative humidity in accordance with ASTM D638-22.",
      "reasoning_analysis": "Increasing Factors: The polyamide 6 composition features regular amide linkages capable of forming strong intermolecular hydrogen bonds, which inherently enhance cohesive strength and resistance to tensile failure. Additionally, the hierarchical structure defined by the humps scarf interlocking joint provides mechanical interlocking features that increase the effective load transfer area between the polymer and aluminium components compared to simple lap joints. Decreasing Factors: The testing environment of 39% relative humidity allows for moisture absorption into the polyamide matrix, acting as a plasticizer that disrupts hydrogen bonding and reduces yield strength. Furthermore, the complex joint geometry introduces significant stress concentrations at the interlocking angles and neck regions, while the CNC machining and EDM processing history may induce surface micro-defects or residual stresses that serve as initiation sites for fracture. Dominant Factor: The geometric stress concentrations inherent to the interlocking joint design, exacerbated by the moisture-induced plasticization of the nylon matrix at 39% relative humidity, qualitatively dominate the UTS behavior by promoting localized failure at the joint features rather than allowing the bulk material to reach its intrinsic tensile capacity."
    },
    "analysis_without_hierarchical_structure": {
