Repository: hhtrick/HHT-code

# HHT training framework

This directory contains model training, embedding precomputation, inference, article-level baselines and the curated datasets. All commands below assume that the working directory is `train_code/`.

## 3. Datasets and fixed partitions

Each main dataset is a JSON array at `dataset/{property}/{property}.json`. Entries contain source metadata, `chemical_composition`, `processing_history`, `hierarchical_structure`, `properties`, and two generated-analysis objects. Targets are stored as `properties[property]["value"]`; source metadata and target values are not predictive input fields.

| Property | Train | Validation | Test | Total |
|---|---:|---:|---:|---:|

File: train_code/dataset/UTS/UTS.json (part 27 of 292)
[
      "descriptive_text": "The sample is a polyamide 6 homopolymer synthesized from caprolactam monomers, commercially sourced as SUSTAMID 6G cast nylon. The processing history involves the fabrication of nylon and aluminum components via CNC machining and electrical discharge machining, followed by manual assembly with a zero-clearance slot fit. The ultimate tensile strength was measured by tensile testing using a Shimadzu system with a 50 kN load cell at 3 mm/min, 27 °C, and 39% RH in accordance with ASTM D638-22.",
      "reasoning_analysis": "Increasing Factors: The chemical composition consists of polyamide 6, where the regular arrangement of amide groups along the backbone facilitates extensive interchain hydrogen bonding, significantly enhancing cohesive energy density and load transfer capabilities. Furthermore, the use of cast nylon (SUSTAMID 6G) typically implies a higher molecular weight and degree of crystallinity compared to extruded grades, which intrinsically supports higher tensile strength. Decreasing Factors: The testing environment at 39% relative humidity allows for moisture absorption, where water molecules act as plasticizers by disrupting the hydrogen bonding network between polymer chains, thereby reducing yield stress and ultimate strength. Additionally, the fabrication history involving CNC and EDM processes may introduce surface micro-defects or thermal degradation zones that act as stress concentrators, initiating premature failure during tensile loading. Dominant Factor: While the high crystallinity and hydrogen bonding network of the cast polyamide 6 establish a robust baseline mechanical integrity, the hygroscopic plasticization effect induced by the 39% relative humidity during testing is the dominant dynamic factor that qualitatively suppresses the ultimate tensile strength relative to a fully dried specimen."
    }
  },
  {
    "doi": "10.1080/01694243.2023.2228496",
    "title": "Parametric analysis of processing variables for enhanced adhesion in metal-polymer composites fabricated by fused deposition modeling",
    "year": 2024,
    "chemical_composition": {
      "repeat_unit_psmiles": "[*]OC(C)C(=O)O[*]",
      "monomers": [
        {
          "name": "Lactic acid",
          "smiles": "CC(O)C(=O)O",
          "ratio_value": null,
          "ratio_unit": null
        }
      ],
      "additives": [],
      "is_homopolymer": true
    },
    "processing_history": "PLA dried 5h at 90C. Compounded via twin-screw extrusion. Filament dried 100C. FDM printing (Praman Prusa i3, Nozzle 230C, Bed 90C). Build orientation: X, In-fill: 80%, Print speed: 160 mm/min. Tensile testing per ASTM D638-10.",
    "hierarchical_structure": "FDM printed layers with X orientation, 80% infill density. Homogeneous PLA matrix.",
    "properties": {
      "UTS": {
        "value": [
          15.4
        ],
        "unit": "MPa"
      }
    },
    "analysis_with_hierarchical_structure": {
      "descriptive_text": "The sample comprises a polylactic acid (PLA) homopolymer derived from lactic acid monomers, fabricated into a structured component via additive manufacturing. The PLA resin was initially dried for 5 hours at 90 °C and compounded via twin-screw extrusion, followed by secondary drying of the filament at 100 °C to ensure moisture removal. Fabrication was achieved using fused deposition modeling (FDM) on a Prusa i3 system with a nozzle temperature of 230 °C and a heated bed at 90 °C, operating at a print speed of 160 mm/min. The resulting hierarchical structure consists of homogeneous PLA matrix layers deposited with an X build orientation and 80% infill density, with mechanical properties evaluated through tensile testing following ASTM D638-10 standards.",
      "reasoning_analysis": "Increasing Factors: The thorough thermal drying history (5 hours at 90 °C plus filament drying at 100 °C) minimizes hydrolytic degradation of the ester linkages in the PLA backbone during processing, preserving molecular weight and intrinsic chain strength. Additionally, the bed temperature of 90 °C exceeds the glass transition temperature of PLA, promoting polymer chain diffusion across inter-layer boundaries and enhancing crystallization, which strengthens the interface between deposited roads. The X build orientation aligns the primary tensile load parallel to the continuous raster paths, maximizing the contribution of the intact polymer strands to the load-bearing capacity. Decreasing Factors: The 80% infill density introduces significant internal porosity (20% void volume), which reduces the effective load-bearing cross-sectional area and acts as a stress concentrator, inherently lowering the apparent UTS compared to a solid bulk sample. The high print speed of 160 mm/min may restrict the time available for inter-bead coalescence, potentially weakening inter-layer adhesion. Furthermore, the nozzle temperature of 230 °C approaches the thermal degradation threshold for PLA, risking chain scission that would reduce molecular weight and tensile strength. Dominant Factor: The dominant factor influencing the UTS is the hierarchical structure imposed by the FDM process, specifically the combination of infill density and inter-layer bonding quality. While the chemical composition of PLA provides a stiff backbone and the drying history preserves intrinsic material integrity, the geometric discontinuities caused by the 20% void fraction and the reliance on diffusion-based bonding between layers create structural weaknesses that qualitatively limit the ultimate tensile strength below that of a fully dense, isotropic bulk polymer."
    },
    "analysis_without_hierarchical_structure": {
      "descriptive_text": "The sample comprises a poly(lactic acid) homopolymer synthesized from lactic acid monomers. Preparation involved drying the raw material for 5 hours at 90 °C followed by compounding via twin-screw extrusion. The resulting filament was subsequently dried at 100 °C and fabricated using fused deposition modeling on a Praman Prusa i3 system with a nozzle temperature of 230 °C and a bed temperature of 90 °C. Printed specimens were produced with an X build orientation, 80% in-fill density, and a print speed of 160 mm/min, with mechanical characterization performed via tensile testing according to ASTM D638-10.",
      "reasoning_analysis": "Increasing Factors: The rigorous drying protocol (5h at 90°C and filament drying at 100°C) effectively removes moisture, preventing hydrolytic degradation of the ester linkages during high-temperature processing and preserving molecular weight, which is critical for maintaining tensile strength. Additionally, the heated bed temperature of 90°C exceeds the glass transition temperature of PLA, promoting inter-layer polymer chain diffusion and enhancing crystallinity, thereby improving inter-layer bonding strength. Decreasing Factors: The fused deposition modeling (FDM) process inherently introduces structural anisotropy and porosity; specifically, the 80% in-fill density means 20% of the volume is void space, reducing the effective load-bearing cross-sectional area. Furthermore, the relatively high print speed of 160 mm/min may limit the time available for polymer chain entanglement across layer interfaces before solidification, potentially creating weak planes prone to failure. Dominant Factor: While the thermal history supports molecular integrity and crystallization, the geometric limitations imposed by the additive manufacturing process, particularly the reduced in-fill density and inherent inter-layer weaknesses associated with FDM fabrication, qualitatively dominate the final UTS behavior, typically resulting in lower strength compared to fully dense, isotropic bulk materials."
    }
  },
  {
    "doi": "10.1080/01694243.2023.2228496",
    "title": "Parametric analysis of processing variables for enhanced adhesion in metal-polymer composites fabricated by fused deposition modeling",
    "year": 2024,
    "chemical_composition": {
      "repeat_unit_psmiles": "[*]OC(C)C(=O)O[*]",
      "monomers": [
        {
          "name": "Lactic acid",
          "smiles": "CC(O)C(=O)O",
          "ratio_value": null,
          "ratio_unit": null
        }
      ],
      "additives": [
        {
          "name": "Aluminum powder",
          "type": "filler",
          "amount_value": 10,
          "amount_unit": "wt%"
        }
      ],
      "is_homopolymer": true
    },
    "processing_history": "PLA dried 5h at 90C. Al powder (20-50 microns) compounded via twin-screw extrusion. Filament dried 100C. FDM printing (Praman Prusa i3, Nozzle 230C, Bed 90C). Build orientation: X, In-fill: 90%, Print speed: 170 mm/min. Tensile testing per ASTM D638-10.",
    "hierarchical_structure": "FDM printed layers with X orientation, 90% infill density. Aluminum particles dispersed in PLA matrix.",
    "properties": {
      "UTS": {
        "value": [
          24.1
        ],
        "unit": "MPa"
      }
    },
    "analysis_with_hierarchical_structure": {
      "descriptive_text": "The sample comprises a polylactic acid (PLA) homopolymer matrix reinforced with 10 wt% aluminum powder filler with a particle size distribution of 20-50 microns. Preparation involved drying the PLA resin at 90 °C for 5 hours, followed by compounding with the aluminum powder via twin-screw extrusion. The resulting composite filament was dried at 100 °C and processed using fused deposition modeling (FDM) on a Praman Prusa i3 system with a nozzle temperature of 230 °C and a bed temperature of 90 °C. The final specimens exhibit a hierarchical structure of FDM printed layers with an X-axis build orientation, 90% infill density, and a print speed of 170 mm/min, featuring dispersed aluminum particles within the PLA matrix, with tensile properties characterized according to ASTM D638-10.",
      "reasoning_analysis": "Increasing Factors: The incorporation of 10 wt% aluminum powder introduces a rigid metallic phase that can theoretically enhance load-bearing capacity through composite reinforcement mechanisms. The extensive drying protocol at 90 °C and 100 °C mitigates moisture-induced hydrolytic degradation during processing, helping to preserve the molecular weight of the PLA matrix. Additionally, the high 90% infill density minimizes macro-voids within the specimen, maximizing the effective cross-sectional area available to resist tensile loads. Decreasing Factors: The FDM processing history inherently creates inter-layer boundaries and micro-voids that act as stress concentrators and preferential sites for crack initiation, significantly reducing UTS compared to bulk molded equivalents. The elevated nozzle temperature of 230 °C exceeds typical PLA processing windows, risking thermal degradation and chain scission which lowers entanglement density. Furthermore, the aluminum particles likely lack specific surface coupling agents, leading to poor interfacial adhesion with the PLA matrix that promotes debonding under stress. Dominant Factor: The processing-induced structural defects associated with the FDM technique, specifically the inter-layer adhesion limits and potential thermal degradation at the high nozzle temperature, qualitatively dominate the UTS behavior. These factors likely constrain the ultimate tensile strength more significantly than the modest reinforcement provided by the aluminum filler, resulting in a material performance governed primarily by the additive manufacturing architecture rather than the composite composition."
    },
    "analysis_without_hierarchical_structure": {
      "descriptive_text": "The sample comprises a poly(lactic acid) homopolymer matrix reinforced with 10 wt% aluminum powder filler with a particle size distribution between 20 and 50 microns. The material preparation involved drying the PLA resin for 5 hours at 90 °C, followed by compounding with the aluminum powder via twin-screw extrusion. The resulting composite filament was dried at 100 °C prior to fabrication using Fused Deposition Modeling on a Prusa i3 printer with a nozzle temperature of 230 °C and a heated bed at 90 °C. Printed specimens were produced with a build orientation along the X-axis, 90% in-fill density, and a print speed of 170 mm/min, with mechanical characterization performed via tensile testing according to ASTM D638-10.",
      "reasoning_analysis": "Increasing Factors: The rigorous drying protocol for both the raw resin and the composite filament minimizes hydrolytic degradation during processing, preserving the molecular weight and intrinsic strength of the PLA matrix. Additionally, the high in-fill density of 90% reduces internal macro-voids within the printed structure, while the rigid aluminum filler particles possess the potential to carry load and increase stiffness if effective stress transfer occurs at the interface. Decreasing Factors: The Fused Deposition Modeling process inherently introduces anisotropy and inter-layer boundaries that act as potential failure initiation sites compared to isotropic molded samples. Furthermore, the aluminum powder lacks specified surface coupling agents, which may result in poor interfacial adhesion with the hydrophobic PLA matrix, leading to particle debonding and stress concentration under load. The presence of rigid microparticles may also disrupt polymer chain diffusion across printed layers, further weakening inter-layer bonding. Dominant Factor: The structural discontinuities introduced by the layer-by-layer FDM processing history, specifically the inter-layer adhesion strength, qualitatively dominate the ultimate tensile strength behavior, as these processing-induced weaknesses typically limit load transfer efficiency more significantly than the modest reinforcement provided by 10 wt% untreated metallic filler."
    }
  },
  {
    "doi": "10.1177/0021998318781702",
    "title": "Reinforcing of low-density polyethylene by cellulose extracted from agricultural wastes",
    "year": 2019,
    "chemical_composition": {
      "repeat_unit_psmiles": "CC",
      "monomers": [
        {
          "name": "Ethylene",
          "smiles": "C=C",
          "ratio_value": null,
          "ratio_unit": null
        }
      ],
      "additives": [
        {
          "name": "Cellulose (Wood)",
          "type": "filler",
          "amount_value": 7.5,
          "amount_unit": "wt%"
        }
      ],
      "is_homopolymer": false
    },
    "processing_history": "Cellulose extracted from wood using ethylene glycol dimethyl ether and 10 M HCl at 90°C for 1 h, washed with methanol, dried at 85°C. Composite prepared by two-roll mill at 130°C for 3 min, thermal press molding at 130°C for 10 min under 5-6 bar pressure, 2.0 mm thickness. UTS measured by Universal testing machine (Gunt Hamburg apparatus WP 310) at 4 mm/min, room temperature, ASTM D638-14.",
    "hierarchical_structure": "Composite sheet, 2.0 mm thickness.",
    "properties": {
      "UTS": {
        "value": [
          10.7
        ],
        "unit": "MPa"
      }
    },
    "analysis_with_hierarchical_structure": {
      "descriptive_text": "The material is a polyethylene matrix composite reinforced with 7.5 wt% cellulose filler sourced from wood. The cellulose was prepared via extraction with ethylene glycol dimethyl ether and 10 M HCl at 90°C for 1 hour, subsequently washed with methanol and dried at 85°C. Composite fabrication involved two-roll milling at 130°C for 3 minutes followed by thermal press molding at 130°C under 5-6 bar pressure for 10 minutes to form a 2.0 mm thick sheet. Mechanical testing was conducted using a Universal testing machine at a rate of 4 mm/min at room temperature in compliance with ASTM D638-14.",
      "reasoning_analysis": "Increasing Factors: The incorporation of cellulose, which possesses higher intrinsic stiffness and strength than the polyethylene matrix, provides a potential reinforcement mechanism where the filler bears a portion of the applied load. The thermal press molding process ensures macroscopic consolidation of the composite sheet, maintaining structural continuity required for tensile load bearing. Decreasing Factors: The significant polarity mismatch between the hydrophobic polyethylene matrix and the hydrophilic cellulose filler results in poor interfacial adhesion, creating stress concentration sites that facilitate premature failure via fiber pull-out. Furthermore, the harsh acidic extraction conditions (10 M HCl) may have degraded the cellulose chain length or crystallinity, diminishing the filler's intrinsic reinforcing capability, while the relatively low molding pressure could introduce micro-voids that act as crack initiation sites. Dominant Factor: The quality of the interfacial adhesion between the matrix and filler qualitatively dominates the UTS behavior; despite the presence of stronger cellulose fibers, the lack of compatibilization and chemical incompatibility likely restricts effective stress transfer, causing the composite strength to be governed by the weak interface rather than the intrinsic strength of the reinforcement."
    },
    "analysis_without_hierarchical_structure": {
      "descriptive_text": "The sample comprises a polyethylene matrix reinforced with 7.5 wt% cellulose filler derived from wood. The cellulose was isolated via extraction using ethylene glycol dimethyl ether and 10 M HCl at 90°C for 1 hour, followed by methanol washing and drying at 85°C. The composite was fabricated by mixing the components in a two-roll mill at 130°C for 3 minutes, then consolidated via thermal press molding at 130°C for 10 minutes under 5-6 bar pressure to form a 2.0 mm thick sheet. Ultimate tensile strength was characterized using a Universal testing machine (Gunt Hamburg apparatus WP 310) at a crosshead speed of 4 mm/min at room temperature according to ASTM D638-14.",
      "reasoning_analysis": "Increasing Factors: The incorporation of rigid cellulose filler into the polyethylene matrix introduces a reinforcing phase that can theoretically bear load and restrict matrix deformation, potentially enhancing stiffness and strength. Furthermore, the thermal press molding process ensures adequate consolidation of the composite, reducing macroscopic voids and promoting density which supports load-bearing capacity. Decreasing Factors: The significant chemical incompatibility between the hydrophobic polyethylene matrix and hydrophilic cellulose filler, exacerbated by the absence of coupling agents or compatibilizers, leads to poor interfacial adhesion and stress concentration sites. Additionally, the harsh acid hydrolysis conditions (10 M HCl at 90°C) used during cellulose extraction may degrade the fiber integrity and reduce aspect ratio, diminishing the intrinsic reinforcing capability of the filler. Dominant Factor: The quality of the interfacial adhesion between the matrix and filler qualitatively dominates the final UTS behavior; despite the presence of rigid filler, the lack of effective stress transfer across the weak polymer-filler interface limits the reinforcing efficiency and likely prevents significant UTS enhancement relative to the neat matrix."
    }
  },
  {
    "doi": "10.3390/su151713078",
    "title": "Experimental Study on the Static Behavior and Recovery Properties of CFRP/SMA Composites",
    "year": 2023,
    "chemical_composition": {
      "repeat_unit_psmiles": null,
      "monomers": [
        {
          "name": "Epoxy resin",
          "smiles": null,
          "ratio_value": 2,
          "ratio_unit": "weight part"
        },
        {
          "name": "Polyamide curing agent",
          "smiles": null,
          "ratio_value": 1,
          "ratio_unit": "weight part"
        }
      ],
      "additives": [
        {
          "name": "Carbon fiber",
          "type": "reinforcement",
          "amount_value": null,
          "amount_unit": null
        },
        {
          "name": "NiTi alloy wire",
          "type": "reinforcement",
          "amount_value": 10,
          "amount_unit": "wires"
        }
      ],
      "is_homopolymer": false
    },
    "processing_history": "Hand lay-up of CFRP and pre-strained (4%) 0.5 mm SMA wires with epoxy resin, cured at room temperature for 7 days. UTS measured by uniaxial tensile test at 2 mm/min displacement rate, 20 °C.",
    "hierarchical_structure": "Three-layer structure: CFRP bottom, SMA wire intermediate, CFRP top.",
    "properties": {
      "UTS": {
        "value": [
          2568
        ],
        "unit": "MPa"
      }
    },
    "analysis_with_hierarchical_structure": {
      "descriptive_text": "The sample comprises a hybrid composite system based on an epoxy resin matrix cured with a polyamide agent at a weight ratio of 2:1. Reinforcement is provided by carbon fibers within a CFRP layout and ten pre-strained (4%) 0.5 mm NiTi shape memory alloy wires, incorporated via a hand lay-up technique. The material was cured at room temperature for 7 days to form a three-layer hierarchical structure consisting of a CFRP bottom layer, an intermediate SMA wire layer, and a CFRP top layer. Mechanical characterization was performed via uniaxial tensile testing at a displacement rate of 2 mm/min at 20 °C.",
      "reasoning_analysis": "Increasing Factors: The incorporation of carbon fibers and NiTi shape memory alloy wires provides high intrinsic tensile strength and stiffness, serving as the primary load-bearing components. Additionally, the pre-straining of the SMA wires to 4% prior to curing introduces residual compressive stresses into the epoxy matrix upon relaxation, which inhibits crack initiation and propagation under tensile load, thereby enhancing the ultimate tensile strength. Decreasing Factors: The room temperature curing process over 7 days may result in a lower crosslink density compared to elevated temperature cures, potentially reducing the matrix cohesive strength and interfacial adhesion between the reinforcements and the epoxy. Furthermore, the hand lay-up processing method introduces the risk of void formation, fiber misalignment, and inconsistent resin wetting, which act as stress concentrators that can precipitate premature failure. Dominant Factor: The hybrid reinforcement architecture, specifically the synergy between the high-strength carbon fibers and the pre-strained SMA wires, qualitatively dominates the UTS behavior. While processing defects and matrix curing limitations impose constraints, the load-bearing capacity of the continuous reinforcements and the crack-closing effect of the pre-strained SMA wires are the primary determinants of the composite's tensile strength."
    },
    "analysis_without_hierarchical_structure": {
      "descriptive_text": "The sample comprises a hybrid composite material featuring an epoxy matrix cured with a polyamide agent in a 2:1 weight ratio. This matrix is reinforced with carbon fibers and ten 0.5 mm NiTi shape memory alloy wires that were pre-strained to 4% prior to incorporation. Fabrication was achieved via hand lay-up followed by room temperature curing for seven days, and the ultimate tensile strength was determined using uniaxial tensile testing at a displacement rate of 2 mm/min at 20 °C.",
      "reasoning_analysis": "Increasing Factors: The incorporation of carbon fibers provides a high-modulus load-bearing framework that significantly enhances the composite's axial strength. Additionally, the pre-strained NiTi shape memory alloy wires introduce compressive residual stresses into the matrix upon bonding, which inhibits crack initiation and propagation under tensile load, thereby contributing to an increase in UTS. The formation of a crosslinked epoxy-polyamide network further provides structural cohesion necessary for stress transfer between reinforcements. Decreasing Factors: The room temperature curing history likely results in incomplete crosslinking conversion compared to thermal curing cycles, reducing the matrix shear strength and interfacial adhesion between the fibers and the resin. Furthermore, the hand lay-up processing method introduces potential voids and inconsistent fiber wetting, which act as stress concentrators and facilitate premature failure. Dominant Factor: The hybrid reinforcement architecture, specifically the synergy between the high-strength carbon fibers and the crack-suppressing pre-strained SMA wires, qualitatively dominates the final UTS behavior by establishing a high load-bearing baseline, although the ultimate magnitude is constrained by the sub-optimal matrix properties resulting from the ambient curing process."
    }
  },
  {
    "doi": "10.3390/jcs8040121",
    "title": "Tensile Test Analysis of 3D Printed Specimens with Varying Print Orientation and Infill Density",
    "year": 2024,
    "chemical_composition": {
      "repeat_unit_psmiles": null,
      "monomers": [
        {
          "name": "Acrylonitrile",
          "smiles": "C=CC#N",
          "ratio_value": null,
          "ratio_unit": null
        },
        {
          "name": "Styrene",
          "smiles": "C=CC1=CC=CC=C1",
          "ratio_value": null,
          "ratio_unit": null
        },
        {
          "name": "Acrylate",
          "smiles": null,
          "ratio_value": null,
          "ratio_unit": null
        }
      ],
      "additives": [],
      "is_homopolymer": false
    },
    "processing_history": "3D printed using Stratasys Fortus 900mc MEX printer. Orientation: Flat (XY plane). Infill: Sparse (50%). Cooled at 25 °C for 8 h. Supports removed. Dried at 50 °C for 4 h. UTS measured by tensile testing using Instron 5966 according to ASTM D638.",
    "hierarchical_structure": "Material extrusion strands, layered structure with sparse infill pattern.",
    "properties": {
      "UTS": {
        "value": [
          15.97
        ],
        "unit": "MPa"
      }
    },
    "analysis_with_hierarchical_structure": {
      "descriptive_text": "The sample comprises a terpolymer synthesized from acrylonitrile, styrene, and acrylate monomers, fabricated via material extrusion additive manufacturing using a Stratasys Fortus 900mc system. The specimen was printed with a flat orientation in the XY plane utilizing a sparse 50% infill pattern, resulting in a hierarchical structure defined by material extrusion strands and distinct layering. Post-processing involved cooling at 25 °C for 8 hours, support removal, and drying at 50 °C for 4 hours, followed by ultimate tensile strength characterization via tensile testing on an Instron 5966 system according to ASTM D638 standards.",
      "reasoning_analysis": "Increasing Factors: The incorporation of acrylonitrile units provides strong dipole-dipole interactions that enhance intermolecular cohesive energy, intrinsically supporting higher tensile strength. The drying treatment at 50 °C removes residual moisture that could otherwise act as a plasticizer, thereby preserving the matrix integrity. Additionally, the flat XY printing orientation aligns the extrusion strands parallel to the tensile load, maximizing the contribution of the continuous polymer roads to load bearing. Decreasing Factors: The sparse 50% infill pattern drastically reduces the effective cross-sectional area available to resist the applied load, directly diminishing the measured ultimate tensile strength. The layered hierarchical structure introduces inter-strand interfaces with potentially incomplete polymer diffusion, creating weak boundaries that serve as stress concentrators and crack initiation sites. Furthermore, the acrylate component introduces rubbery phases which, while improving toughness, typically reduce the yield strength and ultimate tensile strength compared to rigid styrene-acrylonitrile copolymers. Dominant Factor: The processing-induced structural architecture, specifically the sparse infill density and the inter-layer bonding limitations inherent to material extrusion, qualitatively dominates the final UTS behavior. These macroscopic geometric and interfacial defects impose a fundamental limit on load transfer that outweighs the intrinsic mechanical benefits conferred by the chemical composition and thermal drying history."
    },
    "analysis_without_hierarchical_structure": {
      "descriptive_text": "The sample consists of a terpolymer composed of acrylonitrile, styrene, and acrylate monomers. It was fabricated using material extrusion additive manufacturing on a Stratasys Fortus 900mc system with a flat orientation in the XY plane and a sparse infill density of 50%. Following printing, the specimen underwent a cooling period at 25 °C for 8 hours, support structures were removed, and the sample was dried at 50 °C for 4 hours prior to mechanical characterization. Ultimate tensile strength was determined via tensile testing on an Instron 5966 universal testing machine in accordance with ASTM D638 standards.",
      "reasoning_analysis": "Increasing Factors: The presence of acrylonitrile introduces polar nitrile groups that enhance intermolecular dipole-dipole interactions, thereby increasing cohesive energy density and tensile strength. The styrene component contributes backbone rigidity through steric hindrance of the phenyl groups. Furthermore, the post-processing drying step at 50 °C likely mitigates moisture-induced plasticization or void formation, preserving the intrinsic strength of the polymer matrix. The flat XY orientation aligns the tensile load parallel to the deposited raster roads, maximizing inter-road bonding strength relative to the Z-direction. Decreasing Factors: The incorporation of acrylate monomers typically introduces a rubbery phase designed for impact modification, which generally sacrifices ultimate tensile strength for toughness. More critically, the material extrusion processing history introduces inherent anisotropy and interlayer voids that act as stress concentrators. The sparse infill density of 50% significantly reduces the effective load-bearing cross-sectional area and introduces macroscopic voids that promote premature failure. Additionally, the cooling history at 25 °C may result in residual thermal stresses or incomplete polymer chain diffusion across layer interfaces. Dominant Factor: The dominant factor governing the UTS behavior is the processing-induced structural architecture, specifically the sparse infill density combined with the material extrusion method. While the terpolymer chemistry provides a robust amorphous matrix, the macroscopic void content from the 50% infill and the microscopic interlayer bonding limitations inherent to MEX fabrication qualitatively override the intrinsic material strength, leading to a UTS governed primarily by part geometry and interfacial adhesion rather than bulk polymer properties."
    }
  },
  {
    "doi": "10.3390/jcs9090501",
    "title": "Bio-Inspired Novel Joints with Superior Mechanical Performance",
    "year": 2025,
    "chemical_composition": {
      "repeat_unit_psmiles": "[*]NC(=O)CCCCC[*]",
      "monomers": [
        {
          "name": "Caprolactam",
          "smiles": "O=C1CCCCCN1",
          "ratio_value": null,
          "ratio_unit": null
        }
      ],
      "additives": [],
      "is_homopolymer": true
    },
    "processing_history": "Male nylon (SUSTAMID 6G) and female aluminium (6061-T6) components fabricated via CNC machining (VF-2SS) and EDM (310is-WA), assembled manually with slot fit (zero clearance). UTS measured by tensile testing (Shimadzu, 50 kN load cell) at 3 mm/min, 27 °C, 39% RH, ASTM D638-22.",
    "hierarchical_structure": "Elliptical interlocking joint with main interlocking features only, interlocking angle 26°, neck width 10 mm.",
    "properties": {
      "UTS": {
        "value": [
          13.2
        ],
        "unit": "MPa"
      }
    },
    "analysis_with_hierarchical_structure": {
      "descriptive_text": "The sample consists of a homopolymer polyamide 6 (Nylon 6) derived from caprolactam, configured as a male component within an elliptical interlocking joint assembly. The nylon component (SUSTAMID 6G) was fabricated via CNC machining using a VF-2SS mill and manually assembled with a female aluminium 6061-T6 component produced by EDM (310is-WA) to achieve a slot fit with zero clearance. The hierarchical structure is defined by the joint geometry, featuring main interlocking features with an interlocking angle of 26° and a neck width of 10 mm. Mechanical characterization was performed via tensile testing using a Shimadzu universal testing machine equipped with a 50 kN load cell at a crosshead speed of 3 mm/min under ambient conditions (27 °C, 39% RH) in accordance with ASTM D638-22.",
      "reasoning_analysis": "Increasing Factors: The polyamide 6 backbone exhibits strong intermolecular hydrogen bonding, which increases cohesive energy density and intrinsic tensile resistance. Additionally, the mechanical interlocking design with a 26° angle facilitates efficient load transfer between the polymer and the rigid aluminium substrate, while the zero clearance fit ensures intimate contact that minimizes initial slack during loading. Decreasing Factors: The testing environment of 39% relative humidity promotes moisture absorption in the hygroscopic nylon matrix, acting as a plasticizer that reduces intermolecular friction and lowers yield strength. Furthermore, the CNC machining process may introduce surface micro-defects or disrupt crystalline orientation compared to molded specimens, and the geometric discontinuity at the interlocking neck creates significant stress concentrations that predispose the sample to premature failure. Dominant Factor: The geometric stress concentration at the interlocking neck, exacerbated by the hygroscopic plasticization of the nylon matrix under ambient testing conditions, qualitatively dominates the failure behavior, limiting the effective UTS relative to the bulk theoretical strength of dry, molded polyamide 6."
    },
    "analysis_without_hierarchical_structure": {
      "descriptive_text": "The polymer sample is a polyamide 6 homopolymer derived from caprolactam monomers, commercially identified as SUSTAMID 6G. The components were fabricated using CNC machining and EDM processes, then manually assembled with aluminium parts via a zero-clearance slot fit. Ultimate tensile strength was measured by tensile testing using a Shimadzu system with a 50 kN load cell at a crosshead speed of 3 mm/min, 27 °C, and 39% RH, following ASTM D638-22 standards.",
      "reasoning_analysis": "Increasing Factors: The chemical composition consists of polyamide 6, where the regular amide linkages along the backbone facilitate strong intermolecular hydrogen bonding, promoting high crystallinity and cohesive energy density that intrinsically enhance load-bearing capacity. Additionally, the use of SUSTAMID 6G indicates a cast nylon structure, which typically possesses a higher molecular weight and more relaxed crystalline morphology compared to injection molded variants, further supporting higher ultimate tensile strength. Decreasing Factors: The testing environment specifies 39% relative humidity, and since polyamide 6 is hygroscopic, moisture absorption will occur; water molecules act as plasticizers by disrupting interchain hydrogen bonds and increasing free volume in the amorphous regions, which reduces yield strength and ultimate tensile strength. Furthermore, the CNC machining and fabrication history may introduce surface micro-defects or residual stresses that could serve as initiation sites for premature failure during tensile loading. Dominant Factor: While the hydrogen bonding network provides the fundamental structural integrity required for high strength, the hygroscopic nature of polyamide 6 makes the moisture content the dominant environmental factor; the plasticization effect induced by the 39% relative humidity condition qualitatively lowers the measured ultimate tensile strength compared to an anhydrous state by facilitating chain mobility and promoting ductile deformation mechanisms over brittle failure."
    }
  },
  {
    "doi": "10.3390/jcs9090501",
    "title": "Bio-Inspired Novel Joints with Superior Mechanical Performance",
    "year": 2025,
    "chemical_composition": {
      "repeat_unit_psmiles": "[*]NC(=O)CCCCC[*]",
      "monomers": [
        {
          "name": "Caprolactam",
          "smiles": "O=C1CCCCCN1",
          "ratio_value": null,
          "ratio_unit": null
        }
      ],
      "additives": [],
      "is_homopolymer": true
    },
    "processing_history": "Male nylon (SUSTAMID 6G) and female aluminium (6061-T6) components fabricated via CNC machining (VF-2SS) and EDM (310is-WA), assembled manually with slot fit (zero clearance). UTS measured by tensile testing (Shimadzu, 50 kN load cell) at 3 mm/min, 27 °C, 39% RH, ASTM D638-22.",
    "hierarchical_structure": "T-slot interlocking joint with main interlocking features only, interlocking angle 0°, neck width 10 mm.",
    "properties": {
      "UTS": {
        "value": [
          15.6
        ],
        "unit": "MPa"
      }
    },
    "analysis_with_hierarchical_structure": {
      "descriptive_text": "The sample consists of a polyamide 6 homopolymer derived from caprolactam monomers, commercially designated as SUSTAMID 6G. Male nylon and female aluminium 6061-T6 components were fabricated via CNC machining and electrical discharge machining before being manually assembled with a zero-clearance slot fit. The resulting hierarchical structure forms a T-slot interlocking joint with main interlocking features only, an interlocking angle of 0°, and a neck width of 10 mm. Ultimate tensile strength was characterized by tensile testing using a Shimadzu load cell at 3 mm/min under ambient conditions of 27 °C and 39% relative humidity in accordance with ASTM D638-22.",
      "reasoning_analysis": "Increasing Factors: The polyamide 6 chemical composition contains amide groups that form strong intermolecular hydrogen bonds, creating a high cohesive energy density that intrinsically supports high tensile load bearing. Additionally, the cast nature of SUSTAMID 6G typically implies higher molecular weight and crystallinity compared to standard extruded grades, which enhances mechanical integrity. Decreasing Factors: The processing history involving CNC machining and EDM can introduce surface micro-cracks or heat-affected zones that act as stress concentrators and failure initiation sites. Furthermore, the testing condition of 39% relative humidity allows moisture absorption into the hygroscopic polymer matrix, plasticizing the material and reducing intermolecular friction. The hierarchical structure of the T-slot joint also introduces geometric stress concentrations at the 10 mm neck width that localize stress beyond the bulk material average. Dominant Factor: Although the hydrogen bonding network provides significant intrinsic strength, the combination of geometric stress concentration inherent to the interlocking joint design and the plasticizing effect of moisture absorption during testing qualitatively dominates the mechanical response, likely reducing the ultimate tensile strength relative to a dry, bulk standardized specimen."
    },
    "analysis_without_hierarchical_structure": {
      "descriptive_text": "The sample consists of a polyamide 6 homopolymer derived from caprolactam monomers, commercially identified as SUSTAMID 6G, without additional additives. The nylon and aluminium components were fabricated via CNC machining and EDM processes, then assembled manually in a zero-clearance slot fit configuration. Ultimate tensile strength was determined through tensile testing following ASTM D638-22 standards using a Shimadzu universal testing machine with a 50 kN load cell at a crosshead speed of 3 mm/min, under controlled conditions of 27 °C and 39% relative humidity.",
