Repository: hhtrick/HHT-code

# HHT training framework

This directory contains model training, embedding precomputation, inference, article-level baselines and the curated datasets. All commands below assume that the working directory is `train_code/`.

## 3. Datasets and fixed partitions

Each main dataset is a JSON array at `dataset/{property}/{property}.json`. Entries contain source metadata, `chemical_composition`, `processing_history`, `hierarchical_structure`, `properties`, and two generated-analysis objects. Targets are stored as `properties[property]["value"]`; source metadata and target values are not predictive input fields.

| Property | Train | Validation | Test | Total |
|---|---:|---:|---:|---:|

File: train_code/dataset/UTS/UTS.json (part 28 of 292)
[
      "reasoning_analysis": "Increasing Factors: The polyamide 6 backbone features regular amide linkages that facilitate strong intermolecular hydrogen bonding, promoting crystallinity and enhancing load transfer between polymer chains, which intrinsically supports higher ultimate tensile strength. The homopolymer architecture ensures structural uniformity without weak interfaces often found in blends. Decreasing Factors: The testing environment at 39% relative humidity allows the hygroscopic polyamide 6 to absorb moisture, which acts as a plasticizer by disrupting hydrogen bonds and increasing free volume, thereby reducing cohesive strength. Additionally, CNC machining may introduce surface micro-defects or residual stresses that act as stress concentrators, and the absence of reinforcing fillers limits the composite strength potential. Dominant Factor: The plasticization effect resulting from moisture absorption at 39% relative humidity is the dominant factor; while the intrinsic hydrogen bonding provides a robust baseline, the sensitivity of the polyamide matrix to environmental humidity fundamentally increases chain mobility and reduces intermolecular forces, qualitatively lowering the UTS compared to dry conditions."
    }
  },
  {
    "doi": null,
    "title": "Experimental Investigation using Taguchi Method to Optimize Process Parameters of Fused Deposition Modeling for ABS and Nylon Materials",
    "year": 2017,
    "chemical_composition": {
      "repeat_unit_psmiles": null,
      "monomers": [
        {
          "name": "Acrylonitrile",
          "smiles": "C=CC#N",
          "ratio_value": null,
          "ratio_unit": null
        },
        {
          "name": "1,3-Butadiene",
          "smiles": "C=CC=C",
          "ratio_value": null,
          "ratio_unit": null
        },
        {
          "name": "Styrene",
          "smiles": "C=CC1=CC=CC=C1",
          "ratio_value": null,
          "ratio_unit": null
        }
      ],
      "additives": [],
      "is_homopolymer": false
    },
    "processing_history": "FDM printing using Pramaan Mini, extruder temp 240 °C, nozzle 0.4 mm, 50% fill density. Parameters: Layer thickness 0.1 mm, Orientation angle 0 degree, Shell thickness 0.4 mm. UTS measured by universal testing machine (20 ton) per ASTM D638-10.",
    "hierarchical_structure": "FDM printed parts with layer-by-layer structure, 50% fill density.",
    "properties": {
      "UTS": {
        "value": [
          25.12
        ],
        "unit": "MPa"
      }
    },
    "analysis_with_hierarchical_structure": {
      "descriptive_text": "The sample comprises a terpolymer synthesized from acrylonitrile, 1,3-butadiene, and styrene monomers, processed via Fused Deposition Modeling using a Pramaan Mini system. The fabrication parameters included an extruder temperature of 240 °C, a 0.4 mm nozzle diameter, and a 0.1 mm layer thickness, resulting in a hierarchical layer-by-layer structure with 50% fill density and a 0.4 mm shell thickness oriented at 0 degrees. Mechanical characterization was performed using a 20-ton universal testing machine following ASTM D638-10 protocols to determine the ultimate tensile strength.",
      "reasoning_analysis": "Increasing Factors: The chemical composition incorporates acrylonitrile units which introduce polar nitrile groups, enhancing intermolecular dipole-dipole interactions and cohesive energy density, while styrene units provide backbone rigidity through bulky phenyl side groups that restrict chain mobility. Furthermore, the processing history specifies a 0-degree orientation angle, aligning the deposited raster roads parallel to the loading direction, which maximizes the load-bearing capacity of the continuous filaments, and the 240 °C extrusion temperature facilitates polymer chain diffusion across interfaces to improve interlayer bonding. Decreasing Factors: The presence of the butadiene rubber phase introduces soft domains that act as stress concentrators and reduce the overall stiffness and tensile strength relative to a purely rigid matrix. Critically, the hierarchical structure defined by the 50% fill density introduces significant internal voids that reduce the effective load-bearing cross-sectional area, and the layer-by-layer fabrication method inherently creates weak interlayer boundaries where adhesion is governed by van der Waals forces rather than covalent continuity, promoting delamination under stress. Dominant Factor: While the intrinsic strength of the acrylonitrile-styrene matrix and the favorable 0-degree orientation provide a solid baseline, the processing-induced structural architecture, specifically the reduced effective cross-section from the 50% infill and the inherent anisotropy of interlayer bonding in FDM parts, qualitatively dominates the final UTS behavior, limiting it below the theoretical maximum of the bulk material."
    },
    "analysis_without_hierarchical_structure": {
      "descriptive_text": "The material system consists of a terpolymer derived from acrylonitrile, 1,3-butadiene, and styrene monomers. Specimens were manufactured using fused deposition modeling on a Pramaan Mini printer with an extruder temperature set to 240 °C and a 0.4 mm nozzle diameter. The processing protocol utilized a 50% fill density, 0.1 mm layer thickness, 0-degree orientation angle, and 0.4 mm shell thickness. Ultimate tensile strength was evaluated using a 20-ton universal testing machine in compliance with ASTM D638-10 standards.",
      "reasoning_analysis": "Increasing Factors: The chemical composition features a rigid SAN matrix formed by acrylonitrile and styrene monomers, which provides inherent tensile strength and stiffness to the bulk material. Additionally, the processing history specifies a 0-degree orientation angle, aligning the printed filaments parallel to the loading axis to maximize load transfer along the continuous polymer strands, while the 240 °C extruder temperature promotes inter-layer chain diffusion and adhesion. Decreasing Factors: The 50% fill density introduces significant internal porosity, reducing the effective load-bearing cross-sectional area relative to the nominal dimensions used for stress calculation. Furthermore, the polybutadiene rubber phase within the terpolymer creates compliant domains that lower the overall yield strength compared to a purely rigid matrix, and the layer-by-layer deposition creates inter-layer boundaries that act as potential stress concentrators and failure initiation sites. Dominant Factor: The processing history, specifically the 50% fill density, qualitatively dominates the final UTS behavior. The substantial reduction in material continuity within the gauge length fundamentally limits the stress transfer capability and effective load-bearing area, overshadowing the intrinsic strength contributions provided by the rigid SAN chemical composition."
    }
  },
  {
    "doi": "10.3390/jcs9090501",
    "title": "Bio-Inspired Novel Joints with Superior Mechanical Performance",
    "year": 2025,
    "chemical_composition": {
      "repeat_unit_psmiles": "[*]NC(=O)CCCCC[*]",
      "monomers": [
        {
          "name": "Caprolactam",
          "smiles": "O=C1CCCCCN1",
          "ratio_value": null,
          "ratio_unit": null
        }
      ],
      "additives": [],
      "is_homopolymer": true
    },
    "processing_history": "Male nylon (SUSTAMID 6G) and female aluminium (6061-T6) components fabricated via CNC machining (VF-2SS) and EDM (310is-WA), assembled manually with slot fit (zero clearance). UTS measured by tensile testing (Shimadzu, 50 kN load cell) at 3 mm/min, 27 °C, 39% RH, ASTM D638-22.",
    "hierarchical_structure": "Humps wavy interlocking joint with main and auxiliary interlocking features, interlocking angle 63°, curved auxiliary features, central interlock, neck width 10 mm.",
    "properties": {
      "UTS": {
        "value": [
          16.3
        ],
        "unit": "MPa"
      }
    },
    "analysis_with_hierarchical_structure": {
      "descriptive_text": "The sample consists of a male Polyamide 6 (Nylon 6) homopolymer component, commercially identified as SUSTAMID 6G and derived from caprolactam monomers, mechanically engaged with a female aluminium 6061-T6 component. These components were fabricated via CNC machining and electrical discharge machining (EDM), then manually assembled with a zero-clearance slot fit to create a humps wavy interlocking joint featuring main and auxiliary interlocking features, a 63° interlocking angle, curved auxiliary features, a central interlock, and a 10 mm neck width. The ultimate tensile strength was evaluated using a Shimadzu tensile tester with a 50 kN load cell at a crosshead speed of 3 mm/min under ambient conditions of 27 °C and 39% relative humidity in accordance with ASTM D638-22.",
      "reasoning_analysis": "Increasing Factors: The Polyamide 6 backbone possesses strong interchain hydrogen bonding between amide groups, providing high intrinsic cohesive strength and toughness to the male component. The humps wavy interlocking joint geometry with auxiliary features significantly increases the effective load-bearing area and mechanical resistance to pull-out compared to simple lap joints, while the zero-clearance fit ensures optimal stress transfer across the interface. Decreasing Factors: The testing environment of 39% relative humidity allows for moisture absorption into the polyamide matrix, which acts as a plasticizer by disrupting hydrogen bonds and increasing chain mobility, thereby reducing yield strength and stiffness. Additionally, the CNC machining process may introduce surface micro-defects and residual stresses that act as crack initiation sites, and the complex wavy geometry inherently creates stress concentrations at the peaks of the interlocking humps. Dominant Factor: While the intrinsic strength of the Polyamide 6 and the mechanical interlocking design provide a robust baseline, the dominant factor limiting the UTS is likely the combination of humidity-induced plasticization and stress concentrations inherent to the wavy interlocking geometry, which localize deformation and initiate failure at loads lower than the theoretical bulk material strength."
    },
    "analysis_without_hierarchical_structure": {
      "descriptive_text": "The sample comprises a Polyamide 6 homopolymer derived from Caprolactam monomers, commercially identified as SUSTAMID 6G, without additional additives or fillers incorporated into the matrix. The nylon and aluminum components were fabricated using CNC machining and electric discharge machining techniques, then manually assembled with a zero-clearance slot fit. The ultimate tensile strength was evaluated via tensile testing in accordance with ASTM D638-22 standards, utilizing a 50 kN load cell at a crosshead speed of 3 mm/min under controlled conditions of 27 °C and 39% relative humidity.",
      "reasoning_analysis": "Increasing Factors: The chemical composition features a Polyamide 6 backbone characterized by strong intermolecular hydrogen bonding between amide groups, which significantly enhances cohesive energy density and resistance to chain slippage under load. The use of SUSTAMID 6G, a cast nylon grade, typically implies a higher molecular weight and greater degree of crystallinity compared to extruded variants, intrinsically driving the UTS higher. Additionally, the testing environment at 39% relative humidity limits moisture absorption, thereby reducing the plasticization effect on the amorphous regions that would otherwise depress strength. Decreasing Factors: The processing history involves CNC machining and assembly, which can introduce surface micro-defects, residual stresses, or stress concentration sites that act as initiation points for failure, potentially lowering the measured UTS compared to molded specimens. Furthermore, the absence of reinforcing fillers or toughening additives means the material relies solely on the neat polymer matrix for load bearing. Dominant Factor: The high crystallinity and molecular weight inherent to the cast Polyamide 6 structure qualitatively dominate the mechanical response, providing a robust network of crystalline lamellae and hydrogen bonds that sustain high tensile loads, outweighing the detrimental effects of machining-induced surface imperfections and the moderate humidity conditions."
    }
  },
  {
    "doi": "10.3390/jcs9090501",
    "title": "Bio-Inspired Novel Joints with Superior Mechanical Performance",
    "year": 2025,
    "chemical_composition": {
      "repeat_unit_psmiles": "[*]NC(=O)CCCCC[*]",
      "monomers": [
        {
          "name": "Caprolactam",
          "smiles": "O=C1CCCCCN1",
          "ratio_value": null,
          "ratio_unit": null
        }
      ],
      "additives": [],
      "is_homopolymer": true
    },
    "processing_history": "Male nylon (SUSTAMID 6G) and female aluminium (6061-T6) components fabricated via CNC machining (VF-2SS) and EDM (310is-WA), assembled manually with slot fit (zero clearance). UTS measured by tensile testing (Shimadzu, 50 kN load cell) at 3 mm/min, 27 °C, 39% RH, ASTM D638-22.",
    "hierarchical_structure": "Dovetail interlocking joint with main interlocking features only, interlocking angle 79°, neck width 10 mm.",
    "properties": {
      "UTS": {
        "value": [
          4.9
        ],
        "unit": "MPa"
      }
    },
    "analysis_with_hierarchical_structure": {
      "descriptive_text": "The sample comprises a male polyamide 6 component, commercially identified as SUSTAMID 6G and derived from caprolactam monomers, interfaced with a female aluminium 6061-T6 component. These parts were fabricated via CNC machining and electrical discharge machining, then manually assembled into a dovetail interlocking joint with a zero-clearance slot fit. The hierarchical structure is characterized by macroscopic interlocking features with an interlocking angle of 79° and a neck width of 10 mm. Ultimate tensile strength was determined through tensile testing using a Shimadzu load cell at a crosshead speed of 3 mm/min under ambient conditions of 27 °C and 39% relative humidity, following ASTM D638-22 standards.",
      "reasoning_analysis": "Increasing Factors: The selection of SUSTAMID 6G (Polyamide 6) provides a robust semi-crystalline matrix with inherent toughness and high strength potential. The dovetail interlocking geometry facilitates mechanical load transfer through interference fitting rather than relying solely on surface friction, while the zero-clearance assembly ensures immediate engagement of the load-bearing surfaces, maximizing the effective contact area. Decreasing Factors: The substantial modulus mismatch between the metallic aluminium and the polymeric nylon induces stress concentrations at the interface, particularly at the roots of the interlocking features. The testing environment of 39% relative humidity promotes moisture absorption within the polyamide, acting as a plasticizer that disrupts hydrogen bonding and reduces the intrinsic strength of the polymer matrix. Furthermore, the finite neck width of 10 mm restricts the total cross-sectional area available to sustain the applied load. Dominant Factor: The dominant factor influencing the UTS is the stress concentration generated by the dovetail interlocking geometry combined with the hygroscopic plasticization of the polyamide. While the mechanical interlock enhances joint stability, the localized stress peaks at the 79° interlocking angle likely initiate failure prematurely, an effect exacerbated by the reduced matrix cohesion due to ambient moisture absorption."
    },
    "analysis_without_hierarchical_structure": {
      "descriptive_text": "The sample consists of a Polyamide 6 homopolymer derived from Caprolactam monomers, commercially identified as SUSTAMID 6G. The polymer components were fabricated from stock material via CNC machining using a VF-2SS mill and manually assembled with aluminum counterparts into a zero clearance slot fit configuration. The Ultimate Tensile Strength was evaluated following ASTM D638-22 standards using a Shimadzu universal testing system equipped with a 50 kN load cell, operating at a crosshead speed of 3 mm/min under controlled conditions of 27 °C and 39% relative humidity.",
      "reasoning_analysis": "Increasing Factors: The chemical composition features a polyamide backbone with regular amide linkages, enabling extensive intermolecular hydrogen bonding that significantly enhances cohesive energy density and crystallinity, thereby driving the UTS upward. Additionally, the use of SUSTAMID 6G stock material implies a cast morphology with high molecular weight, which typically offers superior mechanical integrity compared to extruded variants. Decreasing Factors: The processing history specifies testing at 39% relative humidity, and given the hygroscopic nature of Polyamide 6, absorbed moisture acts as a plasticizer within the amorphous regions, reducing intermolecular friction and lowering the UTS compared to dry conditions. Furthermore, the CNC machining process may introduce surface micro-defects or residual stresses that serve as stress concentration points during tensile loading. Dominant Factor: While the intrinsic hydrogen bonding network establishes a robust baseline for mechanical strength, the hygroscopic plasticization effect induced by the 39% relative humidity testing environment is the dominant dynamic factor that qualitatively limits the measured UTS relative to the material's anhydrous potential."
    }
  },
  {
    "doi": null,
    "title": "Impact of shear mixing time of epoxy-silica nanocomposites on its electrical and mechanical properties",
    "year": 2021,
    "chemical_composition": {
      "repeat_unit_psmiles": null,
      "monomers": [
        {
          "name": "Bisphenol-A epoxy resin",
          "smiles": null,
          "ratio_value": null,
          "ratio_unit": null
        },
        {
          "name": "Tri-ethylene tetra-amine",
          "smiles": null,
          "ratio_value": null,
          "ratio_unit": null
        }
      ],
      "additives": [],
      "is_homopolymer": false
    },
    "processing_history": "Base epoxy resin mixed with TETA hardener. Degassed. Poured in moulds. UTS measured by Universal Testing Machine at 2 mm/min displacement rate, room temperature, ASTM D-638 (Type IV).",
    "hierarchical_structure": "Amorphous epoxy matrix.",
    "properties": {
      "UTS": {
        "value": [
          40.96
        ],
        "unit": "MPa"
      }
    },
    "analysis_with_hierarchical_structure": {
      "descriptive_text": "The sample comprises an amorphous epoxy matrix synthesized from Bisphenol-A epoxy resin crosslinked with a Tri-ethylene tetra-amine (TETA) hardener. Preparation involved mixing the resin and hardener, degassing the mixture to remove entrapped air, and casting into moulds to cure. The Ultimate Tensile Strength was subsequently evaluated using a Universal Testing Machine at a crosshead speed of 2 mm/min at room temperature in accordance with ASTM D-638 (Type IV) specifications.",
      "reasoning_analysis": "Increasing Factors: The presence of aromatic bisphenol-A units within the polymer backbone provides inherent rigidity and stiffness, which enhances load-bearing capacity. Furthermore, the formation of a covalently crosslinked thermoset network prevents chain slippage under tensile load, allowing for effective stress transfer throughout the matrix. The degassing step during processing is also critical, as it minimizes void content and reduces stress concentration sites that could initiate premature failure. Decreasing Factors: The use of an aliphatic amine hardener (TETA) results in a network with lower inherent rigidity compared to systems cured with aromatic amines, potentially limiting the maximum achievable strength. Additionally, as an amorphous thermoset, the material lacks crystalline reinforcement phases, and any inhomogeneity arising from the manual mixing and mould casting process could introduce microstructural defects that compromise tensile integrity. Dominant Factor: The high crosslink density established by the epoxy-amine reaction combined with the defect minimization from degassing likely dominates the mechanical response. While the aliphatic hardener softens the network relative to aromatic alternatives, the fundamental thermoset architecture provides a robust load-bearing framework, making the network integrity and void reduction the primary determinants of the UTS."
    },
    "analysis_without_hierarchical_structure": {
      "descriptive_text": "The sample consists of a thermosetting network formed from Bisphenol-A epoxy resin cured with Tri-ethylene tetra-amine (TETA) hardener. The preparation involved mixing the base resin with the hardener, followed by degassing to remove entrapped air and pouring into moulds for curing. The Ultimate Tensile Strength was subsequently evaluated using a Universal Testing Machine at a displacement rate of 2 mm/min under room temperature conditions, adhering to the ASTM D-638 (Type IV) standard specification.",
      "reasoning_analysis": "Increasing Factors: The chemical composition features a Bisphenol-A backbone, where the aromatic rings provide significant structural rigidity and steric hindrance, inherently enhancing the load-bearing capacity of the polymer matrix. The reaction with Tri-ethylene tetra-amine creates a highly crosslinked thermoset network, which prevents chain slippage under tensile load and significantly boosts strength. Furthermore, the processing history includes a degassing step, which removes entrapped air voids that would otherwise act as stress concentrators and initiation sites for crack propagation, thereby preserving the material's integrity. Decreasing Factors: The use of Tri-ethylene tetra-amine, an aliphatic amine hardener, introduces flexible ethylene spacers between crosslink points, which may result in a lower modulus and tensile strength compared to systems cured with rigid aromatic amines. Additionally, if the curing process occurred solely at room temperature without a post-cure thermal treatment, the crosslink density might be lower than the theoretical maximum due to incomplete conversion, potentially limiting the ultimate strength. Dominant Factor: The formation of the three-dimensional crosslinked network based on the rigid Bisphenol-A structure qualitatively dominates the mechanical performance, providing a high baseline strength, while the degassing processing step ensures that this intrinsic strength is not compromised by macroscopic defects, making the network architecture the primary determinant of the UTS."
    }
  },
  {
    "doi": "10.1080/01694243.2023.2228496",
    "title": "Parametric analysis of processing variables for enhanced adhesion in metal-polymer composites fabricated by fused deposition modeling",
    "year": 2024,
    "chemical_composition": {
      "repeat_unit_psmiles": "[*]OC(C)C(=O)O[*]",
      "monomers": [
        {
          "name": "Lactic acid",
          "smiles": "CC(O)C(=O)O",
          "ratio_value": null,
          "ratio_unit": null
        }
      ],
      "additives": [
        {
          "name": "Aluminum powder",
          "type": "filler",
          "amount_value": 20,
          "amount_unit": "wt%"
        }
      ],
      "is_homopolymer": true
    },
    "processing_history": "PLA dried 5h at 90C. Al powder (20-50 microns) compounded via twin-screw extrusion. Filament dried 100C. FDM printing (Praman Prusa i3, Nozzle 230C, Bed 90C). Build orientation: Y, In-fill: 80%, Print speed: 170 mm/min. Tensile testing per ASTM D638-10.",
    "hierarchical_structure": "FDM printed layers with Y orientation, 80% infill density. Aluminum particles dispersed in PLA matrix.",
    "properties": {
      "UTS": {
        "value": [
          23.0
        ],
        "unit": "MPa"
      }
    },
    "analysis_with_hierarchical_structure": {
      "descriptive_text": "The sample consists of a poly(lactic acid) homopolymer matrix reinforced with 20 wt% aluminum powder filler with a particle size distribution of 20–50 microns. Preparation involved drying the PLA at 90 °C for 5 hours, followed by compounding with the aluminum powder via twin-screw extrusion. The resulting filament was dried at 100 °C and processed using fused deposition modeling on a Prusa i3 system with a nozzle temperature of 230 °C and bed temperature of 90 °C. The final hierarchical structure features FDM-printed layers with a Y-axis build orientation and 80% infill density, with aluminum particles dispersed within the PLA matrix, and mechanical characterization was performed via tensile testing according to ASTM D638-10.",
      "reasoning_analysis": "Increasing Factors: The addition of 20 wt% rigid aluminum powder provides a reinforcement phase that can bear load within the polymer matrix, potentially increasing stiffness and strength relative to neat PLA if interfacial stress transfer is effective. Furthermore, the extensive drying protocol prior to extrusion and printing mitigates hydrolytic degradation of the polyester backbone, preserving the molecular weight and intrinsic mechanical integrity of the PLA matrix. Decreasing Factors: The fused deposition modeling process introduces structural anisotropy and weak inter-layer bonding, which typically serves as a failure initiation site under tensile load, reducing strength compared to isotropic bulk materials. The 80% infill density introduces internal voids that decrease the effective load-bearing cross-sectional area. Additionally, the micron-sized aluminum particles (20–50 microns) at high loading act as stress concentrators that can promote premature crack initiation, particularly given the lack of specified surface coupling agents to ensure strong metal-polymer adhesion. Dominant Factor: The processing-induced structural discontinuities inherent to FDM printing, specifically the weak inter-layer adhesion and internal porosity from the infill pattern, qualitatively dominate the ultimate tensile strength behavior. These macroscopic defects, exacerbated by the stress concentration effects of the high-loading micron-sized filler, limit the UTS significantly compared to a theoretically dense, isotropic composite material."
    },
    "analysis_without_hierarchical_structure": {
      "descriptive_text": "The sample comprises a polylactic acid homopolymer matrix reinforced with 20 wt% aluminum powder filler with a particle size distribution between 20 and 50 microns. Preparation involved drying the PLA for 5 hours at 90 °C followed by compounding with the aluminum powder via twin-screw extrusion. The resulting composite filament was dried again at 100 °C prior to fabrication using fused deposition modeling on a Prusa i3 system with a nozzle temperature of 230 °C and a heated bed at 90 °C. Specimens were printed with a Y-axis build orientation, 80% infill density, and a print speed of 170 mm/min, with ultimate tensile strength evaluated according to ASTM D638-10.",
      "reasoning_analysis": "Increasing Factors: The incorporation of rigid aluminum particles serves as a reinforcing phase that can enhance load-bearing capacity provided efficient stress transfer occurs across the matrix-filler interface. Additionally, the rigorous drying steps at 90 °C and 100 °C mitigate hydrolytic degradation of the polyester backbone, preserving molecular weight and intrinsic strength, while the elevated bed temperature of 90 °C promotes inter-layer diffusion and crystallinity which benefits mechanical integrity. Decreasing Factors: The fused deposition modeling process inherently introduces porosity due to the 80% infill density and inter-layer voids, creating stress concentration sites that reduce the effective load-bearing cross-section. Furthermore, the high nozzle temperature of 230 °C risks thermal degradation and chain scission of the PLA matrix, and the mismatch in mechanical properties between the metal filler and polymer matrix may lead to debonding and premature failure under tensile load. Dominant Factor: The structural discontinuities arising from the additive manufacturing process, specifically the inter-layer adhesion quality and internal porosity combined with the filler-matrix interfacial strength, qualitatively dominate the UTS behavior by limiting the efficiency of load transfer relative to the intrinsic strength of the bulk composite material."
    }
  },
  {
    "doi": "10.3390/jcs8040121",
    "title": "Tensile Test Analysis of 3D Printed Specimens with Varying Print Orientation and Infill Density",
    "year": 2024,
    "chemical_composition": {
      "repeat_unit_psmiles": null,
      "monomers": [
        {
          "name": "Acrylonitrile",
          "smiles": "C=CC#N",
          "ratio_value": null,
          "ratio_unit": null
        },
        {
          "name": "Styrene",
          "smiles": "C=CC1=CC=CC=C1",
          "ratio_value": null,
          "ratio_unit": null
        },
        {
          "name": "Acrylate",
          "smiles": null,
          "ratio_value": null,
          "ratio_unit": null
        }
      ],
      "additives": [],
      "is_homopolymer": false
    },
    "processing_history": "3D printed using Stratasys Fortus 900mc MEX printer. Orientation: Side (YZ plane). Infill: Sparse (50%). Cooled at 25 °C for 8 h. Supports removed. Dried at 50 °C for 4 h. UTS measured by tensile testing using Instron 5966 according to ASTM D638.",
    "hierarchical_structure": "Material extrusion strands, layered structure with sparse infill pattern.",
    "properties": {
      "UTS": {
        "value": [
          27.04
        ],
        "unit": "MPa"
      }
    },
    "analysis_with_hierarchical_structure": {
      "descriptive_text": "The sample comprises a terpolymer synthesized from acrylonitrile, styrene, and acrylate monomers, processed via material extrusion additive manufacturing using a Stratasys Fortus 900mc printer. The fabrication protocol involved a side orientation along the YZ plane with a sparse 50% infill pattern, followed by an 8-hour cooling period at 25 °C and support removal. Prior to mechanical characterization, the printed parts underwent drying at 50 °C for 4 hours, and the ultimate tensile strength was subsequently measured using an Instron 5966 universal testing machine in accordance with ASTM D638 standards. The resulting hierarchical structure is characterized by distinct material extrusion strands arranged in a layered architecture with intentional porosity due to the sparse infill pattern.",
      "reasoning_analysis": "Increasing Factors: The inclusion of acrylonitrile units introduces polar nitrile groups that enhance intermolecular dipole-dipole interactions, thereby increasing the cohesive energy density and intrinsic strength of the polymer matrix. Additionally, the post-processing drying step at 50 °C likely removes absorbed moisture, preventing plasticization effects that would otherwise lower the strength. Decreasing Factors: The sparse 50% infill pattern significantly reduces the effective load-bearing cross-sectional area and introduces internal stress concentrators at the infill boundaries. Furthermore, the material extrusion process creates layered structures where inter-layer polymer diffusion is limited compared to bulk molding, resulting in weak interfaces prone to delamination under tensile load, particularly given the side orientation. The presence of the acrylate component, typically designed to form a rubbery phase for impact modification, inherently sacrifices some tensile strength relative to a rigid SAN copolymer. Dominant Factor: The processing-induced architectural discontinuities, specifically the weak inter-layer bonding inherent to material extrusion and the reduced material density from the sparse infill, qualitatively dominate the final UTS behavior, overriding the intrinsic chemical strength contributions of the terpolymer composition."
    },
    "analysis_without_hierarchical_structure": {
      "descriptive_text": "The sample comprises a terpolymer synthesized from acrylonitrile, styrene, and acrylate monomers. Specimens were fabricated via material extrusion using a Stratasys Fortus 900mc printer with a side orientation in the YZ plane and a sparse infill density of 50%. Following printing, the parts were cooled at 25 °C for 8 hours, had supports removed, and were subsequently dried at 50 °C for 4 hours. Ultimate tensile strength was evaluated using an Instron 5966 universal testing machine in accordance with ASTM D638 standards.",
      "reasoning_analysis": "Increasing Factors: The incorporation of acrylonitrile introduces polar nitrile groups that enhance intermolecular dipole-dipole interactions, increasing the cohesive energy density and intrinsic strength of the polymer matrix. Additionally, the post-processing drying step at 50 °C removes absorbed moisture, preventing plasticization and ensuring the material tests in a dry, rigid state. Decreasing Factors: The acrylate component likely introduces a rubbery phase which typically reduces ultimate tensile strength relative to a rigid styrene-acrylonitrile matrix to favor impact toughness. More critically, the material extrusion process introduces significant structural discontinuities; the sparse 50% infill reduces the effective load-bearing cross-sectional area and creates voids that act as stress concentrators. Furthermore, the YZ plane orientation subjects the inter-layer bonds to tensile stress, which are inherently weaker than intra-layer strength due to limited polymer chain diffusion across raster lines. Dominant Factor: While the chemical composition provides a robust amorphous thermoplastic baseline, the processing-induced anisotropy and porosity dominate the mechanical response. Specifically, the combination of sparse infill and the specific build orientation creates a structure where failure is governed by inter-layer delamination and void coalescence rather than bulk polymer chain scission, qualitatively suppressing the UTS significantly below that of a fully dense, isotropic counterpart."
    }
  },
  {
    "doi": "10.3390/jcs8040121",
    "title": "Tensile Test Analysis of 3D Printed Specimens with Varying Print Orientation and Infill Density",
    "year": 2024,
    "chemical_composition": {
      "repeat_unit_psmiles": null,
      "monomers": [
        {
          "name": "Acrylonitrile",
          "smiles": "C=CC#N",
          "ratio_value": null,
          "ratio_unit": null
        },
        {
          "name": "Styrene",
          "smiles": "C=CC1=CC=CC=C1",
          "ratio_value": null,
          "ratio_unit": null
        },
        {
          "name": "Acrylate",
          "smiles": null,
          "ratio_value": null,
          "ratio_unit": null
        }
      ],
      "additives": [],
      "is_homopolymer": false
    },
    "processing_history": "3D printed using Stratasys Fortus 900mc MEX printer. Orientation: Flat (XY plane). Infill: Solid (100%). Cooled at 25 °C for 8 h. Supports removed. Dried at 50 °C for 4 h. UTS measured by tensile testing using Instron 5966 according to ASTM D638.",
    "hierarchical_structure": "Material extrusion strands, layered structure with solid infill pattern.",
    "properties": {
      "UTS": {
        "value": [
          39.07
        ],
        "unit": "MPa"
      }
    },
    "analysis_with_hierarchical_structure": {
      "descriptive_text": "The sample comprises a terpolymer system synthesized from acrylonitrile, styrene, and acrylate monomers. It was fabricated using material extrusion additive manufacturing on a Stratasys Fortus 900mc printer, configured with a flat orientation in the XY plane and a solid 100% infill pattern. Following printing, the specimen underwent a cooling period at 25 °C for 8 hours, support removal, and a drying treatment at 50 °C for 4 hours. The resulting hierarchical structure exhibits characteristic material extrusion strands arranged in a layered morphology. Ultimate tensile strength was evaluated via tensile testing using an Instron 5966 system in accordance with ASTM D638 standards.",
      "reasoning_analysis": "Increasing Factors: The incorporation of acrylonitrile units introduces strong dipole-dipole interactions between polymer chains, enhancing intermolecular cohesion and intrinsic backbone stiffness. The processing history includes a drying step at 50 °C, which removes absorbed moisture that could otherwise act as a plasticizer and weaken intermolecular forces. Additionally, the solid 100% infill pattern minimizes macroscopic voids within the raster, ensuring a higher effective load-bearing cross-sectional area compared to partial infill structures. Decreasing Factors: The acrylate component typically functions as a rubbery phase modifier, which inherently lowers the ultimate tensile strength relative to a rigid SAN matrix to improve impact toughness. The material extrusion process creates a layered structure with inter-strand boundaries; incomplete thermal diffusion across these interfaces results in weak bonding zones that act as stress concentrators. Furthermore, cooling at 25 °C may limit chain mobility required for optimal inter-layer healing compared to higher temperature annealing protocols. Dominant Factor: The processing-induced layered morphology and inter-strand bonding quality qualitatively dominate the final UTS behavior. While the chemical composition establishes the theoretical bulk strength potential, the anisotropic nature of the 3D printed structure and the reliance on thermal diffusion for interfacial adhesion during material extrusion create structural weaknesses that typically dictate the failure point under tensile loading."
    },
    "analysis_without_hierarchical_structure": {
      "descriptive_text": "The sample comprises a terpolymer synthesized from acrylonitrile, styrene, and acrylate monomers without additional additives. Specimens were fabricated using material extrusion additive manufacturing on a Stratasys Fortus 900mc printer with a flat orientation in the XY plane and solid 100% infill density. Following printing, the supports were removed, and the samples underwent a cooling period at 25 °C for 8 hours, followed by drying at 50 °C for 4 hours. Ultimate tensile strength was subsequently evaluated via tensile testing on an Instron 5966 machine in accordance with ASTM D638 standards.",
