Repository: hhtrick/HHT-code

# HHT training framework

This directory contains model training, embedding precomputation, inference, article-level baselines and the curated datasets. All commands below assume that the working directory is `train_code/`.

## 3. Datasets and fixed partitions

Each main dataset is a JSON array at `dataset/{property}/{property}.json`. Entries contain source metadata, `chemical_composition`, `processing_history`, `hierarchical_structure`, `properties`, and two generated-analysis objects. Targets are stored as `properties[property]["value"]`; source metadata and target values are not predictive input fields.

| Property | Train | Validation | Test | Total |
|---|---:|---:|---:|---:|

File: train_code/dataset/UTS/UTS.json (part 29 of 292)
[
      "reasoning_analysis": "Increasing Factors: The chemical composition benefits from acrylonitrile units, which introduce strong dipole-dipole interactions that enhance intermolecular cohesive energy, and styrene units, which provide backbone rigidity through steric hindrance. Regarding processing, the solid 100% infill maximizes the effective load-bearing cross-sectional area, while the flat orientation typically aligns the deposited rasters with the primary tensile loading axis, optimizing inter-bead strength. Additionally, the drying step at 50 °C removes absorbed moisture, preventing plasticization that would otherwise weaken intermolecular forces. Decreasing Factors: The inclusion of the acrylate component typically introduces a rubbery phase intended for impact modification, which can act as stress concentration points and reduce the ultimate tensile strength compared to a fully rigid matrix. Furthermore, the material extrusion history inherently creates anisotropic microstructures with potential inter-layer voids and weaker diffusion bonding between rasters compared to isotropic injection molding, while the ambient cooling phase may lock in residual thermal stresses that predispose the material to premature failure. Dominant Factor: The inter-layer bonding quality dictated by the material extrusion processing history qualitatively dominates the final UTS behavior. While the terpolymer composition provides a strong intrinsic baseline, the mechanical continuity between printed layers is typically the limiting factor in additive manufactured polymers, making the processing-induced anisotropy and potential micro-voids the primary determinant of tensile performance relative to the intrinsic material strength."
    }
  },
  {
    "doi": null,
    "title": "Experimental Investigation using Taguchi Method to Optimize Process Parameters of Fused Deposition Modeling for ABS and Nylon Materials",
    "year": 2017,
    "chemical_composition": {
      "repeat_unit_psmiles": null,
      "monomers": [
        {
          "name": "Acrylonitrile",
          "smiles": "C=CC#N",
          "ratio_value": null,
          "ratio_unit": null
        },
        {
          "name": "1,3-Butadiene",
          "smiles": "C=CC=C",
          "ratio_value": null,
          "ratio_unit": null
        },
        {
          "name": "Styrene",
          "smiles": "C=CC1=CC=CC=C1",
          "ratio_value": null,
          "ratio_unit": null
        }
      ],
      "additives": [],
      "is_homopolymer": false
    },
    "processing_history": "FDM printing using Pramaan Mini, extruder temp 240 °C, nozzle 0.4 mm, 50% fill density. Parameters: Layer thickness 0.1 mm, Orientation angle 15 degree, Shell thickness 0.8 mm. UTS measured by universal testing machine (20 ton) per ASTM D638-10.",
    "hierarchical_structure": "FDM printed parts with layer-by-layer structure, 50% fill density.",
    "properties": {
      "UTS": {
        "value": [
          24.89
        ],
        "unit": "MPa"
      }
    },
    "analysis_with_hierarchical_structure": {
      "descriptive_text": "The sample comprises an Acrylonitrile-Butadiene-Styrene (ABS) terpolymer fabricated via fused deposition modeling (FDM) using a Pramaan Mini system. The processing history specifies an extruder temperature of 240 °C with a 0.4 mm nozzle, producing parts with a 0.1 mm layer thickness, 0.8 mm shell thickness, 15-degree orientation angle, and 50% fill density. The resulting hierarchical structure exhibits the characteristic layer-by-layer morphology of additive manufacturing, and the ultimate tensile strength was determined using a universal testing machine following ASTM D638-10 protocols.",
      "reasoning_analysis": "Increasing Factors: The chemical composition includes acrylonitrile and styrene units, where the polar nitrile groups facilitate strong dipole-dipole interactions and the bulky phenyl groups provide backbone rigidity, both contributing to intrinsic tensile strength. Additionally, the processing parameter of a 0.8 mm shell thickness creates a solid outer contour that can bear load more effectively than the infill region, and the extrusion temperature of 240 °C promotes polymer chain diffusion across raster roads, enhancing inter-bead bonding. Decreasing Factors: The presence of the butadiene rubber phase, while improving toughness, typically reduces the ultimate tensile strength compared to rigid SAN copolymers due to the lower modulus of the rubbery domains. Critically, the FDM processing history introduces significant structural discontinuities; the 50% fill density creates internal voids that reduce the effective load-bearing cross-sectional area and act as stress concentrators. Furthermore, the layer-by-layer hierarchical structure inherently suffers from weak interlayer adhesion compared to bulk isotropic materials, and the 15-degree orientation angle may induce shear stresses depending on the loading axis relative to the raster pattern. Dominant Factor: While the intrinsic strength of the ABS matrix provides a baseline, the processing-induced porosity and anisotropic layer adhesion are the dominant factors. The 50% infill density qualitatively dictates a substantial reduction in UTS compared to injection-molded counterparts, as the mechanical performance is limited by the geometric continuity and interfacial bonding strength rather than the bulk polymer properties."
    },
    "analysis_without_hierarchical_structure": {
      "descriptive_text": "The sample comprises an Acrylonitrile Butadiene Styrene (ABS) terpolymer derived from acrylonitrile, 1,3-butadiene, and styrene monomers. It was fabricated using fused deposition modeling (FDM) on a Pramaan Mini system with an extruder temperature of 240 °C and a 0.4 mm nozzle. The printing parameters included a 50% fill density, 0.1 mm layer thickness, 15-degree orientation angle, and 0.8 mm shell thickness. Ultimate tensile strength was measured using a 20-ton universal testing machine following ASTM D638-10 protocols.",
      "reasoning_analysis": "Increasing Factors: The chemical composition features acrylonitrile and styrene monomers which form a rigid SAN matrix, providing inherent cohesive strength and stiffness to the bulk material. Additionally, the processing history specifies a thin 0.1 mm layer thickness and a substantial 0.8 mm shell thickness, which promote better interlayer diffusion and provide a continuous outer skin to sustain load. Decreasing Factors: The presence of 1,3-butadiene introduces a rubbery phase that enhances toughness but generally lowers the yield strength compared to rigid homopolymers. More critically, the FDM processing history involves a 50% fill density which creates internal voids reducing the effective load-bearing area, and the 15-degree orientation angle introduces mechanical anisotropy where weak interlayer bonding becomes a failure initiation site. Dominant Factor: The processing-induced morphological defects, specifically the reduced effective cross-sectional area from the 50% infill and the interlayer weakness inherent to FDM deposition, qualitatively dominate the final UTS behavior. These structural discontinuities typically limit the tensile strength significantly below the theoretical maximum of the bulk ABS material, overriding the intrinsic strength contributions of the terpolymer composition."
    }
  },
  {
    "doi": "10.3390/recycling9040056",
    "title": "The Use of Nonmetallic Fraction Particles with the Double Purpose of Increasing the Mechanical Properties of Low-Density Polyethylene Composite and Reducing the Pollution Associated with the Recycling of Metals from E-Waste",
    "year": 2024,
    "chemical_composition": {
      "repeat_unit_psmiles": "[*]CC[*]",
      "monomers": [
        {
          "name": "Ethylene",
          "smiles": "C=C",
          "ratio_value": null,
          "ratio_unit": null
        }
      ],
      "additives": [
        {
          "name": "Nonmetallic Fraction (NMF) particles",
          "type": "filler",
          "amount_value": 6,
          "amount_unit": "wt.%"
        },
        {
          "name": "Linear low-density polyethylene (LLDPE)",
          "type": "polymer blend component",
          "amount_value": null,
          "amount_unit": null
        },
        {
          "name": "Erucamide",
          "type": "slip resin",
          "amount_value": null,
          "amount_unit": null
        }
      ],
      "is_homopolymer": false
    },
    "processing_history": "Mixed in cone mixer for 2 min. Screw extruded at 428-448 K, 10 rpm. Cooled and coiled. UTS measured by tensile testing (ASTM D 638) on Universal Shimadzu Testing Machine at 10 mm/min crosshead speed.",
    "hierarchical_structure": "NMF particles (250 µm) oriented in extrusion direction. Good adhesion between matrix and NMF. Acicular fiberglass morphology.",
    "properties": {
      "UTS": {
        "value": [
          68
        ],
        "unit": "MPa"
      }
    },
    "analysis_with_hierarchical_structure": {
      "descriptive_text": "The sample comprises an ethylene-based polymer blend composite featuring Linear low-density polyethylene (LLDPE) as a matrix component, reinforced with 6 wt.% Nonmetallic Fraction (NMF) particles and modified with Erucamide as a slip resin. Preparation involved mixing in a cone mixer for 2 minutes followed by screw extrusion at 428-448 K and 10 rpm, after which the material was cooled and coiled. Hierarchical analysis indicates that the NMF particles, exhibiting an acicular fiberglass morphology with a size of 250 µm, are oriented in the extrusion direction and display good adhesion to the matrix. Ultimate tensile strength was evaluated via tensile testing conforming to ASTM D 638 on a Universal Shimadzu Testing Machine at a crosshead speed of 10 mm/min.",
      "reasoning_analysis": "Increasing Factors: The inclusion of 6 wt.% Nonmetallic Fraction (NMF) particles acts as a rigid reinforcement phase, where the acicular fiberglass morphology provides a high aspect ratio that effectively bears load. The screw extrusion process aligns these particles along the extrusion direction, optimizing their orientation relative to the tensile load axis, while the reported good adhesion between the matrix and NMF ensures efficient stress transfer from the polymer to the filler. Additionally, the LLDPE matrix component inherently offers higher tensile strength compared to conventional low-density polyethylene due to its short-chain branching structure. Decreasing Factors: The presence of Erucamide as a slip resin may slightly reduce the bulk cohesive strength of the matrix, as slip agents function by reducing interfacial friction and can act as internal lubricants that facilitate chain slippage under stress. Furthermore, the relatively large particle size of the NMF (250 µm) presents a risk of acting as stress concentration sites that could initiate premature failure, although this is partially mitigated by the strong interfacial bonding. Dominant Factor: The dominant factor influencing the UTS is the reinforcement efficiency derived from the oriented, high-aspect-ratio NMF particles coupled with strong interfacial adhesion. This structural enhancement qualitatively supersedes the minor plasticizing or lubricating effects of the slip agent, leading to a net increase in tensile strength relative to the unreinforced polymer blend."
    },
    "analysis_without_hierarchical_structure": {
      "descriptive_text": "The sample comprises a polyethylene-based matrix blended with linear low-density polyethylene (LLDPE) and incorporated with 6 wt.% Nonmetallic Fraction (NMF) particles as a filler, along with Erucamide serving as a slip resin. The composite was prepared by initial mixing in a cone mixer for 2 minutes, followed by screw extrusion at temperatures ranging from 428 to 448 K at a screw speed of 10 rpm. After extrusion, the material was cooled and coiled, and the Ultimate Tensile Strength was subsequently evaluated via tensile testing according to ASTM D 638 standards using a Universal Shimadzu Testing Machine at a crosshead speed of 10 mm/min.",
      "reasoning_analysis": "Increasing Factors: The inclusion of rigid Nonmetallic Fraction (NMF) particles acts as a reinforcing phase within the polyethylene matrix, potentially enhancing load-bearing capacity through stress transfer mechanisms provided interfacial adhesion is sufficient. Additionally, the screw extrusion processing history induces molecular orientation along the flow direction, which aligns polymer chains and typically drives the UTS higher in the direction of testing. Decreasing Factors: The presence of Erucamide, a slip agent, functions as an internal lubricant that reduces intermolecular friction and may facilitate chain slippage under load, thereby potentially driving the UTS lower. Furthermore, the NMF filler particles may act as stress concentrators if dispersion is imperfect or if the slip agent migrates to the filler-matrix interface, weakening adhesion and promoting premature failure. Dominant Factor: The structural reinforcement contributed by the rigid filler particles combined with the molecular orientation induced by the extrusion process qualitatively dominates the mechanical response; however, the ultimate UTS behavior is critically governed by the integrity of the filler-matrix interface, which is susceptible to modification by the lubricating action of the Erucamide."
    }
  },
  {
    "doi": "10.3390/jcs9090501",
    "title": "Bio-Inspired Novel Joints with Superior Mechanical Performance",
    "year": 2025,
    "chemical_composition": {
      "repeat_unit_psmiles": "[*]NC(=O)CCCCC[*]",
      "monomers": [
        {
          "name": "Caprolactam",
          "smiles": "O=C1CCCCCN1",
          "ratio_value": null,
          "ratio_unit": null
        }
      ],
      "additives": [],
      "is_homopolymer": true
    },
    "processing_history": "Male nylon (SUSTAMID 6G) and female aluminium (6061-T6) components fabricated via CNC machining (VF-2SS) and EDM (310is-WA), assembled manually with slot fit (zero clearance). UTS measured by tensile testing (Shimadzu, 50 kN load cell) at 3 mm/min, 27 °C, 39% RH, ASTM D638-22.",
    "hierarchical_structure": "Adapted dovetail interlocking joint with main interlocking features only, interlocking angle 65°, neck width 10 mm.",
    "properties": {
      "UTS": {
        "value": [
          3.8
        ],
        "unit": "MPa"
      }
    },
    "analysis_with_hierarchical_structure": {
      "descriptive_text": "The sample comprises a polyamide 6 homopolymer derived from caprolactam, commercially identified as SUSTAMID 6G, without additional additives. The male polymer component was fabricated using CNC machining and electrical discharge machining, then manually assembled with a female aluminium 6061-T6 component via a zero-clearance slot fit to create an adapted dovetail interlocking joint. This structural configuration features main interlocking elements with a 65° interlocking angle and a 10 mm neck width. The ultimate tensile strength was determined through tensile testing utilizing a 50 kN load cell at a crosshead speed of 3 mm/min under ambient conditions of 27 °C and 39% relative humidity, following ASTM D638-22 standards.",
      "reasoning_analysis": "Increasing Factors: The caprolactam monomer units provide amide functional groups capable of forming extensive interchain hydrogen bonding networks, which significantly enhance the cohesive energy density and intrinsic tensile strength of the polymer matrix. Additionally, the adapted dovetail interlocking geometry mechanically constrains the components, converting pure tensile stress into a combination of shear and compressive loads that the polyamide can withstand more effectively, while the zero-clearance fit ensures immediate load transfer without initial slack. Decreasing Factors: The testing environment at 39% relative humidity allows for moisture absorption by the hygroscopic polyamide 6, where water molecules act as plasticizers by disrupting interchain hydrogen bonds, thereby reducing the yield strength and modulus. Furthermore, the CNC machining and EDM processing history may introduce surface micro-defects or thermal residual stresses that act as stress concentrators, and the reduced cross-sectional area at the 10 mm neck width creates a geometric stress concentration prone to premature failure. Dominant Factor: While the intrinsic hydrogen bonding of the polyamide backbone establishes a robust baseline strength, the dominant factor governing the measured UTS is the combination of environmental plasticization due to humidity and the stress concentrations inherent to the machined interlocking geometry, which collectively dictate the failure initiation point relative to the bulk material properties."
    },
    "analysis_without_hierarchical_structure": {
      "descriptive_text": "The sample comprises a polyamide 6 homopolymer synthesized from caprolactam monomers, commercially identified as SUSTAMID 6G. Male components of this polymer were fabricated using CNC machining and electrical discharge machining, then manually assembled with female aluminium 6061-T6 components via a zero-clearance slot fit. The ultimate tensile strength was evaluated using a Shimadzu testing system equipped with a 50 kN load cell at a crosshead speed of 3 mm/min under ambient conditions of 27 °C and 39% relative humidity, following ASTM D638-22 protocols.",
      "reasoning_analysis": "Increasing Factors: The polyamide 6 chemical composition features regular amide linkages along the backbone that facilitate strong interchain hydrogen bonding, significantly enhancing intermolecular cohesion and load-bearing capacity. Additionally, the use of a commercial stock grade implies a pre-established semi-crystalline morphology from the original extrusion process, which provides structural reinforcement against tensile deformation. Decreasing Factors: The testing environment at 39% relative humidity promotes moisture absorption within the hygroscopic polyamide matrix, where water molecules act as plasticizers by disrupting hydrogen bonds and increasing free volume in the amorphous regions, thereby reducing strength. Furthermore, subtractive manufacturing techniques such as CNC machining and EDM may introduce surface micro-cracks or thermal damage that act as stress concentrators, initiating premature failure. Dominant Factor: While the intrinsic hydrogen bonding network establishes a high baseline mechanical potential, the hygroscopic nature of the polymer renders the environmental conditioning the dominant factor; the moisture absorption at 39% RH qualitatively depresses the UTS by facilitating chain mobility and reducing the effective stress required for yield and failure compared to a dry state."
    }
  },
  {
    "doi": "10.1080/01694243.2023.2228496",
    "title": "Parametric analysis of processing variables for enhanced adhesion in metal-polymer composites fabricated by fused deposition modeling",
    "year": 2024,
    "chemical_composition": {
      "repeat_unit_psmiles": "[*]OC(C)C(=O)O[*]",
      "monomers": [
        {
          "name": "Lactic acid",
          "smiles": "CC(O)C(=O)O",
          "ratio_value": null,
          "ratio_unit": null
        }
      ],
      "additives": [],
      "is_homopolymer": true
    },
    "processing_history": "PLA dried 5h at 90C. Compounded via twin-screw extrusion. Filament dried 100C. FDM printing (Praman Prusa i3, Nozzle 230C, Bed 90C). Build orientation: Y, In-fill: 90%, Print speed: 180 mm/min. Tensile testing per ASTM D638-10.",
    "hierarchical_structure": "FDM printed layers with Y orientation, 90% infill density. Homogeneous PLA matrix.",
    "properties": {
      "UTS": {
        "value": [
          18.6
        ],
        "unit": "MPa"
      }
    },
    "analysis_with_hierarchical_structure": {
      "descriptive_text": "The sample consists of a homogeneous polylactic acid (PLA) homopolymer matrix without additional additives. Prior to manufacturing, the PLA material was dried for 5 hours at 90 °C, compounded via twin-screw extrusion, and the resulting filament was subsequently dried at 100 °C. The final specimen was fabricated using fused deposition modeling (FDM) on a Prusa i3 printer with a nozzle temperature of 230 °C and a bed temperature of 90 °C, utilizing a print speed of 180 mm/min. The resulting hierarchical structure features FDM-printed layers with a build orientation along the Y-axis and a high infill density of 90%, with tensile properties characterized according to ASTM D638-10 standards.",
      "reasoning_analysis": "Increasing Factors: The rigorous drying protocol (5 hours at 90 °C and filament drying at 100 °C) minimizes moisture content, preventing hydrolytic degradation of the ester linkages and preserving the molecular weight necessary for high tensile strength. Additionally, the 90% infill density maximizes the effective load-bearing cross-sectional area compared to lower infill patterns, while the bed temperature of 90 °C approaches the glass transition temperature of PLA, promoting polymer chain diffusion and improving inter-layer adhesion. Decreasing Factors: The fused deposition modeling process inherently introduces micro-voids and weak inter-layer boundaries relative to bulk molded samples, acting as stress concentrators that initiate failure. The remaining 10% porosity from the infill structure reduces the net load-bearing area, and the high print speed of 180 mm/min may limit the time available for inter-layer healing, potentially compromising z-direction bonding. Furthermore, exposure to a nozzle temperature of 230 °C carries a risk of thermo-oxidative degradation, which could reduce molecular weight and embrittle the matrix. Dominant Factor: While the intrinsic strength of the PLA homopolymer and the moisture control support mechanical integrity, the processing-induced microstructural anisotropy inherent to FDM printing is the dominant factor. Specifically, the quality of inter-layer bonding and the presence of residual porosity qualitatively limit the UTS below that of fully dense, isotropic PLA, making the manufacturing history the primary determinant of the final tensile performance."
    },
    "analysis_without_hierarchical_structure": {
      "descriptive_text": "The sample consists of a poly(lactic acid) homopolymer derived from lactic acid monomers. Prior to processing, the raw PLA was dried for 5 hours at 90 °C, compounded via twin-screw extrusion, and the resulting filament was subsequently dried at 100 °C. Test specimens were fabricated using fused deposition modeling (FDM) on a Praman Prusa i3 printer with a nozzle temperature of 230 °C and a bed temperature of 90 °C. The printing parameters included a build orientation along the Y-axis, an infill density of 90%, and a print speed of 180 mm/min, with ultimate tensile strength evaluated according to ASTM D638-10 standards.",
      "reasoning_analysis": "Increasing Factors: The rigorous drying protocol involving 5 hours at 90 °C and filament drying at 100 °C minimizes hydrolytic degradation during extrusion and printing, thereby preserving molecular weight and intrinsic chain strength. The high infill density of 90% significantly reduces internal porosity, maximizing the effective load-bearing cross-sectional area. Furthermore, the heated bed temperature of 90 °C, which exceeds the glass transition temperature of PLA, promotes inter-layer diffusion and potential crystallization, enhancing interfacial bonding between deposited roads. Decreasing Factors: The fused deposition modeling process inherently introduces anisotropy and voids between raster lines, creating stress concentrators that typically reduce UTS compared to isotropic bulk specimens formed by injection molding. Additionally, the nozzle temperature of 230 °C carries a risk of thermal degradation if residence times are prolonged, which could reduce molecular weight and weaken the material. The specific build orientation may align the raster lines such that inter-layer adhesion becomes the failure point under tensile load depending on the loading axis relative to the print direction. Dominant Factor: The processing-induced microstructure from FDM printing qualitatively dominates the UTS behavior. While the chemical composition of the PLA homopolymer provides a baseline stiffness and strength, the inter-layer bonding quality and inherent porosity associated with the additive manufacturing technique dictate the final mechanical performance, often resulting in lower UTS values compared to traditionally processed counterparts despite the high infill and drying measures."
    }
  },
  {
    "doi": null,
    "title": "Impact of shear mixing time of epoxy-silica nanocomposites on its electrical and mechanical properties",
    "year": 2021,
    "chemical_composition": {
      "repeat_unit_psmiles": null,
      "monomers": [
        {
          "name": "Bisphenol-A epoxy resin",
          "smiles": null,
          "ratio_value": null,
          "ratio_unit": null
        },
        {
          "name": "Tri-ethylene tetra-amine",
          "smiles": null,
          "ratio_value": null,
          "ratio_unit": null
        }
      ],
      "additives": [
        {
          "name": "Silica nanoparticles",
          "type": "filler",
          "amount_value": 1,
          "amount_unit": "wt%"
        }
      ],
      "is_homopolymer": false
    },
    "processing_history": "Silica nanoparticles heated at 110 °C for 24 h, dispersed in ethanol, sonicated 45 min. Mixed with epoxy, sonicated 20 kHz for 1 h. Shear mixed at 2000 rpm for 2 h. Sonicated 20 kHz for 1 h. Ethanol evaporated. TETA hardener mixed. Degassed. Poured in moulds. UTS measured by Universal Testing Machine at 2 mm/min displacement rate, room temperature, ASTM D-638 (Type IV).",
    "hierarchical_structure": "Amorphous epoxy matrix with 15 nm silica nanoparticles. Agglomeration count reduces with shear mixing time.",
    "properties": {
      "UTS": {
        "value": [
          67.63
        ],
        "unit": "MPa"
      }
    },
    "analysis_with_hierarchical_structure": {
      "descriptive_text": "The sample comprises an amorphous Bisphenol-A epoxy resin crosslinked with Tri-ethylene tetra-amine, reinforced with 1 wt% silica nanoparticles having a diameter of approximately 15 nm. The fabrication process involved heating the silica nanoparticles at 110 °C for 24 hours followed by dispersion in ethanol via sonication for 45 minutes. This dispersion was mixed with the epoxy resin and subjected to a rigorous homogenization protocol consisting of 20 kHz sonication for one hour, shear mixing at 2000 rpm for two hours, and a final one-hour sonication step to minimize agglomeration, after which the ethanol was evaporated. Following the addition of the hardener and degassing, the composite was cast into molds, and the Ultimate Tensile Strength was characterized using a Universal Testing Machine at a displacement rate of 2 mm/min under room temperature conditions according to ASTM D-638 (Type IV) standards.",
      "reasoning_analysis": "Increasing Factors: The formation of a densely crosslinked thermoset network via the reaction between Bisphenol-A epoxy and Tri-ethylene tetra-amine provides a rigid structural backbone that inherently resists tensile deformation. The incorporation of rigid silica nanoparticles offers potential reinforcement through mechanisms such as crack pinning and deflection, particularly given the extensive processing history involving high-shear mixing and prolonged sonication which explicitly reduces nanoparticle agglomeration count. Additionally, the degassing step minimizes void content, eliminating premature failure sites. Decreasing Factors: Despite processing efforts, the inherent tendency of nanoparticles to agglomerate can create stress concentration points that initiate cracks under tensile load, potentially lowering the UTS compared to the neat resin. The absence of specified surface coupling agents may result in weak interfacial adhesion between the silica and the epoxy matrix, leading to particle debonding during deformation. Furthermore, the relatively low filler loading of 1 wt% limits the magnitude of reinforcement achievable compared to higher loading fractions. Dominant Factor: The intrinsic strength of the crosslinked epoxy network serves as the primary baseline for the UTS; however, the qualitative outcome is dominantly controlled by the dispersion quality of the silica nanoparticles achieved through the specific shear and sonication protocol. Effective dispersion prevents the nanoparticles from acting as critical flaws, allowing them to function as reinforcing agents within the amorphous matrix, whereas insufficient dispersion would render the filler detrimental to the tensile strength."
    },
    "analysis_without_hierarchical_structure": {
      "descriptive_text": "The sample comprises a Bisphenol-A epoxy resin matrix cured with a Tri-ethylene tetra-amine hardener and reinforced with 1 wt% Silica nanoparticles. Preparation began by heating the silica nanoparticles at 110 °C for 24 hours, followed by dispersion in ethanol via sonication for 45 minutes. This suspension was combined with the epoxy resin through high-frequency sonication at 20 kHz for one hour and shear mixing at 2000 rpm for two hours, followed by an additional hour of sonication. After evaporating the ethanol, the hardener was mixed into the system, and the formulation was degassed before being poured into moulds. The Ultimate Tensile Strength was measured using a Universal Testing Machine at a displacement rate of 2 mm/min at room temperature according to ASTM D-638 (Type IV) standards.",
      "reasoning_analysis": "Increasing Factors: The inclusion of silica nanoparticles introduces reinforcement mechanisms such as crack pinning and load transfer, which inherently resist tensile failure. The rigorous processing history, characterized by extended sonication and high-speed shear mixing, ensures uniform nanoparticle dispersion, maximizing the interfacial area available for stress transfer between the filler and the matrix. Additionally, the pre-heating of silica removes moisture that could weaken the interface, and the degassing step minimizes void content, thereby reducing stress concentrators that typically lower tensile strength. Decreasing Factors: The use of ethanol as a processing solvent carries a risk of residual entrapment or micro-void formation upon evaporation, which could serve as initiation sites for cracks under load. Furthermore, the absence of an elevated temperature post-cure in the processing history implies the crosslink density may be limited to room-temperature curing levels, potentially resulting in a matrix with lower cohesive strength compared to thermally cured systems. Dominant Factor: The dominant factor influencing the UTS is the effective dispersion and interfacial adhesion of the silica nanoparticles achieved through the intensive mixing and drying protocol. While solvent processing introduces potential defects, the explicit degassing step and low filler loading mitigate these risks, allowing the reinforcement benefits of the nanocomposite structure to qualitatively outweigh the limitations imposed by the room-temperature cure and solvent handling."
    }
  },
  {
    "doi": "10.3390/recycling9040056",
    "title": "The Use of Nonmetallic Fraction Particles with the Double Purpose of Increasing the Mechanical Properties of Low-Density Polyethylene Composite and Reducing the Pollution Associated with the Recycling of Metals from E-Waste",
    "year": 2024,
    "chemical_composition": {
      "repeat_unit_psmiles": "[*]CC[*]",
      "monomers": [
        {
          "name": "Ethylene",
          "smiles": "C=C",
          "ratio_value": null,
          "ratio_unit": null
        }
      ],
      "additives": [
        {
          "name": "Nonmetallic Fraction (NMF) particles",
          "type": "filler",
          "amount_value": 0,
          "amount_unit": "wt.%"
        },
        {
          "name": "Linear low-density polyethylene (LLDPE)",
          "type": "polymer blend component",
          "amount_value": null,
          "amount_unit": null
        },
        {
          "name": "Erucamide",
          "type": "slip resin",
          "amount_value": null,
          "amount_unit": null
        }
      ],
      "is_homopolymer": false
    },
    "processing_history": "Mixed in cone mixer for 2 min. Screw extruded at 428-448 K, 10 rpm. Cooled and coiled. UTS measured by tensile testing (ASTM D 638) on Universal Shimadzu Testing Machine at 10 mm/min crosshead speed.",
    "hierarchical_structure": "NMF particles (250 µm) oriented in extrusion direction. Good adhesion between matrix and NMF. Acicular fiberglass morphology.",
    "properties": {
      "UTS": {
        "value": [
          20
        ],
        "unit": "MPa"
      }
    },
    "analysis_with_hierarchical_structure": {
      "descriptive_text": "The sample is an ethylene-based composite blend comprising linear low-density polyethylene and erucamide slip resin, structurally characterized by the presence of nonmetallic fraction particles. Processing involved cone mixing for 2 minutes followed by screw extrusion at 428-448 K and 10 rpm, after which the material was cooled and coiled. Microstructural analysis indicates an acicular fiberglass morphology with nonmetallic fraction particles measuring 250 µm oriented in the extrusion direction, demonstrating good adhesion between the matrix and the filler. Mechanical properties were assessed via tensile testing according to ASTM D 638 on a Universal Shimadzu Testing Machine at a crosshead speed of 10 mm/min.",
      "reasoning_analysis": "Increasing Factors: The acicular fiberglass morphology of the nonmetallic fraction particles provides a high aspect ratio which, when oriented in the extrusion direction, aligns the reinforcement with the primary stress axis during tensile testing. Furthermore, the reported good adhesion between the matrix and the filler facilitates efficient stress transfer from the linear low-density polyethylene matrix to the rigid particles, inherently driving the Ultimate Tensile Strength upward. Decreasing Factors: The inclusion of erucamide as a slip resin introduces low-molecular-weight species that can migrate to interfaces or act as internal lubricants, potentially reducing intermolecular friction and cohesive strength within the polymer matrix. Additionally, the relatively large particle size of 250 µm acts as a stress concentrator, which can initiate premature failure cracks under load, thereby diminishing the overall tensile strength compared to systems with finer dispersion. Dominant Factor: The qualitative behavior of the Ultimate Tensile Strength is dominantly governed by the efficiency of the filler-matrix interface and the directional orientation; while the large particle size and slip agent impose limitations, the combination of acicular morphology, extrusion-induced orientation, and good adhesion establishes the primary load-bearing mechanism that defines the material's strength profile relative to a non-reinforced or randomly oriented counterpart."
    },
    "analysis_without_hierarchical_structure": {
      "descriptive_text": "The sample comprises a polyethylene-based blend incorporating Linear low-density polyethylene (LLDPE) and Erucamide as a slip resin. The materials were initially homogenized in a cone mixer for 2 minutes, followed by screw extrusion at temperatures ranging from 428 to 448 K with a screw speed of 10 rpm. After extrusion, the material was cooled and coiled. Ultimate tensile strength was subsequently evaluated via tensile testing according to ASTM D 638 standards using a Universal Shimadzu Testing Machine at a crosshead speed of 10 mm/min.",
      "reasoning_analysis": "Increasing Factors: The screw extrusion process induces molecular orientation along the flow direction, which can align polymer chains and enhance load-bearing capacity in the machine direction. Additionally, the thermal history within the 428-448 K range ensures complete melting and homogenization of the LLDPE blend component, promoting a consistent phase morphology that supports stress transfer. Decreasing Factors: The inclusion of Erucamide acts as a slip agent that migrates to interfaces, reducing intermolecular friction and potentially creating weak boundary layers that facilitate premature failure under tension. Furthermore, the branched architecture inherent to LLDPE reduces the overall degree of crystallinity compared to linear high-density polyethylene, inherently lowering the yield strength and ultimate tensile strength. Dominant Factor: The compositional factors, specifically the reduced crystallinity associated with the LLDPE blend and the interfacial lubrication provided by the Erucamide, qualitatively dominate the final UTS behavior, as these chemical characteristics define the fundamental cohesive strength of the bulk material more significantly than the moderate chain orientation induced by the low-speed extrusion processing."
    }
  },
  {
    "doi": "10.3390/su151713078",
    "title": "Experimental Study on the Static Behavior and Recovery Properties of CFRP/SMA Composites",
    "year": 2023,
    "chemical_composition": {
      "repeat_unit_psmiles": null,
      "monomers": [
        {
          "name": "Epoxy resin",
          "smiles": null,
          "ratio_value": 2,
          "ratio_unit": "weight part"
        },
        {
          "name": "Polyamide curing agent",
          "smiles": null,
          "ratio_value": 1,
          "ratio_unit": "weight part"
        }
      ],
      "additives": [
        {
          "name": "Carbon fiber",
          "type": "reinforcement",
          "amount_value": null,
          "amount_unit": null
        },
        {
          "name": "NiTi alloy wire",
          "type": "reinforcement",
          "amount_value": 10,
          "amount_unit": "wires"
        }
      ],
      "is_homopolymer": false
    },
    "processing_history": "Hand lay-up of CFRP and pre-strained (4%) 1.0 mm SMA wires with epoxy resin, cured at room temperature for 7 days. UTS measured by uniaxial tensile test at 2 mm/min displacement rate, 20 °C.",
    "hierarchical_structure": "Three-layer structure: CFRP bottom, SMA wire intermediate, CFRP top.",
    "properties": {
      "UTS": {
        "value": [
          2031
        ],
        "unit": "MPa"
      }
    },
    "analysis_with_hierarchical_structure": {
      "descriptive_text": "This hybrid composite sample comprises an epoxy resin matrix cured with a polyamide agent at a 2:1 weight ratio, reinforced within a three-layer hierarchical structure. The architecture consists of Carbon Fiber Reinforced Polymer (CFRP) layers forming the top and bottom surfaces, sandwiching an intermediate layer embedded with ten 1.0 mm NiTi alloy shape memory alloy (SMA) wires. Fabrication was achieved via hand lay-up, wherein the SMA wires were pre-strained to 4% prior to integration, followed by room temperature curing for 7 days. The Ultimate Tensile Strength was characterized using uniaxial tensile testing at a displacement rate of 2 mm/min at 20 °C.",
