Repository: hhtrick/HHT-code

# HHT training framework

This directory contains model training, embedding precomputation, inference, article-level baselines and the curated datasets. All commands below assume that the working directory is `train_code/`.

## 3. Datasets and fixed partitions

Each main dataset is a JSON array at `dataset/{property}/{property}.json`. Entries contain source metadata, `chemical_composition`, `processing_history`, `hierarchical_structure`, `properties`, and two generated-analysis objects. Targets are stored as `properties[property]["value"]`; source metadata and target values are not predictive input fields.

| Property | Train | Validation | Test | Total |
|---|---:|---:|---:|---:|

File: train_code/dataset/UTS/UTS.json (part 30 of 292)
[
      "reasoning_analysis": "Increasing Factors: The inclusion of continuous carbon fibers within the CFRP layers provides high intrinsic tensile strength and stiffness, serving as the primary load-bearing component along the testing axis. Additionally, the embedded NiTi alloy wires contribute a high-strength metallic phase that facilitates load sharing, while the 4% pre-straining of the SMA wires may induce beneficial residual stress states or align the high-strength alloy phases with the direction of applied load. Decreasing Factors: The room temperature curing history likely results in a lower crosslink density within the epoxy-polyamide network compared to elevated temperature curing protocols, potentially reducing the matrix shear strength and interfacial adhesion required for efficient stress transfer between the reinforcements and the resin. Furthermore, the hand lay-up processing method introduces a higher probability of micro-voids or inconsistent fiber wetting compared to automated methods, which act as stress concentrators and may initiate premature failure. Dominant Factor: The hybrid reinforcement architecture consisting of continuous carbon fibers and high-strength NiTi wires qualitatively dominates the UTS behavior by establishing the fundamental load-bearing capacity of the composite; however, the ultimate realization of this strength is inherently modulated by the matrix quality and interfacial integrity established during the room temperature curing process."
    },
    "analysis_without_hierarchical_structure": {
      "descriptive_text": "The sample comprises a hybrid composite system consisting of an epoxy resin matrix cured with a polyamide agent in a 2:1 weight ratio, reinforced with carbon fibers and ten NiTi alloy wires. Fabrication was achieved through a hand lay-up technique wherein the NiTi shape memory alloy wires were pre-strained to 4% before being embedded within the resin matrix alongside the carbon fiber reinforcement. The composite was cured at room temperature for seven days to establish the crosslinked network. Mechanical characterization involved uniaxial tensile testing conducted at a displacement rate of 2 mm/min and an ambient temperature of 20 °C to determine the ultimate tensile strength.",
      "reasoning_analysis": "Increasing Factors: The incorporation of high-modulus carbon fibers provides the primary load-bearing capacity, significantly elevating the UTS compared to the neat polymer matrix. Additionally, the pre-strained NiTi wires introduce a hybrid reinforcement effect that may induce residual compressive stresses within the matrix or provide crack-bridging mechanisms, thereby delaying failure initiation. The use of a polyamide curing agent typically enhances matrix toughness and interfacial adhesion compared to standard amine hardeners, contributing to energy absorption before fracture. Decreasing Factors: The room temperature cure cycle likely results in a lower crosslink density within the epoxy network compared to thermal curing, reducing the matrix stiffness and interfacial shear strength required for efficient load transfer to the fibers. Furthermore, the hand lay-up processing method introduces the potential for void formation, inconsistent fiber wetting, and variable fiber volume fractions, which act as stress concentrators and reduce the effective load-bearing area. Dominant Factor: The hybrid reinforcement architecture, specifically the high-strength carbon fibers combined with the pre-strained NiTi wires, qualitatively dominates the final UTS behavior. While the matrix cure state and processing method impose limitations on efficiency, the fundamental load-bearing capability is dictated by the fiber reinforcement network, which shifts the failure mode from matrix-dominated to fiber-dominated, establishing a significantly higher strength baseline than the unreinforced system."
    }
  },
  {
    "doi": null,
    "title": "Experimental Investigation using Taguchi Method to Optimize Process Parameters of Fused Deposition Modeling for ABS and Nylon Materials",
    "year": 2017,
    "chemical_composition": {
      "repeat_unit_psmiles": null,
      "monomers": [
        {
          "name": "Acrylonitrile",
          "smiles": "C=CC#N",
          "ratio_value": null,
          "ratio_unit": null
        },
        {
          "name": "1,3-Butadiene",
          "smiles": "C=CC=C",
          "ratio_value": null,
          "ratio_unit": null
        },
        {
          "name": "Styrene",
          "smiles": "C=CC1=CC=CC=C1",
          "ratio_value": null,
          "ratio_unit": null
        }
      ],
      "additives": [],
      "is_homopolymer": false
    },
    "processing_history": "FDM printing using Pramaan Mini, extruder temp 240 °C, nozzle 0.4 mm, 50% fill density. Parameters: Layer thickness 0.2 mm, Orientation angle 0 degree, Shell thickness 0.8 mm. UTS measured by universal testing machine (20 ton) per ASTM D638-10.",
    "hierarchical_structure": "FDM printed parts with layer-by-layer structure, 50% fill density.",
    "properties": {
      "UTS": {
        "value": [
          24.76
        ],
        "unit": "MPa"
      }
    },
    "analysis_with_hierarchical_structure": {
      "descriptive_text": "The sample comprises an acrylonitrile-butadiene-styrene (ABS) terpolymer fabricated via fused deposition modeling (FDM) using a Pramaan Mini printer. The processing conditions involved an extruder temperature of 240 °C and a 0.4 mm nozzle diameter, producing a layer-by-layer hierarchical structure with a 0.2 mm layer thickness, 0.8 mm shell thickness, and 50% fill density at a 0-degree orientation angle. Mechanical characterization was conducted using a 20-ton universal testing machine following the ASTM D638-10 standard to evaluate the ultimate tensile strength.",
      "reasoning_analysis": "Increasing Factors: The inclusion of acrylonitrile and styrene monomers within the copolymer backbone provides intrinsic chain rigidity and strong intermolecular forces, such as dipole-dipole interactions and pi-stacking, which establish a high baseline mechanical strength for the polymer matrix. Additionally, the 0-degree orientation angle aligns the deposited filaments parallel to the tensile loading axis, maximizing the contribution of the continuous polymer strands rather than relying exclusively on weaker inter-layer bonds. Decreasing Factors: The butadiene component introduces a rubbery phase that enhances toughness but typically reduces overall tensile strength compared to a rigid SAN matrix. More significantly, the FDM processing history creates a discontinuous structure; the 50% fill density introduces substantial internal porosity that reduces the effective load-bearing cross-sectional area, while the layer-by-layer morphology relies on thermal diffusion bonding between strands which is often incomplete compared to bulk molding processes, creating potential failure planes. Dominant Factor: Although the chemical composition provides a robust engineering thermoplastic baseline, the processing-induced structural defects are the dominant factor influencing the final UTS. The significant void volume from the 50% infill and the inherent anisotropy of the FDM layer-by-layer structure qualitatively limit the ultimate tensile strength to values lower than those achievable in fully dense, isotropic samples of the same chemical composition."
    },
    "analysis_without_hierarchical_structure": {
      "descriptive_text": "The sample comprises an Acrylonitrile Butadiene Styrene (ABS) terpolymer derived from acrylonitrile, 1,3-butadiene, and styrene monomers. The material was fabricated using Fused Deposition Modeling (FDM) on a Pramaan Mini printer with an extruder temperature of 240 °C and a 0.4 mm nozzle diameter. The printing parameters included a 50% fill density, 0.2 mm layer thickness, 0 degree orientation angle, and 0.8 mm shell thickness. Mechanical characterization was performed using a 20-ton universal testing machine to measure ultimate tensile strength in accordance with ASTM D638-10.",
      "reasoning_analysis": "Increasing Factors: The terpolymer composition incorporates acrylonitrile and styrene units, which provide intrinsic backbone rigidity and strong intermolecular interactions that establish a baseline for mechanical strength. Additionally, the processing history specifies an orientation angle of 0 degrees, implying that the deposited filaments are aligned parallel to the loading direction, thereby maximizing the contribution of the continuous polymer strands to the load-bearing capacity. Decreasing Factors: The presence of 1,3-butadiene introduces a rubbery phase that improves toughness but inherently lowers the yield and ultimate strength compared to rigid glassy polymers. More significantly, the FDM processing history introduces structural weaknesses; the 50% fill density reduces the effective material cross-section, while the layer-by-layer fabrication creates inter-layer boundaries that are prone to delamination under tensile stress, acting as stress concentrators. Dominant Factor: The processing history, specifically the 50% infill density and the anisotropic layered structure inherent to FDM printing, qualitatively dominates the final UTS behavior. These morphological features introduce significant porosity and interfacial weaknesses that drastically reduce the effective strength relative to the intrinsic capability of the bulk ABS material, shifting the failure mode from cohesive polymer fracture to structural failure of the printed lattice."
    }
  },
  {
    "doi": "10.1080/01694243.2023.2228496",
    "title": "Parametric analysis of processing variables for enhanced adhesion in metal-polymer composites fabricated by fused deposition modeling",
    "year": 2024,
    "chemical_composition": {
      "repeat_unit_psmiles": "[*]OC(C)C(=O)O[*]",
      "monomers": [
        {
          "name": "Lactic acid",
          "smiles": "CC(O)C(=O)O",
          "ratio_value": null,
          "ratio_unit": null
        }
      ],
      "additives": [
        {
          "name": "Aluminum powder",
          "type": "filler",
          "amount_value": 20,
          "amount_unit": "wt%"
        }
      ],
      "is_homopolymer": true
    },
    "processing_history": "PLA dried 5h at 90C. Al powder (20-50 microns) compounded via twin-screw extrusion. Filament dried 100C. FDM printing (Praman Prusa i3, Nozzle 230C, Bed 90C). Build orientation: X, In-fill: 100%, Print speed: 180 mm/min. Tensile testing per ASTM D638-10.",
    "hierarchical_structure": "FDM printed layers with X orientation, 100% infill density. Aluminum particles dispersed in PLA matrix.",
    "properties": {
      "UTS": {
        "value": [
          31.2
        ],
        "unit": "MPa"
      }
    },
    "analysis_with_hierarchical_structure": {
      "descriptive_text": "The sample comprises a polylactic acid (PLA) homopolymer matrix reinforced with 20 wt% aluminum powder filler with a particle size distribution of 20–50 microns. Preparation involved drying the PLA for 5 hours at 90 °C followed by compounding with the aluminum powder via twin-screw extrusion, after which the filament was dried at 100 °C. The composite was fabricated using fused deposition modeling (FDM) on a Prusa i3 system with a nozzle temperature of 230 °C, bed temperature of 90 °C, and print speed of 180 mm/min, utilizing a build orientation along the X-axis with 100% infill density. The resulting hierarchical structure consists of discrete FDM printed layers with aluminum particles dispersed within the PLA matrix, and mechanical properties were evaluated via tensile testing in accordance with ASTM D638-10.",
      "reasoning_analysis": "Increasing Factors: The incorporation of rigid aluminum powder provides potential reinforcement through load transfer mechanisms, while the 100% infill density minimizes macroscopic voids within the printed structure. The X build orientation aligns the deposition rasters with the tensile loading axis, maximizing strength relative to other print orientations, and the thorough drying steps mitigate hydrolytic degradation to preserve the molecular weight of the PLA matrix. Decreasing Factors: The FDM processing history introduces inter-layer boundaries with limited polymer chain diffusion, creating planes of weakness susceptible to delamination under stress. The relatively large aluminum particle size acts as stress concentrators within the matrix, and the absence of a coupling agent suggests poor interfacial adhesion between the hydrophobic PLA and the metal filler, which can initiate premature failure. Furthermore, the thermal history involving multiple heating cycles may induce thermal degradation of the polyester backbone. Dominant Factor: The FDM processing history resulting in a layered hierarchical structure is the dominant factor governing the final UTS behavior, as the inter-layer bonding strength typically dictates failure initiation in additive manufactured parts. While the rigid filler offers theoretical strengthening, the lack of interfacial compatibility and the inherent anisotropy of the print process qualitatively constrain the ultimate tensile strength relative to bulk molded composites."
    },
    "analysis_without_hierarchical_structure": {
      "descriptive_text": "The sample consists of a poly(lactic acid) homopolymer matrix reinforced with 20 wt% aluminum powder filler possessing a particle size range of 20 to 50 microns. Prior to compounding via twin-screw extrusion, the PLA matrix was dried for 5 hours at 90 °C, and the resulting filament was subsequently dried at 100 °C. The composite material was fabricated into test specimens using Fused Deposition Modeling on a Prusa i3 printer with a nozzle temperature of 230 °C and a bed temperature of 90 °C, utilizing a build orientation along the X-axis with 100% infill density and a print speed of 180 mm/min. Mechanical characterization was conducted via tensile testing in accordance with the ASTM D638-10 standard.",
      "reasoning_analysis": "Increasing Factors: The thorough drying protocol for both the PLA matrix and the final filament minimizes hydrolytic degradation, preserving the molecular weight and intrinsic tensile strength of the polymer backbone. Additionally, the FDM build orientation along the X-axis aligns the tensile load parallel to the deposited raster roads, maximizing load transfer efficiency compared to Z-oriented prints, while the 100% infill density ensures a maximized load-bearing cross-sectional area. Decreasing Factors: The incorporation of 20 wt% aluminum powder without specified surface coupling agents likely results in poor interfacial adhesion between the metal filler and the hydrophobic PLA matrix, creating stress concentration sites that initiate premature failure. Furthermore, the FDM process inherently introduces inter-raster voids and microstructural anisotropy, which typically reduce the ultimate tensile strength relative to compression-molded counterparts, and the rigid aluminum particles may restrict plastic deformation mechanisms in the semi-crystalline matrix. Dominant Factor: The interfacial adhesion between the aluminum filler and the PLA matrix qualitatively dominates the UTS behavior; despite the optimizations in print orientation and drying, the lack of coupling agents creates stress concentrations that limit load transfer efficiency more significantly than the inherent FDM anisotropy alone, thereby dictating the final mechanical performance."
    }
  },
  {
    "doi": "10.3390/jcs8040121",
    "title": "Tensile Test Analysis of 3D Printed Specimens with Varying Print Orientation and Infill Density",
    "year": 2024,
    "chemical_composition": {
      "repeat_unit_psmiles": null,
      "monomers": [
        {
          "name": "Acrylonitrile",
          "smiles": "C=CC#N",
          "ratio_value": null,
          "ratio_unit": null
        },
        {
          "name": "Styrene",
          "smiles": "C=CC1=CC=CC=C1",
          "ratio_value": null,
          "ratio_unit": null
        },
        {
          "name": "Acrylate",
          "smiles": null,
          "ratio_value": null,
          "ratio_unit": null
        }
      ],
      "additives": [],
      "is_homopolymer": false
    },
    "processing_history": "3D printed using Stratasys Fortus 900mc MEX printer. Orientation: Upright (ZX plane). Infill: Sparse (50%). Cooled at 25 °C for 8 h. Supports removed. Dried at 50 °C for 4 h. UTS measured by tensile testing using Instron 5966 according to ASTM D638.",
    "hierarchical_structure": "Material extrusion strands, layered structure with sparse infill pattern.",
    "properties": {
      "UTS": {
        "value": [
          31.43
        ],
        "unit": "MPa"
      }
    },
    "analysis_with_hierarchical_structure": {
      "descriptive_text": "The sample comprises a terpolymer synthesized from acrylonitrile, styrene, and acrylate monomers, fabricated via material extrusion using a Stratasys Fortus 900mc MEX printer. The specimen was printed with an upright orientation in the ZX plane featuring a sparse 50% infill pattern, followed by a cooling period of 8 hours at 25 °C and support removal. Prior to mechanical characterization, the sample underwent thermal drying at 50 °C for 4 hours to condition the material. The resulting hierarchical structure consists of material extrusion strands arranged in a layered architecture with a sparse infill pattern, and the Ultimate Tensile Strength was evaluated by tensile testing using an Instron 5966 system in accordance with ASTM D638 standards.",
      "reasoning_analysis": "Increasing Factors: The incorporation of acrylonitrile monomers introduces polar nitrile groups that enhance intermolecular dipole-dipole interactions, increasing the cohesive energy density of the matrix. Additionally, the post-processing drying step at 50 °C likely removes absorbed moisture, preventing plasticization and void formation that would otherwise compromise mechanical integrity. Decreasing Factors: The material extrusion process inherently introduces mesoscale voids and relies on interlayer diffusion for bonding, which is often incomplete compared to bulk molding. The sparse 50% infill pattern significantly reduces the effective load-bearing cross-sectional area and creates stress concentrations at the interface between infill and contours. Furthermore, the acrylate component typically forms a rubbery phase intended for impact modification, which generally lowers tensile strength relative to a rigid glassy matrix. The upright ZX orientation likely aligns the tensile load perpendicular to the deposited strands, exploiting the weak interlayer boundaries where chain entanglement is limited. Dominant Factor: While the chemical composition provides a robust baseline strength through polar interactions, the processing-induced architectural defects, specifically the reduced effective density from sparse infill and the anisotropic interlayer bonding strength inherent to the material extrusion orientation, qualitatively dominate the final UTS behavior, limiting it below the theoretical bulk strength of the terpolymer."
    },
    "analysis_without_hierarchical_structure": {
      "descriptive_text": "The sample comprises a terpolymer synthesized from Acrylonitrile, Styrene, and Acrylate monomers. Specimens were fabricated via Material Extrusion (MEX) additive manufacturing using a Stratasys Fortus 900mc printer with an upright orientation along the ZX plane and a sparse infill density of 50%. Following printing, the parts were cooled at 25 °C for 8 hours, had support structures removed, and were subsequently dried at 50 °C for 4 hours. Ultimate tensile strength was evaluated using an Instron 5966 universal testing machine in accordance with ASTM D638 standards.",
      "reasoning_analysis": "Increasing Factors: The incorporation of Acrylonitrile monomers introduces strong dipole-dipole interactions between nitrile groups along the polymer backbone, enhancing intermolecular forces and cohesive energy density which intrinsically supports higher tensile strength. Additionally, the post-processing drying step at 50 °C helps mitigate moisture-induced plasticization or void formation, preserving the material's intrinsic mechanical integrity. Decreasing Factors: The processing history introduces significant structural discontinuities; specifically, the sparse 50% infill density drastically reduces the effective load-bearing cross-sectional area, while the upright ZX orientation aligns the tensile load perpendicular to the deposited raster roads, exploiting the weak interlayer adhesion typical of MEX processes. Furthermore, the inclusion of Acrylate monomers typically introduces a rubbery phase designed for impact modification, which generally sacrifices ultimate tensile strength for toughness compared to rigid SAN copolymers. Dominant Factor: The geometric and morphological defects introduced by the additive manufacturing process, particularly the combination of low infill density and the anisotropic ZX build orientation, qualitatively dominate the UTS behavior. These processing-induced stress concentrators and reduced effective area overwhelmingly diminish the tensile strength relative to the intrinsic potential provided by the chemical composition."
    }
  },
  {
    "doi": "10.3390/su151713078",
    "title": "Experimental Study on the Static Behavior and Recovery Properties of CFRP/SMA Composites",
    "year": 2023,
    "chemical_composition": {
      "repeat_unit_psmiles": null,
      "monomers": [
        {
          "name": "Epoxy resin",
          "smiles": null,
          "ratio_value": 2,
          "ratio_unit": "weight part"
        },
        {
          "name": "Polyamide curing agent",
          "smiles": null,
          "ratio_value": 1,
          "ratio_unit": "weight part"
        }
      ],
      "additives": [
        {
          "name": "Carbon fiber",
          "type": "reinforcement",
          "amount_value": null,
          "amount_unit": null
        },
        {
          "name": "NiTi alloy wire",
          "type": "reinforcement",
          "amount_value": 15,
          "amount_unit": "wires"
        }
      ],
      "is_homopolymer": false
    },
    "processing_history": "Hand lay-up of CFRP and pre-strained (4%) 0.5 mm SMA wires with epoxy resin, cured at room temperature for 7 days. UTS measured by uniaxial tensile test at 2 mm/min displacement rate, 20 °C.",
    "hierarchical_structure": "Three-layer structure: CFRP bottom, SMA wire intermediate, CFRP top.",
    "properties": {
      "UTS": {
        "value": [
          2989
        ],
        "unit": "MPa"
      }
    },
    "analysis_with_hierarchical_structure": {
      "descriptive_text": "The sample comprises a hybrid composite system consisting of an epoxy resin matrix cured with a polyamide agent at a 2:1 weight ratio. Reinforcement is achieved through carbon fibers and fifteen 0.5 mm NiTi alloy wires, which were pre-strained to 4% prior to integration. Fabrication involved a hand lay-up process to create a three-layer hierarchical structure with CFRP bottom and top layers sandwiching an intermediate SMA wire layer. The assembly was cured at room temperature for seven days, and the ultimate tensile strength was determined via uniaxial tensile testing at a displacement rate of 2 mm/min at 20 °C.",
      "reasoning_analysis": "Increasing Factors: The incorporation of high-strength carbon fibers and NiTi alloy wires provides significant load-bearing capacity, as both constituents possess intrinsic tensile strengths far exceeding that of the neat polymer matrix. The hybrid architecture allows for stress distribution across multiple reinforcement types, while the epoxy-polyamide network facilitates stress transfer between the fibers and wires. Decreasing Factors: The room temperature curing history may result in a lower crosslink density compared to thermal curing protocols, potentially reducing matrix stiffness and interfacial shear strength. Additionally, the hand lay-up processing method introduces risks of void formation, inconsistent fiber wetting, and misalignment, which act as stress concentrators. The interface between the metallic NiTi wires and the organic CFRP matrix also presents a potential site for debonding due to modulus mismatch. Dominant Factor: The high volume fraction and intrinsic strength of the continuous carbon fibers and metallic wires qualitatively dominate the UTS behavior, serving as the primary load-bearing elements; however, the efficiency of this reinforcement is ultimately constrained by the interfacial quality and matrix consolidation limits imposed by the manual processing and ambient cure history."
    },
    "analysis_without_hierarchical_structure": {
      "descriptive_text": "The composite material consists of an epoxy resin matrix cured with a polyamide agent at a weight ratio of 2:1, reinforced with carbon fibers and 15 pre-strained (4%) 0.5 mm NiTi alloy wires. The sample was fabricated using a hand lay-up technique and cured at room temperature for 7 days. Mechanical characterization was performed via uniaxial tensile testing at a displacement rate of 2 mm/min and a temperature of 20 °C.",
      "reasoning_analysis": "Increasing Factors: The incorporation of carbon fibers provides high axial strength and stiffness, acting as the primary load-bearing phase that substantially drives the UTS upward compared to the unreinforced matrix. The addition of NiTi alloy wires introduces a hybrid reinforcement effect, offering crack-bridging capabilities and additional load-sharing mechanisms that further contribute to tensile strength. Additionally, the crosslinked epoxy-polyamide network provides the necessary structural integrity to transfer stress between the reinforcing elements. Decreasing Factors: The room temperature curing history likely yields a lower crosslink density compared to thermal curing protocols, potentially diminishing matrix shear strength and fiber-matrix interfacial adhesion. Furthermore, the hand lay-up processing method introduces the possibility of void formation and inconsistent resin distribution, creating stress concentration sites that can initiate premature failure. Dominant Factor: The intrinsic high strength of the continuous carbon fiber reinforcement qualitatively dominates the final UTS behavior by sustaining the majority of the tensile load; however, the efficiency of this load transfer is fundamentally limited by the matrix mechanical properties and interfacial quality dictated by the room temperature curing and hand lay-up processing history."
    }
  },
  {
    "doi": "10.3390/jcs8040121",
    "title": "Tensile Test Analysis of 3D Printed Specimens with Varying Print Orientation and Infill Density",
    "year": 2024,
    "chemical_composition": {
      "repeat_unit_psmiles": null,
      "monomers": [
        {
          "name": "Acrylonitrile",
          "smiles": "C=CC#N",
          "ratio_value": null,
          "ratio_unit": null
        },
        {
          "name": "Styrene",
          "smiles": "C=CC1=CC=CC=C1",
          "ratio_value": null,
          "ratio_unit": null
        },
        {
          "name": "Acrylate",
          "smiles": null,
          "ratio_value": null,
          "ratio_unit": null
        }
      ],
      "additives": [],
      "is_homopolymer": false
    },
    "processing_history": "3D printed using Stratasys Fortus 900mc MEX printer. Orientation: Side (YZ plane). Infill: Solid (100%). Cooled at 25 °C for 8 h. Supports removed. Dried at 50 °C for 4 h. UTS measured by tensile testing using Instron 5966 according to ASTM D638.",
    "hierarchical_structure": "Material extrusion strands, layered structure with solid infill pattern.",
    "properties": {
      "UTS": {
        "value": [
          40.88
        ],
        "unit": "MPa"
      }
    },
    "analysis_with_hierarchical_structure": {
      "descriptive_text": "The sample comprises an Acrylonitrile-Styrene-Acrylate terpolymer fabricated via Material Extrusion (MEX) additive manufacturing using a Stratasys Fortus 900mc system. The specimen was constructed with a solid infill pattern (100%) and oriented along the side (YZ plane), resulting in a hierarchical structure defined by distinct material extrusion strands and a layered morphology. Following printing, the sample underwent cooling at 25 °C for 8 hours, support removal, and drying at 50 °C for 4 hours before mechanical characterization. Ultimate tensile strength was evaluated using an Instron 5966 universal testing machine in accordance with ASTM D638 standards.",
      "reasoning_analysis": "Increasing Factors: The presence of acrylonitrile introduces polar nitrile groups that strengthen intermolecular dipole-dipole interactions within the bulk matrix, while the styrene units provide backbone rigidity. Additionally, the 100% solid infill processing parameter maximizes the effective load-bearing cross-sectional area, and the post-print drying at 50 °C removes residual moisture that could otherwise act as a plasticizer and weaken intermolecular forces. Decreasing Factors: The inclusion of acrylate monomers typically introduces a rubbery phase designed for impact modification, which inherently lowers the ultimate tensile strength compared to rigid SAN copolymers. More critically, the Material Extrusion (MEX) processing history generates a hierarchical structure composed of discrete strands with limited inter-diffusion across layer boundaries, creating inherent voids and weak weld lines. The specific orientation in the YZ plane aligns the tensile load perpendicular to the strongest strand axis, stressing these weak inter-layer interfaces. Dominant Factor: The processing-induced structural anisotropy and weak inter-layer bonding dominate the final UTS behavior. Although the chemical composition provides a robust bulk matrix, the mechanical integrity is fundamentally limited by the quality of inter-strand welding and the orientation-dependent vulnerability of the layered morphology to delamination under tensile load."
    },
    "analysis_without_hierarchical_structure": {
      "descriptive_text": "The sample comprises a terpolymer system derived from acrylonitrile, styrene, and acrylate monomers without additional additives. It was fabricated using material extrusion additive manufacturing on a Stratasys Fortus 900mc printer with a side orientation along the YZ plane and a solid 100% infill density. Post-processing involved support removal followed by drying at 50 °C for 4 hours, and the printed specimens were cooled at 25 °C for 8 hours prior to mechanical characterization. Ultimate tensile strength was evaluated via tensile testing using an Instron 5966 universal testing machine in accordance with ASTM D638 standards.",
      "reasoning_analysis": "Increasing Factors: The chemical composition includes acrylonitrile and styrene units, where the polar nitrile groups enhance intermolecular cohesive energy density and the bulky phenyl groups impart backbone rigidity, both intrinsically supporting higher strength. Furthermore, the processing history specifies a 100% solid infill which minimizes internal voids and maximizes the load-bearing cross-sectional area, while the drying step at 50 °C removes absorbed moisture that could otherwise act as a plasticizer or induce void formation during testing. Decreasing Factors: The material extrusion process inherently introduces anisotropic interlayer boundaries where polymer diffusion is incomplete compared to bulk material, creating potential planes of weakness and stress concentrators. Additionally, the presence of the acrylate component typically introduces a rubbery phase designed for impact modification, which generally reduces yield strength and ultimate tensile strength relative to a rigid SAN matrix, and the specific YZ plane orientation may align these weak interlayer interfaces perpendicular to the loading axis. Dominant Factor: The processing-induced anisotropy and interlayer bonding quality inherent to the material extrusion technique qualitatively dominate the final UTS behavior; despite the reinforcing effects of the chemical composition and solid infill, the mechanical integrity is ultimately limited by the strength of the weld lines between deposited rasters rather than the intrinsic strength of the terpolymer matrix."
    }
  },
  {
    "doi": null,
    "title": "Experimental Investigation using Taguchi Method to Optimize Process Parameters of Fused Deposition Modeling for ABS and Nylon Materials",
    "year": 2017,
    "chemical_composition": {
      "repeat_unit_psmiles": null,
      "monomers": [
        {
          "name": "Acrylonitrile",
          "smiles": "C=CC#N",
          "ratio_value": null,
          "ratio_unit": null
        },
        {
          "name": "1,3-Butadiene",
          "smiles": "C=CC=C",
          "ratio_value": null,
          "ratio_unit": null
        },
        {
          "name": "Styrene",
          "smiles": "C=CC1=CC=CC=C1",
          "ratio_value": null,
          "ratio_unit": null
        }
      ],
      "additives": [],
      "is_homopolymer": false
    },
    "processing_history": "FDM printing using Pramaan Mini, extruder temp 240 °C, nozzle 0.4 mm, 50% fill density. Parameters: Layer thickness 0.2 mm, Orientation angle 15 degree, Shell thickness 1.2 mm. UTS measured by universal testing machine (20 ton) per ASTM D638-10.",
    "hierarchical_structure": "FDM printed parts with layer-by-layer structure, 50% fill density.",
    "properties": {
      "UTS": {
        "value": [
          26.41
        ],
        "unit": "MPa"
      }
    },
    "analysis_with_hierarchical_structure": {
      "descriptive_text": "The sample comprises an acrylonitrile-butadiene-styrene (ABS) terpolymer system fabricated via fused deposition modeling (FDM) using a Pramaan Mini printer. The processing protocol involved an extruder temperature of 240 °C with a 0.4 mm nozzle, producing parts with a 0.2 mm layer thickness, 1.2 mm shell thickness, and a raster orientation angle of 15 degrees. The resulting hierarchical structure exhibits a characteristic layer-by-layer morphology with a 50% fill density, and the mechanical properties were evaluated using a 20-ton universal testing machine following ASTM D638-10 standards.",
      "reasoning_analysis": "Increasing Factors: The presence of acrylonitrile units introduces polar nitrile groups that enhance intermolecular dipole-dipole interactions, thereby increasing cohesive energy density and intrinsic tensile strength. Additionally, the styrene components provide backbone rigidity through bulky phenyl groups, resisting chain deformation under load. The extrusion temperature of 240 °C facilitates polymer chain interdiffusion across deposited roads, promoting some degree of healing at the interfaces. Decreasing Factors: The butadiene rubber phase, while improving toughness, introduces compliant domains that can act as stress concentrators during tensile loading, potentially lowering the ultimate strength compared to a rigid SAN matrix. Critically, the FDM processing history imposes a 50% fill density, meaning half of the nominal volume consists of voids, drastically reducing the effective load-bearing cross-sectional area. Furthermore, the layer-by-layer hierarchical structure creates anisotropic weak planes where inter-layer adhesion relies on weaker van der Waals forces and limited entanglement compared to the bulk material, and the 15-degree orientation angle may induce shear stresses depending on the loading axis. Dominant Factor: The processing-induced structural discontinuities, specifically the low 50% infill density and the inherent inter-layer weaknesses of the FDM morphology, qualitatively dominate the final UTS behavior. These macroscopic structural defects act as primary failure initiation sites, typically resulting in a tensile strength significantly governed by the geometric integrity of the printed lattice rather than the intrinsic strength of the ABS chemistry."
    },
    "analysis_without_hierarchical_structure": {
      "descriptive_text": "The sample comprises a terpolymer synthesized from acrylonitrile, 1,3-butadiene, and styrene monomers without additional additives. The material was fabricated using fused deposition modeling on a Pramaan Mini printer with an extruder temperature of 240 °C and a 0.4 mm nozzle diameter. The processing parameters included a 50% fill density, 0.2 mm layer thickness, 15-degree orientation angle, and 1.2 mm shell thickness. Ultimate tensile strength was evaluated using a 20-ton universal testing machine following ASTM D638-10 standards.",
      "reasoning_analysis": "Increasing Factors: The chemical composition includes acrylonitrile, which introduces polar nitrile groups that enhance intermolecular dipole-dipole interactions, thereby increasing the cohesive energy density and intrinsic tensile strength of the matrix. Additionally, the styrene component provides backbone rigidity through bulky phenyl groups, and the processing history specifies a 1.2 mm shell thickness that creates a denser outer contour capable of bearing higher loads compared to the internal infill structure. Decreasing Factors: The inclusion of 1,3-butadiene introduces a rubbery phase that creates soft domains, which typically lowers the ultimate tensile strength relative to rigid homopolymers despite improving toughness. More critically, the FDM processing history involves a 50% fill density, which introduces significant internal porosity and reduces the effective load-bearing cross-sectional area. Furthermore, the layer-by-layer deposition creates anisotropic interlayer bonds that are generally weaker than the bulk material, and the 15-degree orientation angle may induce shear stresses during axial loading. Dominant Factor: While the chemical composition provides a robust engineering thermoplastic baseline, the processing-induced structural discontinuities dominate the final UTS behavior. Specifically, the low 50% infill density combined with the inherent interlayer weakness of FDM fabrication qualitatively limits the tensile strength significantly below that of a fully dense, injection-molded equivalent, making the processing architecture the primary determinant of mechanical performance."
    }
  },
  {
    "doi": "10.1080/01694243.2023.2228496",
    "title": "Parametric analysis of processing variables for enhanced adhesion in metal-polymer composites fabricated by fused deposition modeling",
    "year": 2024,
    "chemical_composition": {
      "repeat_unit_psmiles": "[*]OC(C)C(=O)O[*]",
      "monomers": [
        {
          "name": "Lactic acid",
          "smiles": "CC(O)C(=O)O",
          "ratio_value": null,
          "ratio_unit": null
        }
      ],
      "additives": [
        {
          "name": "Aluminum powder",
          "type": "filler",
          "amount_value": 10,
          "amount_unit": "wt%"
        }
      ],
      "is_homopolymer": true
    },
    "processing_history": "PLA dried 5h at 90C. Al powder (20-50 microns) compounded via twin-screw extrusion. Filament dried 100C. FDM printing (Praman Prusa i3, Nozzle 230C, Bed 90C). Build orientation: Z, In-fill: 80%, Print speed: 180 mm/min. Tensile testing per ASTM D638-10.",
    "hierarchical_structure": "FDM printed layers with Z orientation, 80% infill density. Aluminum particles dispersed in PLA matrix.",
    "properties": {
      "UTS": {
        "value": [
          19.8
        ],
        "unit": "MPa"
      }
    },
    "analysis_with_hierarchical_structure": {
