Repository: hhtrick/HHT-code

# HHT training framework

This directory contains model training, embedding precomputation, inference, article-level baselines and the curated datasets. All commands below assume that the working directory is `train_code/`.

## 3. Datasets and fixed partitions

Each main dataset is a JSON array at `dataset/{property}/{property}.json`. Entries contain source metadata, `chemical_composition`, `processing_history`, `hierarchical_structure`, `properties`, and two generated-analysis objects. Targets are stored as `properties[property]["value"]`; source metadata and target values are not predictive input fields.

| Property | Train | Validation | Test | Total |
|---|---:|---:|---:|---:|

File: train_code/dataset/UTS/UTS.json (part 31 of 292)
[
      "descriptive_text": "The sample comprises a polylactic acid (PLA) homopolymer matrix reinforced with 10 wt% aluminum powder filler featuring a particle size range of 20 to 50 microns. Preparation involved drying the PLA for 5 hours at 90 °C followed by compounding with the aluminum powder via twin-screw extrusion, after which the filament was dried at 100 °C. The composite was fabricated using fused deposition modeling (FDM) on a Prusa i3 system with a nozzle temperature of 230 °C, a bed temperature of 90 °C, and a print speed of 180 mm/min, utilizing an 80% infill density and a Z-axis build orientation. The resulting hierarchical structure consists of aluminum particles dispersed within the PLA matrix across printed layers, and mechanical evaluation was conducted via tensile testing according to ASTM D638-10 standards.",
      "reasoning_analysis": "Increasing Factors: The incorporation of rigid aluminum particles can theoretically enhance load-bearing capacity through stress transfer from the matrix to the filler, provided interfacial adhesion is sufficient. Additionally, the rigorous drying protocol for both the raw polymer and the filament minimizes hydrolytic degradation of the ester linkages during high-temperature processing, thereby preserving the molecular weight and intrinsic strength of the PLA matrix. The elevated bed temperature of 90 °C, being near the glass transition temperature of PLA, may also promote improved inter-layer diffusion and slight crystallization, potentially strengthening the bulk material. Decreasing Factors: The Z-axis build orientation is a critical limitation, as tensile loading perpendicular to the printed layers stresses the weak inter-layer bonds rather than the continuous polymer strands, significantly reducing UTS. The 80% infill density introduces internal voids that decrease the effective cross-sectional area available to bear load. Furthermore, the relatively large aluminum particle size (20-50 microns) acts as stress concentrators, and the lack of specified surface coupling agents suggests poor interfacial compatibility between the inorganic filler and organic matrix, promoting premature debonding and void formation. Dominant Factor: The anisotropic weakness induced by the Z-axis build orientation qualitatively dominates the mechanical response. While the filler addition and drying protocols offer marginal improvements to the material bulk properties, the inherent lack of fusion between deposited layers in the Z-direction creates preferential failure planes that drastically limit the ultimate tensile strength compared to isotropic counterparts."
    },
    "analysis_without_hierarchical_structure": {
      "descriptive_text": "The sample comprises a polylactic acid (PLA) homopolymer matrix reinforced with 10 wt% aluminum powder filler with a particle size range of 20 to 50 microns. The PLA resin was initially dried for 5 hours at 90 °C before the aluminum powder was compounded via twin-screw extrusion, followed by a secondary filament drying step at 100 °C. Test specimens were fabricated using fused deposition modeling on a Praman Prusa i3 printer with a nozzle temperature of 230 °C and a bed temperature of 90 °C, utilizing a Z-axis build orientation, 80% infill density, and a print speed of 180 mm/min, with mechanical characterization performed via tensile testing according to ASTM D638-10.",
      "reasoning_analysis": "Increasing Factors: The comprehensive drying protocol applied to both the raw resin and the composite filament mitigates hydrolytic degradation of the ester linkages in the PLA backbone, preserving molecular weight and intrinsic chain strength which supports higher load-bearing capacity. Additionally, the relatively high nozzle temperature of 230 °C promotes enhanced polymer chain diffusion across raster roads, potentially improving inter-bead bonding strength compared to lower temperature processing. Decreasing Factors: The inclusion of 10 wt% aluminum powder introduces rigid particulate interfaces that, in the absence of specified coupling agents, likely act as stress concentration sites initiating premature crack propagation under tensile load. Furthermore, the 80% infill density introduces internal voids that reduce the effective load-bearing cross-sectional area, while the Z-axis build orientation aligns the deposited layers perpendicular to the loading direction, relying on weak interlayer adhesion rather than continuous polymer continuity. Dominant Factor: The processing-induced structural anisotropy, specifically the Z-axis build orientation combined with incomplete infill, qualitatively dominates the ultimate tensile strength behavior. While the matrix integrity is maintained through drying, the interlayer bonding weakness inherent to Z-oriented FDM specimens typically dictates the failure mode, resulting in a UTS governed primarily by layer adhesion quality rather than the intrinsic strength of the bulk PLA-aluminum composite material."
    }
  },
  {
    "doi": "10.1080/01694243.2023.2228496",
    "title": "Parametric analysis of processing variables for enhanced adhesion in metal-polymer composites fabricated by fused deposition modeling",
    "year": 2024,
    "chemical_composition": {
      "repeat_unit_psmiles": "[*]OC(C)C(=O)O[*]",
      "monomers": [
        {
          "name": "Lactic acid",
          "smiles": "CC(O)C(=O)O",
          "ratio_value": null,
          "ratio_unit": null
        }
      ],
      "additives": [
        {
          "name": "Aluminum powder",
          "type": "filler",
          "amount_value": 10,
          "amount_unit": "wt%"
        }
      ],
      "is_homopolymer": true
    },
    "processing_history": "PLA dried 5h at 90C. Al powder (20-50 microns) compounded via twin-screw extrusion. Filament dried 100C. FDM printing (Praman Prusa i3, Nozzle 230C, Bed 90C). Build orientation: Y, In-fill: 100%, Print speed: 160 mm/min. Tensile testing per ASTM D638-10.",
    "hierarchical_structure": "FDM printed layers with Y orientation, 100% infill density. Aluminum particles dispersed in PLA matrix.",
    "properties": {
      "UTS": {
        "value": [
          28.06
        ],
        "unit": "MPa"
      }
    },
    "analysis_with_hierarchical_structure": {
      "descriptive_text": "The sample comprises a poly(lactic acid) (PLA) homopolymer matrix reinforced with 10 wt% aluminum powder filler with a particle size distribution of 20–50 microns. The PLA was initially dried for 5 hours at 90 °C before the aluminum powder was compounded via twin-screw extrusion, followed by drying the resulting filament at 100 °C. Specimens were fabricated using fused deposition modeling (FDM) on a Prusa i3 system with a nozzle temperature of 230 °C and a bed temperature of 90 °C, utilizing a print speed of 160 mm/min, 100% infill density, and a Y-axis build orientation. The resulting hierarchical structure consists of FDM printed layers with dispersed aluminum particles within the PLA matrix, and mechanical characterization was conducted via tensile testing according to ASTM D638-10 standards.",
      "reasoning_analysis": "Increasing Factors: The rigorous drying protocol for both the raw PLA and the composite filament mitigates hydrolytic degradation, preserving the polymer molecular weight and intrinsic tensile strength. Additionally, the 100% infill density ensures maximum material continuity across the specimen cross-section, while the rigid aluminum filler possesses the potential to carry load if interfacial stress transfer is efficient. Decreasing Factors: The fused deposition modeling (FDM) processing history introduces inherent structural anisotropy and weak inter-layer bonding interfaces compared to bulk molded parts, which serve as preferential sites for crack initiation. Furthermore, the micron-sized aluminum particles (20–50 microns) act as stress concentrators within the matrix, and the absence of specified coupling agents suggests potentially poor interfacial adhesion between the inorganic filler and organic PLA, leading to premature debonding. The high nozzle temperature of 230 °C also poses a risk of thermal degradation, which could reduce molecular weight and strength. Dominant Factor: The FDM processing history, specifically the quality of inter-layer bonding and the resulting structural anisotropy, qualitatively dominates the final UTS behavior. While the filler composition and drying history influence the matrix properties, the macroscopic layer interfaces created during printing typically dictate the failure mode in additive manufactured polymers, often overriding the reinforcement potential of the filler particles."
    },
    "analysis_without_hierarchical_structure": {
      "descriptive_text": "The sample consists of a polylactic acid (PLA) homopolymer matrix reinforced with 10 wt% aluminum powder filler having a particle size range of 20-50 microns. Prior to processing, the PLA was dried for 5 hours at 90 °C, after which the aluminum powder was compounded into the matrix using twin-screw extrusion. The resulting composite filament underwent further drying at 100 °C before being fabricated into test specimens via fused deposition modeling (FDM) using a Praman Prusa i3 printer with a nozzle temperature of 230 °C and a bed temperature of 90 °C. The printing parameters included a build orientation along the Y-axis, 100% infill density, and a print speed of 160 mm/min, with ultimate tensile strength subsequently evaluated according to ASTM D638-10 standards.",
      "reasoning_analysis": "Increasing Factors: The rigorous drying protocol for both the raw PLA and the composite filament mitigates hydrolytic degradation, preserving the molecular weight and intrinsic strength of the polymer matrix. Additionally, the 100% infill density minimizes macroscopic voids within the printed structure, ensuring a more continuous load-bearing path compared to lower infill patterns. The incorporation of rigid aluminum powder theoretically contributes to load transfer capabilities if interfacial adhesion is sufficient. Decreasing Factors: The micrometer-scale size of the aluminum particles (20-50 microns) acts as significant stress concentrators within the PLA matrix, potentially initiating premature crack propagation under tensile load. Furthermore, the absence of specified coupling agents suggests a potentially weak interface between the metallic filler and the organic polymer, limiting stress transfer efficiency. The fused deposition modeling process inherently introduces anisotropy and inter-layer bonding weaknesses that typically reduce UTS compared to isotropic manufacturing methods like injection molding. Dominant Factor: The stress concentration effects induced by the large micrometer-sized aluminum particles combined with the inherent inter-layer adhesion limitations of the FDM process qualitatively dominate the final UTS behavior. While moisture control preserves matrix integrity, the structural discontinuities introduced by the additive manufacturing method and the filler-matrix interface defects are the primary determinants limiting the ultimate tensile strength relative to a pristine, conventionally processed neat polymer."
    }
  },
  {
    "doi": null,
    "title": "Impact of shear mixing time of epoxy-silica nanocomposites on its electrical and mechanical properties",
    "year": 2021,
    "chemical_composition": {
      "repeat_unit_psmiles": null,
      "monomers": [
        {
          "name": "Bisphenol-A epoxy resin",
          "smiles": null,
          "ratio_value": null,
          "ratio_unit": null
        },
        {
          "name": "Tri-ethylene tetra-amine",
          "smiles": null,
          "ratio_value": null,
          "ratio_unit": null
        }
      ],
      "additives": [
        {
          "name": "Silica nanoparticles",
          "type": "filler",
          "amount_value": 1,
          "amount_unit": "wt%"
        }
      ],
      "is_homopolymer": false
    },
    "processing_history": "Silica nanoparticles heated at 110 °C for 24 h, dispersed in ethanol, sonicated 45 min. Mixed with epoxy, sonicated 20 kHz for 1 h. Shear mixed at 2000 rpm for 5 h. Sonicated 20 kHz for 1 h. Ethanol evaporated. TETA hardener mixed. Degassed. Poured in moulds. UTS measured by Universal Testing Machine at 2 mm/min displacement rate, room temperature, ASTM D-638 (Type IV).",
    "hierarchical_structure": "Amorphous epoxy matrix with 15 nm silica nanoparticles. Agglomeration count reduces with shear mixing time.",
    "properties": {
      "UTS": {
        "value": [
          64.71
        ],
        "unit": "MPa"
      }
    },
    "analysis_with_hierarchical_structure": {
      "descriptive_text": "The sample comprises an amorphous Bisphenol-A epoxy resin network cured with Tri-ethylene tetra-amine (TETA) hardener, reinforced with 1 wt% silica nanoparticles having an average diameter of 15 nm. The nanocomposite fabrication involved heating the silica nanoparticles at 110 °C for 24 hours, followed by dispersion in ethanol via sonication. This suspension was integrated with the epoxy resin and subjected to extensive processing, including high-frequency sonication at 20 kHz and shear mixing at 2000 rpm for 5 hours to minimize particle agglomeration, after which the ethanol was evaporated. Following the addition of the TETA hardener and degassing, the mixture was cast into moulds, and the Ultimate Tensile Strength was characterized using a Universal Testing Machine at a displacement rate of 2 mm/min at room temperature in accordance with ASTM D-638 (Type IV) standards.",
      "reasoning_analysis": "Increasing Factors: The formation of a densely crosslinked Bisphenol-A epoxy network cured with TETA provides a rigid matrix with high intrinsic strength. The incorporation of 15 nm silica nanoparticles introduces rigid reinforcement that can hinder crack propagation through mechanisms such as crack pinning and deflection. Furthermore, the extensive processing history involving 5 hours of shear mixing at 2000 rpm and repeated sonication significantly reduces nanoparticle agglomeration, ensuring uniform stress distribution and maximizing the interfacial surface area available for load transfer. Decreasing Factors: The absence of specified surface coupling agents in the chemical composition suggests potential weak interfacial adhesion between the silica nanoparticles and the epoxy matrix, which may lead to premature interfacial debonding under tensile stress. Additionally, the solvent-based dispersion method using ethanol introduces the risk of residual micro-voids upon evaporation, which can act as stress concentrators and initiation sites for fracture if not completely removed during degassing. Dominant Factor: The dispersion quality achieved through the rigorous shear mixing and sonication protocol is the dominant factor governing the final UTS behavior. While the crosslinked matrix provides the baseline strength, the reduction in agglomeration count prevents the nanoparticles from acting as large defect sites, allowing the rigid filler effect to qualitatively enhance the UTS despite the potential limitations imposed by interfacial chemistry."
    },
    "analysis_without_hierarchical_structure": {
      "descriptive_text": "The sample comprises a Bisphenol-A epoxy resin matrix cured with a Tri-ethylene tetra-amine hardener and reinforced with 1 wt% Silica nanoparticles. The nanoparticles were preconditioned by heating at 110 °C for 24 hours, dispersed in ethanol via sonication for 45 minutes, and subsequently mixed with the epoxy resin through a rigorous protocol involving sequential sonication at 20 kHz for 1 hour, shear mixing at 2000 rpm for 5 hours, and a final sonication step at 20 kHz for 1 hour. Following ethanol evaporation, the TETA hardener was added, and the mixture was degassed before being poured into moulds. The Ultimate Tensile Strength was evaluated using a Universal Testing Machine at a displacement rate of 2 mm/min at room temperature according to ASTM D-638 (Type IV) standards.",
      "reasoning_analysis": "Increasing Factors: The rigid aromatic structure of the Bisphenol-A epoxy backbone combined with the dense crosslinked network formed by the Tri-ethylene tetra-amine hardener provides high intrinsic mechanical strength. The incorporation of Silica nanoparticles introduces reinforcement mechanisms such as crack pinning and load transfer, while the extensive processing history involving repeated sonication and high-speed shear mixing promotes uniform nanoparticle dispersion, minimizing defect formation. Additionally, the pre-heating of silica removes moisture, and the degassing step reduces void content, both contributing to higher load-bearing capacity. Decreasing Factors: Potential stress concentrations could arise if the silica nanoparticles agglomerate despite the mixing efforts, or if the interface between the inorganic silica and organic epoxy matrix lacks chemical coupling, leading to debonding under tension. Furthermore, any residual ethanol remaining after evaporation could act as a plasticizer or create micro-voids upon curing, thereby reducing the effective cross-sectional area and cohesive strength of the matrix. Dominant Factor: The dominant factor is the synergistic effect of the rigid crosslinked thermoset network and the well-dispersed nanofillers. While interfacial weaknesses or residual solvent pose risks, the rigorous dispersion protocol and degassing process are designed to maximize the reinforcement efficiency of the silica, making the composite microstructure and network density the primary determinants of the final UTS."
    }
  },
  {
    "doi": null,
    "title": "Experimental Investigation using Taguchi Method to Optimize Process Parameters of Fused Deposition Modeling for ABS and Nylon Materials",
    "year": 2017,
    "chemical_composition": {
      "repeat_unit_psmiles": null,
      "monomers": [
        {
          "name": "Acrylonitrile",
          "smiles": "C=CC#N",
          "ratio_value": null,
          "ratio_unit": null
        },
        {
          "name": "1,3-Butadiene",
          "smiles": "C=CC=C",
          "ratio_value": null,
          "ratio_unit": null
        },
        {
          "name": "Styrene",
          "smiles": "C=CC1=CC=CC=C1",
          "ratio_value": null,
          "ratio_unit": null
        }
      ],
      "additives": [],
      "is_homopolymer": false
    },
    "processing_history": "FDM printing using Pramaan Mini, extruder temp 240 °C, nozzle 0.4 mm, 50% fill density. Parameters: Layer thickness 0.3 mm, Orientation angle 15 degree, Shell thickness 0.4 mm. UTS measured by universal testing machine (20 ton) per ASTM D638-10.",
    "hierarchical_structure": "FDM printed parts with layer-by-layer structure, 50% fill density.",
    "properties": {
      "UTS": {
        "value": [
          26.32
        ],
        "unit": "MPa"
      }
    },
    "analysis_with_hierarchical_structure": {
      "descriptive_text": "This material system comprises an acrylonitrile butadiene styrene (ABS) terpolymer fabricated via fused deposition modeling (FDM) using a Pramaan Mini printer. The processing protocol utilized an extruder temperature of 240 °C with a 0.4 mm nozzle, depositing material at a layer thickness of 0.3 mm and a shell thickness of 0.4 mm with a raster orientation angle of 15 degrees. The resulting hierarchical structure exhibits a characteristic layer-by-layer morphology with a 50% fill density. Mechanical characterization was performed according to ASTM D638-10 using a 20-ton universal testing machine to determine the ultimate tensile strength.",
      "reasoning_analysis": "Increasing Factors: The presence of acrylonitrile and styrene monomers within the terpolymer matrix provides intrinsic rigidity and cohesive strength, while the extrusion temperature of 240 °C ensures adequate melt flow to facilitate interlayer diffusion and bonding. Decreasing Factors: The rubbery butadiene phase inherently lowers the tensile strength relative to a purely glassy matrix to enhance toughness, but the most significant reduction arises from the processing-induced structural features, specifically the 50% fill density which introduces substantial porosity and reduces the effective load-bearing cross-sectional area. Furthermore, the layer-by-layer architecture creates interlayer boundaries that act as stress concentrators and weak points prone to delamination under tensile load. Dominant Factor: The processing-induced structural porosity and anisotropic layering dominate the final UTS behavior, as the voids inherent to the 50% infill and the limited interlayer bonding strength significantly compromise the material continuity, overriding the intrinsic strength contributions of the ABS chemical composition."
    },
    "analysis_without_hierarchical_structure": {
      "descriptive_text": "This sample comprises a terpolymer synthesized from acrylonitrile, 1,3-butadiene, and styrene monomers. The material was fabricated via Fused Deposition Modeling using a Pramaan Mini printer with an extruder temperature of 240 °C and a 0.4 mm nozzle diameter. The printing parameters included a 50% fill density, 0.3 mm layer thickness, 15-degree orientation angle, and 0.4 mm shell thickness. Ultimate tensile strength was evaluated using a 20-ton universal testing machine following ASTM D638-10 protocols.",
      "reasoning_analysis": "Increasing Factors: The chemical composition incorporates acrylonitrile units which introduce polar interactions that enhance intermolecular cohesive forces, alongside styrene units that provide backbone rigidity, collectively establishing a strong intrinsic matrix strength. Additionally, the extruder temperature of 240 °C promotes adequate polymer chain mobility during deposition, facilitating inter-layer diffusion and improving weld line strength between adjacent rasters. Decreasing Factors: The processing history involves a 50% fill density, which significantly reduces the effective load-bearing cross-sectional area compared to a solid bulk specimen. Furthermore, the layer-by-layer nature of FDM printing introduces anisotropy and potential voids at inter-layer interfaces, where bonding strength is typically inferior to the bulk material, and the 0.3 mm layer thickness may restrict the extent of polymer interdiffusion across these interfaces. Dominant Factor: The geometric constraints imposed by the 50% infill density and the inherent anisotropy of the additive manufacturing process qualitatively dominate the final UTS behavior. While the ABS chemistry provides a robust baseline, the reduced effective material volume and the presence of internal structural discontinuities inherent to the specific printing parameters will likely result in a UTS substantially lower than that of a fully dense, conventionally molded counterpart."
    }
  },
  {
    "doi": "10.1080/01694243.2023.2228496",
    "title": "Parametric analysis of processing variables for enhanced adhesion in metal-polymer composites fabricated by fused deposition modeling",
    "year": 2024,
    "chemical_composition": {
      "repeat_unit_psmiles": "[*]OC(C)C(=O)O[*]",
      "monomers": [
        {
          "name": "Lactic acid",
          "smiles": "CC(O)C(=O)O",
          "ratio_value": null,
          "ratio_unit": null
        }
      ],
      "additives": [
        {
          "name": "Aluminum powder",
          "type": "filler",
          "amount_value": 20,
          "amount_unit": "wt%"
        }
      ],
      "is_homopolymer": true
    },
    "processing_history": "PLA dried 5h at 90C. Al powder (20-50 microns) compounded via twin-screw extrusion. Filament dried 100C. FDM printing (Praman Prusa i3, Nozzle 230C, Bed 90C). Build orientation: Z, In-fill: 90%, Print speed: 160 mm/min. Tensile testing per ASTM D638-10.",
    "hierarchical_structure": "FDM printed layers with Z orientation, 90% infill density. Aluminum particles dispersed in PLA matrix.",
    "properties": {
      "UTS": {
        "value": [
          27.0
        ],
        "unit": "MPa"
      }
    },
    "analysis_with_hierarchical_structure": {
      "descriptive_text": "This sample comprises a polylactic acid (PLA) homopolymer derived from lactic acid monomers, reinforced with 20 wt% aluminum powder filler featuring a particle size distribution between 20 and 50 microns. The composite was processed by drying the PLA matrix at 90 °C for 5 hours, followed by compounding with the aluminum powder via twin-screw extrusion and subsequent filament drying at 100 °C. Specimens were fabricated using fused deposition modeling (FDM) on a Praman Prusa i3 system with a nozzle temperature of 230 °C and a bed temperature of 90 °C, utilizing a Z-axis build orientation, 90% infill density, and a print speed of 160 mm/min. The resulting hierarchical structure consists of FDM printed layers with dispersed aluminum particles within the PLA matrix, and mechanical characterization was performed via tensile testing according to ASTM D638-10.",
      "reasoning_analysis": "Increasing Factors: The incorporation of 20 wt% rigid aluminum powder introduces a reinforcing phase that can enhance load-bearing capacity through stress transfer mechanisms, provided the interface remains intact. Additionally, the extensive drying protocol prior to extrusion and printing minimizes hydrolytic degradation of the polyester backbone, preserving the molecular weight and intrinsic strength of the PLA matrix. The high 90% infill density further supports UTS by reducing macroscopic voids within the raster paths, ensuring a more continuous material volume within each layer. Decreasing Factors: The Z-axis build orientation is a critical detriment, as tensile loading perpendicular to the deposited layers relies on weak inter-layer bonding rather than continuous polymer chains, significantly lowering failure stress. The relatively large aluminum particle size (20-50 microns) may act as stress concentrators within the brittle matrix, initiating cracks, while the lack of specified coupling agents suggests potential poor interfacial adhesion leading to particle debonding. Furthermore, the remaining 10% void fraction from the infill pattern reduces the effective cross-sectional area resisting the load. Dominant Factor: The Z-axis build orientation qualitatively dominates the final UTS behavior. Despite the potential reinforcement from the aluminum filler, the anisotropic nature of FDM processing means that failure is dictated by the weak inter-layer interfaces rather than the bulk composite strength. Consequently, the UTS is expected to be significantly suppressed relative to isotropic bulk PLA or horizontally printed samples, as the layer adhesion strength becomes the limiting factor regardless of the filler content."
    },
    "analysis_without_hierarchical_structure": {
      "descriptive_text": "The sample comprises a poly(lactic acid) homopolymer matrix reinforced with 20 wt% aluminum powder filler with a particle size distribution between 20 and 50 microns. The PLA was initially dried for 5 hours at 90 °C before being compounded with the aluminum powder via twin-screw extrusion. The resulting composite filament was subjected to a secondary drying process at 100 °C and subsequently processed using fused deposition modeling on a Prusa i3 printer with a nozzle temperature of 230 °C and a heated bed at 90 °C. Specimens were fabricated with a Z-axis build orientation and 90% infill density at a print speed of 160 mm/min, followed by mechanical characterization via tensile testing according to ASTM D638-10.",
      "reasoning_analysis": "Increasing Factors: The incorporation of 20 wt% rigid aluminum powder can theoretically enhance load-bearing capacity through particle reinforcement, provided sufficient interfacial adhesion exists. Additionally, the rigorous drying protocol, consisting of 5 hours at 90 °C plus filament drying at 100 °C, minimizes hydrolytic degradation during high-temperature processing, preserving the molecular weight and intrinsic strength of the PLA matrix. The high infill density of 90% reduces internal void volume, while the bed temperature of 90 °C, being near the glass transition temperature of PLA, promotes polymer chain diffusion across deposited roads. Decreasing Factors: The presence of rigid aluminum particles without specified coupling agents may act as stress concentrators within the polymer matrix, initiating premature failure under tensile load. Furthermore, the nozzle temperature of 230 °C approaches the thermal degradation threshold of PLA, potentially reducing molecular weight. The high print speed of 160 mm/min may limit the time available for interlayer diffusion, and the FDM process inherently introduces micro-voids between raster lines. Dominant Factor: The Z-axis build orientation is the qualitatively dominant factor governing the UTS. In fused deposition modeling, printing in the Z-orientation aligns the tensile load perpendicular to the deposited layers, making the mechanical performance dependent on weak interlayer adhesion rather than the intrinsic strength of the polymer-filler composite, thereby significantly limiting the ultimate tensile strength regardless of filler reinforcement or drying efficacy."
    }
  },
  {
    "doi": null,
    "title": "Experimental Investigation using Taguchi Method to Optimize Process Parameters of Fused Deposition Modeling for ABS and Nylon Materials",
    "year": 2017,
    "chemical_composition": {
      "repeat_unit_psmiles": null,
      "monomers": [
        {
          "name": "Acrylonitrile",
          "smiles": "C=CC#N",
          "ratio_value": null,
          "ratio_unit": null
        },
        {
          "name": "1,3-Butadiene",
          "smiles": "C=CC=C",
          "ratio_value": null,
          "ratio_unit": null
        },
        {
          "name": "Styrene",
          "smiles": "C=CC1=CC=CC=C1",
          "ratio_value": null,
          "ratio_unit": null
        }
      ],
      "additives": [],
      "is_homopolymer": false
    },
    "processing_history": "FDM printing using Pramaan Mini, extruder temp 240 °C, nozzle 0.4 mm, 50% fill density. Parameters: Layer thickness 0.3 mm, Orientation angle 0 degree, Shell thickness 1.2 mm. UTS measured by universal testing machine (20 ton) per ASTM D638-10.",
    "hierarchical_structure": "FDM printed parts with layer-by-layer structure, 50% fill density.",
    "properties": {
      "UTS": {
        "value": [
          23.47
        ],
        "unit": "MPa"
      }
    },
    "analysis_with_hierarchical_structure": {
      "descriptive_text": "The sample comprises a terpolymer synthesized from acrylonitrile, 1,3-butadiene, and styrene monomers, characteristic of Acrylonitrile Butadiene Styrene (ABS) formulations. It was fabricated via Fused Deposition Modeling using a Pramaan Mini printer with an extruder temperature of 240 °C and a 0.4 mm nozzle diameter. The resulting specimen possesses a hierarchical layer-by-layer structure with a 50% fill density, 0.3 mm layer thickness, 0-degree orientation angle, and 1.2 mm shell thickness. Ultimate tensile strength was evaluated using a 20-ton universal testing machine in compliance with ASTM D638-10 standards.",
      "reasoning_analysis": "Increasing Factors: The inclusion of acrylonitrile introduces polar nitrile groups that enhance intermolecular dipole-dipole interactions, thereby increasing the cohesive energy density and intrinsic strength of the matrix. Additionally, the rigid styrene units contribute to backbone stiffness, while the 0-degree orientation angle aligns the printed raster roads parallel to the loading axis, maximizing the contribution of the filament strength to the overall UTS. Decreasing Factors: The butadiene component forms a rubbery dispersed phase that, while improving impact resistance, acts as a soft domain that can lower the overall tensile strength compared to a purely glassy matrix. Critically, the FDM processing history introduces significant structural deficits; the 50% fill density drastically reduces the effective load-bearing cross-sectional area, and the layer-by-layer deposition creates inter-layer boundaries where diffusion may be incomplete, leading to voids and stress concentrations that act as failure initiation sites. Dominant Factor: The geometric reduction in effective material volume due to the 50% infill density, combined with the inherent anisotropy and inter-layer bonding weaknesses characteristic of FDM processing, qualitatively dominates the final UTS behavior, likely resulting in values significantly lower than those of bulk, injection-molded ABS despite the favorable chemical composition."
    },
    "analysis_without_hierarchical_structure": {
      "descriptive_text": "The sample comprises a terpolymer synthesized from acrylonitrile, 1,3-butadiene, and styrene monomers. The material was fabricated using fused deposition modeling (FDM) on a Pramaan Mini printer with an extruder temperature of 240 °C and a 0.4 mm nozzle. The processing parameters included a 50% fill density, 0.3 mm layer thickness, 0 degree orientation angle, and 1.2 mm shell thickness. Mechanical characterization was performed using a 20-ton universal testing machine to measure ultimate tensile strength according to the ASTM D638-10 standard.",
      "reasoning_analysis": "Increasing Factors: The chemical composition features a styrene-acrylonitrile (SAN) continuous matrix, where the bulky phenyl groups and polar nitrile groups restrict chain mobility and provide inherent cohesive strength and stiffness. Additionally, the processing history specifies a 0 degree orientation angle, aligning the deposited polymer rasters parallel to the loading axis, which maximizes load transfer efficiency along the continuous printed strands. Decreasing Factors: The inclusion of 1,3-butadiene introduces a dispersed rubbery phase designed for impact modification, which typically reduces ultimate tensile strength relative to a rigid homopolymer by facilitating crazing and shear yielding mechanisms. Critically, the FDM processing history indicates a 50% fill density, introducing significant internal voids that reduce the effective load-bearing cross-sectional area and act as stress concentrators. Furthermore, the layer-by-layer deposition creates anisotropic inter-layer boundaries that are inherently weaker than the bulk material, and the 0.3 mm layer thickness may limit inter-strand diffusion compared to finer layers. Dominant Factor: While the intrinsic rigidity of the SAN matrix and the favorable raster orientation provide a baseline for strength, the processing-induced structural discontinuities, specifically the low 50% infill density and inter-layer voids inherent to the additive manufacturing method, qualitatively dominate the mechanical response, likely resulting in a UTS significantly lower than that of a solid, isotropic ABS specimen."
    }
  },
  {
    "doi": null,
    "title": "Effect of gauge length on the mechanical responses and crystallization behavior of poly(glycolide-co-caprolactone) (PGCL) suture",
    "year": 2023,
    "chemical_composition": {
      "repeat_unit_psmiles": null,
      "monomers": [
        {
          "name": "Glycolide",
          "smiles": "O=C1COC(=O)O1",
          "ratio_value": null,
          "ratio_unit": null
        },
        {
          "name": "ε-caprolactone",
          "smiles": "O=C1CCCCCO1",
          "ratio_value": null,
          "ratio_unit": null
        }
      ],
      "additives": [],
      "is_homopolymer": false
    },
    "processing_history": "Commercial uncoated monofilament PGCL suture (ECOSYN®, Grade Y37PD24W), USP-sized 3-0, sterilized using ethylene oxide. Diameter 0.3149 ± 0.001 mm. UTS measured by monotonic tensile loading using Shimadzu AGS-X Series Universal Tensile Testing Machine with 500 N load cell, following ASTM D2256–02 and D5034-09. Constant strain rate 0.01 s^-1. Gauge length 15 mm.",
    "hierarchical_structure": "Monofilament suture. Semicrystalline polymer.",
    "properties": {
      "UTS": {
        "value": [
          343.9
        ],
        "unit": "MPa"
      }
    },
    "analysis_with_hierarchical_structure": {
      "descriptive_text": "The sample consists of a semicrystalline copolymer derived from glycolide and ε-caprolactone monomers, formulated as a commercial uncoated monofilament suture (ECOSYN®, Grade Y37PD24W). The material possesses a USP size of 3-0 with a specified diameter of 0.3149 ± 0.001 mm and was sterilized using ethylene oxide prior to characterization. Mechanical evaluation was conducted via monotonic tensile loading on a Shimadzu AGS-X Series Universal Tensile Testing Machine equipped with a 500 N load cell, adhering to ASTM D2256–02 and D5034-09 standards at a constant strain rate of 0.01 s^-1 with a gauge length of 15 mm.",
      "reasoning_analysis": "Increasing Factors: The semicrystalline morphology provides rigid crystalline domains that act as physical crosslinks and reinforcement points, enhancing load-bearing capacity. Furthermore, the fabrication into a monofilament suture implies significant molecular orientation along the fiber axis during drawing, which aligns polymer chains with the loading direction and substantially increases the Ultimate Tensile Strength. The presence of glycolide units contributes inherent stiffness and strength to the backbone. Decreasing Factors: The copolymerization of ε-caprolactone with glycolide introduces structural irregularity that reduces the overall degree of crystallinity compared to a polyglycolide homopolymer, potentially limiting the maximum achievable strength. Additionally, the flexible caprolactone segments introduce compliance into the chain, and the ethylene oxide sterilization process may induce minor chain scission or residual effects that could slightly diminish mechanical performance relative to the pristine extrudate. Dominant Factor: The dominant factor governing the UTS is the high degree of molecular orientation induced during the monofilament processing history. While the copolymer composition balances flexibility with strength, the alignment of polymer chains along the tensile axis inherent to fiber drawing outweighs the crystallinity reduction caused by copolymerization, resulting in a material optimized for high axial strength."
    },
    "analysis_without_hierarchical_structure": {
      "descriptive_text": "The sample consists of a copolymer synthesized from glycolide and ε-caprolactone monomers, formulated as a commercial uncoated monofilament suture (ECOSYN®, Grade Y37PD24W). The material, USP-sized 3-0 with a diameter of 0.3149 ± 0.001 mm, was sterilized using ethylene oxide prior to characterization. Ultimate tensile strength was evaluated via monotonic tensile loading using a Shimadzu AGS-X Series Universal Tensile Testing Machine equipped with a 500 N load cell, adhering to ASTM D2256–02 and D5034-09 standards at a constant strain rate of 0.01 s^-1 with a gauge length of 15 mm.",
