Repository: hhtrick/HHT-code

# HHT training framework

This directory contains model training, embedding precomputation, inference, article-level baselines and the curated datasets. All commands below assume that the working directory is `train_code/`.

## 3. Datasets and fixed partitions

Each main dataset is a JSON array at `dataset/{property}/{property}.json`. Entries contain source metadata, `chemical_composition`, `processing_history`, `hierarchical_structure`, `properties`, and two generated-analysis objects. Targets are stored as `properties[property]["value"]`; source metadata and target values are not predictive input fields.

| Property | Train | Validation | Test | Total |
|---|---:|---:|---:|---:|

File: train_code/dataset/UTS/UTS.json (part 32 of 292)
[
      "reasoning_analysis": "Increasing Factors: The processing history indicates the material is a drawn monofilament fiber, which induces significant molecular orientation along the fiber axis, thereby maximizing load transfer efficiency and substantially increasing UTS. Furthermore, the presence of glycolide monomers promotes crystalline domain formation, providing rigid structural reinforcement that enhances tensile strength. Decreasing Factors: The copolymerization with ε-caprolactone introduces flexible aliphatic segments that disrupt the regular packing of the polymer chains compared to a pure polyglycolide homopolymer, reducing overall crystallinity and consequently lowering the theoretical maximum UTS. Additionally, while ethylene oxide sterilization is less degradative than radiation methods, any residual sterilant or minor chain scission during this process could theoretically introduce defects that marginally decrease strength. Dominant Factor: The mechanical alignment achieved during the monofilament extrusion and drawing process is the dominant factor. While the copolymer composition balances flexibility with strength, the high degree of chain orientation inherent to suture fiber processing dictates the final UTS, ensuring high axial strength despite the crystallinity disruption caused by the caprolactone comonomer."
    }
  },
  {
    "doi": "10.1080/01694243.2023.2228496",
    "title": "Parametric analysis of processing variables for enhanced adhesion in metal-polymer composites fabricated by fused deposition modeling",
    "year": 2024,
    "chemical_composition": {
      "repeat_unit_psmiles": "[*]OC(C)C(=O)O[*]",
      "monomers": [
        {
          "name": "Lactic acid",
          "smiles": "CC(O)C(=O)O",
          "ratio_value": null,
          "ratio_unit": null
        }
      ],
      "additives": [],
      "is_homopolymer": true
    },
    "processing_history": "PLA dried 5h at 90C. Compounded via twin-screw extrusion. Filament dried 100C. FDM printing (Praman Prusa i3, Nozzle 230C, Bed 90C). Build orientation: Z, In-fill: 100%, Print speed: 170 mm/min. Tensile testing per ASTM D638-10.",
    "hierarchical_structure": "FDM printed layers with Z orientation, 100% infill density. Homogeneous PLA matrix.",
    "properties": {
      "UTS": {
        "value": [
          21.3
        ],
        "unit": "MPa"
      }
    },
    "analysis_with_hierarchical_structure": {
      "descriptive_text": "The sample comprises a homogeneous polylactic acid (PLA) homopolymer matrix without additional additives. Preparation involved drying the raw PLA for 5 hours at 90 °C followed by twin-screw extrusion compounding, after which the filament was dried again at 100 °C. The material was fabricated using fused deposition modeling (FDM) on a Prusa i3 system with a nozzle temperature of 230 °C and a heated bed at 90 °C, operating at a print speed of 170 mm/min. The resulting structure features 100% infill density with a Z-axis build orientation, and mechanical characterization was performed via tensile testing in accordance with ASTM D638-10.",
      "reasoning_analysis": "Increasing Factors: The rigorous drying protocol (5 hours at 90 °C plus filament drying at 100 °C) minimizes hydrolytic degradation during processing, preserving molecular weight and intrinsic chain strength. Additionally, the 100% infill density maximizes the effective load-bearing cross-sectional area by reducing macro-voids within the raster pattern, while the heated bed at 90 °C promotes inter-layer diffusion and crystallization, potentially enhancing cohesion within the matrix. Decreasing Factors: The Z-axis build orientation subjects the specimen to tensile loads perpendicular to the printed layers, making inter-layer adhesion the critical failure point rather than bulk polymer strength. Furthermore, the FDM process inherently introduces micro-voids between raster lines even at high infill, acting as stress concentrators, and the elevated nozzle temperature of 230 °C carries a risk of thermal degradation causing chain scission. Dominant Factor: Despite the benefits of high infill density and moisture control, the Z-axis build orientation is the dominant factor governing the UTS. The anisotropic nature of FDM parts means that inter-layer bonding strength is significantly lower than the intra-layer bulk strength, forcing failure through delamination mechanisms that drastically reduce the ultimate tensile strength compared to isotropic processing methods or XY-oriented prints."
    },
    "analysis_without_hierarchical_structure": {
      "descriptive_text": "The sample consists of a poly(lactic acid) (PLA) homopolymer derived from lactic acid monomers. Prior to processing, the raw PLA was dried for 5 hours at 90 °C, compounded via twin-screw extrusion, and the resulting filament was further dried at 100 °C to mitigate hydrolytic degradation. Specimens were fabricated using fused deposition modeling (FDM) on a Praman Prusa i3 printer with a nozzle temperature of 230 °C and a bed temperature of 90 °C. The printing parameters included a Z-axis build orientation, 100% infill density, and a print speed of 170 mm/min. Ultimate tensile strength was evaluated following the ASTM D638-10 standard.",
      "reasoning_analysis": "Increasing Factors: The rigorous drying protocol involving thermal treatment at 90 °C and 100 °C effectively removes moisture, preventing hydrolytic chain scission during extrusion and printing, thereby preserving the molecular weight and intrinsic chain entanglement density required for load bearing. Additionally, the 100% infill density maximizes the effective load-bearing cross-sectional area by eliminating macroscopic voids associated with lower infill patterns, and the polar ester linkages in the PLA backbone provide dipole-dipole interactions that enhance cohesive energy. Decreasing Factors: The fused deposition modeling process inherently introduces structural anisotropy, where the Z-axis build orientation typically aligns interlayer interfaces perpendicular to the primary stress vector, creating planes of weakness susceptible to delamination. Furthermore, the relatively high print speed of 170 mm/min may restrict the time available for polymer chain interdiffusion across layer boundaries, resulting in incomplete healing and reduced interlayer adhesion strength compared to bulk molded specimens. Dominant Factor: The processing-induced anisotropy and interlayer bonding quality associated with the FDM Z-axis orientation qualitatively dominate the final UTS behavior. While the intrinsic chemical structure of PLA provides a stiff backbone, the mechanical integrity is fundamentally limited by the weak interlayer interfaces formed during additive manufacturing, which act as stress concentrators and failure initiation sites under tensile loading."
    }
  },
  {
    "doi": "10.3390/jcs8040121",
    "title": "Tensile Test Analysis of 3D Printed Specimens with Varying Print Orientation and Infill Density",
    "year": 2024,
    "chemical_composition": {
      "repeat_unit_psmiles": null,
      "monomers": [
        {
          "name": "Laurolactam",
          "smiles": "O=C1CCCCCCCCCCN1",
          "ratio_value": null,
          "ratio_unit": null
        }
      ],
      "additives": [],
      "is_homopolymer": true
    },
    "processing_history": "3D printed using Stratasys Fortus 900mc MEX printer. Orientation: Flat (XY plane). Infill: Sparse (50%). Cooled at 25 °C for 8 h. Supports removed. Dried at 50 °C for 4 h. UTS measured by tensile testing using Instron 5966 according to ASTM D638.",
    "hierarchical_structure": "Material extrusion strands, layered structure with sparse infill pattern.",
    "properties": {
      "UTS": {
        "value": [
          21.92
        ],
        "unit": "MPa"
      }
    },
    "analysis_with_hierarchical_structure": {
      "descriptive_text": "The sample comprises a polyamide 12 homopolymer synthesized from laurolactam monomers, fabricated via material extrusion additive manufacturing using a Stratasys Fortus 900mc system. The specimen was printed with a flat orientation in the XY plane utilizing a sparse 50% infill pattern, resulting in a hierarchical structure defined by material extrusion strands and a layered morphology. Post-processing involved support removal followed by cooling at 25 °C for 8 hours and drying at 50 °C for 4 hours. Ultimate tensile strength was characterized using an Instron 5966 universal testing machine according to ASTM D638 standards.",
      "reasoning_analysis": "Increasing Factors: The polyamide 12 backbone features amide linkages capable of forming strong intermolecular hydrogen bonds, which inherently enhance cohesive energy density and resistance to chain pull-out under tension. Additionally, the flat XY printing orientation aligns the extrusion strands parallel to the loading axis, maximizing load transfer along the continuous polymer roads, while the post-print drying step at 50 °C likely removes absorbed environmental moisture that would otherwise act as a plasticizer and weaken intermolecular forces. Decreasing Factors: The sparse 50% infill pattern introduces significant internal voids that reduce the effective load-bearing cross-sectional area and act as stress concentrators, drastically limiting strength compared to solid specimens. Furthermore, the layered structure inherent to material extrusion creates inter-strand boundaries where bonding relies on diffusion and entanglement rather than continuous covalent connectivity, introducing planes of weakness susceptible to delamination. Dominant Factor: While the intrinsic hydrogen bonding of the polyamide chemistry provides a robust baseline strength, the structural discontinuities imposed by the 50% sparse infill and the anisotropic inter-strand interfaces inherent to the additive manufacturing process qualitatively dominate the mechanical response, limiting the UTS significantly below that of bulk molded equivalents."
    },
    "analysis_without_hierarchical_structure": {
      "descriptive_text": "The sample comprises a polyamide 12 homopolymer derived from laurolactam monomers. It was fabricated via material extrusion additive manufacturing using a Stratasys Fortus 900mc system, with the build orientation aligned flat along the XY plane and a sparse infill density of 50%. Following printing, the specimen was cooled at 25 °C for 8 hours, had supports removed, and underwent a drying treatment at 50 °C for 4 hours prior to ultimate tensile strength characterization via tensile testing on an Instron 5966 machine in accordance with ASTM D638 standards.",
      "reasoning_analysis": "Increasing Factors: The chemical composition consists of polyamide 12, where the regular amide linkages facilitate strong intermolecular hydrogen bonding, significantly enhancing cohesive energy density and intrinsic chain strength. Additionally, the post-processing drying step at 50 °C mitigates moisture absorption, preventing water molecules from acting as plasticizers that would otherwise lower intermolecular friction and strength. The flat XY build orientation aligns the deposited raster roads parallel to the primary loading axis, maximizing the contribution of the continuous polymer strands to load bearing compared to a vertical Z orientation. Decreasing Factors: The sparse infill density of 50% introduces significant internal porosity, drastically reducing the effective load-bearing cross-sectional area relative to the nominal dimensions used in stress calculations. Furthermore, the material extrusion process inherently creates voids between adjacent raster roads and potential weak inter-layer boundaries due to incomplete polymer diffusion during cooling at 25 °C, which act as stress concentration sites initiating premature failure. Dominant Factor: The processing-induced structural discontinuities, specifically the combination of 50% sparse infill geometry and inter-road bonding limitations inherent to the material extrusion technique, qualitatively dominate the final UTS behavior. These macroscopic structural deficits override the high intrinsic strength provided by the polyamide hydrogen bonding network, resulting in a mechanical performance governed more by the additive manufacturing architecture than the bulk polymer properties."
    }
  },
  {
    "doi": null,
    "title": "Experimental Investigation using Taguchi Method to Optimize Process Parameters of Fused Deposition Modeling for ABS and Nylon Materials",
    "year": 2017,
    "chemical_composition": {
      "repeat_unit_psmiles": null,
      "monomers": [
        {
          "name": "Acrylonitrile",
          "smiles": "C=CC#N",
          "ratio_value": null,
          "ratio_unit": null
        },
        {
          "name": "1,3-Butadiene",
          "smiles": "C=CC=C",
          "ratio_value": null,
          "ratio_unit": null
        },
        {
          "name": "Styrene",
          "smiles": "C=CC1=CC=CC=C1",
          "ratio_value": null,
          "ratio_unit": null
        }
      ],
      "additives": [],
      "is_homopolymer": false
    },
    "processing_history": "FDM printing using Pramaan Mini, extruder temp 240 °C, nozzle 0.4 mm, 50% fill density. Parameters: Layer thickness 0.1 mm, Orientation angle 30 degree, Shell thickness 1.2 mm. UTS measured by universal testing machine (20 ton) per ASTM D638-10.",
    "hierarchical_structure": "FDM printed parts with layer-by-layer structure, 50% fill density.",
    "properties": {
      "UTS": {
        "value": [
          25.0
        ],
        "unit": "MPa"
      }
    },
    "analysis_with_hierarchical_structure": {
      "descriptive_text": "The sample consists of an acrylonitrile butadiene styrene (ABS) terpolymer fabricated via fused deposition modeling (FDM) using a Pramaan Mini printer. The processing parameters included an extruder temperature of 240 °C, a 0.4 mm nozzle diameter, and a layer thickness of 0.1 mm, with a specified shell thickness of 1.2 mm and an orientation angle of 30 degrees. The resulting hierarchical structure exhibits a characteristic layer-by-layer morphology with a 50% fill density. Mechanical characterization was performed using a 20-ton universal testing machine in accordance with ASTM D638-10 standards to determine the ultimate tensile strength.",
      "reasoning_analysis": "Increasing Factors: The intrinsic chemical composition of the acrylonitrile butadiene styrene terpolymer provides a robust baseline for mechanical performance, where the acrylonitrile component contributes to tensile strength through polar interactions and the styrene component offers rigidity. The processing temperature of 240 °C facilitates adequate polymer chain diffusion across deposited roads, promoting inter-layer bonding strength relative to lower temperature processing. Additionally, the 1.2 mm shell thickness creates a continuous outer perimeter that can effectively distribute stress around the internal infill structure. Decreasing Factors: The 50% fill density introduces significant porosity within the bulk material, drastically reducing the effective load-bearing cross-sectional area and acting as stress concentration sites that initiate premature failure. The layer-by-layer hierarchical structure inherent to FDM processing creates anisotropic mechanical properties, where inter-layer adhesion is typically weaker than intra-layer strength due to limited thermal history for chain entanglement between passes. Furthermore, the 30-degree orientation angle misaligns the printed raster lines relative to the primary tensile axis, reducing the efficiency of load transfer along the polymer chains. Dominant Factor: The processing-induced structural defects, specifically the low fill density and inter-layer voids associated with the FDM method, qualitatively dominate the final UTS behavior. While the intrinsic strength of the ABS matrix is high, the reduced effective area and stress concentrations from the 50% infill pattern limit the macroscopic tensile strength far below that of a solid, injection-molded counterpart."
    },
    "analysis_without_hierarchical_structure": {
      "descriptive_text": "The sample comprises a terpolymer derived from acrylonitrile, 1,3-butadiene, and styrene monomers, characteristic of Acrylonitrile Butadiene Styrene (ABS) materials. Processing was conducted via fused deposition modeling (FDM) using a Pramaan Mini system, utilizing an extruder temperature of 240 °C and a 0.4 mm nozzle to deposit material with a 50% fill density. The printed geometry was defined by a 0.1 mm layer thickness, a 30-degree orientation angle, and a 1.2 mm shell thickness. Mechanical characterization involved measuring the ultimate tensile strength using a 20-ton universal testing machine following the ASTM D638-10 protocol.",
      "reasoning_analysis": "Increasing Factors: The chemical composition features acrylonitrile and styrene monomers which form a rigid SAN matrix, providing inherent cohesive strength and resistance to deformation under load. Additionally, the extruder temperature of 240 °C facilitates polymer chain mobility during deposition, promoting inter-layer diffusion and bonding that supports stress transfer across the printed structure. Decreasing Factors: The inclusion of 1,3-butadiene introduces a rubbery phase that improves toughness but inherently lowers the ultimate tensile strength relative to a fully rigid matrix. More significantly, the FDM processing history introduces structural discontinuities; the 50% fill density creates internal voids that reduce the effective load-bearing cross-section, while the layer-by-layer fabrication creates weak inter-layer interfaces prone to delamination. The 30-degree orientation angle further introduces anisotropic weaknesses relative to the loading axis defined by ASTM D638-10. Dominant Factor: While the intrinsic rigidity of the SAN matrix establishes a baseline strength potential, the processing-induced morphological defects, specifically the reduced infill density and inter-layer adhesion limitations inherent to the FDM technique, qualitatively dominate the final UTS behavior, resulting in mechanical performance governed by structural porosity rather than bulk material properties."
    }
  },
  {
    "doi": null,
    "title": "Experimental Investigation using Taguchi Method to Optimize Process Parameters of Fused Deposition Modeling for ABS and Nylon Materials",
    "year": 2017,
    "chemical_composition": {
      "repeat_unit_psmiles": null,
      "monomers": [
        {
          "name": "Nylon",
          "smiles": null,
          "ratio_value": null,
          "ratio_unit": null
        }
      ],
      "additives": [],
      "is_homopolymer": true
    },
    "processing_history": "FDM printing using Pramaan Mini, extruder temp 240 °C, nozzle 0.4 mm, 50% fill density. Parameters: Layer thickness 0.1 mm, Orientation angle 0 degree, Shell thickness 0.4 mm. UTS measured by universal testing machine (20 ton) per ASTM D638-10.",
    "hierarchical_structure": "FDM printed parts with layer-by-layer structure, 50% fill density.",
    "properties": {
      "UTS": {
        "value": [
          19.05
        ],
        "unit": "MPa"
      }
    },
    "analysis_with_hierarchical_structure": {
      "descriptive_text": "The material system comprises a Nylon homopolymer processed into three-dimensional specimens via Fused Deposition Modeling (FDM) on a Pramaan Mini platform. Processing conditions were maintained at an extruder temperature of 240 °C with a 0.4 mm nozzle, depositing material in 0.1 mm layers at a 0-degree orientation angle to achieve a 50% infill density and 0.4 mm shell thickness. This manufacturing route yields a distinct layer-by-layer hierarchical structure, and the mechanical performance was characterized by ultimate tensile strength measurements using a 20-ton universal testing machine following ASTM D638-10 protocols.",
      "reasoning_analysis": "Increasing Factors: The intrinsic chemical nature of Nylon, characterized by amide linkages capable of forming interchain hydrogen bonds, provides a high baseline cohesive energy density that supports load transfer. Additionally, the processing history specifies a relatively high extruder temperature of 240 °C, which enhances polymer chain diffusion across filament boundaries, potentially improving inter-layer adhesion. The 0-degree orientation angle suggests alignment of the deposited rasters with the primary loading axis, maximizing the contribution of the continuous polymer filaments to the tensile load. Decreasing Factors: The hierarchical structure defined by the FDM process introduces significant discontinuities compared to bulk molded parts. Specifically, the 50% infill density implies substantial internal void volume, effectively reducing the load-bearing cross-sectional area. Furthermore, the layer-by-layer architecture creates interfaces between deposited roads where entanglement density is lower than in the bulk, acting as stress concentration sites prone to delamination. The 0.1 mm layer thickness combined with the 50% infill creates a porous network that limits stress distribution efficiency. Dominant Factor: While the intrinsic strength of the Nylon chemistry and the favorable raster orientation contribute positively, the structural porosity and interfacial weaknesses inherent to the additive manufacturing process are the dominant factors. The 50% infill density qualitatively dictates a significant reduction in effective load-bearing capacity compared to a solid specimen, and the inter-layer boundaries likely serve as the primary failure initiation sites, governing the overall UTS behavior more than the bulk polymer properties."
    },
    "analysis_without_hierarchical_structure": {
      "descriptive_text": "The sample consists of a Nylon homopolymer fabricated via fused deposition modeling (FDM) using a Pramaan Mini printer. The processing parameters included an extruder temperature of 240 °C, a 0.4 mm nozzle diameter, and a 50% infill density, with a layer thickness of 0.1 mm, an orientation angle of 0 degrees, and a shell thickness of 0.4 mm. The ultimate tensile strength was subsequently characterized using a 20-ton universal testing machine in accordance with the ASTM D638-10 standard.",
      "reasoning_analysis": "Increasing Factors: The polyamide chemistry of the Nylon homopolymer facilitates strong intermolecular hydrogen bonding, providing a high intrinsic baseline for tensile strength. Furthermore, the processing history specifies a 0-degree orientation angle, which aligns the deposited raster lines parallel to the loading direction during ASTM D638-10 testing, maximizing the load transfer along the continuous polymer filaments rather than across weak inter-layer boundaries. Decreasing Factors: The fused deposition modeling process inherently introduces micro-voids and anisotropy, particularly at the interfaces between deposited roads, which act as stress concentrators. Critically, the 50% fill density significantly reduces the effective cross-sectional area available to bear the load compared to a solid specimen, inherently lowering the measured force at break. Additionally, the thermal history associated with extrusion at 240 °C followed by ambient cooling may result in lower crystallinity or residual thermal stresses compared to traditionally molded nylon, potentially compromising inter-layer adhesion. Dominant Factor: While the intrinsic hydrogen bonding of the Nylon homopolymer establishes a robust theoretical strength, the processing-induced porosity and reduced material volume from the 50% infill density qualitatively dominate the final UTS behavior, resulting in a value significantly governed by the geometric efficiency of the print pattern rather than the bulk material properties alone."
    }
  },
  {
    "doi": "10.3390/jcs8040121",
    "title": "Tensile Test Analysis of 3D Printed Specimens with Varying Print Orientation and Infill Density",
    "year": 2024,
    "chemical_composition": {
      "repeat_unit_psmiles": null,
      "monomers": [
        {
          "name": "Laurolactam",
          "smiles": "O=C1CCCCCCCCCCN1",
          "ratio_value": null,
          "ratio_unit": null
        }
      ],
      "additives": [],
      "is_homopolymer": true
    },
    "processing_history": "3D printed using Stratasys Fortus 900mc MEX printer. Orientation: Side (YZ plane). Infill: Sparse (50%). Cooled at 25 °C for 8 h. Supports removed. Dried at 50 °C for 4 h. UTS measured by tensile testing using Instron 5966 according to ASTM D638.",
    "hierarchical_structure": "Material extrusion strands, layered structure with sparse infill pattern.",
    "properties": {
      "UTS": {
        "value": [
          29.77
        ],
        "unit": "MPa"
      }
    },
    "analysis_with_hierarchical_structure": {
      "descriptive_text": "The sample comprises a polyamide 12 homopolymer derived from laurolactam monomers, fabricated via material extrusion additive manufacturing using a Stratasys Fortus 900mc system. The specimen exhibits a hierarchical morphology consisting of material extrusion strands arranged in a layered structure with a sparse 50% infill pattern, printed with a side orientation along the YZ plane. Post-processing involved cooling at 25 °C for 8 hours, support removal, and drying at 50 °C for 4 hours, followed by ultimate tensile strength characterization using an Instron 5966 system in compliance with ASTM D638.",
      "reasoning_analysis": "Increasing Factors: The chemical composition of polyamide 12 facilitates strong intermolecular hydrogen bonding between amide groups, which enhances cohesive energy density and intrinsic tensile resistance. Additionally, the post-processing drying step at 50 °C removes absorbed moisture, eliminating water-induced plasticization of the amorphous phase and thereby preserving the material's yield strength. The 8-hour cooling period at 25 °C also permits secondary crystallization, potentially increasing the crystalline fraction which supports higher load-bearing capacity. Decreasing Factors: The sparse 50% infill pattern introduces significant internal porosity, reducing the effective load-bearing cross-sectional area and creating voids that act as stress concentration sites for crack initiation. Furthermore, the material extrusion process creates a layered hierarchical structure where inter-strand and inter-layer diffusion is often incomplete, resulting in weak interfaces compared to the bulk polymer. The specific side orientation in the YZ plane likely aligns these weak inter-layer boundaries perpendicular to the primary stress axis, exacerbating anisotropic weakness. Dominant Factor: While the intrinsic hydrogen bonding of the polyamide chemistry and the drying process provide a favorable baseline for strength, the processing-induced structural discontinuities—specifically the high porosity from sparse infill and the weak inter-layer bonding inherent to the additive manufacturing technique—qualitatively dominate the final UTS behavior, limiting the performance significantly below that of fully dense, isotropic counterparts."
    },
    "analysis_without_hierarchical_structure": {
      "descriptive_text": "The sample consists of a polyamide 12 homopolymer derived from laurolactam monomers. It was fabricated using material extrusion additive manufacturing on a Stratasys Fortus 900mc system, oriented in the side (YZ) plane with a sparse infill density of 50%. Following printing, the specimen was cooled at 25 °C for 8 hours, had supports removed, and was subsequently dried at 50 °C for 4 hours. Ultimate tensile strength was evaluated via tensile testing on an Instron 5966 universal testing machine in accordance with ASTM D638 standards.",
      "reasoning_analysis": "Increasing Factors: The intrinsic chemical structure of polyamide 12 facilitates strong intermolecular hydrogen bonding between amide groups, which enhances cohesive energy density and promotes crystallinity, thereby inherently supporting higher tensile strength. Additionally, the post-processing drying step at 50 °C helps remove absorbed moisture, preventing water molecules from acting as plasticizers that would otherwise reduce interchain friction and yield strength. Decreasing Factors: The material extrusion process introduces significant anisotropy and porosity, where inter-layer bonding is typically weaker than intra-layer cohesion, creating potential failure planes. Crucially, the sparse 50% infill density drastically reduces the effective load-bearing cross-sectional area and introduces internal voids that act as stress concentrators, while the YZ plane orientation may align the primary loading axis perpendicular to the deposition roads, further promoting delamination. Dominant Factor: Despite the robust intrinsic strength provided by the polyamide chemistry and moisture removal, the processing-induced architectural limitations qualitatively dominate the final UTS behavior. The combination of 50% infill voids and weak inter-layer diffusion inherent to the 3D printing process fundamentally caps the macroscopic strength well below the theoretical bulk material limit, making the manufacturing history the governing factor over the chemical composition."
    }
  },
  {
    "doi": "10.3390/jcs8040121",
    "title": "Tensile Test Analysis of 3D Printed Specimens with Varying Print Orientation and Infill Density",
    "year": 2024,
    "chemical_composition": {
      "repeat_unit_psmiles": null,
      "monomers": [
        {
          "name": "Acrylonitrile",
          "smiles": "C=CC#N",
          "ratio_value": null,
          "ratio_unit": null
        },
        {
          "name": "Styrene",
          "smiles": "C=CC1=CC=CC=C1",
          "ratio_value": null,
          "ratio_unit": null
        },
        {
          "name": "Acrylate",
          "smiles": null,
          "ratio_value": null,
          "ratio_unit": null
        }
      ],
      "additives": [],
      "is_homopolymer": false
    },
    "processing_history": "3D printed using Stratasys Fortus 900mc MEX printer. Orientation: Upright (ZX plane). Infill: Solid (100%). Cooled at 25 °C for 8 h. Supports removed. Dried at 50 °C for 4 h. UTS measured by tensile testing using Instron 5966 according to ASTM D638.",
    "hierarchical_structure": "Material extrusion strands, layered structure with solid infill pattern.",
    "properties": {
      "UTS": {
        "value": [
          35.24
        ],
        "unit": "MPa"
      }
    },
    "analysis_with_hierarchical_structure": {
      "descriptive_text": "The sample comprises a terpolymer synthesized from acrylonitrile, styrene, and acrylate monomers, fabricated via material extrusion additive manufacturing using a Stratasys Fortus 900mc system. The specimen was produced with a solid 100% infill pattern in an upright orientation within the ZX plane, resulting in a hierarchical morphology defined by discrete material extrusion strands and interlayer interfaces. Post-processing involved support removal followed by drying at 50 °C for 4 hours, and the sample was allowed to cool at 25 °C for 8 hours prior to mechanical evaluation. Ultimate tensile strength was determined through tensile testing on an Instron 5966 universal testing machine compliant with ASTM D638 standards.",
      "reasoning_analysis": "Increasing Factors: The incorporation of acrylonitrile units introduces strong dipole-dipole interactions between polymer chains, enhancing cohesive energy density and intrinsic material strength. Additionally, the 100% solid infill pattern maximizes material density within the gauge length, minimizing macroscopic voids compared to porous infill strategies, while the drying treatment at 50 °C reduces moisture content that could otherwise act as a plasticizer or initiate void formation during loading. Decreasing Factors: The inclusion of acrylate monomers typically introduces a rubbery phase designed for impact modification, which inherently lowers the yield strength and ultimate tensile strength compared to rigid SAN matrices. More critically, the upright printing orientation aligns the deposition layers perpendicular to the loading axis, meaning failure is governed by weak interlayer diffusion bonding rather than continuous polymer chain strength, and inherent micro-voids between extruded strands reduce the effective load-bearing cross-sectional area. Dominant Factor: While the chemical composition provides a robust baseline strength through polar interactions, the processing-induced anisotropy associated with the upright material extrusion orientation is the dominant factor. The interlayer bonding strength in the Z-direction is typically significantly lower than the intralayer strength, meaning the hierarchical layered structure and interfacial adhesion quality qualitatively dictate the final UTS, likely resulting in mechanical performance limited by interfacial failure rather than bulk material fracture."
    },
    "analysis_without_hierarchical_structure": {
      "descriptive_text": "The sample comprises a terpolymer synthesized from acrylonitrile, styrene, and acrylate monomers without additional additives. Specimens were fabricated via material extrusion additive manufacturing using a Stratasys Fortus 900mc system, configured with solid infill and an upright orientation along the ZX plane. Following printing, the parts underwent a cooling period at 25 °C for 8 hours, support structure removal, and a thermal drying treatment at 50 °C for 4 hours prior to mechanical characterization. Ultimate tensile strength was evaluated using an Instron 5966 universal testing machine in accordance with ASTM D638 standards.",
      "reasoning_analysis": "Increasing Factors: The chemical composition includes acrylonitrile, whose polar nitrile groups facilitate strong dipole-dipole interactions between chains, inherently enhancing cohesive energy density and tensile resistance. Additionally, the styrene component contributes backbone rigidity, while the processing history specifies a solid 100% infill density which maximizes the effective load-bearing cross-sectional area, and a dedicated drying step aims to reduce moisture-induced voids that could compromise inter-layer diffusion. Decreasing Factors: The presence of the acrylate monomer typically introduces a rubbery phase intended for impact modification, which generally lowers the yield strength and ultimate tensile strength relative to a rigid SAN matrix. Furthermore, the material extrusion process inherently creates inter-layer interfaces that are mechanically weaker than the bulk material, and the upright ZX orientation likely aligns the primary tensile load parallel to the build direction, where inter-layer adhesion is minimal. The relatively low drying temperature of 50 °C may also be insufficient to fully remove absorbed moisture from hygroscopic acrylonitrile segments, potentially plasticizing the interface. Dominant Factor: The processing-induced anisotropy associated with the material extrusion technique and the specific ZX build orientation qualitatively dominates the final UTS behavior, as the mechanical integrity of the inter-layer bonds in the Z-direction typically presents the critical failure point, overriding the intrinsic strength contributions provided by the terpolymer chemical composition."
    }
  },
  {
    "doi": "10.1134/S1070427218040225",
    "title": "Fire Retardancy of Aluminum Hydroxide Reinforced Flame Retardant Modifi ed Epoxy Resin Composite1",
    "year": 2018,
    "chemical_composition": {
      "repeat_unit_psmiles": null,
      "monomers": [
        {
          "name": "Diglycidyl ether of bisphenol-A",
          "smiles": "CC(C)(c1ccc(OCC2CO2)cc1)c3ccc(OCC4CO4)cc3",
          "ratio_value": null,
          "ratio_unit": null
        }
      ],
      "additives": [
        {
          "name": "Triethylene tetramine",
          "type": "crosslinker",
          "amount_value": 10,
          "amount_unit": "wt%"
        }
      ],
      "is_homopolymer": false
    },
    "processing_history": "Cured with TETA (1:0.1 ratio) at room temperature. UTS measured using universal testing machine (TIRA, 2810), crosshead speed 1.3 mm/min.",
    "hierarchical_structure": "Amorphous epoxy network.",
    "properties": {
      "UTS": {
        "value": [
          95
        ],
        "unit": "MPa"
      }
    },
    "analysis_with_hierarchical_structure": {
      "descriptive_text": "The sample comprises an amorphous epoxy network synthesized from Diglycidyl ether of bisphenol-A (DGEBA) monomers and Triethylene tetramine (TETA) crosslinker at 10 wt%. The material was processed by curing the mixture at a 1:0.1 ratio at room temperature to establish a thermoset architecture. Ultimate tensile strength was subsequently measured using a universal testing machine (TIRA, 2810) operating at a crosshead speed of 1.3 mm/min.",
      "reasoning_analysis": "Increasing Factors: The incorporation of rigid aromatic bisphenol-A units within the polymer backbone significantly enhances chain stiffness and intrinsic load-bearing capacity. Furthermore, the reaction with Triethylene tetramine establishes a covalently crosslinked thermoset network, which prevents viscous flow and chain slippage under tensile load, thereby substantially increasing the ultimate tensile strength relative to linear analogues. Decreasing Factors: The room temperature curing history may limit the final degree of conversion and crosslink density compared to elevated temperature curing protocols, potentially introducing free volume or unreacted species that act as stress concentrators. Additionally, the inherent brittleness of highly crosslinked amorphous epoxy networks often predisposes the material to premature failure via crack propagation rather than plastic yielding, which can cap the maximum achievable strength. Dominant Factor: The formation of the three-dimensional covalent network is the dominant factor governing the UTS behavior. While the specific curing temperature modulates the network perfection, the transition from a liquid prepolymer to a rigid solid structure fundamentally enables the material to sustain high tensile stresses without flowing, overriding the specific influences of the crosshead speed or minor stoichiometric variations."
    },
    "analysis_without_hierarchical_structure": {
      "descriptive_text": "The material system consists of a Diglycidyl ether of bisphenol-A (DGEBA) epoxy resin crosslinked with Triethylene tetramine (TETA). The sample was prepared by curing the resin with TETA at a ratio of 1:0.1 at room temperature to form a thermoset network. Mechanical characterization was performed to determine the Ultimate Tensile Strength using a TIRA 2810 universal testing machine operated at a crosshead speed of 1.3 mm/min.",
