Repository: hhtrick/HHT-code

# HHT training framework

This directory contains model training, embedding precomputation, inference, article-level baselines and the curated datasets. All commands below assume that the working directory is `train_code/`.

## 3. Datasets and fixed partitions

Each main dataset is a JSON array at `dataset/{property}/{property}.json`. Entries contain source metadata, `chemical_composition`, `processing_history`, `hierarchical_structure`, `properties`, and two generated-analysis objects. Targets are stored as `properties[property]["value"]`; source metadata and target values are not predictive input fields.

| Property | Train | Validation | Test | Total |
|---|---:|---:|---:|---:|

File: train_code/dataset/UTS/UTS.json (part 33 of 292)
[
      "reasoning_analysis": "Increasing Factors: The rigid aromatic rings within the DGEBA backbone provide significant steric hindrance and chain stiffness, which intrinsically supports higher stress transfer capabilities. Furthermore, the introduction of TETA creates a covalently crosslinked network structure that prevents macroscopic chain slippage and distributes localized stress, contributing to an increase in Ultimate Tensile Strength. Decreasing Factors: The room temperature curing process specified in the processing history may lead to incomplete conversion of functional groups due to vitrification, resulting in a lower crosslink density compared to thermally cured systems. This incomplete network formation can introduce structural defects or unreacted monomers that act as plasticizers, potentially reducing the overall strength. Dominant Factor: The establishment of the three-dimensional covalent network through the amine-epoxide reaction is the dominant factor determining the mechanical performance. Although the ambient curing conditions limit the maximum crosslink density, the intrinsic rigidity of the bisphenol-A structure combined with the network architecture qualitatively dictates the strength behavior more significantly than the processing-induced limitations."
    }
  },
  {
    "doi": "10.3390/jcs8040121",
    "title": "Tensile Test Analysis of 3D Printed Specimens with Varying Print Orientation and Infill Density",
    "year": 2024,
    "chemical_composition": {
      "repeat_unit_psmiles": null,
      "monomers": [
        {
          "name": "Laurolactam",
          "smiles": "O=C1CCCCCCCCCCN1",
          "ratio_value": null,
          "ratio_unit": null
        }
      ],
      "additives": [],
      "is_homopolymer": true
    },
    "processing_history": "3D printed using Stratasys Fortus 900mc MEX printer. Orientation: Flat (XY plane). Infill: Solid (100%). Cooled at 25 °C for 8 h. Supports removed. Dried at 50 °C for 4 h. UTS measured by tensile testing using Instron 5966 according to ASTM D638.",
    "hierarchical_structure": "Material extrusion strands, layered structure with solid infill pattern.",
    "properties": {
      "UTS": {
        "value": [
          47.98
        ],
        "unit": "MPa"
      }
    },
    "analysis_with_hierarchical_structure": {
      "descriptive_text": "The sample is a polyamide 12 homopolymer derived from laurolactam monomers, fabricated via material extrusion additive manufacturing using a Stratasys Fortus 900mc system. The specimen was printed with a flat orientation in the XY plane featuring a solid 100% infill pattern, resulting in a hierarchical structure characterized by distinct material extrusion strands and interlayer bonding. Following printing, the sample underwent a cooling period at 25 °C for 8 hours, support removal, and a drying treatment at 50 °C for 4 hours prior to ultimate tensile strength characterization via tensile testing on an Instron 5966 according to ASTM D638 standards.",
      "reasoning_analysis": "Increasing Factors: The polyamide 12 backbone contains amide groups capable of forming strong intermolecular hydrogen bonds, which significantly increases the cohesive energy density and intrinsic tensile strength. The processing history contributes positively through the flat XY orientation, which aligns the continuous extruded strands parallel to the loading axis, and the 100% solid infill, which maximizes the effective load-bearing cross-sectional area. Additionally, the post-processing drying step removes absorbed moisture, eliminating plasticization effects that would otherwise reduce yield strength and UTS. Decreasing Factors: The hierarchical structure inherent to material extrusion introduces interfaces between adjacent strands where polymer diffusion may be incomplete compared to bulk molded material, creating micro-voids and stress concentration sites that facilitate premature failure. Furthermore, the cooling history at 25 °C may result in a crystalline morphology that differs from optimized thermal treatments, potentially limiting the maximum achievable crystallinity and associated strength. Dominant Factor: While the intrinsic hydrogen bonding network and favorable XY orientation establish a robust baseline for strength, the processing-induced inter-strand boundaries qualitatively dominate the final UTS behavior by acting as the critical weakness that limits the transfer of stress between strands, preventing the sample from achieving the theoretical ultimate tensile strength of bulk polyamide 12."
    },
    "analysis_without_hierarchical_structure": {
      "descriptive_text": "The sample comprises a polyamide 12 homopolymer synthesized from laurolactam monomers without the inclusion of additives. Specimens were fabricated via material extrusion additive manufacturing using a Stratasys Fortus 900mc system with a flat orientation in the XY plane and solid infill density. Following deposition, the parts underwent an 8-hour cooling period at 25 °C, support structure removal, and a drying treatment at 50 °C for 4 hours. Ultimate tensile strength was evaluated using an Instron 5966 universal testing machine in accordance with ASTM D638 standards.",
      "reasoning_analysis": "Increasing Factors: The chemical composition features amide linkages capable of forming strong intermolecular hydrogen bonds, which inherently reinforce the polymer matrix. The processing history contributes positively through the solid infill density which maximizes the load-bearing cross-section, and the 8-hour cooling period at 25 °C which promotes semi-crystalline morphology formation, thereby increasing stiffness and strength. Furthermore, the drying step at 50 °C removes absorbed moisture, eliminating plasticization effects and restoring intermolecular hydrogen bonding efficiency. Decreasing Factors: The material extrusion process inherently introduces micro-voids between deposited rasters, creating stress concentration points that reduce the effective load-bearing area compared to bulk molded samples. Additionally, despite the flat orientation, anisotropy remains a factor where inter-raster bonding strength may be lower than the intrinsic strength of the polymer filaments, and thermal exposure during printing could potentially induce minor chain degradation. Dominant Factor: The thermal post-processing history, specifically the moisture removal and controlled cooling, qualitatively dominates the final UTS behavior by establishing a dry, semi-crystalline matrix state; this optimization of the material's intrinsic intermolecular forces outweighs the geometric limitations imposed by the additive manufacturing process in the flat orientation."
    }
  },
  {
    "doi": null,
    "title": "Impact of shear mixing time of epoxy-silica nanocomposites on its electrical and mechanical properties",
    "year": 2021,
    "chemical_composition": {
      "repeat_unit_psmiles": null,
      "monomers": [
        {
          "name": "Bisphenol-A epoxy resin",
          "smiles": null,
          "ratio_value": null,
          "ratio_unit": null
        },
        {
          "name": "Tri-ethylene tetra-amine",
          "smiles": null,
          "ratio_value": null,
          "ratio_unit": null
        }
      ],
      "additives": [
        {
          "name": "Silica nanoparticles",
          "type": "filler",
          "amount_value": 1,
          "amount_unit": "wt%"
        }
      ],
      "is_homopolymer": false
    },
    "processing_history": "Silica nanoparticles heated at 110 °C for 24 h, dispersed in ethanol, sonicated 45 min. Mixed with epoxy, sonicated 20 kHz for 1 h. Shear mixed at 2000 rpm for 10 h. Sonicated 20 kHz for 1 h. Ethanol evaporated. TETA hardener mixed. Degassed. Poured in moulds. UTS measured by Universal Testing Machine at 2 mm/min displacement rate, room temperature, ASTM D-638 (Type IV).",
    "hierarchical_structure": "Amorphous epoxy matrix with 15 nm silica nanoparticles. Agglomeration count increases at 10 h mixing time compared to 7 h.",
    "properties": {
      "UTS": {
        "value": [
          37.15
        ],
        "unit": "MPa"
      }
    },
    "analysis_with_hierarchical_structure": {
      "descriptive_text": "The sample consists of an amorphous Bisphenol-A epoxy resin matrix cured with Tri-ethylene tetra-amine (TETA) hardener, reinforced with 1 wt% silica nanoparticles having a primary particle size of 15 nm. The nanocomposite was fabricated by first drying the silica nanoparticles at 110 °C for 24 hours, followed by dispersion in ethanol via sonication. The silica-ethanol suspension was mixed with the epoxy resin through alternating high-frequency sonication and high-shear mixing at 2000 rpm for 10 hours, after which the solvent was evaporated. Following the addition of the TETA hardener, the mixture was degassed and cast into moulds, with Ultimate Tensile Strength subsequently characterized using a Universal Testing Machine at a displacement rate of 2 mm/min at room temperature in accordance with ASTM D-638 (Type IV) standards.",
      "reasoning_analysis": "Increasing Factors: The formation of a densely crosslinked thermoset network between the Bisphenol-A epoxy resin and Tri-ethylene tetra-amine hardener provides high cohesive energy density and intrinsic mechanical rigidity, establishing a robust baseline for tensile strength. The incorporation of rigid silica nanoparticles offers potential reinforcement through load transfer mechanisms, provided effective stress transmission occurs at the filler-matrix interface. Additionally, the degassing step prior to molding minimizes the presence of macro-voids, which are detrimental to load-bearing capacity. Decreasing Factors: The hierarchical structure indicates an increase in nanoparticle agglomeration count associated with the 10-hour shear mixing duration, creating stress concentration sites that facilitate premature crack initiation and propagation under tensile load. The absence of specified silane coupling agents may result in weak interfacial adhesion between the hydrophilic silica and hydrophobic epoxy matrix, leading to debonding under stress. Furthermore, excessive shear mixing energy input could potentially induce localized thermal degradation or chain scission within the resin prior to curing. Dominant Factor: While the crosslinked epoxy matrix provides substantial intrinsic strength, the dispersion quality of the nanofillers qualitatively dominates the final UTS behavior. The specific processing history leading to increased agglomeration at the 10-hour mixing mark suggests that defect formation via particle clustering likely outweighs the reinforcement benefits of the silica, limiting the composite's tensile performance relative to a theoretically well-dispersed system."
    },
    "analysis_without_hierarchical_structure": {
      "descriptive_text": "The sample consists of a Bisphenol-A epoxy resin matrix cured with a Tri-ethylene tetra-amine (TETA) hardener, reinforced with 1 wt% Silica nanoparticles. The nanoparticles were initially dried at 110 °C for 24 hours before being dispersed in ethanol via sonication for 45 minutes. This dispersion was subsequently mixed with the epoxy resin and subjected to extensive homogenization, including one hour of sonication at 20 kHz, followed by shear mixing at 2000 rpm for 10 hours, and a final one-hour sonication step at 20 kHz. After evaporating the ethanol, the TETA hardener was incorporated, and the mixture was degassed and poured into moulds. The Ultimate Tensile Strength was evaluated using a Universal Testing Machine at a displacement rate of 2 mm/min at room temperature in accordance with ASTM D-638 (Type IV) standards.",
      "reasoning_analysis": "Increasing Factors: The incorporation of rigid Silica nanoparticles provides reinforcement through load transfer mechanisms and crack pinning within the Bisphenol-A epoxy matrix. The extensive processing history, involving prolonged shear mixing and multiple sonication steps, promotes exfoliation and uniform dispersion of the nanoparticles, maximizing the interfacial area for stress transfer. Furthermore, the formation of a crosslinked thermoset network via the TETA hardener establishes a robust molecular architecture, while the degassing step minimizes void content, reducing premature failure sites. Decreasing Factors: The use of ethanol as a dispersion solvent introduces the risk of residual solvent entrapment or micro-void formation upon evaporation, which can act as stress concentrators and lower the UTS. Despite the rigorous mixing, there remains a possibility of nanoparticle agglomeration at the interface, which would serve as defect initiation points. Additionally, the inherent brittleness associated with highly crosslinked epoxy-amine networks can limit plastic deformation prior to failure. Dominant Factor: The dominant factor is the efficacy of the dispersion protocol combined with the void minimization strategy. The intensive shear and sonication history likely ensures sufficient nanoparticle dispersion to activate reinforcement mechanisms without significant agglomeration, while the degassing step mitigates the void risks associated with solvent casting. Consequently, the enhanced interfacial interaction between the well-dispersed silica and the crosslinked epoxy matrix qualitatively drives the UTS higher relative to a poorly processed composite, though the low filler loading means the intrinsic strength of the cured epoxy network remains the primary baseline."
    }
  },
  {
    "doi": null,
    "title": "Experimental Investigation using Taguchi Method to Optimize Process Parameters of Fused Deposition Modeling for ABS and Nylon Materials",
    "year": 2017,
    "chemical_composition": {
      "repeat_unit_psmiles": null,
      "monomers": [
        {
          "name": "Acrylonitrile",
          "smiles": "C=CC#N",
          "ratio_value": null,
          "ratio_unit": null
        },
        {
          "name": "1,3-Butadiene",
          "smiles": "C=CC=C",
          "ratio_value": null,
          "ratio_unit": null
        },
        {
          "name": "Styrene",
          "smiles": "C=CC1=CC=CC=C1",
          "ratio_value": null,
          "ratio_unit": null
        }
      ],
      "additives": [],
      "is_homopolymer": false
    },
    "processing_history": "FDM printing using Pramaan Mini, extruder temp 240 °C, nozzle 0.4 mm, 50% fill density. Parameters: Layer thickness 0.3 mm, Orientation angle 30 degree, Shell thickness 0.8 mm. UTS measured by universal testing machine (20 ton) per ASTM D638-10.",
    "hierarchical_structure": "FDM printed parts with layer-by-layer structure, 50% fill density.",
    "properties": {
      "UTS": {
        "value": [
          26.03
        ],
        "unit": "MPa"
      }
    },
    "analysis_with_hierarchical_structure": {
      "descriptive_text": "The sample comprises an Acrylonitrile Butadiene Styrene (ABS) terpolymer derived from acrylonitrile, 1,3-butadiene, and styrene monomers. It was fabricated using Fused Deposition Modeling (FDM) on a Pramaan Mini printer with an extruder temperature of 240 °C and a 0.4 mm nozzle diameter. The resulting specimen exhibits a hierarchical layer-by-layer structure with a 50% fill density, 0.3 mm layer thickness, 0.8 mm shell thickness, and a 30-degree orientation angle. Mechanical characterization was performed using a 20-ton universal testing machine following ASTM D638-10 protocols to determine the ultimate tensile strength.",
      "reasoning_analysis": "Increasing Factors: The presence of acrylonitrile units introduces strong dipole-dipole interactions within the polymer matrix, while styrene units provide backbone rigidity through steric hindrance, both contributing to a high intrinsic cohesive strength. Additionally, the processing history indicates a shell thickness of 0.8 mm, which forms a continuous solid perimeter that enhances load-bearing capacity relative to the internal infill, and the extruder temperature of 240 °C facilitates polymer chain diffusion across raster roads to improve inter-bead bonding. Decreasing Factors: The 50% fill density introduces significant internal porosity, which reduces the effective load-bearing cross-sectional area and acts as a source of stress concentration leading to premature failure. Furthermore, the layer-by-layer hierarchical structure creates anisotropic mechanical behavior where interlayer adhesion is typically weaker than intra-layer strength due to limited thermal history for diffusion, and the butadiene rubber phase, although improving toughness, may lower tensile strength via cavitation mechanisms under uniaxial tension. Dominant Factor: The processing-induced structural discontinuities, specifically the reduced material continuity from the 50% infill density and the inherent weak interlayer interfaces of the FDM process, qualitatively dominate the final UTS behavior by limiting stress transfer efficiency more significantly than the intrinsic strength contributions provided by the ABS chemical composition."
    },
    "analysis_without_hierarchical_structure": {
      "descriptive_text": "The sample comprises a terpolymer derived from acrylonitrile, 1,3-butadiene, and styrene monomers. Fabrication was achieved via fused deposition modeling using a Pramaan Mini system with an extruder temperature of 240 °C and a 0.4 mm nozzle. The processing parameters included a 50% fill density, 0.3 mm layer thickness, 30-degree orientation angle, and 0.8 mm shell thickness, with ultimate tensile strength measured by a 20-ton universal testing machine per ASTM D638-10.",
      "reasoning_analysis": "Increasing Factors: The inclusion of acrylonitrile and styrene monomers creates a rigid SAN matrix that provides inherent chemical resistance and structural integrity, while the 0.8 mm shell thickness ensures a continuous outer perimeter capable of sustaining initial tensile loads. Decreasing Factors: The butadiene component introduces a rubbery phase that enhances toughness but inherently lowers tensile strength compared to rigid homopolymers, and the FDM processing history significantly compromises structural continuity; specifically, the 50% fill density reduces the effective load-bearing cross-section, while the 30-degree orientation angle and interlayer bonding limitations introduce anisotropic weaknesses and stress concentrations. Dominant Factor: The processing history, particularly the reduced 50% infill density and the anisotropic raster orientation, qualitatively dominates the final UTS behavior by introducing macroscopic voids and interfacial weaknesses that limit strength far more significantly than the intrinsic variations provided by the terpolymer composition."
    }
  },
  {
    "doi": null,
    "title": "Experimental Investigation using Taguchi Method to Optimize Process Parameters of Fused Deposition Modeling for ABS and Nylon Materials",
    "year": 2017,
    "chemical_composition": {
      "repeat_unit_psmiles": null,
      "monomers": [
        {
          "name": "Nylon",
          "smiles": null,
          "ratio_value": null,
          "ratio_unit": null
        }
      ],
      "additives": [],
      "is_homopolymer": true
    },
    "processing_history": "FDM printing using Pramaan Mini, extruder temp 240 °C, nozzle 0.4 mm, 50% fill density. Parameters: Layer thickness 0.1 mm, Orientation angle 30 degree, Shell thickness 1.2 mm. UTS measured by universal testing machine (20 ton) per ASTM D638-10.",
    "hierarchical_structure": "FDM printed parts with layer-by-layer structure, 50% fill density.",
    "properties": {
      "UTS": {
        "value": [
          25.48
        ],
        "unit": "MPa"
      }
    },
    "analysis_with_hierarchical_structure": {
      "descriptive_text": "The sample comprises a Nylon homopolymer fabricated via fused deposition modeling (FDM) using a Pramaan Mini printer with an extruder temperature of 240 °C and a 0.4 mm nozzle diameter. The processing parameters were set to a layer thickness of 0.1 mm, an orientation angle of 30 degrees, and a shell thickness of 1.2 mm, resulting in a hierarchical structure characterized by a layer-by-layer morphology with 50% fill density. Mechanical evaluation was conducted using a 20-ton universal testing machine following ASTM D638-10 standards to ascertain the ultimate tensile strength.",
      "reasoning_analysis": "Increasing Factors: The chemical nature of Nylon involves strong intermolecular hydrogen bonding between amide groups, which inherently enhances cohesive energy density and resistance to chain pull-out, thereby supporting higher tensile strength. Additionally, the specified shell thickness of 1.2 mm creates a denser peripheral structure that may contribute to load bearing along the exterior contours of the specimen. Decreasing Factors: The 50% fill density introduces significant internal porosity, drastically reducing the effective load-bearing cross-sectional area relative to the nominal dimensions used for stress calculation. Furthermore, the layer-by-layer fabrication method introduces anisotropic weaknesses where interlayer diffusion is limited compared to intralayer entanglement, creating potential failure planes perpendicular to the build direction, while the 30-degree orientation angle may induce shear stresses at the raster interfaces. Dominant Factor: Despite the intrinsic strength of the Nylon chemistry, the processing-induced structural defects are the dominant factors; specifically, the 50% fill density combined with the inherent interlayer bonding limitations of FDM processing qualitatively dictates a substantial reduction in UTS compared to solid, isotropic Nylon specimens, as failure will likely initiate at the voids or weak interlayer interfaces before the bulk material strength is fully utilized."
    },
    "analysis_without_hierarchical_structure": {
      "descriptive_text": "The sample comprises a Nylon homopolymer fabricated via fused deposition modeling using a Pramaan Mini printer. The material was processed with an extruder temperature of 240 °C and a 0.4 mm nozzle diameter to achieve a structure with 50% fill density, 0.1 mm layer thickness, a 30-degree orientation angle, and a 1.2 mm shell thickness. Mechanical characterization was performed using a universal testing machine with a 20-ton capacity following ASTM D638-10 standards to determine the ultimate tensile strength.",
      "reasoning_analysis": "Increasing Factors: The intrinsic chemical composition of the Nylon homopolymer facilitates strong intermolecular hydrogen bonding between amide groups along the polymer backbone, which significantly enhances cohesive energy density and theoretical tensile strength. Additionally, the processing history specifies an extruder temperature of 240 °C, which ensures adequate melting and promotes chain diffusion and entanglement within the deposited rasters, potentially improving intra-layer cohesion. Decreasing Factors: The processing history indicates a 50% fill density, which introduces significant internal void volume and reduces the effective load-bearing cross-sectional area relative to a solid specimen. Furthermore, the fused deposition modeling technique inherently creates inter-layer boundaries that act as planes of weakness due to incomplete polymer diffusion across layers, and the 30-degree orientation angle introduces mechanical anisotropy that may misalign the primary load path with the printed raster direction. Dominant Factor: The processing-induced structural discontinuities, specifically the reduced infill density and the inter-layer adhesion limitations inherent to the FDM technique, qualitatively dominate the final UTS behavior, likely resulting in a macroscopic strength that is significantly governed by these morphological defects rather than the intrinsic strength of the Nylon chemistry."
    }
  },
  {
    "doi": null,
    "title": "Effect of gauge length on the mechanical responses and crystallization behavior of poly(glycolide-co-caprolactone) (PGCL) suture",
    "year": 2023,
    "chemical_composition": {
      "repeat_unit_psmiles": null,
      "monomers": [
        {
          "name": "Glycolide",
          "smiles": "O=C1COC(=O)O1",
          "ratio_value": null,
          "ratio_unit": null
        },
        {
          "name": "ε-caprolactone",
          "smiles": "O=C1CCCCCO1",
          "ratio_value": null,
          "ratio_unit": null
        }
      ],
      "additives": [],
      "is_homopolymer": false
    },
    "processing_history": "Commercial uncoated monofilament PGCL suture (ECOSYN®, Grade Y37PD24W), USP-sized 3-0, sterilized using ethylene oxide. Diameter 0.3149 ± 0.001 mm. UTS measured by monotonic tensile loading using Shimadzu AGS-X Series Universal Tensile Testing Machine with 500 N load cell, following ASTM D2256–02 and D5034-09. Constant strain rate 0.01 s^-1. Gauge length 52.5 mm.",
    "hierarchical_structure": "Monofilament suture. Semicrystalline polymer.",
    "properties": {
      "UTS": {
        "value": [
          370.8
        ],
        "unit": "MPa"
      }
    },
    "analysis_with_hierarchical_structure": {
      "descriptive_text": "The sample consists of a semicrystalline copolymer derived from glycolide and ε-caprolactone monomers, commercially formulated as an uncoated monofilament suture (ECOSYN®, Grade Y37PD24W). The material possesses a USP size of 3-0 with a specified diameter of 0.3149 ± 0.001 mm and was sterilized using ethylene oxide prior to characterization. Mechanical evaluation was conducted via monotonic tensile loading on a Shimadzu AGS-X Series Universal Tensile Testing Machine equipped with a 500 N load cell, adhering to ASTM D2256–02 and D5034-09 standards at a constant strain rate of 0.01 s^-1 with a gauge length of 52.5 mm.",
      "reasoning_analysis": "Increasing Factors: The semicrystalline hierarchical structure provides significant reinforcement, as crystalline lamellae act as physical crosslinks that distribute stress and resist chain slippage, thereby enhancing the ultimate tensile strength. Furthermore, the processing history inherent to commercial monofilament suture production involves significant drawing and orientation, which aligns the polymer chains along the fiber axis, maximizing load-bearing capacity in the direction of tension. The inclusion of glycolide monomers contributes rigid segments that inherently support higher strength compared to flexible aliphatic polyesters. Decreasing Factors: The copolymerization with ε-caprolactone introduces flexible segments that disrupt the packing efficiency of the polyglycolide sequences, reducing overall crystallinity relative to a pure polyglycolide homopolymer and potentially lowering the maximum achievable strength. Additionally, the ethylene oxide sterilization process exposes the material to specific environmental conditions that could induce minor chain scission or alter the molecular weight distribution prior to mechanical testing, subtly compromising structural integrity. The presence of amorphous regions between crystalline domains also represents zones of lower resistance to deformation under high load. Dominant Factor: The dominant factor governing the UTS is the molecular orientation induced during the monofilament processing history. While the copolymer composition modulates the balance between stiffness and toughness, the alignment of polymer chains along the stress axis inherent to the fiber geometry creates a highly anisotropic structure where the axial strength is significantly amplified, overriding the softening effects of the caprolactone comonomer to ensure sufficient mechanical performance for surgical application."
    },
    "analysis_without_hierarchical_structure": {
      "descriptive_text": "The sample comprises a poly(glycolide-co-ε-caprolactone) copolymer configured as a commercial uncoated monofilament suture, identified as ECOSYN® Grade Y37PD24W. This USP-sized 3-0 filament, possessing a diameter of 0.3149 ± 0.001 mm, was sterilized using ethylene oxide prior to mechanical characterization. Ultimate tensile strength was evaluated via monotonic tensile loading on a Shimadzu AGS-X Series Universal Tensile Testing Machine equipped with a 500 N load cell, following ASTM D2256–02 and D5034-09 standards at a constant strain rate of 0.01 s^-1 with a gauge length of 52.5 mm.",
      "reasoning_analysis": "Increasing Factors: The processing history indicates the material is a drawn monofilament fiber, which induces significant molecular orientation along the fiber axis, thereby maximizing load-bearing capacity and driving UTS upward. Additionally, the presence of glycolide monomers contributes rigid segments capable of crystallization, reinforcing the matrix. Decreasing Factors: The copolymerization with ε-caprolactone introduces flexible aliphatic segments that disrupt the high crystallinity typical of pure polyglycolide, inherently reducing the theoretical maximum strength compared to a rigid homopolymer. Furthermore, ethylene oxide sterilization, while mild, introduces a thermal and chemical history that could potentially induce minor chain scission or residual plasticization compared to a pristine unsterilized state. Dominant Factor: The structural alignment resulting from the monofilament extrusion and drawing process dominates the mechanical response. While the copolymer composition balances stiffness with flexibility, the high degree of chain orientation along the tensile axis provides the primary mechanism for load transfer, dictating a high UTS relative to non-oriented bulk samples of the same chemical composition."
    }
  },
  {
    "doi": null,
    "title": "Effect of gauge length on the mechanical responses and crystallization behavior of poly(glycolide-co-caprolactone) (PGCL) suture",
    "year": 2023,
    "chemical_composition": {
      "repeat_unit_psmiles": null,
      "monomers": [
        {
          "name": "Glycolide",
          "smiles": "O=C1COC(=O)O1",
          "ratio_value": null,
          "ratio_unit": null
        },
        {
          "name": "ε-caprolactone",
          "smiles": "O=C1CCCCCO1",
          "ratio_value": null,
          "ratio_unit": null
        }
      ],
      "additives": [],
      "is_homopolymer": false
    },
    "processing_history": "Commercial uncoated monofilament PGCL suture (ECOSYN®, Grade Y37PD24W), USP-sized 3-0, sterilized using ethylene oxide. Diameter 0.3149 ± 0.001 mm. UTS measured by monotonic tensile loading using Shimadzu AGS-X Series Universal Tensile Testing Machine with 500 N load cell, following ASTM D2256–02 and D5034-09. Constant strain rate 0.01 s^-1. Gauge length 55.5 mm.",
    "hierarchical_structure": "Monofilament suture. Semicrystalline polymer.",
    "properties": {
      "UTS": {
        "value": [
          374.1
        ],
        "unit": "MPa"
      }
    },
    "analysis_with_hierarchical_structure": {
      "descriptive_text": "The sample consists of a semicrystalline copolymer synthesized from glycolide and ε-caprolactone monomers, fabricated as a commercial uncoated monofilament suture (ECOSYN®, Grade Y37PD24W). Possessing a USP size of 3-0 and a diameter of 0.3149 ± 0.001 mm, the material was sterilized using ethylene oxide prior to mechanical characterization. Ultimate tensile strength was evaluated via monotonic tensile loading on a Shimadzu AGS-X Series Universal Tensile Testing Machine with a 500 N load cell, following ASTM D2256–02 and D5034-09 protocols at a constant strain rate of 0.01 s^-1 and a gauge length of 55.5 mm.",
      "reasoning_analysis": "Increasing Factors: The semicrystalline hierarchical structure facilitates effective load transfer through crystalline lamellae acting as physical crosslinks, thereby enhancing strength. Additionally, the manufacturing process inherent to monofilament sutures involves significant cold drawing, which aligns polymer chains along the fiber axis, maximizing the covalent bond contribution to tensile resistance. The inclusion of glycolide monomers provides rigid backbone segments that contribute to high intrinsic modulus and strength. Decreasing Factors: The copolymerization with ε-caprolactone introduces flexible aliphatic segments that disrupt the regularity of the crystal lattice compared to pure polyglycolide, potentially reducing the overall degree of crystallinity and yield strength. Furthermore, ethylene oxide sterilization, while mild, carries a risk of minor chain scission or residual gas plasticization which could marginally compromise intermolecular forces. Dominant Factor: The dominant factor governing the UTS is the molecular orientation achieved during the monofilament fiber spinning process. While the chemical composition balances biodegradability and flexibility, the alignment of polymer chains parallel to the stress axis combined with the reinforcing effect of the semicrystalline domains qualitatively outweighs the softening effect of the caprolactone comonomer, resulting in a material optimized for high tensile load bearing in a surgical context."
    },
    "analysis_without_hierarchical_structure": {
      "descriptive_text": "The sample consists of a poly(glycolide-co-ε-caprolactone) copolymer formulated as a commercial uncoated monofilament suture (ECOSYN®, Grade Y37PD24W). The material, USP-sized 3-0 with a diameter of 0.3149 ± 0.001 mm, was sterilized using ethylene oxide prior to characterization. Ultimate tensile strength was evaluated via monotonic tensile loading using a Shimadzu AGS-X Series Universal Tensile Testing Machine equipped with a 500 N load cell, adhering to ASTM D2256–02 and D5034-09 standards at a constant strain rate of 0.01 s^-1 and a gauge length of 55.5 mm.",
      "reasoning_analysis": "Increasing Factors: The processing history involving the formation of a monofilament suture implies extrusion and drawing steps that induce significant molecular orientation along the fiber axis, aligning polymer chains with the loading direction and thereby maximizing load-bearing capacity. Furthermore, the presence of glycolide monomers facilitates the formation of crystalline domains which contribute to higher intrinsic strength. Decreasing Factors: The copolymerization with ε-caprolactone introduces flexible aliphatic segments that disrupt the regularity of the polymer chain, reducing overall crystallinity and chain stiffness compared to a pure polyglycolide homopolymer, which inherently lowers the theoretical maximum strength. Additionally, the ethylene oxide sterilization process, while mild, could introduce minor surface alterations or residual species that might slightly compromise intermolecular cohesion. Dominant Factor: The dominant factor is the processing-induced molecular orientation inherent to the monofilament geometry. While the copolymer composition reduces intrinsic crystallinity relative to a homopolymer, the alignment of chains along the tensile axis during fiber spinning provides a substantial reinforcement effect that qualitatively dictates the high UTS observed in the longitudinal direction compared to isotropic bulk samples."
    }
  },
  {
    "doi": null,
    "title": "Thermo-Mechanical Regulation of Residual Stresses in Polymers and Polymer Composites",
    "year": 1995,
    "chemical_composition": {
      "repeat_unit_psmiles": "[*]C(C1=CC=CC=C1)C[*]",
      "monomers": [
        {
          "name": "Styrene",
          "smiles": "C=CC1=CC=CC=C1",
          "ratio_value": null,
          "ratio_unit": null
        }
      ],
      "additives": [],
      "is_homopolymer": true
    },
    "processing_history": "Injection molded standard tensile specimens (ASTM D 638) of general purpose polystyrene 'Galirene'. Tensile test performed using Instron universal testing machine at room temperature with traverse displacement rate of 1 mm/min.",
    "hierarchical_structure": "Amorphous polystyrene, standard ASTM D 638 geometry without hole.",
    "properties": {
      "UTS": {
        "value": [
          37.9
        ],
        "unit": "MPa"
      }
    },
    "analysis_with_hierarchical_structure": {
      "descriptive_text": "The sample comprises an amorphous polystyrene homopolymer, identified as the general purpose grade 'Galirene'. Standard tensile specimens were fabricated via injection molding following ASTM D 638 geometry without holes. Mechanical evaluation was conducted using an Instron universal testing machine at room temperature with a traverse displacement rate of 1 mm/min.",
      "reasoning_analysis": "Increasing Factors: The presence of bulky phenyl side groups on the polymer backbone restricts segmental motion, providing inherent rigidity and high stiffness in the glassy state which contributes to tensile strength. Additionally, the injection molding processing history likely induces molecular orientation along the flow direction, potentially enhancing strength parallel to the tensile axis. The use of ASTM D 638 geometry without holes eliminates macroscopic stress concentrators, allowing the material to sustain higher loads before failure initiation. Decreasing Factors: The completely amorphous hierarchical structure lacks crystalline domains that typically act as physical crosslinks to reinforce the matrix and inhibit crack propagation. As a general purpose homopolymer without toughening additives or fillers, the material is susceptible to brittle failure via crazing. Furthermore, residual thermal stresses introduced during the cooling phase of injection molding may act as internal defects that lower the effective ultimate tensile strength. Dominant Factor: The intrinsic brittleness of the amorphous polystyrene chain architecture in the glassy state qualitatively dominates the UTS behavior. While processing-induced orientation offers some reinforcement, the absence of energy-dissipating mechanisms such as crystallinity or rubber modifiers means the ultimate strength is primarily limited by the stress required to initiate and propagate crazes leading to catastrophic fracture."
    },
    "analysis_without_hierarchical_structure": {
      "descriptive_text": "The sample comprises a general purpose polystyrene homopolymer, commercially designated as 'Galirene', synthesized from styrene monomers. Standard tensile specimens were fabricated via injection molding according to ASTM D 638 specifications. Mechanical evaluation was performed using an Instron universal testing machine at room temperature with a crosshead displacement rate of 1 mm/min.",
      "reasoning_analysis": "Increasing Factors: The injection molding process induces molecular orientation along the flow direction, which can align polymer chains parallel to the tensile axis, thereby enhancing load-bearing capacity. Additionally, the bulky phenyl side groups inherent to the polystyrene backbone create significant steric hindrance, increasing interchain friction and stiffness in the glassy state at room temperature. Decreasing Factors: The material is an amorphous homopolymer lacking crystalline domains or rubbery modifiers, which eliminates mechanisms for shear yielding or craze stabilization, inherently promoting brittle failure. Furthermore, the rapid cooling associated with injection molding may lock in residual thermal stresses that act as internal defects, potentially lowering the stress required for crack initiation. Dominant Factor: The intrinsic architectural brittleness of the atactic polystyrene homopolymer is the dominant factor. While processing orientation provides some reinforcement, the absence of toughening additives or crystalline structures means that crack propagation remains largely unchecked, qualitatively limiting the ultimate tensile strength relative to modified polystyrene blends."
    }
  },
  {
    "doi": null,
