Repository: hhtrick/HHT-code

# HHT training framework

This directory contains model training, embedding precomputation, inference, article-level baselines and the curated datasets. All commands below assume that the working directory is `train_code/`.

## 3. Datasets and fixed partitions

Each main dataset is a JSON array at `dataset/{property}/{property}.json`. Entries contain source metadata, `chemical_composition`, `processing_history`, `hierarchical_structure`, `properties`, and two generated-analysis objects. Targets are stored as `properties[property]["value"]`; source metadata and target values are not predictive input fields.

| Property | Train | Validation | Test | Total |
|---|---:|---:|---:|---:|

File: train_code/dataset/UTS/UTS.json (part 34 of 292)
[
    "title": "Effect of gauge length on the mechanical responses and crystallization behavior of poly(glycolide-co-caprolactone) (PGCL) suture",
    "year": 2023,
    "chemical_composition": {
      "repeat_unit_psmiles": null,
      "monomers": [
        {
          "name": "Glycolide",
          "smiles": "O=C1COC(=O)O1",
          "ratio_value": null,
          "ratio_unit": null
        },
        {
          "name": "ε-caprolactone",
          "smiles": "O=C1CCCCCO1",
          "ratio_value": null,
          "ratio_unit": null
        }
      ],
      "additives": [],
      "is_homopolymer": false
    },
    "processing_history": "Commercial uncoated monofilament PGCL suture (ECOSYN®, Grade Y37PD24W), USP-sized 3-0, sterilized using ethylene oxide. Diameter 0.3149 ± 0.001 mm. UTS measured by monotonic tensile loading using Shimadzu AGS-X Series Universal Tensile Testing Machine with 500 N load cell, following ASTM D2256–02 and D5034-09. Constant strain rate 0.01 s^-1. Gauge length 30 mm.",
    "hierarchical_structure": "Monofilament suture. Semicrystalline polymer.",
    "properties": {
      "UTS": {
        "value": [
          368.5
        ],
        "unit": "MPa"
      }
    },
    "analysis_with_hierarchical_structure": {
      "descriptive_text": "This sample comprises a semicrystalline copolymer synthesized from glycolide and ε-caprolactone monomers, fabricated as a commercial uncoated monofilament suture (ECOSYN®, Grade Y37PD24W). The material features a USP size of 3-0 with a diameter of 0.3149 ± 0.001 mm and underwent sterilization using ethylene oxide prior to mechanical characterization. The ultimate tensile strength was determined via monotonic tensile loading on a Shimadzu AGS-X Series Universal Tensile Testing Machine equipped with a 500 N load cell, complying with ASTM D2256–02 and D5034-09 standards at a constant strain rate of 0.01 s^-1 and a gauge length of 30 mm.",
      "reasoning_analysis": "Increasing Factors: The semicrystalline morphology establishes physical crosslinks within the matrix that facilitate stress transfer between polymer chains, thereby enhancing resistance to tensile failure. Furthermore, the processing history involving monofilament extrusion induces significant molecular orientation along the fiber axis, aligning the polymer backbones with the applied load to maximize the contribution of covalent bonds to the ultimate strength. The inclusion of glycolide units provides rigid structural segments that support higher load-bearing capacity compared to flexible aliphatic polyesters. Decreasing Factors: The copolymerization with ε-caprolactone introduces structural irregularity and flexible methylene sequences that disrupt the dense packing achievable in polyglycolide homopolymers, potentially reducing the overall crystallinity and modulus relative to the rigid homopolymer. Additionally, the ethylene oxide sterilization process represents a thermal and chemical treatment that could induce minor chain scission or leave residual species acting as microscopic defect sites, theoretically diminishing the intrinsic strength of the polymer network. Dominant Factor: The molecular orientation resulting from the monofilament fiber processing is the dominant factor governing the ultimate tensile strength. While the copolymer composition modulates the material's flexibility and degradation profile, the alignment of semicrystalline domains along the tensile axis dictates the primary load-bearing mechanism, ensuring that the macroscopic strength is determined by the oriented structure rather than the isotropic properties of the bulk copolymer composition."
    },
    "analysis_without_hierarchical_structure": {
      "descriptive_text": "The sample comprises a copolymer synthesized from glycolide and ε-caprolactone monomers, configured as a commercial uncoated monofilament suture (ECOSYN®, Grade Y37PD24W). Sterilized via ethylene oxide exposure, the filament possesses a diameter of 0.3149 ± 0.001 mm. The ultimate tensile strength was characterized through monotonic tensile loading on a Shimadzu AGS-X Series Universal Tensile Testing Machine with a 500 N load cell, complying with ASTM D2256–02 and D5034-09 standards at a constant strain rate of 0.01 s^-1 and a gauge length of 30 mm.",
      "reasoning_analysis": "Increasing Factors: The inclusion of glycolide units facilitates crystalline domain formation within the polymer matrix, providing rigid segments that enhance load-bearing capacity. Furthermore, the processing history specifies a monofilament fiber architecture, which implies significant molecular orientation along the fiber axis due to drawing processes; this alignment parallel to the tensile load direction substantially increases the ultimate tensile strength. Decreasing Factors: The copolymerization with ε-caprolactone introduces flexible aliphatic segments that reduce the overall degree of crystallinity and stiffness compared to a pure polyglycolide homopolymer, potentially limiting the maximum theoretical strength. Additionally, the ethylene oxide sterilization process, while generally mild, may induce minor surface alterations or residual stresses that could serve as initiation points for failure. Dominant Factor: The molecular orientation induced by the monofilament fiber processing history is the dominant factor governing the UTS. Although the copolymer composition modulates the intrinsic material properties, the alignment of polymer chains along the stress axis provides the primary mechanism for resisting fracture, overriding the softening influence of the caprolactone comonomer in the direction of loading."
    }
  },
  {
    "doi": "10.3390/jcs8040121",
    "title": "Tensile Test Analysis of 3D Printed Specimens with Varying Print Orientation and Infill Density",
    "year": 2024,
    "chemical_composition": {
      "repeat_unit_psmiles": null,
      "monomers": [
        {
          "name": "Laurolactam",
          "smiles": "O=C1CCCCCCCCCCN1",
          "ratio_value": null,
          "ratio_unit": null
        }
      ],
      "additives": [],
      "is_homopolymer": true
    },
    "processing_history": "3D printed using Stratasys Fortus 900mc MEX printer. Orientation: Upright (ZX plane). Infill: Sparse (50%). Cooled at 25 °C for 8 h. Supports removed. Dried at 50 °C for 4 h. UTS measured by tensile testing using Instron 5966 according to ASTM D638.",
    "hierarchical_structure": "Material extrusion strands, layered structure with sparse infill pattern.",
    "properties": {
      "UTS": {
        "value": [
          30.14
        ],
        "unit": "MPa"
      }
    },
    "analysis_with_hierarchical_structure": {
      "descriptive_text": "The sample comprises a homopolymer derived from laurolactam monomers, forming a polyamide structure. It was fabricated via material extrusion additive manufacturing using a Stratasys Fortus 900mc printer, resulting in a hierarchical architecture of extruded strands with a layered structure and a sparse 50% infill pattern. The specimen was printed in an upright orientation along the ZX plane, cooled at 25 °C for 8 hours, and underwent support removal followed by drying at 50 °C for 4 hours. Ultimate tensile strength was characterized using an Instron 5966 system following ASTM D638 standards.",
      "reasoning_analysis": "Increasing Factors: The chemical composition based on laurolactam yields polyamide chains capable of forming strong intermolecular hydrogen bonds between amide groups, which increases cohesive energy density and intrinsic resistance to chain slippage. Additionally, the drying process at 50 °C removes absorbed moisture, preventing the plasticizing effect of water molecules that would otherwise reduce intermolecular friction and lower strength. Decreasing Factors: The sparse 50% infill pattern introduces significant internal voids, drastically reducing the effective load-bearing cross-sectional area and creating stress concentrators that initiate premature failure. Furthermore, the upright ZX plane orientation in material extrusion aligns the tensile load perpendicular to the deposition layers, relying on inter-layer bonding which is typically weaker than intra-layer strength due to incomplete polymer diffusion and thermal history effects during cooling at 25 °C. Dominant Factor: The processing-induced structural discontinuities, specifically the geometric porosity from the sparse infill and the anisotropic weakness of the inter-layer interfaces, qualitatively dominate the final UTS behavior, overriding the intrinsic strength benefits provided by the polyamide chemistry and drying process."
    },
    "analysis_without_hierarchical_structure": {
      "descriptive_text": "The sample is a polyamide 12 homopolymer derived from laurolactam monomers. It was fabricated using material extrusion additive manufacturing on a Stratasys Fortus 900mc printer with an upright orientation along the ZX plane and a sparse infill density of 50%. Post-processing involved cooling at 25 °C for 8 hours, removal of support structures, and drying at 50 °C for 4 hours. Ultimate tensile strength was determined via tensile testing on an Instron 5966 system following ASTM D638 protocols.",
      "reasoning_analysis": "Increasing Factors: The polyamide 12 backbone enables strong intermolecular hydrogen bonding, which intrinsically increases cohesive strength and load-bearing capacity. The processing history includes a prolonged cooling period at 25 °C for 8 hours, promoting crystallization within the semi-crystalline matrix, and a drying step at 50 °C that removes hygroscopic moisture, thereby eliminating plasticization effects that would otherwise reduce strength. Decreasing Factors: The material extrusion process inherently introduces interlayer voids and reduces polymer chain diffusion across layer boundaries compared to isotropic molding methods. The upright ZX orientation subjects the sample to tensile loads perpendicular to the printed layers, creating a high risk of interlayer delamination, while the 50% sparse infill reduces structural continuity and introduces internal stress concentrations. Dominant Factor: Although the chemical composition and thermal treatment favor higher strength through crystallization and moisture removal, the anisotropic weakness induced by the ZX printing orientation is the dominant factor. The interlayer bonding strength in the Z-direction is qualitatively inferior to the bulk polymer strength, dictating that failure will likely occur at the layer interfaces rather than through the polymer chains themselves, resulting in a lower overall UTS compared to isotropic specimens."
    }
  },
  {
    "doi": null,
    "title": "Experimental Investigation using Taguchi Method to Optimize Process Parameters of Fused Deposition Modeling for ABS and Nylon Materials",
    "year": 2017,
    "chemical_composition": {
      "repeat_unit_psmiles": null,
      "monomers": [
        {
          "name": "Nylon",
          "smiles": null,
          "ratio_value": null,
          "ratio_unit": null
        }
      ],
      "additives": [],
      "is_homopolymer": true
    },
    "processing_history": "FDM printing using Pramaan Mini, extruder temp 240 °C, nozzle 0.4 mm, 50% fill density. Parameters: Layer thickness 0.1 mm, Orientation angle 15 degree, Shell thickness 0.8 mm. UTS measured by universal testing machine (20 ton) per ASTM D638-10.",
    "hierarchical_structure": "FDM printed parts with layer-by-layer structure, 50% fill density.",
    "properties": {
      "UTS": {
        "value": [
          19.18
        ],
        "unit": "MPa"
      }
    },
    "analysis_with_hierarchical_structure": {
      "descriptive_text": "The sample comprises a Nylon homopolymer fabricated via fused deposition modeling (FDM) using a Pramaan Mini system. Processing conditions included an extruder temperature of 240 °C, a 0.4 mm nozzle diameter, and a layer thickness of 0.1 mm, yielding a part with a 0.8 mm shell thickness and 50% fill density. The resulting hierarchical structure exhibits a characteristic layer-by-layer architecture with a raster orientation angle of 15 degrees. Mechanical characterization was performed using a 20-ton universal testing machine following the ASTM D638-10 protocol to determine the ultimate tensile strength.",
      "reasoning_analysis": "Increasing Factors: The polyamide chemistry of Nylon enables strong intermolecular hydrogen bonding, which increases cohesive energy density and enhances intrinsic resistance to chain pull-out under tension. Additionally, the 240 °C extrusion temperature promotes adequate polymer flow and chain interdiffusion across deposited roads, while the 0.8 mm solid shell provides a continuous load-bearing perimeter that mitigates surface defect propagation. Decreasing Factors: The 50% fill density introduces significant internal porosity, drastically reducing the effective cross-sectional area available to resist tensile loads. Furthermore, the layer-by-layer fabrication method creates anisotropic interfaces where interlayer adhesion relies on limited thermal diffusion rather than continuous entanglement, and the 15-degree orientation angle may subject these weaker interlayer bonds to significant stress components during axial loading. Dominant Factor: Despite the strong intrinsic intermolecular forces of the Nylon matrix, the processing-induced structural discontinuities dominate the mechanical response; specifically, the substantial void fraction from the infill pattern and the inherent weakness of interlayer boundaries qualitatively constrain the UTS to levels below that of fully dense, bulk-molded equivalents."
    },
    "analysis_without_hierarchical_structure": {
      "descriptive_text": "The sample comprises a Nylon homopolymer fabricated via fused deposition modeling using a Pramaan Mini printer. The processing history involved an extruder temperature of 240 °C with a 0.4 mm nozzle diameter and a 50% infill density. Specific printing parameters included a layer thickness of 0.1 mm, an orientation angle of 15 degrees, and a shell thickness of 0.8 mm. The ultimate tensile strength was measured using a 20-ton universal testing machine in accordance with ASTM D638-10.",
      "reasoning_analysis": "Increasing Factors: The chemical composition consists of Nylon, a polyamide characterized by strong intermolecular hydrogen bonding between amide groups, which inherently enhances cohesive energy density and drives the UTS higher. Additionally, the processing history specifies a high extruder temperature of 240 °C, which promotes polymer chain diffusion across deposited roads, improving inter-layer adhesion, while the 15-degree orientation angle aligns the printed rasters nearly parallel to the loading axis, maximizing load transfer efficiency. Decreasing Factors: The 50% infill density introduces substantial internal porosity, significantly reducing the effective load-bearing cross-sectional area available to resist stress. Furthermore, the layer-by-layer nature of FDM printing creates inherent anisotropy with weak interfaces between layers compared to bulk isotropic material, acting as potential initiation sites for failure. Dominant Factor: While the intrinsic hydrogen bonding of the Nylon backbone provides a strong baseline for mechanical performance, the processing-induced reduction in effective material volume due to the 50% infill density and the inter-layer weaknesses inherent to the additive manufacturing process qualitatively dominate the final UTS behavior, limiting it relative to fully dense bulk counterparts."
    }
  },
  {
    "doi": "10.3390/jcs8040121",
    "title": "Tensile Test Analysis of 3D Printed Specimens with Varying Print Orientation and Infill Density",
    "year": 2024,
    "chemical_composition": {
      "repeat_unit_psmiles": null,
      "monomers": [
        {
          "name": "Laurolactam",
          "smiles": "O=C1CCCCCCCCCCN1",
          "ratio_value": null,
          "ratio_unit": null
        }
      ],
      "additives": [],
      "is_homopolymer": true
    },
    "processing_history": "3D printed using Stratasys Fortus 900mc MEX printer. Orientation: Side (YZ plane). Infill: Solid (100%). Cooled at 25 °C for 8 h. Supports removed. Dried at 50 °C for 4 h. UTS measured by tensile testing using Instron 5966 according to ASTM D638.",
    "hierarchical_structure": "Material extrusion strands, layered structure with solid infill pattern.",
    "properties": {
      "UTS": {
        "value": [
          54.59
        ],
        "unit": "MPa"
      }
    },
    "analysis_with_hierarchical_structure": {
      "descriptive_text": "The sample comprises a polyamide 12 homopolymer derived from laurolactam monomers, fabricated via material extrusion additive manufacturing using a Stratasys Fortus 900mc system. The specimen was produced with a solid infill pattern (100%) and oriented in the side (YZ) plane, followed by a cooling period at 25 °C for 8 hours, support removal, and drying at 50 °C for 4 hours. The resulting hierarchical structure is characterized by material extrusion strands arranged in a layered architecture, with ultimate tensile strength evaluated via tensile testing according to ASTM D638 standards using an Instron 5966 universal testing machine.",
      "reasoning_analysis": "Increasing Factors: The polyamide 12 backbone features amide linkages capable of forming interchain hydrogen bonds, which significantly enhance cohesive energy density and intrinsic tensile strength. Additionally, the solid infill (100%) processing parameter minimizes macroscopic voids within the bulk of the raster, and the post-processing drying step at 50 °C removes absorbed moisture that would otherwise act as a plasticizer, thereby preserving the material's stiffness and strength. Decreasing Factors: The material extrusion process inherently creates a layered structure with discrete extrusion strands, leading to potential weak inter-layer and inter-strand bonding compared to isotropic bulk materials. The specific orientation in the YZ plane introduces anisotropy where stress transfer across layer boundaries may be inefficient, and cooling at 25 °C may result in suboptimal crystallinity compared to controlled thermal annealing, potentially limiting the development of reinforcing crystalline domains. Dominant Factor: While the intrinsic hydrogen bonding of the polyamide chemistry and the moisture removal provide a strong baseline for mechanical performance, the processing-induced anisotropy and inter-layer adhesion limitations inherent to the material extrusion technique qualitatively dominate the final UTS behavior, typically resulting in lower strength values relative to traditionally molded counterparts due to the susceptibility of layer interfaces to delamination under tensile load."
    },
    "analysis_without_hierarchical_structure": {
      "descriptive_text": "The sample comprises a polyamide 12 homopolymer derived from laurolactam monomers. It was fabricated via material extrusion additive manufacturing using a Stratasys Fortus 900mc printer, featuring a solid 100% infill density and a side (YZ) plane build orientation. Post-processing involved cooling at 25 °C for 8 hours, removal of support structures, and drying at 50 °C for 4 hours, followed by ultimate tensile strength characterization using an Instron 5966 system according to ASTM D638.",
      "reasoning_analysis": "Increasing Factors: The polyamide 12 chemistry facilitates strong interchain hydrogen bonding between amide groups, which intrinsically reinforces the material structure and drives UTS higher. Additionally, the 100% infill density reduces internal porosity compared to partial infill structures, and the drying step at 50 °C mitigates moisture-induced plasticization, preserving the stiffness and strength of the polymer matrix. Decreasing Factors: The material extrusion process introduces inherent anisotropy, where interlayer diffusion is often incomplete compared to bulk molding techniques, creating weak interfaces between deposited filaments. The specific side (YZ) orientation implies that the tensile load is applied perpendicular to the deposition layers, stressing these weaker interlayer bonds rather than the continuous polymer chains, which significantly compromises load transfer efficiency. Dominant Factor: Although the chemical composition provides a robust baseline strength through hydrogen bonding and the drying process eliminates plasticizing moisture, the processing-induced anisotropy dictated by the YZ build orientation is the dominant factor. In material extrusion polymers, failure typically initiates at the interlayer interfaces under transverse loading, meaning the UTS is qualitatively limited by the weld line strength rather than the intrinsic tensile capacity of the polyamide homopolymer."
    }
  },
  {
    "doi": "10.1134/S1070427218040225",
    "title": "Fire Retardancy of Aluminum Hydroxide Reinforced Flame Retardant Modifi ed Epoxy Resin Composite1",
    "year": 2018,
    "chemical_composition": {
      "repeat_unit_psmiles": null,
      "monomers": [
        {
          "name": "Diglycidyl ether of bisphenol-A",
          "smiles": "CC(C)(c1ccc(OCC2CO2)cc1)c3ccc(OCC4CO4)cc3",
          "ratio_value": null,
          "ratio_unit": null
        },
        {
          "name": "Phosphoric acid",
          "smiles": "OP(=O)(O)O",
          "ratio_value": null,
          "ratio_unit": null
        }
      ],
      "additives": [
        {
          "name": "Triethylene tetramine",
          "type": "crosslinker",
          "amount_value": 10,
          "amount_unit": "wt%"
        },
        {
          "name": "Hydroquinone",
          "type": "inhibitor",
          "amount_value": 1000,
          "amount_unit": "ppm"
        }
      ],
      "is_homopolymer": false
    },
    "processing_history": "DGEBA mixed with acetone, phosphoric acid and hydroquinone added, reflux 45°C for 3h, solvent removed. Cured with TETA (1:0.1 ratio) at room temperature. UTS measured using universal testing machine (TIRA, 2810), crosshead speed 1.3 mm/min.",
    "hierarchical_structure": "Amorphous phosphorous-modified epoxy network.",
    "properties": {
      "UTS": {
        "value": [
          91
        ],
        "unit": "MPa"
      }
    },
    "analysis_with_hierarchical_structure": {
      "descriptive_text": "The sample consists of an amorphous phosphorous-modified epoxy network synthesized from diglycidyl ether of bisphenol-A and phosphoric acid, formulated with triethylene tetramine as a crosslinker at 10 wt% and hydroquinone as an inhibitor at 1000 ppm. Preparation involved mixing the epoxy with acetone, adding the acid and inhibitor, refluxing at 45°C for 3 hours, and removing the solvent before curing with the amine hardener at a 1:0.1 ratio at room temperature. The ultimate tensile strength was characterized using a universal testing machine at a crosshead speed of 1.3 mm/min.",
      "reasoning_analysis": "Increasing Factors: The formation of a covalently crosslinked network via the reaction of DGEBA with triethylene tetramine significantly restricts chain mobility and prevents plastic flow, thereby enhancing load-bearing capacity. Additionally, the incorporation of phosphoric acid introduces polar phosphate groups that can establish strong intermolecular hydrogen bonding, potentially increasing cohesive energy density. Decreasing Factors: The room temperature curing history likely results in a lower degree of conversion and reduced crosslink density compared to elevated temperature curing cycles, limiting the network's mechanical integrity. Furthermore, the structural modification with phosphoric acid may disrupt the rigid aromatic stacking of the pure bisphenol-A backbone, and any residual acetone from the solvent removal process could act as a plasticizer, reducing intermolecular friction. Dominant Factor: The crosslink density established by the amine curing process qualitatively dominates the UTS behavior, as the transition from a viscous liquid to a solid network is the primary prerequisite for tensile strength, although the final magnitude is constrained by the limited conversion inherent to the room temperature processing history."
    },
    "analysis_without_hierarchical_structure": {
      "descriptive_text": "The sample comprises a modified epoxy network derived from Diglycidyl ether of bisphenol-A (DGEBA) and phosphoric acid. During preparation, DGEBA was mixed with acetone, followed by the addition of phosphoric acid and 1000 ppm hydroquinone inhibitor, and the mixture was refluxed at 45°C for 3 hours before solvent removal. The resulting prepolymer was subsequently cured at room temperature using Triethylene tetramine (TETA) as a crosslinking agent at 10 wt% loading with a 1:0.1 ratio. The Ultimate Tensile Strength was evaluated using a TIRA 2810 universal testing machine at a crosshead speed of 1.3 mm/min.",
      "reasoning_analysis": "Increasing Factors: The rigid aromatic bisphenol-A backbone within the DGEBA monomer provides inherent structural stiffness, while the introduction of Triethylene tetramine facilitates the formation of a covalent crosslinked network that significantly enhances load-bearing capacity and resistance to plastic deformation. Decreasing Factors: The modification with phosphoric acid may disrupt the optimal epoxy network topology or introduce flexible phosphate linkages that reduce overall rigidity, and the room temperature curing process likely results in incomplete conversion of epoxide groups compared to thermal curing, limiting maximum strength. Additionally, the solvent casting and removal process introduces the risk of micro-voids acting as stress concentrators that initiate failure. Dominant Factor: The final UTS behavior is qualitatively dominated by the crosslink density achieved during the room temperature curing stage; while the aromatic backbone provides a high strength baseline, the efficiency of the network formation under ambient conditions and the structural modification by phosphoric acid dictate the ultimate mechanical limit relative to a fully cured, unmodified system."
    }
  },
  {
    "doi": null,
    "title": "Thermo-Mechanical Regulation of Residual Stresses in Polymers and Polymer Composites",
    "year": 1995,
    "chemical_composition": {
      "repeat_unit_psmiles": "[*]C(C1=CC=CC=C1)C[*]",
      "monomers": [
        {
          "name": "Styrene",
          "smiles": "C=CC1=CC=CC=C1",
          "ratio_value": null,
          "ratio_unit": null
        }
      ],
      "additives": [],
      "is_homopolymer": true
    },
    "processing_history": "Injection molded standard tensile specimens (ASTM D 638) of general purpose polystyrene 'Galirene' with a central hole of 1.5 mm diameter. Tensile test performed using Instron universal testing machine at room temperature with traverse displacement rate of 1 mm/min.",
    "hierarchical_structure": "Amorphous polystyrene, ASTM D 638 geometry with 1.5 mm central hole.",
    "properties": {
      "UTS": {
        "value": [
          31.2
        ],
        "unit": "MPa"
      }
    },
    "analysis_with_hierarchical_structure": {
      "descriptive_text": "The sample comprises an amorphous polystyrene homopolymer of the general-purpose grade 'Galirene'. Standard tensile specimens were fabricated via injection molding following ASTM D 638 geometry, modified to include a central hole with a diameter of 1.5 mm. Mechanical characterization was conducted using an Instron universal testing machine at room temperature with a traverse displacement rate of 1 mm/min.",
      "reasoning_analysis": "Increasing Factors: The presence of bulky phenyl side groups on the polymer backbone imposes significant steric hindrance, restricting chain segment mobility and increasing the cohesive energy density, which intrinsically enhances the stiffness and strength of the glassy matrix. Additionally, testing at room temperature ensures the material is well below its glass transition temperature, maintaining a rigid amorphous state conducive to high load-bearing capacity prior to yield. Decreasing Factors: The amorphous nature of the homopolymer lacks crystalline domains that could otherwise act as physical crosslinks or reinforcement phases. More critically, the inclusion of a 1.5 mm central hole introduces a severe geometric stress concentration that promotes premature crack initiation and failure at loads significantly lower than those of unnotched specimens. The inherent brittleness of general-purpose polystyrene also limits plastic deformation, preventing stress redistribution around the defect. Dominant Factor: The geometric stress concentration induced by the central hole acts as the primary determinant for the measured UTS, as it locally amplifies stress beyond the intrinsic yield strength of the brittle amorphous polystyrene matrix, causing catastrophic failure before the bulk material properties can be fully utilized."
    },
    "analysis_without_hierarchical_structure": {
      "descriptive_text": "The sample comprises a general purpose polystyrene homopolymer, commercially designated as 'Galirene'. Standard tensile specimens conforming to ASTM D 638 were fabricated via injection molding and modified to incorporate a central hole with a diameter of 1.5 mm. Mechanical evaluation was conducted using an Instron universal testing machine at room temperature with a traverse displacement rate of 1 mm/min.",
      "reasoning_analysis": "Increasing Factors: The injection molding process typically induces molecular orientation along the flow direction, which can enhance the ultimate tensile strength parallel to the chain alignment due to increased load transfer efficiency along the backbone. Furthermore, the bulky phenyl side groups inherent to the polystyrene chemical structure restrict segmental motion, providing high stiffness and a strong baseline resistance to deformation in the glassy state. Decreasing Factors: General purpose polystyrene is inherently brittle at room temperature, lacking rubbery modifiers to promote energy dissipation through crazing or shear yielding, which limits ductility. Most critically, the introduction of a 1.5 mm central hole during specimen preparation acts as a severe stress concentrator, locally amplifying stress and initiating premature fracture at loads significantly lower than those required for bulk material failure. Dominant Factor: The geometric stress concentration introduced by the central hole is the dominant factor governing the UTS behavior. While molecular orientation offers intrinsic reinforcement, the presence of the notch dictates the failure initiation site, qualitatively reducing the apparent ultimate tensile strength relative to an unnotched standard specimen."
    }
  },
  {
    "doi": "10.1134/S1070427218040225",
    "title": "Fire Retardancy of Aluminum Hydroxide Reinforced Flame Retardant Modifi ed Epoxy Resin Composite1",
    "year": 2018,
    "chemical_composition": {
      "repeat_unit_psmiles": null,
      "monomers": [
        {
          "name": "Diglycidyl ether of bisphenol-A",
          "smiles": "CC(C)(c1ccc(OCC2CO2)cc1)c3ccc(OCC4CO4)cc3",
          "ratio_value": null,
          "ratio_unit": null
        },
        {
          "name": "Phosphoric acid",
          "smiles": "OP(=O)(O)O",
          "ratio_value": null,
          "ratio_unit": null
        }
      ],
      "additives": [
        {
          "name": "Triethylene tetramine",
          "type": "crosslinker",
          "amount_value": 10,
          "amount_unit": "wt%"
        },
        {
          "name": "Aluminum hydroxide",
          "type": "filler",
          "amount_value": 15,
          "amount_unit": "wt%"
        },
        {
          "name": "Hydroquinone",
          "type": "inhibitor",
          "amount_value": 1000,
          "amount_unit": "ppm"
        }
      ],
      "is_homopolymer": false
    },
    "processing_history": "DGEBA modified with phosphoric acid and acetone, reflux 45°C for 3h, solvent removed. ATH heat treated at 100°C for 30 min, mixed with resin. Cured with TETA (1:0.1 ratio) at room temperature. UTS measured using universal testing machine (TIRA, 2810), crosshead speed 1.3 mm/min.",
    "hierarchical_structure": "Amorphous phosphorous-modified epoxy network with 15 wt% ATH filler particles.",
    "properties": {
      "UTS": {
        "value": [
          79
        ],
        "unit": "MPa"
      }
    },
    "analysis_with_hierarchical_structure": {
      "descriptive_text": "The material is an amorphous phosphorous-modified epoxy network composite based on Diglycidyl ether of bisphenol-A (DGEBA) and phosphoric acid monomers. The resin was synthesized by refluxing DGEBA with phosphoric acid in acetone at 45°C for 3 hours followed by solvent removal, then mixed with 15 wt% Aluminum hydroxide (ATH) filler particles that were pre-treated at 100°C for 30 minutes. Crosslinking was induced using 10 wt% Triethylene tetramine (TETA) at a 1:0.1 ratio cured at room temperature, with 1000 ppm Hydroquinone added as an inhibitor. The hierarchical structure consists of the modified epoxy matrix dispersed with rigid filler particles, and the Ultimate Tensile Strength was evaluated using a universal testing machine at a crosshead speed of 1.3 mm/min.",
      "reasoning_analysis": "Increasing Factors: The formation of a covalently crosslinked network via the reaction of epoxy groups with Triethylene tetramine significantly restricts chain mobility and enhances load-bearing capacity. The incorporation of 15 wt% rigid Aluminum hydroxide filler particles provides composite reinforcement through stress transfer mechanisms, while the pre-heat treatment of the filler likely improves interfacial adhesion by removing moisture. Additionally, the modification with phosphoric acid may introduce secondary interactions such as hydrogen bonding or ionic crosslinks within the matrix, potentially increasing cohesion. Decreasing Factors: The room temperature curing protocol may result in a lower final crosslink density and conversion degree compared to elevated temperature curing, limiting the maximum network integrity. The presence of filler particles, despite treatment, can act as stress concentrators if agglomeration occurs or if the interface remains imperfect, potentially initiating premature failure. Furthermore, the chemical modification of the epoxy backbone with phosphoric acid might disrupt the ideal topological density of the pristine epoxy network, potentially reducing intrinsic stiffness. Dominant Factor: The primary determinant of the UTS is the integrity of the covalently crosslinked epoxy network established by the TETA curing agent, which provides the fundamental structural framework. While the rigid ATH filler contributes positively to reinforcement, the qualitative magnitude of the UTS is dominantly governed by the crosslink density achieved during the room temperature cure, which sets the baseline mechanical performance upon which the filler reinforcement acts."
    },
    "analysis_without_hierarchical_structure": {
      "descriptive_text": "The polymer sample is a composite material based on a Diglycidyl ether of bisphenol-A (DGEBA) epoxy matrix chemically modified with phosphoric acid. The formulation includes 10 wt% Triethylene tetramine as a crosslinker, 15 wt% Aluminum hydroxide as a filler, and 1000 ppm Hydroquinone as an inhibitor. Preparation involved refluxing the DGEBA with phosphoric acid in acetone at 45°C for 3 hours followed by solvent removal, while the Aluminum hydroxide filler was heat-treated at 100°C for 30 minutes prior to mixing. The system was cured at room temperature using the Triethylene tetramine crosslinker, and the Ultimate Tensile Strength was subsequently measured using a universal testing machine at a crosshead speed of 1.3 mm/min.",
      "reasoning_analysis": "Increasing Factors: The incorporation of Triethylene tetramine establishes a covalently crosslinked thermoset network, which fundamentally enhances load-bearing capacity and resistance to plastic deformation. Additionally, the inclusion of 15 wt% Aluminum hydroxide filler, pre-treated thermally to remove surface moisture, provides rigid reinforcement and improves stress transfer at the filler-matrix interface. The presence of phosphoric acid modification may also introduce strong polar interactions or hydrogen bonding within the matrix, further increasing cohesive strength. Decreasing Factors: The room temperature curing process typically results in a lower degree of conversion and reduced crosslink density compared to elevated temperature cures, inherently limiting the maximum tensile strength of the epoxy network. Furthermore, the rigid inorganic filler particles can act as stress concentration sites under tensile load, potentially initiating premature failure, and the chemical modification with phosphoric acid may consume epoxide groups required for crosslinking, thereby reducing the overall network integrity. Dominant Factor: The crosslink density established by the amine curing agent during the room temperature process qualitatively dominates the UTS behavior, as it defines the fundamental mechanical integrity of the matrix, upon which the reinforcing effects of the filler and the modifying effects of the phosphoric acid subsequently operate."
    }
  },
  {
    "doi": "10.1134/S1070427218040225",
    "title": "Fire Retardancy of Aluminum Hydroxide Reinforced Flame Retardant Modifi ed Epoxy Resin Composite1",
    "year": 2018,
    "chemical_composition": {
      "repeat_unit_psmiles": null,
      "monomers": [
        {
          "name": "Diglycidyl ether of bisphenol-A",
          "smiles": "CC(C)(c1ccc(OCC2CO2)cc1)c3ccc(OCC4CO4)cc3",
          "ratio_value": null,
          "ratio_unit": null
        },
        {
          "name": "Phosphoric acid",
          "smiles": "OP(=O)(O)O",
          "ratio_value": null,
          "ratio_unit": null
        }
      ],
      "additives": [
        {
          "name": "Triethylene tetramine",
          "type": "crosslinker",
          "amount_value": 10,
          "amount_unit": "wt%"
        },
        {
          "name": "Aluminum hydroxide",
          "type": "filler",
          "amount_value": 10,
          "amount_unit": "wt%"
        },
        {
          "name": "Hydroquinone",
          "type": "inhibitor",
          "amount_value": 1000,
          "amount_unit": "ppm"
        }
      ],
      "is_homopolymer": false
    },
    "processing_history": "DGEBA modified with phosphoric acid and acetone, reflux 45°C for 3h, solvent removed. ATH heat treated at 100°C for 30 min, mixed with resin. Cured with TETA (1:0.1 ratio) at room temperature. UTS measured using universal testing machine (TIRA, 2810), crosshead speed 1.3 mm/min.",
    "hierarchical_structure": "Amorphous phosphorous-modified epoxy network with 10 wt% ATH filler particles.",
    "properties": {
      "UTS": {
        "value": [
          84
        ],
        "unit": "MPa"
      }
    },
    "analysis_with_hierarchical_structure": {
