Repository: hhtrick/HHT-code

# HHT training framework

This directory contains model training, embedding precomputation, inference, article-level baselines and the curated datasets. All commands below assume that the working directory is `train_code/`.

## 3. Datasets and fixed partitions

Each main dataset is a JSON array at `dataset/{property}/{property}.json`. Entries contain source metadata, `chemical_composition`, `processing_history`, `hierarchical_structure`, `properties`, and two generated-analysis objects. Targets are stored as `properties[property]["value"]`; source metadata and target values are not predictive input fields.

| Property | Train | Validation | Test | Total |
|---|---:|---:|---:|---:|

File: train_code/dataset/UTS/UTS.json (part 35 of 292)
[
      "descriptive_text": "The sample consists of an amorphous phosphorous-modified epoxy network derived from Diglycidyl ether of bisphenol-A and phosphoric acid, compounded with 10 wt% Triethylene tetramine crosslinker, 10 wt% Aluminum hydroxide filler, and 1000 ppm Hydroquinone inhibitor. The resin synthesis involved modifying the epoxy with phosphoric acid in acetone under reflux at 45°C for 3 hours followed by solvent removal, while the filler was heat-treated at 100°C for 30 minutes prior to mixing. The final composite was cured at room temperature using a 1:0.1 resin-to-crosslinker ratio, and the Ultimate Tensile Strength was measured using a TIRA 2810 universal testing machine at a crosshead speed of 1.3 mm/min.",
      "reasoning_analysis": "Increasing Factors: The creation of a three-dimensional covalent network through the reaction of epoxy groups with Triethylene tetramine restricts polymer chain slippage and enhances structural integrity under load. The incorporation of 10 wt% Aluminum hydroxide filler provides rigid reinforcement capable of bearing stress, supported by the heat treatment processing step which likely improves filler-matrix adhesion. Additionally, phosphoric acid modification may introduce polar interactions that increase cohesive energy density. Decreasing Factors: The room temperature curing history may limit the final crosslink density and degree of conversion compared to thermal curing cycles, potentially resulting in a less rigid network. The presence of particulate filler introduces interfaces that can act as stress concentrators initiating cracks if dispersion is imperfect, and the chemical modification of the backbone could disrupt the optimal packing density of the pristine epoxy structure. Dominant Factor: The crosslink density achieved during the curing process is the dominant factor determining the matrix strength, as it establishes the fundamental load-bearing capability of the continuous phase; however, the effectiveness of the filler reinforcement modulated by the interfacial quality from the heat treatment serves as a critical secondary influence on the overall composite UTS."
    },
    "analysis_without_hierarchical_structure": {
      "descriptive_text": "The polymer sample consists of a diglycidyl ether of bisphenol-A (DGEBA) matrix chemically modified with phosphoric acid. The preparation protocol involved refluxing the DGEBA with phosphoric acid in acetone at 45°C for 3 hours, followed by complete solvent removal. Aluminum hydroxide filler was subjected to thermal treatment at 100°C for 30 minutes prior to incorporation into the resin, which also contained 1000 ppm hydroquinone as an inhibitor. The system was cured at room temperature using triethylene tetramine (TETA) as a crosslinking agent at a 1:0.1 ratio, with final additive concentrations of 10 wt% TETA and 10 wt% aluminum hydroxide. Ultimate tensile strength was characterized using a TIRA 2810 universal testing machine operating at a crosshead speed of 1.3 mm/min.",
      "reasoning_analysis": "Increasing Factors: The development of a covalently crosslinked thermoset network via the reaction between DGEBA epoxide functionalities and the multifunctional amine crosslinker TETA establishes a rigid matrix capable of sustaining high mechanical loads. Additionally, the dispersion of 10 wt% heat-treated aluminum hydroxide provides rigid particulate reinforcement that can improve load transfer efficiency and stiffness within the composite structure. Decreasing Factors: The ambient room temperature curing process likely limits the degree of epoxide conversion relative to elevated temperature cures, resulting in a lower final crosslink density and reduced chain mobility restriction. Furthermore, the chemical modification with phosphoric acid consumes reactive epoxide groups, potentially disrupting the ideal network stoichiometry and introducing flexible phosphate ester linkages, while the particulate filler interface presents potential stress concentration sites that may facilitate premature crack initiation. Dominant Factor: The final ultimate tensile strength is qualitatively dominated by the crosslink density of the epoxy network, which is fundamentally constrained by the ambient curing kinetics and the stoichiometric consumption of reactive sites by the phosphoric acid, thereby dictating the matrix integrity and its capacity to effectively utilize the reinforcing filler."
    }
  },
  {
    "doi": "10.3390/jcs8040121",
    "title": "Tensile Test Analysis of 3D Printed Specimens with Varying Print Orientation and Infill Density",
    "year": 2024,
    "chemical_composition": {
      "repeat_unit_psmiles": null,
      "monomers": [
        {
          "name": "Laurolactam",
          "smiles": "O=C1CCCCCCCCCCN1",
          "ratio_value": null,
          "ratio_unit": null
        }
      ],
      "additives": [],
      "is_homopolymer": true
    },
    "processing_history": "3D printed using Stratasys Fortus 900mc MEX printer. Orientation: Upright (ZX plane). Infill: Solid (100%). Cooled at 25 °C for 8 h. Supports removed. Dried at 50 °C for 4 h. UTS measured by tensile testing using Instron 5966 according to ASTM D638.",
    "hierarchical_structure": "Material extrusion strands, layered structure with solid infill pattern.",
    "properties": {
      "UTS": {
        "value": [
          34.4
        ],
        "unit": "MPa"
      }
    },
    "analysis_with_hierarchical_structure": {
      "descriptive_text": "The sample consists of a polyamide 12 homopolymer synthesized from laurolactam monomers, fabricated via material extrusion (MEX) additive manufacturing using a Stratasys Fortus 900mc printer. The specimen was printed with a solid 100% infill pattern in an upright orientation along the ZX plane, resulting in a hierarchical structure characterized by distinct material extrusion strands and layered interfaces. Following fabrication, the sample underwent a cooling period at 25 °C for 8 hours, support removal, and a subsequent drying treatment at 50 °C for 4 hours prior to ultimate tensile strength characterization via tensile testing on an Instron 5966 system according to ASTM D638 standards.",
      "reasoning_analysis": "Increasing Factors: The polyamide 12 chemistry facilitates a robust network of intermolecular hydrogen bonds between amide groups, providing intrinsic mechanical integrity. The 100% solid infill pattern minimizes macroscopic porosity within the raster lines, and the post-processing drying step at 50 °C mitigates the plasticizing effect of absorbed moisture, both of which serve to maintain higher tensile strength. Decreasing Factors: The material extrusion (MEX) processing history introduces a heterogeneous layered structure where inter-strand diffusion is incomplete compared to bulk polymerization, creating weak interfaces prone to delamination. Specifically, the upright (ZX) orientation aligns the tensile load perpendicular to the deposition layers, exploiting the weakest axis of mechanical anisotropy. Additionally, the cooling rate at 25 °C may result in a crystalline morphology that, while providing stiffness, can introduce brittleness at the layer interfaces. Dominant Factor: The structural anisotropy arising from the upright printing orientation and the inherent limitations of inter-layer bonding in the MEX process qualitatively dominate the UTS behavior. Despite the strong intrinsic chemistry of polyamide 12 and the density provided by solid infill, the mechanical performance is primarily governed by the weak interfacial adhesion between printed layers, resulting in a UTS significantly lower than that of isotropic, bulk-formed equivalents."
    },
    "analysis_without_hierarchical_structure": {
      "descriptive_text": "The sample comprises a polyamide 12 homopolymer derived from laurolactam monomers. It was fabricated via material extrusion additive manufacturing using a Stratasys Fortus 900mc printer, featuring a solid 100% infill density and an upright build orientation along the ZX plane. Post-processing involved cooling at 25 °C for 8 hours, support removal, and a drying step at 50 °C for 4 hours. The ultimate tensile strength was subsequently evaluated using an Instron 5966 universal testing machine following ASTM D638 protocols.",
      "reasoning_analysis": "Increasing Factors: The polyamide 12 backbone contains amide groups capable of forming interchain hydrogen bonds, which increase cohesive energy density and intrinsic resistance to deformation. Additionally, the 100% solid infill minimizes macroscopic voids, and the drying treatment at 50 °C reduces moisture content, preventing water molecules from acting as plasticizers that would otherwise lower strength. Decreasing Factors: The material extrusion process creates discrete layers with potentially incomplete interlayer diffusion, resulting in weak interfaces compared to the bulk material. Specifically, the upright ZX orientation aligns the tensile load perpendicular to these layers, exploiting the weakest directional axis of the printed structure. Dominant Factor: Although the intrinsic chemical strength of the polyamide and the solid infill provide a favorable baseline, the anisotropic weakness induced by the ZX orientation during material extrusion qualitatively dominates the mechanical behavior, as failure is likely to initiate at the interlayer boundaries rather than through the polymer chains themselves."
    }
  },
  {
    "doi": null,
    "title": "Experimental Investigation using Taguchi Method to Optimize Process Parameters of Fused Deposition Modeling for ABS and Nylon Materials",
    "year": 2017,
    "chemical_composition": {
      "repeat_unit_psmiles": null,
      "monomers": [
        {
          "name": "Nylon",
          "smiles": null,
          "ratio_value": null,
          "ratio_unit": null
        }
      ],
      "additives": [],
      "is_homopolymer": true
    },
    "processing_history": "FDM printing using Pramaan Mini, extruder temp 240 °C, nozzle 0.4 mm, 50% fill density. Parameters: Layer thickness 0.2 mm, Orientation angle 0 degree, Shell thickness 0.8 mm. UTS measured by universal testing machine (20 ton) per ASTM D638-10.",
    "hierarchical_structure": "FDM printed parts with layer-by-layer structure, 50% fill density.",
    "properties": {
      "UTS": {
        "value": [
          9.51
        ],
        "unit": "MPa"
      }
    },
    "analysis_with_hierarchical_structure": {
      "descriptive_text": "The sample consists of a Nylon homopolymer fabricated via fused deposition modeling (FDM) using a Pramaan Mini printer. The processing parameters included an extruder temperature of 240 °C, a 0.4 mm nozzle diameter, and a layer thickness of 0.2 mm, resulting in a part with a 50% infill density and a 0.8 mm shell thickness. The raster orientation was set to 0 degrees, creating a distinct layer-by-layer hierarchical structure characteristic of additive manufacturing. Mechanical characterization was performed using a universal testing machine with a 20-ton capacity in accordance with the ASTM D638-10 standard to determine the ultimate tensile strength.",
      "reasoning_analysis": "Increasing Factors: The intrinsic chemical structure of Nylon facilitates strong intermolecular hydrogen bonding between polyamide chains, providing a high baseline cohesive energy density and theoretical tensile strength. Additionally, the specified 0-degree orientation angle aligns the deposited raster lines parallel to the loading direction during ASTM D638-10 testing, maximizing the contribution of the continuous polymer filaments to load bearing rather than relying on weaker inter-filament bonds. Decreasing Factors: The 50% infill density introduces significant internal void volume, drastically reducing the effective load-bearing cross-sectional area and acting as stress concentrators that initiate premature failure. Furthermore, the layer-by-layer processing history inherent to FDM introduces anisotropy; limited polymer chain diffusion across layer interfaces during cooling can result in weaker inter-layer adhesion compared to the bulk material, while the thermal history at 240 °C may lead to varying degrees of crystallinity that, if not optimized, can induce brittleness or residual stresses. Dominant Factor: While the intrinsic strength of the Nylon chemistry and the favorable 0-degree raster orientation support high strength, the geometric constraints imposed by the 50% infill density and the inter-layer bonding limitations inherent to the FDM process are the dominant factors. These structural discontinuities qualitatively reduce the ultimate tensile strength relative to a fully dense, isotropic bulk Nylon sample, as failure is likely to initiate at internal voids or inter-layer interfaces rather than through the bulk polymer chains themselves."
    },
    "analysis_without_hierarchical_structure": {
      "descriptive_text": "The sample consists of a Nylon homopolymer fabricated via fused deposition modeling (FDM) using a Pramaan Mini printer. The processing parameters included an extruder temperature of 240 °C with a 0.4 mm nozzle diameter, resulting in a specimen with 50% infill density, a layer thickness of 0.2 mm, and a shell thickness of 0.8 mm oriented at 0 degrees. The ultimate tensile strength was subsequently characterized using a 20-ton universal testing machine in accordance with the ASTM D638-10 standard.",
      "reasoning_analysis": "Increasing Factors: The polyamide chemistry of the Nylon homopolymer facilitates strong intermolecular hydrogen bonding, which enhances cohesive energy density and promotes crystallinity, intrinsically supporting high tensile strength. Additionally, the 0-degree orientation angle aligns the deposited filaments parallel to the loading axis, optimizing the contribution of the continuous polymer roads to load bearing. Decreasing Factors: The 50% infill density introduces substantial internal porosity, significantly reducing the effective load-bearing cross-sectional area and creating stress concentration points that initiate failure. Furthermore, the layer-by-layer deposition process inherently limits inter-layer diffusion compared to bulk molding, resulting in weak interfaces between layers that are prone to delamination under tensile stress. Dominant Factor: The geometric discontinuities introduced by the 50% infill density and the anisotropic nature of the FDM process qualitatively dominate the final UTS behavior. Despite the strong intrinsic hydrogen bonding of the Nylon matrix, the reduced material continuity and inter-layer weaknesses impose a ceiling on the mechanical performance that is significantly lower than that of a solid, isotropic molded counterpart."
    }
  },
  {
    "doi": "10.1134/S1070427218040225",
    "title": "Fire Retardancy of Aluminum Hydroxide Reinforced Flame Retardant Modifi ed Epoxy Resin Composite1",
    "year": 2018,
    "chemical_composition": {
      "repeat_unit_psmiles": null,
      "monomers": [
        {
          "name": "Diglycidyl ether of bisphenol-A",
          "smiles": "CC(C)(c1ccc(OCC2CO2)cc1)c3ccc(OCC4CO4)cc3",
          "ratio_value": null,
          "ratio_unit": null
        },
        {
          "name": "Phosphoric acid",
          "smiles": "OP(=O)(O)O",
          "ratio_value": null,
          "ratio_unit": null
        }
      ],
      "additives": [
        {
          "name": "Triethylene tetramine",
          "type": "crosslinker",
          "amount_value": 10,
          "amount_unit": "wt%"
        },
        {
          "name": "Aluminum hydroxide",
          "type": "filler",
          "amount_value": 5,
          "amount_unit": "wt%"
        },
        {
          "name": "Hydroquinone",
          "type": "inhibitor",
          "amount_value": 1000,
          "amount_unit": "ppm"
        }
      ],
      "is_homopolymer": false
    },
    "processing_history": "DGEBA modified with phosphoric acid and acetone, reflux 45°C for 3h, solvent removed. ATH heat treated at 100°C for 30 min, mixed with resin. Cured with TETA (1:0.1 ratio) at room temperature. UTS measured using universal testing machine (TIRA, 2810), crosshead speed 1.3 mm/min.",
    "hierarchical_structure": "Amorphous phosphorous-modified epoxy network with 5 wt% ATH filler particles.",
    "properties": {
      "UTS": {
        "value": [
          87
        ],
        "unit": "MPa"
      }
    },
    "analysis_with_hierarchical_structure": {
      "descriptive_text": "This material system comprises an amorphous phosphorus-modified epoxy network derived from Diglycidyl ether of bisphenol-A and phosphoric acid. The resin was synthesized by refluxing the epoxy with phosphoric acid in acetone at 45°C for 3 hours followed by solvent removal, after which Aluminum hydroxide filler, pre-treated at 100°C for 30 minutes, was incorporated at 5 wt%. The formulation includes 10 wt% Triethylene tetramine as a crosslinking agent and 1000 ppm Hydroquinone as an inhibitor, cured at room temperature with a resin-to-crosslinker ratio of 1:0.1. The Ultimate Tensile Strength was characterized using a universal testing machine at a crosshead speed of 1.3 mm/min.",
      "reasoning_analysis": "Increasing Factors: The formation of a covalently crosslinked network via the reaction between the epoxy groups and Triethylene tetramine provides the primary structural integrity and load-bearing capacity. The incorporation of rigid Aluminum hydroxide particles, especially following heat treatment to improve interfacial adhesion and remove moisture, offers composite reinforcement and restricts matrix deformation. Additionally, the phosphoric acid modification introduces polar phosphate groups capable of forming strong hydrogen bonds within the network, potentially enhancing intermolecular cohesion. Decreasing Factors: The room temperature curing process likely results in a lower degree of conversion and reduced crosslink density compared to elevated temperature curing, limiting the maximum achievable network rigidity and strength. The chemical modification with phosphoric acid may disrupt the regularity of the epoxy-amine network topology or act as an internal plasticizer, thereby reducing cohesive energy density. Furthermore, even with heat treatment, the inorganic filler particles can act as stress concentration sites that initiate premature failure under tensile load. Dominant Factor: The crosslink density and network topology established during the room temperature curing process qualitatively dominate the UTS behavior, as the mechanical performance of the continuous epoxy matrix fundamentally dictates the composite strength more significantly than the low-loading filler reinforcement or the specific chemical modifications."
    },
    "analysis_without_hierarchical_structure": {
      "descriptive_text": "The polymer sample consists of a diglycidyl ether of bisphenol-A (DGEBA) epoxy resin chemically modified with phosphoric acid. The modification process involved refluxing the resin with phosphoric acid in acetone at 45°C for 3 hours, followed by removal of the solvent. Aluminum hydroxide filler was heat-treated at 100°C for 30 minutes prior to mixing with the modified resin to ensure moisture removal. The final composite was formulated with 5 wt% aluminum hydroxide, 10 wt% triethylene tetramine as a crosslinker, and 1000 ppm hydroquinone as an inhibitor, then cured at room temperature using a 1:0.1 resin-to-crosslinker ratio. Ultimate tensile strength was measured using a universal testing machine at a crosshead speed of 1.3 mm/min.",
      "reasoning_analysis": "Increasing Factors: The aromatic structure of the DGEBA backbone provides inherent rigidity and high cohesive energy density, which fundamentally supports higher tensile strength. The formation of a crosslinked network via triethylene tetramine creates covalent bonds that restrict chain slippage and distribute stress throughout the matrix. Additionally, the heat treatment of the aluminum hydroxide filler improves interfacial adhesion by removing adsorbed moisture, allowing for more effective stress transfer between the filler and the polymer matrix. The presence of phosphate groups from the acid modification may also introduce secondary hydrogen bonding interactions that enhance intermolecular cohesion. Decreasing Factors: The room temperature curing condition may result in a lower degree of conversion and crosslink density compared to elevated temperature curing protocols, potentially limiting the maximum achievable strength. The incorporation of rigid inorganic aluminum hydroxide particles, even at low loading, can act as stress concentrators that initiate micro-cracks under tensile load if the interfacial bonding is not perfect. Furthermore, the chemical modification with phosphoric acid might consume epoxy groups without contributing proportionally to the network structural integrity, potentially disrupting the ideal stoichiometry of the curing reaction. Dominant Factor: The intrinsic mechanical properties of the crosslinked aromatic epoxy network serve as the dominant factor governing the ultimate tensile strength. While the filler and chemical modifications introduce secondary effects, the integrity and density of the covalent network formed between the DGEBA backbone and the amine crosslinker establish the primary load-bearing capacity, with the room temperature processing history acting as the critical limiting constraint on maximizing this potential."
    }
  },
  {
    "doi": null,
    "title": "Experimental Investigation using Taguchi Method to Optimize Process Parameters of Fused Deposition Modeling for ABS and Nylon Materials",
    "year": 2017,
    "chemical_composition": {
      "repeat_unit_psmiles": null,
      "monomers": [
        {
          "name": "Nylon",
          "smiles": null,
          "ratio_value": null,
          "ratio_unit": null
        }
      ],
      "additives": [],
      "is_homopolymer": true
    },
    "processing_history": "FDM printing using Pramaan Mini, extruder temp 240 °C, nozzle 0.4 mm, 50% fill density. Parameters: Layer thickness 0.2 mm, Orientation angle 15 degree, Shell thickness 1.2 mm. UTS measured by universal testing machine (20 ton) per ASTM D638-10.",
    "hierarchical_structure": "FDM printed parts with layer-by-layer structure, 50% fill density.",
    "properties": {
      "UTS": {
        "value": [
          15.68
        ],
        "unit": "MPa"
      }
    },
    "analysis_with_hierarchical_structure": {
      "descriptive_text": "The sample comprises a Nylon homopolymer fabricated via fused deposition modeling (FDM) using a Pramaan Mini printer. Processing parameters included an extruder temperature of 240 °C, a 0.4 mm nozzle diameter, and a layer thickness of 0.2 mm, resulting in a printed part with a 50% infill density and a shell thickness of 1.2 mm. The raster orientation was set at 15 degrees, and the ultimate tensile strength was characterized using a 20-ton universal testing machine in accordance with ASTM D638-10 standards. The resulting hierarchical structure exhibits the characteristic layer-by-layer morphology inherent to additive manufacturing processes with partial infill.",
      "reasoning_analysis": "Increasing Factors: The chemical structure of Nylon involves amide linkages capable of forming extensive intermolecular hydrogen bonding networks, which significantly enhances cohesive energy density and intrinsic tensile strength. Additionally, the extrusion temperature of 240 °C facilitates chain mobility during deposition, promoting inter-bead diffusion and welding which strengthens the interface between printed roads. Decreasing Factors: The 50% infill density introduces significant porosity within the bulk structure, reducing the effective load-bearing cross-sectional area and creating stress concentration points at void boundaries. Furthermore, the layer-by-layer fabrication method inherently results in anisotropic mechanical properties, where interlayer bonding strength is typically inferior to intralayer strength due to limited polymer chain reptation across thermal gradients during cooling. Dominant Factor: While the intrinsic strength of the Nylon backbone is high, the geometric discontinuities introduced by the 50% infill density and the interfacial weaknesses characteristic of FDM processing are the dominant factors. These structural defects likely limit the macroscopic UTS significantly below that of bulk molded Nylon, as failure will initiate at voids or delaminate along layer interfaces before the full potential of the polymer chains is realized."
    },
    "analysis_without_hierarchical_structure": {
      "descriptive_text": "The material investigated is a Nylon homopolymer fabricated via Fused Deposition Modeling (FDM) using a Pramaan Mini system. Processing parameters included an extruder temperature of 240 °C through a 0.4 mm nozzle, with a specified 50% infill density, 0.2 mm layer thickness, 1.2 mm shell thickness, and a raster orientation angle of 15 degrees. Following fabrication, the Ultimate Tensile Strength was evaluated using a 20-ton universal testing machine compliant with ASTM D638-10 standards.",
      "reasoning_analysis": "Increasing Factors: The chemical composition consists of a Nylon homopolymer, which inherently possesses strong intermolecular hydrogen bonding between amide groups, promoting high crystallinity and cohesive energy density that fundamentally supports high tensile load capacity. Additionally, the processing history specifies an extruder temperature of 240 °C, which ensures adequate melting and promotes polymer chain diffusion across raster roads, potentially enhancing inter-bead bonding strength. Decreasing Factors: The FDM processing history introduces significant structural heterogeneities that detrimentally affect UTS; specifically, the 50% infill density creates internal voids that reduce the effective load-bearing cross-section and act as stress concentrators. Furthermore, the layer-by-layer deposition creates weak inter-layer interfaces compared to bulk material, and the 15-degree orientation angle introduces mechanical anisotropy that may misalign the primary load path relative to the deposited rasters. Dominant Factor: The processing-induced structural defects, particularly the reduced infill density and inherent inter-layer adhesion weaknesses associated with additive manufacturing, qualitatively dominate the final UTS behavior. While the Nylon chemistry provides a high theoretical strength baseline, the macroscopic mechanical performance is primarily governed by the print architecture and bonding quality rather than the intrinsic monomer properties."
    }
  },
  {
    "doi": null,
    "title": "Experimental Investigation using Taguchi Method to Optimize Process Parameters of Fused Deposition Modeling for ABS and Nylon Materials",
    "year": 2017,
    "chemical_composition": {
      "repeat_unit_psmiles": null,
      "monomers": [
        {
          "name": "Nylon",
          "smiles": null,
          "ratio_value": null,
          "ratio_unit": null
        }
      ],
      "additives": [],
      "is_homopolymer": true
    },
    "processing_history": "FDM printing using Pramaan Mini, extruder temp 240 °C, nozzle 0.4 mm, 50% fill density. Parameters: Layer thickness 0.2 mm, Orientation angle 30 degree, Shell thickness 0.4 mm. UTS measured by universal testing machine (20 ton) per ASTM D638-10.",
    "hierarchical_structure": "FDM printed parts with layer-by-layer structure, 50% fill density.",
    "properties": {
      "UTS": {
        "value": [
          7.71
        ],
        "unit": "MPa"
      }
    },
    "analysis_with_hierarchical_structure": {
      "descriptive_text": "The sample consists of a Nylon homopolymer fabricated via fused deposition modeling (FDM) using a Pramaan Mini printer. The processing parameters included an extruder temperature of 240 °C, a 0.4 mm nozzle diameter, and a layer thickness of 0.2 mm, resulting in a printed part with a 50% fill density and a shell thickness of 0.4 mm. The internal architecture exhibits a characteristic layer-by-layer structure with an orientation angle of 30 degrees. Mechanical characterization was performed using a universal testing machine with a 20-ton capacity in accordance with ASTM D638-10 standards to determine the ultimate tensile strength.",
      "reasoning_analysis": "Increasing Factors: The intrinsic chemical structure of Nylon involves strong intermolecular hydrogen bonding between amide groups, which significantly enhances cohesive energy density and load transfer capability between chains, inherently driving the UTS higher. Additionally, the extruder temperature of 240 °C ensures the polymer is fully molten during deposition, promoting polymer chain diffusion across raster paths within the same layer, which can optimize intralayer bonding strength. Decreasing Factors: The fused deposition modeling process introduces significant structural heterogeneities, specifically the 50% fill density which creates a high volume fraction of internal voids, drastically reducing the effective load-bearing cross-sectional area and acting as stress concentrators. Furthermore, the layer-by-layer architecture creates weak interfaces in the Z-direction due to limited interdiffusion between cooled layers compared to the bulk material, and the 30-degree orientation angle introduces off-axis loading components that may facilitate earlier failure via shear or delamination. Dominant Factor: While the intrinsic hydrogen bonding of the Nylon homopolymer provides a high theoretical strength baseline, the processing-induced architectural defects are the dominant factor; specifically, the reduced effective cross-section from the 50% infill density and the anisotropic interlayer bonding weaknesses inherent to FDM printing qualitatively limit the ultimate tensile strength well below that of fully dense, isotropic molded Nylon specimens."
    },
    "analysis_without_hierarchical_structure": {
      "descriptive_text": "The sample comprises a Nylon homopolymer fabricated via Fused Deposition Modeling (FDM) using a Pramaan Mini printer. Processing parameters included an extruder temperature of 240 °C with a 0.4 mm nozzle diameter, yielding a structure with 50% fill density, 0.2 mm layer thickness, 0.4 mm shell thickness, and a raster orientation angle of 30 degrees. Ultimate Tensile Strength was characterized using a 20-ton universal testing machine in accordance with ASTM D638-10.",
      "reasoning_analysis": "Increasing Factors: The inherent chemical composition of Nylon facilitates strong intermolecular hydrogen bonding between polyamide chains, providing a high baseline cohesive strength and resistance to chain slippage. Additionally, the processing history specifies a relatively high extruder temperature of 240 °C, which promotes polymer chain diffusion across layer interfaces, thereby enhancing interlayer adhesion and contributing positively to the overall strength. Decreasing Factors: The additive manufacturing method introduces significant structural discontinuities; specifically, the 50% fill density creates internal voids that reduce the effective load-bearing cross-sectional area and act as stress concentrators. Furthermore, the layer-by-layer deposition creates anisotropic mechanical properties, where the 30-degree orientation angle and interlayer boundaries represent planes of weakness susceptible to delamination under tensile load. Dominant Factor: While the intrinsic strength of the Nylon chemistry supports load bearing, the structural porosity and anisotropy inherent to the 50% infill FDM processing history qualitatively dominate the mechanical response, likely suppressing the overall UTS relative to a fully dense, isotropic sample of the same chemical composition."
    }
  },
  {
    "doi": "10.1134/S1070427218040225",
    "title": "Fire Retardancy of Aluminum Hydroxide Reinforced Flame Retardant Modifi ed Epoxy Resin Composite1",
    "year": 2018,
    "chemical_composition": {
      "repeat_unit_psmiles": null,
      "monomers": [
        {
          "name": "Diglycidyl ether of bisphenol-A",
          "smiles": "CC(C)(c1ccc(OCC2CO2)cc1)c3ccc(OCC4CO4)cc3",
          "ratio_value": null,
          "ratio_unit": null
        },
        {
          "name": "Phosphoric acid",
          "smiles": "OP(=O)(O)O",
          "ratio_value": null,
          "ratio_unit": null
        }
      ],
      "additives": [
        {
          "name": "Triethylene tetramine",
          "type": "crosslinker",
          "amount_value": 10,
          "amount_unit": "wt%"
        },
        {
          "name": "Aluminum hydroxide",
          "type": "filler",
          "amount_value": 25,
          "amount_unit": "wt%"
        },
        {
          "name": "Hydroquinone",
          "type": "inhibitor",
          "amount_value": 1000,
          "amount_unit": "ppm"
        }
      ],
      "is_homopolymer": false
    },
    "processing_history": "DGEBA modified with phosphoric acid and acetone, reflux 45°C for 3h, solvent removed. ATH heat treated at 100°C for 30 min, mixed with resin. Cured with TETA (1:0.1 ratio) at room temperature. UTS measured using universal testing machine (TIRA, 2810), crosshead speed 1.3 mm/min.",
    "hierarchical_structure": "Amorphous phosphorous-modified epoxy network with 25 wt% ATH filler particles.",
    "properties": {
      "UTS": {
        "value": [
          86
        ],
        "unit": "MPa"
      }
    },
    "analysis_with_hierarchical_structure": {
      "descriptive_text": "The sample consists of an amorphous phosphorous-modified epoxy network based on Diglycidyl ether of bisphenol-A (DGEBA) and phosphoric acid, reinforced with 25 wt% Aluminum hydroxide (ATH) filler particles. The resin was prepared by refluxing DGEBA with phosphoric acid in acetone at 45°C for 3 hours followed by solvent removal, while the ATH filler was heat-treated at 100°C for 30 minutes prior to mixing with the resin. The composite was cured at room temperature using Triethylene tetramine (TETA) as a crosslinker, with Hydroquinone included as an inhibitor at 1000 ppm, and the Ultimate Tensile Strength was characterized using a universal testing machine at a crosshead speed of 1.3 mm/min.",
      "reasoning_analysis": "Increasing Factors: The formation of a three-dimensional crosslinked network via the reaction of DGEBA with Triethylene tetramine restricts polymer chain slippage and enhances load-bearing capacity, intrinsically increasing the UTS. Additionally, the incorporation of 25 wt% rigid Aluminum hydroxide filler particles provides reinforcement through load transfer mechanisms, while the prior heat treatment of the filler likely improves interfacial adhesion by removing moisture, further contributing to strength enhancement. The phosphoric acid modification may also introduce additional hydrogen bonding or ionic interactions within the network, potentially increasing cohesive energy density. Decreasing Factors: The room temperature curing process may result in a lower final crosslink density compared to elevated temperature curing regimes, leaving unreacted groups that could act as defects and reduce UTS. Furthermore, the introduction of phosphoric acid modifies the standard epoxy backbone, which could disrupt optimal network packing or introduce flexible segments that diminish intrinsic backbone rigidity. If the filler-matrix interface is not perfectly optimized despite heat treatment, the rigid ATH particles could act as stress concentration sites under tensile load, initiating premature failure. Dominant Factor: The dominant factor qualitatively governing the final UTS behavior is the reinforcement efficiency of the 25 wt% ATH filler within the crosslinked matrix. While the crosslink density and chemical modification establish the baseline matrix strength, the presence of the rigid filler phase typically dictates the composite's mechanical performance, provided that the interfacial adhesion achieved through processing is sufficient to prevent debonding under stress."
    },
    "analysis_without_hierarchical_structure": {
      "descriptive_text": "The sample comprises a Diglycidyl ether of bisphenol-A epoxy matrix chemically modified with phosphoric acid in acetone under reflux at 45°C for 3 hours, followed by solvent removal. This resin was compounded with 25 wt% Aluminum hydroxide filler, pre-heat treated at 100°C for 30 minutes, and 1000 ppm Hydroquinone inhibitor. The composite mixture was cured at room temperature using 10 wt% Triethylene tetramine as a crosslinking agent at a 1:0.1 ratio, and the Ultimate Tensile Strength was subsequently measured using a TIRA 2810 universal testing machine at a crosshead speed of 1.3 mm/min.",
      "reasoning_analysis": "Increasing Factors: The formation of a covalently crosslinked thermoset network via the reaction between the epoxy groups and Triethylene tetramine provides intrinsic structural integrity and resistance to chain slippage. Additionally, the incorporation of 25 wt% Aluminum hydroxide filler, which was heat-treated to improve interfacial adhesion, acts as a reinforcement phase that enhances load-bearing capacity, while the phosphoric acid modification may introduce polar interactions or phosphate linkages that further stiffen the matrix. Decreasing Factors: The room temperature curing process likely results in a lower final degree of conversion compared to elevated temperature curing, leading to a reduced crosslink density and potentially lower cohesive strength. Furthermore, the presence of rigid filler particles can introduce stress concentration points within the matrix if dispersion is imperfect, and any residual acetone from the modification step could act as a plasticizer if not completely removed. Dominant Factor: The establishment of the crosslinked epoxy-amine network architecture serves as the primary determinant of the material's mechanical performance, as it defines the matrix continuity required for effective stress transfer to the reinforcing filler, although the final magnitude is constrained by the limited conversion achievable at room temperature."
    }
  },
  {
    "doi": null,
    "title": "Thermo-Mechanical Regulation of Residual Stresses in Polymers and Polymer Composites",
    "year": 1995,
    "chemical_composition": {
      "repeat_unit_psmiles": "[*]C(C1=CC=CC=C1)C[*]",
      "monomers": [
        {
          "name": "Styrene",
          "smiles": "C=CC1=CC=CC=C1",
          "ratio_value": null,
          "ratio_unit": null
        }
      ],
      "additives": [],
      "is_homopolymer": true
    },
    "processing_history": "Injection molded standard tensile specimens (ASTM D 638) of general purpose polystyrene 'Galirene' with a central hole of 1.5 mm diameter. Prestressing performed at 62°C with stress of 13 MPa using Instron universal testing machine equipped with a temperature chamber (heating, 10 min exposure, loading, unloading, cooling). Tensile test performed at room temperature with traverse displacement rate of 1 mm/min.",
    "hierarchical_structure": "Amorphous polystyrene, ASTM D 638 geometry with 1.5 mm central hole, residual stresses induced by thermo-mechanical prestressing.",
    "properties": {
      "UTS": {
        "value": [
          37.3
        ],
        "unit": "MPa"
      }
    },
    "analysis_with_hierarchical_structure": {
