Repository: hhtrick/HHT-code

# HHT training framework

This directory contains model training, embedding precomputation, inference, article-level baselines and the curated datasets. All commands below assume that the working directory is `train_code/`.

## 3. Datasets and fixed partitions

Each main dataset is a JSON array at `dataset/{property}/{property}.json`. Entries contain source metadata, `chemical_composition`, `processing_history`, `hierarchical_structure`, `properties`, and two generated-analysis objects. Targets are stored as `properties[property]["value"]`; source metadata and target values are not predictive input fields.

| Property | Train | Validation | Test | Total |
|---|---:|---:|---:|---:|

File: train_code/dataset/UTS/UTS.json (part 36 of 292)
[
      "descriptive_text": "The sample comprises an amorphous general-purpose polystyrene homopolymer, commercially identified as 'Galirene', processed into standard ASTM D 638 tensile specimens containing a 1.5 mm central hole. The material history includes injection molding followed by a thermo-mechanical prestressing treatment at 62°C under 13 MPa stress for 10 minutes using an Instron universal testing machine with temperature control, involving loading, unloading, and cooling cycles that generated residual stresses within the structure. Final tensile characterization was conducted at room temperature with a traverse displacement rate of 1 mm/min to assess the mechanical performance of the notched and prestressed specimens.",
      "reasoning_analysis": "Increasing Factors: The injection molding process likely induced molecular orientation along the flow direction, which can enhance the ultimate tensile strength parallel to the chain alignment. Additionally, the thermo-mechanical prestressing at 62°C may have promoted physical aging or slight densification of the amorphous matrix, potentially increasing the yield stress required for deformation. Decreasing Factors: The inherent brittleness of amorphous polystyrene, caused by bulky phenyl groups restricting segmental motion, limits plastic deformation and promotes early failure via crazing. Critically, the 1.5 mm central hole acts as a severe stress concentrator, initiating failure at lower applied loads compared to unnotched specimens. Furthermore, the residual stresses induced by the thermo-mechanical prestressing cycle may superimpose tensile components onto the applied load, facilitating earlier crack initiation and propagation. Dominant Factor: The geometric stress concentration introduced by the central hole, coupled with the inherent brittleness of the polystyrene matrix, qualitatively dominates the UTS behavior. While processing-induced orientation provides some reinforcement, the localized stress amplification at the hole boundary in a brittle material dictates the failure mechanism, leading to a reduction in the measured ultimate tensile strength relative to a pristine, unnotched specimen."
    },
    "analysis_without_hierarchical_structure": {
      "descriptive_text": "The sample comprises a general purpose polystyrene homopolymer, specifically the Galirene grade. Standard tensile specimens conforming to ASTM D 638 were fabricated via injection molding, incorporating a geometric modification consisting of a central hole with a 1.5 mm diameter. Prior to mechanical testing, the specimens underwent a thermomechanical prestressing treatment at 62 °C involving a 10-minute thermal exposure followed by the application of a 13 MPa stress load using an Instron universal testing machine equipped with a temperature chamber, after which the load was removed and the sample cooled. The ultimate tensile strength was evaluated at room temperature with a traverse displacement rate of 1 mm/min.",
      "reasoning_analysis": "Increasing Factors: The injection molding process likely induced molecular orientation along the flow direction, which can enhance load-bearing capacity along the tensile axis, while the homopolymer composition ensures phase homogeneity without weak additive interfaces. Decreasing Factors: The introduction of a 1.5 mm central hole acts as a severe geometric stress concentrator, drastically lowering the apparent strength by promoting localized craze initiation and crack propagation at reduced global loads, and the thermal prestressing at 62 °C may induce physical aging that reduces free volume and increases brittleness. Dominant Factor: The geometric stress concentration caused by the central hole is the dominant factor, as the flaw sensitivity of amorphous polystyrene ensures that stress intensification at the hole boundary dictates the failure load, qualitatively suppressing the UTS significantly compared to unnotched specimens."
    }
  },
  {
    "doi": null,
    "title": "Experimental Investigation using Taguchi Method to Optimize Process Parameters of Fused Deposition Modeling for ABS and Nylon Materials",
    "year": 2017,
    "chemical_composition": {
      "repeat_unit_psmiles": null,
      "monomers": [
        {
          "name": "Nylon",
          "smiles": null,
          "ratio_value": null,
          "ratio_unit": null
        }
      ],
      "additives": [],
      "is_homopolymer": true
    },
    "processing_history": "FDM printing using Pramaan Mini, extruder temp 240 °C, nozzle 0.4 mm, 50% fill density. Parameters: Layer thickness 0.3 mm, Orientation angle 0 degree, Shell thickness 1.2 mm. UTS measured by universal testing machine (20 ton) per ASTM D638-10.",
    "hierarchical_structure": "FDM printed parts with layer-by-layer structure, 50% fill density.",
    "properties": {
      "UTS": {
        "value": [
          8.35
        ],
        "unit": "MPa"
      }
    },
    "analysis_with_hierarchical_structure": {
      "descriptive_text": "The sample comprises a Nylon homopolymer fabricated via fused deposition modeling (FDM) using a Pramaan Mini printer. Processing parameters included an extruder temperature of 240 °C, a 0.4 mm nozzle diameter, and a layer thickness of 0.3 mm, yielding a part with 50% infill density and a 1.2 mm shell thickness. The raster orientation was set to 0 degrees, establishing a layer-by-layer hierarchical structure typical of additive manufacturing. Mechanical evaluation was conducted using a 20-ton universal testing machine following the ASTM D638-10 standard to assess the ultimate tensile strength.",
      "reasoning_analysis": "Increasing Factors: The chemical composition of Nylon enables strong interchain hydrogen bonding, which increases cohesive energy density and resistance to chain slippage under tensile load. Additionally, the 0-degree orientation angle aligns the printed filaments parallel to the loading direction, maximizing the load-bearing contribution of the continuous polymer roads. Decreasing Factors: The 50% infill density introduces significant internal porosity, reducing the effective cross-sectional area available to sustain stress. Furthermore, the layer-by-layer processing history creates inter-layer interfaces where chain diffusion is often limited compared to bulk molding, resulting in weak boundaries prone to delamination. Dominant Factor: While the intrinsic strength of the Nylon chemistry provides a high theoretical baseline, the processing-induced structural discontinuities, specifically the reduced infill density and inter-layer adhesion limits, qualitatively dominate the final UTS behavior. These factors introduce stress concentrators and geometric weaknesses that typically restrict the measured strength to values below those of fully dense, isotropic Nylon specimens."
    },
    "analysis_without_hierarchical_structure": {
      "descriptive_text": "The sample comprises a Nylon homopolymer fabricated via Fused Deposition Modeling (FDM) using a Pramaan Mini system. The processing parameters involved an extruder temperature of 240 °C with a 0.4 mm nozzle, utilizing a 50% infill density, 0.3 mm layer thickness, 0-degree orientation angle, and 1.2 mm shell thickness. Mechanical characterization was conducted by measuring the Ultimate Tensile Strength using a 20-ton universal testing machine in accordance with ASTM D638-10.",
      "reasoning_analysis": "Increasing Factors: The polyamide chemistry inherent to the Nylon homopolymer enables strong intermolecular hydrogen bonding, which significantly enhances chain cohesion and intrinsic tensile strength. Additionally, the 0-degree orientation angle aligns the printed raster roads parallel to the loading axis, optimizing load transfer along the deposition direction, while the 240 °C extruder temperature facilitates improved interlayer diffusion and bonding. Decreasing Factors: The 50% infill density introduces substantial internal voids, reducing the effective load-bearing cross-sectional area and creating stress concentration sites that predispose the material to failure. Furthermore, the layer-by-layer nature of FDM processing creates anisotropic interfaces between deposited roads that are mechanically weaker than the bulk polymer due to incomplete coalescence. Dominant Factor: Although the intrinsic hydrogen bonding of Nylon and the favorable print orientation provide strengthening mechanisms, the processing-induced porosity resulting from the 50% infill density and the inherent interlayer weakness of the FDM architecture qualitatively dominate the final UTS behavior, limiting the effective strength below that of a fully dense, isotropic specimen."
    }
  },
  {
    "doi": "10.3390/jcs8040121",
    "title": "Tensile Test Analysis of 3D Printed Specimens with Varying Print Orientation and Infill Density",
    "year": 2024,
    "chemical_composition": {
      "repeat_unit_psmiles": null,
      "monomers": [
        {
          "name": "Laurolactam",
          "smiles": "O=C1CCCCCCCCCCN1",
          "ratio_value": null,
          "ratio_unit": null
        }
      ],
      "additives": [
        {
          "name": "Carbon Fibre",
          "type": "filler",
          "amount_value": null,
          "amount_unit": null
        }
      ],
      "is_homopolymer": true
    },
    "processing_history": "3D printed using Stratasys Fortus 900mc MEX printer. Orientation: Flat (XY plane). Infill: Sparse (50%). Cooled at 25 °C for 8 h. Supports removed. Dried at 50 °C for 4 h. UTS measured by tensile testing using Instron 5966 according to ASTM D638.",
    "hierarchical_structure": "Material extrusion strands, layered structure with sparse infill pattern, chopped carbon fibres embedded.",
    "properties": {
      "UTS": {
        "value": [
          52.71
        ],
        "unit": "MPa"
      }
    },
    "analysis_with_hierarchical_structure": {
      "descriptive_text": "The sample comprises a polyamide 12 homopolymer synthesized from laurolactam monomers, reinforced with chopped carbon fibre fillers. Fabricated via material extrusion additive manufacturing using a Stratasys Fortus 900mc system, the specimen exhibits a hierarchical structure of extruded strands with a layered architecture and a sparse 50% infill pattern. Post-processing involved cooling at 25 °C for 8 hours, support removal, and drying at 50 °C for 4 hours, with ultimate tensile strength subsequently evaluated using an Instron 5966 system according to ASTM D638 protocols.",
      "reasoning_analysis": "Increasing Factors: The incorporation of chopped carbon fibres provides significant reinforcement through load transfer mechanisms, enhancing the stiffness and strength of the polyamide 12 matrix. Additionally, the inherent hydrogen bonding within the polyamide backbone contributes to cohesive strength, while the post-print drying process removes absorbed moisture that would otherwise act as a plasticizer and weaken intermolecular forces. Decreasing Factors: The sparse 50% infill pattern introduces substantial internal voids, reducing the effective load-bearing cross-sectional area and creating stress concentration points that facilitate premature failure. Furthermore, the material extrusion process inherently results in anisotropic inter-layer bonding weaknesses compared to bulk molded parts, and the use of chopped rather than continuous fibres limits the maximum achievable load transfer efficiency. Dominant Factor: Despite the reinforcement provided by the carbon fibres and the matrix drying, the processing-induced porosity from the sparse infill pattern and the inherent inter-layer adhesion limitations of the material extrusion history qualitatively dominate the final UTS behavior, acting as the primary constraints on macroscopic strength relative to a solid composite counterpart."
    },
    "analysis_without_hierarchical_structure": {
      "descriptive_text": "The sample consists of a polyamide 12 matrix derived from laurolactam monomers, reinforced with carbon fibre filler. The composite was fabricated using material extrusion additive manufacturing on a Stratasys Fortus 900mc system, with the print orientation aligned flat along the XY plane and a sparse infill density of 50%. Following fabrication, the specimen was cooled at 25 °C for 8 hours, supports were removed, and the sample underwent drying at 50 °C for 4 hours prior to mechanical characterization. Ultimate tensile strength was evaluated via tensile testing on an Instron 5966 machine in accordance with ASTM D638 standards.",
      "reasoning_analysis": "Increasing Factors: The incorporation of carbon fibre filler provides significant reinforcement through load transfer from the polyamide matrix to the high-strength fibres, intrinsically driving the UTS higher. Additionally, the polyamide 12 matrix possesses semi-crystalline domains and interchain hydrogen bonding that contribute to inherent cohesive strength, while the post-processing drying step removes absorbed moisture that would otherwise act as a plasticizer and weaken the matrix. The flat XY print orientation further supports higher UTS by aligning the tensile load parallel to the deposited raster roads rather than across the weaker inter-layer boundaries. Decreasing Factors: The sparse 50% infill density introduces substantial internal void volume, which reduces the effective load-bearing cross-sectional area and creates stress concentrations that facilitate premature failure. Furthermore, the material extrusion process inherently suffers from anisotropic inter-layer bonding weaknesses compared to bulk molded parts, and the shear forces during extrusion may reduce the aspect ratio of the carbon fibres, diminishing their reinforcement efficiency. Dominant Factor: The processing history, specifically the sparse infill density and the anisotropic inter-layer bonding characteristic of the material extrusion technique, qualitatively dominates the final UTS behavior by introducing structural discontinuities that limit the effective stress transfer to the high-strength carbon fibre reinforcement, thereby capping the realized strength below the theoretical potential of the composite material."
    }
  },
  {
    "doi": "10.3390/jcs8040121",
    "title": "Tensile Test Analysis of 3D Printed Specimens with Varying Print Orientation and Infill Density",
    "year": 2024,
    "chemical_composition": {
      "repeat_unit_psmiles": null,
      "monomers": [
        {
          "name": "Laurolactam",
          "smiles": "O=C1CCCCCCCCCCN1",
          "ratio_value": null,
          "ratio_unit": null
        }
      ],
      "additives": [
        {
          "name": "Carbon Fibre",
          "type": "filler",
          "amount_value": null,
          "amount_unit": null
        }
      ],
      "is_homopolymer": true
    },
    "processing_history": "3D printed using Stratasys Fortus 900mc MEX printer. Orientation: Flat (XY plane). Infill: Solid (100%). Cooled at 25 °C for 8 h. Supports removed. Dried at 50 °C for 4 h. UTS measured by tensile testing using Instron 5966 according to ASTM D638.",
    "hierarchical_structure": "Material extrusion strands, layered structure with solid infill pattern, chopped carbon fibres embedded.",
    "properties": {
      "UTS": {
        "value": [
          76.24
        ],
        "unit": "MPa"
      }
    },
    "analysis_with_hierarchical_structure": {
      "descriptive_text": "This sample comprises a polyamide 12 homopolymer synthesized from laurolactam monomers, reinforced with chopped carbon fibre fillers. The material was processed via material extrusion additive manufacturing using a Stratasys Fortus 900mc system, configured with a solid 100% infill pattern and a flat build orientation within the XY plane. Following printing, the specimen underwent support removal and was dried at 50 °C for 4 hours, having been cooled at 25 °C for 8 hours to stabilize the structure. The resulting hierarchical morphology features distinct extrusion strands arranged in a layered structure with embedded chopped carbon fibres, and the mechanical properties were characterized by tensile testing on an Instron 5966 apparatus in compliance with ASTM D638.",
      "reasoning_analysis": "Increasing Factors: The incorporation of chopped carbon fibres provides significant reinforcement through load transfer mechanisms, inherently driving the UTS higher compared to the neat polyamide matrix. Additionally, the post-processing drying step at 50 °C removes absorbed moisture, eliminating the plasticizing effect of water on the polyamide amorphous regions and thereby increasing intermolecular friction and strength. The 8-hour cooling period at 25 °C likely promotes secondary crystallization within the polyamide 12 matrix, further enhancing the cohesive strength of the bulk material. Decreasing Factors: The material extrusion processing history introduces inherent inter-strand voids and imperfect bonding between deposited roads, which act as stress concentrators and reduce the effective load-bearing cross-section. Furthermore, the hierarchical layered structure creates anisotropic mechanical properties, where failure may initiate at inter-layer interfaces rather than within the bulk material, and the chopped nature of the fibres limits stress transfer efficiency compared to continuous fibre reinforcement. Dominant Factor: While the carbon fibre reinforcement and moisture removal qualitatively drive the UTS upward, the processing-induced microstructural defects, specifically the inter-strand porosity and anisotropic bonding quality inherent to the additive manufacturing workflow, qualitatively dominate the final UTS behavior by limiting the full realization of the composite's theoretical strength potential."
    },
    "analysis_without_hierarchical_structure": {
      "descriptive_text": "The sample comprises a polyamide 12 matrix synthesized from laurolactam monomers and reinforced with carbon fibre filler. This composite was fabricated via material extrusion using a Stratasys Fortus 900mc MEX printer with a flat XY plane orientation and solid 100% infill density. Post-processing involved cooling at 25 °C for 8 hours, support removal, and drying at 50 °C for 4 hours, followed by ultimate tensile strength measurement using an Instron 5966 system in accordance with ASTM D638.",
      "reasoning_analysis": "Increasing Factors: The incorporation of carbon fibre filler acts as a primary reinforcement mechanism, transferring stress from the polyamide 12 matrix to the high-strength fibres, thereby significantly elevating the ultimate tensile strength. Additionally, the polyamide 12 matrix contributes through intermolecular hydrogen bonding between amide groups, while the flat XY printing orientation aligns the extruded rasters parallel to the loading direction, maximizing load-bearing continuity. The solid 100% infill minimizes macro-voids, and the drying process removes absorbed moisture that would otherwise act as a plasticizer. Decreasing Factors: The material extrusion process inherently introduces micro-voids and weaker interlayer bonding compared to traditional injection molding, which creates potential failure initiation sites under tensile load. Furthermore, the cooling protocol at 25 °C may induce residual thermal stresses or variable crystallinity, and the drying temperature of 50 °C for 4 hours might be insufficient to completely eliminate all hygroscopic water content, leaving some plasticization effect active. Dominant Factor: The carbon fibre reinforcement qualitatively dominates the final UTS behavior by establishing a high-strength composite framework that outweighs the matrix properties; however, the efficiency of this reinforcement is fundamentally constrained by the interlayer adhesion quality inherent to the additive manufacturing processing history."
    }
  },
  {
    "doi": "10.3390/jcs8040121",
    "title": "Tensile Test Analysis of 3D Printed Specimens with Varying Print Orientation and Infill Density",
    "year": 2024,
    "chemical_composition": {
      "repeat_unit_psmiles": null,
      "monomers": [
        {
          "name": "Laurolactam",
          "smiles": "O=C1CCCCCCCCCCN1",
          "ratio_value": null,
          "ratio_unit": null
        }
      ],
      "additives": [
        {
          "name": "Carbon Fibre",
          "type": "filler",
          "amount_value": null,
          "amount_unit": null
        }
      ],
      "is_homopolymer": true
    },
    "processing_history": "3D printed using Stratasys Fortus 900mc MEX printer. Orientation: Side (YZ plane). Infill: Sparse (50%). Cooled at 25 °C for 8 h. Supports removed. Dried at 50 °C for 4 h. UTS measured by tensile testing using Instron 5966 according to ASTM D638.",
    "hierarchical_structure": "Material extrusion strands, layered structure with sparse infill pattern, chopped carbon fibres embedded.",
    "properties": {
      "UTS": {
        "value": [
          90.41
        ],
        "unit": "MPa"
      }
    },
    "analysis_with_hierarchical_structure": {
      "descriptive_text": "The sample comprises a poly(laurolactam) homopolymer matrix reinforced with chopped carbon fibre fillers. Fabricated via material extrusion additive manufacturing using a Stratasys Fortus 900mc system, the specimen exhibits a hierarchical structure characterized by material extrusion strands and a layered architecture with a sparse 50% infill pattern. The build orientation was configured along the side (YZ plane), followed by ambient cooling at 25 °C for 8 hours and support removal. Prior to mechanical characterization, the printed parts were dried at 50 °C for 4 hours, and the ultimate tensile strength was subsequently measured using an Instron 5966 universal testing machine in accordance with ASTM D638 protocols.",
      "reasoning_analysis": "Increasing Factors: The incorporation of chopped carbon fibres acts as a reinforcing phase, facilitating stress transfer and restricting matrix deformation, thereby intrinsically driving the strength higher. Additionally, the polyamide backbone features strong intermolecular hydrogen bonding between amide groups, which enhances cohesive energy density and resistance to chain slippage. The post-processing drying step at 50 °C removes absorbed moisture, eliminating the plasticizing effect of water molecules that would otherwise increase free volume and reduce intermolecular friction. Decreasing Factors: The material extrusion processing history introduces significant structural heterogeneities, specifically the sparse 50% infill pattern which creates internal voids that act as stress concentrators and reduce the effective load-bearing cross-sectional area. Furthermore, the layered structure inherent to additive manufacturing results in anisotropic mechanical properties, where inter-layer bonding relies on limited polymer diffusion compared to intra-layer strength, creating weak interfaces prone to delamination under tensile load. The use of chopped rather than continuous fibres also limits the efficiency of load transfer along the fibre axis. Dominant Factor: While the carbon fibre reinforcement and moisture removal provide intrinsic strengthening mechanisms, the processing-induced structural defects are the dominant factors. Specifically, the reduced effective cross-sectional area due to the 50% sparse infill and the weak inter-layer adhesion characteristic of the layered orientation qualitatively limit the ultimate tensile strength relative to a solid, isotropic molded composite, as failure is likely to initiate at the void interfaces or delaminated layers before the full strength of the reinforced matrix is realized."
    },
    "analysis_without_hierarchical_structure": {
      "descriptive_text": "The sample comprises a polyamide 12 homopolymer synthesized from laurolactam, reinforced with carbon fibre filler. Specimens were fabricated via material extrusion additive manufacturing using a Stratasys Fortus 900mc system, oriented on the side within the YZ plane with a sparse infill density of 50%. Post-fabrication processing involved cooling at 25 °C for 8 hours, support structure removal, and drying at 50 °C for 4 hours. The ultimate tensile strength was determined through tensile testing on an Instron 5966 universal testing machine following ASTM D638 protocols.",
      "reasoning_analysis": "Increasing Factors: The inclusion of carbon fibre provides high-stiffness reinforcement within the polyamide matrix, enhancing load transfer capabilities and intrinsic strand strength. Furthermore, the dedicated drying step at 50 °C mitigates moisture-induced plasticization of the polyamide chains, while the extended cooling period facilitates semi-crystalline domain formation, both of which contribute to elevated cohesive strength. Decreasing Factors: The material extrusion process introduces structural anisotropy and discontinuities; specifically, the 50% sparse infill generates internal voids that act as stress concentrators and significantly reduce the effective load-bearing cross-sectional area. Additionally, the side orientation implies dependence on interlayer bonding strength, which is typically inferior to bulk material strength and susceptible to delamination under tensile stress. Dominant Factor: Although the composite composition and thermal post-treatment optimize the intrinsic material properties, the processing-induced geometric discontinuities, particularly the low infill density and interlayer adhesion limitations inherent to the additive manufacturing technique, qualitatively dominate the final UTS behavior by dictating the failure initiation sites."
    }
  },
  {
    "doi": null,
    "title": "Experimental Investigation using Taguchi Method to Optimize Process Parameters of Fused Deposition Modeling for ABS and Nylon Materials",
    "year": 2017,
    "chemical_composition": {
      "repeat_unit_psmiles": null,
      "monomers": [
        {
          "name": "Nylon",
          "smiles": null,
          "ratio_value": null,
          "ratio_unit": null
        }
      ],
      "additives": [],
      "is_homopolymer": true
    },
    "processing_history": "FDM printing using Pramaan Mini, extruder temp 240 °C, nozzle 0.4 mm, 50% fill density. Parameters: Layer thickness 0.3 mm, Orientation angle 30 degree, Shell thickness 0.8 mm. UTS measured by universal testing machine (20 ton) per ASTM D638-10.",
    "hierarchical_structure": "FDM printed parts with layer-by-layer structure, 50% fill density.",
    "properties": {
      "UTS": {
        "value": [
          11.82
        ],
        "unit": "MPa"
      }
    },
    "analysis_with_hierarchical_structure": {
      "descriptive_text": "The sample comprises a Nylon homopolymer fabricated via Fused Deposition Modeling (FDM) using a Pramaan Mini system. Processing conditions included an extruder temperature of 240 °C, a 0.4 mm nozzle diameter, a layer thickness of 0.3 mm, and a shell thickness of 0.8 mm. The resulting hierarchical structure features a layer-by-layer morphology with a 50% infill density and a raster orientation angle of 30 degrees. Mechanical evaluation was conducted using a 20-ton universal testing machine following ASTM D638-10 protocols to ascertain the ultimate tensile strength.",
      "reasoning_analysis": "Increasing Factors: The intrinsic chemical structure of Nylon involves strong intermolecular hydrogen bonding between amide linkages, which significantly enhances cohesive energy density and theoretical tensile strength. Additionally, the processing temperature of 240 °C facilitates polymer chain mobility during deposition, promoting some degree of interlayer diffusion and potential crystallization upon cooling, while the 0.8 mm shell thickness provides a denser outer perimeter that may contribute disproportionately to load bearing. Decreasing Factors: The FDM processing history introduces significant structural defects, specifically the 50% infill density which creates substantial internal void volume, drastically reducing the effective load-bearing cross-sectional area. Furthermore, the layer-by-layer hierarchical structure inherently suffers from weak interlayer adhesion compared to bulk molded parts due to limited chain entanglement across raster lines, and the 30-degree orientation angle introduces anisotropic stress states that are less favorable for tensile loading than aligned rasters. Dominant Factor: While the Nylon chemistry provides a robust baseline strength, the processing-induced architectural defects are the dominant factors governing the final UTS. Specifically, the reduced effective cross-sectional area from the 50% infill density and the mechanical discontinuity at the interlayer interfaces qualitatively dictate a lower UTS compared to dense, isotropic Nylon specimens, as failure is likely to initiate at these processing-induced voids and weak bonding planes rather than within the polymer matrix itself."
    },
    "analysis_without_hierarchical_structure": {
      "descriptive_text": "The sample consists of a Nylon homopolymer fabricated via fused deposition modeling using a Pramaan Mini printer. The processing parameters included an extruder temperature of 240 °C, a nozzle diameter of 0.4 mm, and an infill density of 50%. Specific geometric parameters were set with a layer thickness of 0.3 mm, an orientation angle of 30 degrees, and a shell thickness of 0.8 mm. The ultimate tensile strength was subsequently characterized using a 20-ton universal testing machine in accordance with the ASTM D638-10 standard.",
      "reasoning_analysis": "Increasing Factors: The intrinsic chemical composition of Nylon facilitates strong intermolecular hydrogen bonding between polyamide chains, promoting semi-crystalline domains that inherently resist tensile deformation. Additionally, the processing parameter of a 0.8 mm shell thickness ensures a robust continuous outer perimeter, which aids in load distribution along the printed path. Decreasing Factors: The FDM processing history introduces significant anisotropy and porosity; specifically, the 50% fill density results in internal voids that reduce the effective load-bearing cross-sectional area. Furthermore, the layer-by-layer fabrication creates inter-layer interfaces where polymer chain diffusion is limited compared to bulk molding, creating weak planes prone to delamination, exacerbated by the 30-degree orientation angle which misaligns the raster path relative to the primary stress axis. Dominant Factor: The processing-induced structural discontinuities, particularly the reduced infill density and inter-layer adhesion limitations inherent to FDM, qualitatively dominate the final UTS behavior, likely suppressing the effective strength below the theoretical maximum of the bulk Nylon material."
    }
  },
  {
    "doi": null,
    "title": "Experimental Investigation using Taguchi Method to Optimize Process Parameters of Fused Deposition Modeling for ABS and Nylon Materials",
    "year": 2017,
    "chemical_composition": {
      "repeat_unit_psmiles": null,
      "monomers": [
        {
          "name": "Nylon",
          "smiles": null,
          "ratio_value": null,
          "ratio_unit": null
        }
      ],
      "additives": [],
      "is_homopolymer": true
    },
    "processing_history": "FDM printing using Pramaan Mini, extruder temp 240 °C, nozzle 0.4 mm, 50% fill density. Parameters: Layer thickness 0.3 mm, Orientation angle 15 degree, Shell thickness 0.4 mm. UTS measured by universal testing machine (20 ton) per ASTM D638-10.",
    "hierarchical_structure": "FDM printed parts with layer-by-layer structure, 50% fill density.",
    "properties": {
      "UTS": {
        "value": [
          8.83
        ],
        "unit": "MPa"
      }
    },
    "analysis_with_hierarchical_structure": {
      "descriptive_text": "The sample consists of a Nylon homopolymer fabricated via fused deposition modeling (FDM) using a Pramaan Mini printer. The processing parameters included an extruder temperature of 240 °C, a 0.4 mm nozzle diameter, and a layer thickness of 0.3 mm with a shell thickness of 0.4 mm. The resulting specimen features a hierarchical layer-by-layer structure with a 50% fill density and a 15-degree orientation angle. Ultimate tensile strength was evaluated using a universal testing machine with a 20-ton capacity in accordance with ASTM D638-10 standards.",
      "reasoning_analysis": "Increasing Factors: The intrinsic chemical nature of Nylon, characterized by amide linkages, facilitates strong intermolecular hydrogen bonding between polymer chains, which inherently enhances cohesive energy density and resistance to chain pull-out under tension. Additionally, the processing history specifies a shell thickness of 0.4 mm, creating a continuous outer perimeter that can effectively bear load and mitigate surface crack initiation compared to the internal infill structure. Decreasing Factors: The fused deposition modeling (FDM) process introduces significant structural discontinuities; specifically, the 50% fill density implies a substantial void fraction that drastically reduces the effective load-bearing cross-sectional area available to resist tensile stress. Furthermore, the layer-by-layer hierarchical structure relies on thermal diffusion for interlayer bonding, which is often incomplete compared to bulk processing, creating weak planes perpendicular to the build direction where delamination can occur prior to material yield. The 15-degree orientation angle also introduces a degree of anisotropy that may misalign polymer chains relative to the primary stress vector. Dominant Factor: While the intrinsic strength of the Nylon matrix provides a robust baseline, the geometric constraints imposed by the 50% infill density and the inherent interlayer adhesion weaknesses characteristic of additive manufacturing are the dominant factors. These structural discontinuities qualitatively limit the ultimate tensile strength significantly below that of fully dense, isotropic Nylon specimens, as failure is likely to initiate at the void interfaces or interlayer boundaries rather than through the bulk polymer chains themselves."
    },
    "analysis_without_hierarchical_structure": {
      "descriptive_text": "The material investigated is a Nylon homopolymer processed via fused deposition modeling (FDM) on a Pramaan Mini system. Fabrication parameters were set to an extruder temperature of 240 °C with a 0.4 mm nozzle, utilizing a 50% infill density, 0.3 mm layer thickness, and 0.4 mm shell thickness at a raster orientation angle of 15 degrees. Mechanical characterization was performed using a 20-ton universal testing machine following the ASTM D638-10 protocol to determine the ultimate tensile strength.",
      "reasoning_analysis": "Increasing Factors: The chemical composition of Nylon facilitates strong intermolecular hydrogen bonding between amide linkages, promoting semi-crystalline domains that intrinsically enhance load-bearing capacity and tensile strength. Furthermore, the extrusion temperature of 240 °C ensures adequate polymer melt flow, which is necessary for achieving coherent filament deposition and maximizing inter-layer diffusion during the FDM process. Decreasing Factors: The processing history introduces significant structural heterogeneities that detrimentally affect UTS, specifically the 50% fill density which effectively reduces the load-bearing cross-sectional area compared to a solid specimen. Additionally, the FDM technique inherently creates weak inter-layer bonding interfaces compared to bulk molding, and the 0.3 mm layer thickness combined with a 15-degree orientation angle introduces anisotropy and stress concentration points that facilitate premature failure. Dominant Factor: Despite the intrinsic strength of the Nylon homopolymer, the processing-induced geometric constraints, particularly the 50% infill density and the inter-layer adhesion limitations inherent to FDM fabrication, qualitatively dominate the final UTS behavior, resulting in a mechanical performance governed more by the printed architecture than the bulk material properties."
    }
  },
  {
    "doi": "10.1177/0095244318768636",
    "title": "Using heat-treated starch to modify the surface of biochar and improve the tensile properties of biochar-filled styrene– butadiene rubber composites",
    "year": 2019,
    "chemical_composition": {
      "repeat_unit_psmiles": null,
      "monomers": [
        {
          "name": "Styrene",
          "smiles": "C=CC1=CC=CC=C1",
          "ratio_value": null,
          "ratio_unit": null
        },
        {
          "name": "Butadiene",
          "smiles": "C=CC=C",
          "ratio_value": null,
          "ratio_unit": null
        }
      ],
      "additives": [
        {
          "name": "2,2'-methylenebis(6-tert-butyl-4-methylphenol)",
          "type": "stabilizer",
          "amount_value": null,
          "amount_unit": null
        },
        {
          "name": "Stearic acid",
          "type": "activator",
          "amount_value": null,
          "amount_unit": null
        },
        {
          "name": "Zinc oxide",
          "type": "activator",
          "amount_value": null,
          "amount_unit": null
        },
        {
          "name": "Sulfur",
          "type": "crosslinker",
          "amount_value": null,
          "amount_unit": null
        },
        {
          "name": "N-cyclohexyl-2 benzothiazolesulfenamide",
          "type": "accelerator",
          "amount_value": null,
          "amount_unit": null
        }
      ],
      "is_homopolymer": false
    },
    "processing_history": "SBR compounded using Brabender torque rheometer at 120 °C (10 min) then 100 °C (3 min) with additives. Compression molded at 5.5 MPa, 160 °C for 15 min, cooled under pressure. Conditioned at 23 °C, 50% RH for 24 h. Unfilled SBR sample (no biochar). UTS measured by tensile testing (ASTM D 412-87) on Instron 55R1123C5420 at 500 mm/min, 23 °C.",
    "hierarchical_structure": null,
    "properties": {
      "UTS": {
        "value": [
          1.5
        ],
        "unit": "MPa"
      }
    },
    "analysis_with_hierarchical_structure": {
      "descriptive_text": "The sample comprises a styrene-butadiene rubber (SBR) copolymer integrated with a sulfur-based vulcanization system consisting of N-cyclohexyl-2 benzothiazolesulfenamide accelerator, zinc oxide and stearic acid activators, and 2,2'-methylenebis(6-tert-butyl-4-methylphenol) stabilizer. Processing involved compounding in a Brabender torque rheometer followed by compression molding at 160 °C under 5.5 MPa pressure for 15 minutes to establish the crosslink network, after which the unfilled specimen was cooled under pressure and conditioned at 23 °C and 50% relative humidity for 24 hours prior to tensile testing at a crosshead speed of 500 mm/min according to ASTM D 412-87.",
