Repository: hhtrick/HHT-code

# HHT training framework

This directory contains model training, embedding precomputation, inference, article-level baselines and the curated datasets. All commands below assume that the working directory is `train_code/`.

## 3. Datasets and fixed partitions

Each main dataset is a JSON array at `dataset/{property}/{property}.json`. Entries contain source metadata, `chemical_composition`, `processing_history`, `hierarchical_structure`, `properties`, and two generated-analysis objects. Targets are stored as `properties[property]["value"]`; source metadata and target values are not predictive input fields.

| Property | Train | Validation | Test | Total |
|---|---:|---:|---:|---:|

File: train_code/dataset/UTS/UTS.json (part 37 of 292)
[
      "reasoning_analysis": "Increasing Factors: The formation of a covalent sulfur-based crosslink network during compression molding restricts irreversible chain slippage and distributes applied stress across the polymer matrix, fundamentally enabling tensile strength in this elastomeric system. Additionally, the presence of styrene monomers introduces bulky phenyl groups that increase backbone rigidity compared to pure polybutadiene, while the application of pressure during molding minimizes voids and defects that could act as stress concentrators. Decreasing Factors: The explicit absence of reinforcing fillers, such as carbon black or silica, eliminates critical filler-polymer interactions that typically enhance load transfer and induce strain hardening in SBR vulcanizates. Furthermore, the inherent elastomeric nature of the butadiene segments ensures high chain mobility at the testing temperature of 23 °C, which favors entropic elasticity over high tensile resistance. Dominant Factor: While the vulcanization network provides the necessary structural integrity to prevent viscous flow, the absence of reinforcing fillers qualitatively dominates the final UTS behavior by limiting the material's capacity for stress transfer and reinforcement, resulting in a strength profile governed primarily by crosslink density and entropic elasticity rather than composite strengthening mechanisms."
    },
    "analysis_without_hierarchical_structure": {
      "descriptive_text": "The sample comprises a styrene-butadiene rubber copolymer compounded with 2,2'-methylenebis(6-tert-butyl-4-methylphenol) stabilizer, stearic acid and zinc oxide activators, sulfur crosslinker, and N-cyclohexyl-2 benzothiazolesulfenamide accelerator. Processing involved mixing in a Brabender torque rheometer followed by compression molding at 160 °C under 5.5 MPa pressure for 15 minutes with cooling under pressure. After conditioning at 23 °C and 50% relative humidity for 24 hours, the unfilled SBR specimen was subjected to tensile testing at 500 mm/min according to ASTM D 412-87 standards.",
      "reasoning_analysis": "Increasing Factors: The incorporation of sulfur along with zinc oxide and stearic acid activators facilitates vulcanization, creating a covalent crosslinked network that prevents irreversible chain slippage under tensile load, thereby fundamentally enabling tensile strength. Additionally, the compression molding process conducted under 5.5 MPa pressure minimizes voids and defects within the bulk material, reducing stress concentration sites that would otherwise initiate premature failure. Decreasing Factors: The explicit designation of the sample as an unfilled SBR system without reinforcing agents such as carbon black or biochar significantly limits the ultimate tensile strength, as the polymer matrix lacks the filler-rubber interactions necessary for stress distribution and crack arrestment. Furthermore, styrene-butadiene rubber exhibits limited strain-induced crystallization compared to natural rubber, reducing its inherent ability to self-reinforce during deformation. Dominant Factor: While the sulfur-based crosslinking network provides the essential structural integrity required to sustain load, the absence of reinforcing fillers qualitatively dominates the final UTS behavior, constraining the material to the lower strength range characteristic of gum stocks despite the optimized vulcanization and molding history."
    }
  },
  {
    "doi": null,
    "title": "Development and characterization of a novel bulk-fill elastomeric temporary restorative composite",
    "year": 2018,
    "chemical_composition": {
      "repeat_unit_psmiles": null,
      "monomers": [
        {
          "name": "Exothane 8",
          "smiles": null,
          "ratio_value": null,
          "ratio_unit": null
        },
        {
          "name": "Ethoxylated bisphenol A diglycidyl ether dimethacrylate",
          "smiles": null,
          "ratio_value": null,
          "ratio_unit": null
        },
        {
          "name": "Triethylene glycol dimethacrylate",
          "smiles": "CC(=C)C(=O)OCCOCCOCCOC(=O)C(=C)C",
          "ratio_value": null,
          "ratio_unit": null
        },
        {
          "name": "Zinc methacrylate",
          "smiles": "CC(=C)C(=O)[O-].[Zn+2].[O-]C(=O)C(=C)C",
          "ratio_value": 0,
          "ratio_unit": "wt%"
        }
      ],
      "additives": [
        {
          "name": "Silica",
          "type": "filler",
          "amount_value": null,
          "amount_unit": null
        },
        {
          "name": "Camphorquinone",
          "type": "initiator",
          "amount_value": null,
          "amount_unit": null
        },
        {
          "name": "Ethyl 4-(dimethylamino) benzoate",
          "type": "initiator",
          "amount_value": null,
          "amount_unit": null
        },
        {
          "name": "Diphenyliodonium hexafluorophosphate",
          "type": "initiator",
          "amount_value": null,
          "amount_unit": null
        }
      ],
      "is_homopolymer": false
    },
    "processing_history": "Experimental TFM prepared by mixing monomers, photoinitiators, and fillers. Dumbbell-shaped specimens (10 mm x 5 mm x 1 mm constriction) prepared using elastomer molds. Light-activated for 20 s on top and bottom surfaces using LED unit (1200 mW/cm2, 440-480 nm). UTS measured by tensile testing machine (DL500; EMIC) at crosshead speed of 1 mm/min until failure.",
    "hierarchical_structure": "Elastomeric resin-based composite matrix with silica filler particles.",
    "properties": {
      "UTS": {
        "value": [
          6.69
        ],
        "unit": "MPa"
      }
    },
    "analysis_with_hierarchical_structure": {
      "descriptive_text": "The material is characterized as an elastomeric resin-based composite matrix reinforced with silica filler particles. The polymer network is formed via the photopolymerization of a multifunctional monomer system comprising Exothane 8, ethoxylated bisphenol A diglycidyl ether dimethacrylate, and triethylene glycol dimethacrylate. The formulation includes a photoinitiator system consisting of camphorquinone, ethyl 4-(dimethylamino) benzoate, and diphenyliodonium hexafluorophosphate. Dumbbell-shaped specimens with a 10 mm x 5 mm x 1 mm constriction were fabricated using elastomer molds by mixing the monomers, initiators, and fillers, followed by light activation for 20 seconds on both top and bottom surfaces using a LED unit emitting at 440-480 nm with an intensity of 1200 mW/cm². Mechanical characterization was performed using a tensile testing machine at a crosshead speed of 1 mm/min until failure to determine the ultimate tensile strength.",
      "reasoning_analysis": "Increasing Factors: The incorporation of silica filler particles acts as a primary reinforcing phase, enhancing load transfer capabilities and inhibiting crack propagation within the matrix. The use of multifunctional dimethacrylate monomers, specifically Exothane 8 and ethoxylated bisphenol A diglycidyl ether dimethacrylate, establishes a crosslinked network that provides structural integrity, while urethane linkages in Exothane 8 may contribute additional strength through hydrogen bonding. The high-intensity LED curing (1200 mW/cm²) promotes rapid radical generation, facilitating network formation. Decreasing Factors: The classification of the matrix as elastomeric suggests a network architecture designed for flexibility, which inherently limits the maximum tensile strength compared to rigid thermosetting systems. The inclusion of triethylene glycol dimethacrylate acts as a reactive diluent to reduce viscosity but may lower the overall crosslink density and modulus relative to a system composed solely of higher molecular weight dimethacrylates. Additionally, the relatively short curing time of 20 seconds per surface may result in a gradient of degree of conversion through the 1 mm thickness, potentially creating weaker zones within the specimen. Dominant Factor: The reinforcement provided by the silica filler within the crosslinked dimethacrylate matrix is the dominant factor governing the ultimate tensile strength. While the elastomeric nature of the resin and the reactive diluent modulate the baseline properties of the matrix, the mechanical performance is primarily dictated by the filler-matrix interface and the ability of the silica particles to bear stress, assuming adequate interfacial bonding was achieved during processing."
    },
    "analysis_without_hierarchical_structure": {
      "descriptive_text": "The sample consists of a crosslinked copolymer network synthesized from a multifunctional monomer mixture including Exothane 8, ethoxylated bisphenol A diglycidyl ether dimethacrylate, and triethylene glycol dimethacrylate. This resin matrix was compounded with silica filler and a photoinitiator system comprising camphorquinone, ethyl 4-(dimethylamino) benzoate, and diphenyliodonium hexafluorophosphate. Dumbbell-shaped specimens with a 10 mm x 5 mm x 1 mm constriction were fabricated using elastomer molds, followed by light activation for 20 seconds on both top and bottom surfaces using an LED unit operating at 1200 mW/cm² within the 440-480 nm range. The ultimate tensile strength was determined via tensile testing on a DL500 machine at a crosshead speed of 1 mm/min until failure.",
      "reasoning_analysis": "Increasing Factors: The use of multifunctional monomers such as Exothane 8 and bisphenol A derivatives promotes a high crosslinking density, which restricts chain mobility and enhances the material's resistance to deformation under tensile load. Additionally, the inclusion of silica filler acts as a reinforcing phase that can impede crack propagation and improve load distribution within the matrix, while the high-intensity LED curing ensures rapid radical generation to establish the network structure. Decreasing Factors: The highly crosslinked methacrylate architecture inherently leads to brittle behavior, limiting plastic deformation and making the UTS sensitive to microscopic flaws or stress concentrators. Furthermore, the short curing duration of 20 seconds relative to the specimen thickness may result in depth-dependent conversion gradients or residual polymerization stress, and insufficient coupling between the silica filler and the organic matrix could create weak interfacial regions that facilitate premature failure. Dominant Factor: The reinforcement mechanism provided by the silica filler within the densely crosslinked resin matrix qualitatively dominates the UTS behavior by establishing a rigid structural framework; however, the final strength is fundamentally constrained by the inherent brittleness of the thermoset network and potential defects introduced during the rapid photopolymerization process."
    }
  },
  {
    "doi": "10.1134/S1070427218040225",
    "title": "Fire Retardancy of Aluminum Hydroxide Reinforced Flame Retardant Modifi ed Epoxy Resin Composite1",
    "year": 2018,
    "chemical_composition": {
      "repeat_unit_psmiles": null,
      "monomers": [
        {
          "name": "Diglycidyl ether of bisphenol-A",
          "smiles": "CC(C)(c1ccc(OCC2CO2)cc1)c3ccc(OCC4CO4)cc3",
          "ratio_value": null,
          "ratio_unit": null
        },
        {
          "name": "Phosphoric acid",
          "smiles": "OP(=O)(O)O",
          "ratio_value": null,
          "ratio_unit": null
        }
      ],
      "additives": [
        {
          "name": "Triethylene tetramine",
          "type": "crosslinker",
          "amount_value": 10,
          "amount_unit": "wt%"
        },
        {
          "name": "Aluminum hydroxide",
          "type": "filler",
          "amount_value": 40,
          "amount_unit": "wt%"
        },
        {
          "name": "Hydroquinone",
          "type": "inhibitor",
          "amount_value": 1000,
          "amount_unit": "ppm"
        }
      ],
      "is_homopolymer": false
    },
    "processing_history": "DGEBA modified with phosphoric acid and acetone, reflux 45°C for 3h, solvent removed. ATH heat treated at 100°C for 30 min, mixed with resin. Cured with TETA (1:0.1 ratio) at room temperature. UTS measured using universal testing machine (TIRA, 2810), crosshead speed 1.3 mm/min.",
    "hierarchical_structure": "Amorphous phosphorous-modified epoxy network with 40 wt% ATH filler particles.",
    "properties": {
      "UTS": {
        "value": [
          95
        ],
        "unit": "MPa"
      }
    },
    "analysis_with_hierarchical_structure": {
      "descriptive_text": "The sample comprises an amorphous phosphorous-modified epoxy network derived from diglycidyl ether of bisphenol-A (DGEBA) and phosphoric acid. The resin matrix was synthesized by refluxing DGEBA with phosphoric acid and acetone at 45°C for 3 hours followed by solvent removal, then compounded with 40 wt% aluminum hydroxide (ATH) filler particles that were pre-heat treated at 100°C for 30 minutes. Crosslinking was induced using 10 wt% triethylene tetramine (TETA) at a 1:0.1 ratio cured at room temperature, with 1000 ppm hydroquinone added as an inhibitor. The resulting composite structure was evaluated for ultimate tensile strength using a universal testing machine at a crosshead speed of 1.3 mm/min.",
      "reasoning_analysis": "Increasing Factors: The formation of a covalently crosslinked network via triethylene tetramine (TETA) fundamentally enhances load-bearing capacity compared to linear chains. Additionally, the incorporation of 40 wt% rigid aluminum hydroxide (ATH) filler particles acts as a reinforcing phase, while the pre-heat treatment of the filler improves interfacial adhesion by removing adsorbed moisture, both contributing to higher strength. The phosphoric acid modification may introduce additional hydrogen bonding or ionic interactions within the matrix, potentially increasing cohesive energy density. Decreasing Factors: The room temperature curing process may result in a lower final crosslink density and incomplete conversion compared to elevated temperature curing protocols, limiting the intrinsic strength of the epoxy matrix. Furthermore, high filler loading can introduce stress concentration points if particle dispersion is not ideal, and the chemical modification of the epoxy backbone might disrupt regular network packing, potentially reducing toughness and ultimate strength. Dominant Factor: The reinforcement effect provided by the high loading of rigid ATH filler within the crosslinked matrix qualitatively dominates the UTS behavior, as the composite mechanics are largely governed by the particle-matrix interface and filler volume fraction, although the ultimate magnitude is constrained by the crosslink density achieved during room temperature curing."
    },
    "analysis_without_hierarchical_structure": {
      "descriptive_text": "The material system comprises a Diglycidyl ether of bisphenol-A (DGEBA) epoxy matrix chemically modified with phosphoric acid and reinforced with Aluminum hydroxide (ATH) filler. Preparation involved refluxing DGEBA with phosphoric acid in acetone at 45°C for 3 hours, followed by solvent removal. The ATH filler was heat-treated at 100°C for 30 minutes before being mixed into the resin. Curing was achieved at room temperature using Triethylene tetramine (TETA) as a crosslinking agent at a 1:0.1 ratio, while Hydroquinone was incorporated as an inhibitor at 1000 ppm. Mechanical characterization was performed using a TIRA 2810 universal testing machine to determine the Ultimate Tensile Strength at a crosshead speed of 1.3 mm/min.",
      "reasoning_analysis": "Increasing Factors: The formation of a covalently crosslinked thermoset network through the reaction between DGEBA and Triethylene tetramine provides intrinsic structural rigidity and load-bearing capacity. Additionally, the incorporation of 40 wt% Aluminum hydroxide, a rigid inorganic filler, can enhance stiffness and potentially contribute to strength if interfacial adhesion is sufficient, while the heat treatment of the filler reduces moisture-induced defects. The chemical modification with phosphoric acid may also introduce polar interactions that strengthen the matrix cohesion. Decreasing Factors: The high loading of rigid filler particles often acts as stress concentration sites within the polymer matrix, which can initiate cracks and reduce the Ultimate Tensile Strength relative to the neat resin. Furthermore, curing at room temperature may result in incomplete conversion of epoxy groups compared to elevated temperature curing, leading to a lower crosslink density and reduced mechanical performance. The solvent removal step also carries a risk of void formation if not meticulously managed, which would act as failure initiation points. Dominant Factor: The integrity of the crosslinked epoxy network formed by the TETA curing reaction is the primary determinant of the material's load-bearing capability; however, the high volume fraction of rigid filler combined with the room temperature curing profile qualitatively limits the maximum achievable UTS by introducing stress concentrations and potentially limiting the ultimate crosslink density."
    }
  },
  {
    "doi": "10.1134/S1070427218040225",
    "title": "Fire Retardancy of Aluminum Hydroxide Reinforced Flame Retardant Modifi ed Epoxy Resin Composite1",
    "year": 2018,
    "chemical_composition": {
      "repeat_unit_psmiles": null,
      "monomers": [
        {
          "name": "Diglycidyl ether of bisphenol-A",
          "smiles": "CC(C)(c1ccc(OCC2CO2)cc1)c3ccc(OCC4CO4)cc3",
          "ratio_value": null,
          "ratio_unit": null
        },
        {
          "name": "Phosphoric acid",
          "smiles": "OP(=O)(O)O",
          "ratio_value": null,
          "ratio_unit": null
        }
      ],
      "additives": [
        {
          "name": "Triethylene tetramine",
          "type": "crosslinker",
          "amount_value": 10,
          "amount_unit": "wt%"
        },
        {
          "name": "Aluminum hydroxide",
          "type": "filler",
          "amount_value": 30,
          "amount_unit": "wt%"
        },
        {
          "name": "Hydroquinone",
          "type": "inhibitor",
          "amount_value": 1000,
          "amount_unit": "ppm"
        }
      ],
      "is_homopolymer": false
    },
    "processing_history": "DGEBA modified with phosphoric acid and acetone, reflux 45°C for 3h, solvent removed. ATH heat treated at 100°C for 30 min, mixed with resin. Cured with TETA (1:0.1 ratio) at room temperature. UTS measured using universal testing machine (TIRA, 2810), crosshead speed 1.3 mm/min.",
    "hierarchical_structure": "Amorphous phosphorous-modified epoxy network with 30 wt% ATH filler particles.",
    "properties": {
      "UTS": {
        "value": [
          82
        ],
        "unit": "MPa"
      }
    },
    "analysis_with_hierarchical_structure": {
      "descriptive_text": "The sample comprises an amorphous phosphorous-modified epoxy network derived from Diglycidyl ether of bisphenol-A and phosphoric acid monomers. The formulation incorporates 10 wt% Triethylene tetramine as a crosslinker, 30 wt% Aluminum hydroxide as a filler, and 1000 ppm Hydroquinone as an inhibitor. Processing involved modifying the epoxy resin with phosphoric acid in acetone under reflux at 45°C for 3 hours followed by solvent removal, while the Aluminum hydroxide was heat treated at 100°C for 30 minutes prior to mixing. The composite was cured at room temperature with a 1:0.1 resin-to-crosslinker ratio, and the Ultimate Tensile Strength was evaluated using a TIRA 2810 universal testing machine at a crosshead speed of 1.3 mm/min.",
      "reasoning_analysis": "Increasing Factors: The formation of a covalently crosslinked network via Triethylene tetramine provides structural integrity and restricts chain slippage, inherently increasing tensile strength compared to linear precursors. The inclusion of 30 wt% Aluminum hydroxide acts as a rigid particulate reinforcement that can bear load, while the specific heat treatment of the filler at 100°C likely removes adsorbed moisture, enhancing interfacial adhesion and stress transfer efficiency. Additionally, the phosphoric acid modification may introduce hydrogen bonding or ionic interactions within the network, further reinforcing the matrix. Decreasing Factors: The room temperature curing process may result in incomplete conversion or lower crosslink density compared to elevated temperature curing, potentially leaving weak points in the network structure. The high loading of rigid filler particles can act as stress concentrators, initiating micro-cracks under tensile load if the dispersion is imperfect or the interface is suboptimal. Furthermore, the chemical modification of the epoxy backbone with phosphoric acid could disrupt the regular network topology, potentially introducing brittleness or reducing the effective load-bearing capacity of the polymer chains. Dominant Factor: The crosslink density and network integrity established during the room temperature curing process qualitatively dominate the UTS behavior. While the rigid filler provides reinforcement, the continuous epoxy matrix must effectively transfer stress to the filler particles; therefore, the degree of cure conversion and the resulting matrix cohesion are the fundamental determinants of whether the composite achieves high tensile strength or fails prematurely at the matrix-filler interface."
    },
    "analysis_without_hierarchical_structure": {
      "descriptive_text": "The polymer sample is a composite system based on a Diglycidyl ether of bisphenol-A (DGEBA) epoxy resin chemically modified with phosphoric acid. The modification process involved refluxing the resin with phosphoric acid in acetone at 45°C for 3 hours, followed by removal of the solvent. Aluminum hydroxide filler (30 wt%) was heat-treated at 100°C for 30 minutes before being mixed into the modified resin matrix. The formulation was cured at room temperature using 10 wt% Triethylene tetramine as a crosslinker at a 1:0.1 ratio, with 1000 ppm Hydroquinone included as an inhibitor. The Ultimate Tensile Strength was characterized using a universal testing machine at a crosshead speed of 1.3 mm/min.",
      "reasoning_analysis": "Increasing Factors: The formation of a covalently crosslinked network via the reaction between the epoxy groups and Triethylene tetramine provides the primary structural integrity and load-bearing capacity. The incorporation of 30 wt% Aluminum hydroxide acts as a rigid reinforcement phase, potentially increasing stiffness and strength provided interfacial adhesion is maintained, which is supported by the heat treatment of the filler to remove moisture and improve bonding. Additionally, the chemical modification with phosphoric acid may introduce polar phosphate groups that enhance intermolecular hydrogen bonding within the matrix, further resisting deformation. Decreasing Factors: The room temperature curing process may limit the ultimate conversion of epoxy groups, resulting in a lower crosslink density compared to thermal curing cycles, which can reduce cohesive strength. The high loading of rigid filler particles introduces potential stress concentration points that can initiate premature failure under tensile load, especially if dispersion is imperfect. Furthermore, the inherent brittleness of the epoxy network limits plastic deformation, making the material susceptible to crack propagation. Dominant Factor: The synergistic effect of the crosslinked epoxy network reinforced by the rigid aluminum hydroxide filler qualitatively dominates the UTS behavior, establishing the composite nature of the material; however, the ultimate magnitude of strength is critically constrained by the room temperature curing kinetics which dictate the final network conversion and interfacial quality."
    }
  },
  {
    "doi": "10.1134/S1070427218040225",
    "title": "Fire Retardancy of Aluminum Hydroxide Reinforced Flame Retardant Modifi ed Epoxy Resin Composite1",
    "year": 2018,
    "chemical_composition": {
      "repeat_unit_psmiles": null,
      "monomers": [
        {
          "name": "Diglycidyl ether of bisphenol-A",
          "smiles": "CC(C)(c1ccc(OCC2CO2)cc1)c3ccc(OCC4CO4)cc3",
          "ratio_value": null,
          "ratio_unit": null
        },
        {
          "name": "Phosphoric acid",
          "smiles": "OP(=O)(O)O",
          "ratio_value": null,
          "ratio_unit": null
        }
      ],
      "additives": [
        {
          "name": "Triethylene tetramine",
          "type": "crosslinker",
          "amount_value": 10,
          "amount_unit": "wt%"
        },
        {
          "name": "Aluminum hydroxide",
          "type": "filler",
          "amount_value": 35,
          "amount_unit": "wt%"
        },
        {
          "name": "Hydroquinone",
          "type": "inhibitor",
          "amount_value": 1000,
          "amount_unit": "ppm"
        }
      ],
      "is_homopolymer": false
    },
    "processing_history": "DGEBA modified with phosphoric acid and acetone, reflux 45°C for 3h, solvent removed. ATH heat treated at 100°C for 30 min, mixed with resin. Cured with TETA (1:0.1 ratio) at room temperature. UTS measured using universal testing machine (TIRA, 2810), crosshead speed 1.3 mm/min.",
    "hierarchical_structure": "Amorphous phosphorous-modified epoxy network with 35 wt% ATH filler particles.",
    "properties": {
      "UTS": {
        "value": [
          77
        ],
        "unit": "MPa"
      }
    },
    "analysis_with_hierarchical_structure": {
      "descriptive_text": "The sample comprises an amorphous phosphorous-modified epoxy network synthesized from Diglycidyl ether of bisphenol-A (DGEBA) and phosphoric acid, reinforced with 35 wt% Aluminum hydroxide (ATH) filler. The resin was prepared by refluxing DGEBA with phosphoric acid in acetone at 45°C for 3 hours followed by solvent removal, while the ATH filler was heat-treated at 100°C for 30 minutes prior to mixing. The composite formulation includes 10 wt% Triethylene tetramine (TETA) as a crosslinker and 1000 ppm Hydroquinone as an inhibitor, cured at room temperature with a resin-to-crosslinker ratio of 1:0.1. The Ultimate Tensile Strength was subsequently measured using a universal testing machine at a crosshead speed of 1.3 mm/min.",
      "reasoning_analysis": "Increasing Factors: The aromatic backbone of the DGEBA monomer provides intrinsic rigidity and strength to the polymer matrix. The addition of Triethylene tetramine facilitates crosslinking, creating a three-dimensional network that resists chain slippage and enhances load-bearing capacity. Furthermore, the heat treatment of the Aluminum hydroxide filler likely removes surface moisture, improving interfacial adhesion between the filler and the matrix, which aids in stress transfer. Decreasing Factors: The room temperature curing process may result in incomplete conversion and lower crosslink density compared to elevated temperature cures, reducing the intrinsic strength of the epoxy network. The high loading of 35 wt% ATH filler reduces the effective cross-sectional area of the load-bearing polymer matrix and can act as stress concentration points if particle dispersion is not ideal. Additionally, the chemical modification with phosphoric acid may introduce structural irregularities or flexible phosphate linkages that disrupt the dense packing of the epoxy network. Dominant Factor: The Crosslinked Network Integrity limited by the room temperature curing process qualitatively dominates the UTS behavior. While the filler provides stiffness, the ultimate tensile strength of particulate composites is primarily matrix-dominated; therefore, the lower crosslink density resulting from ambient curing restricts the matrix's ability to effectively transfer stress to the reinforcing filler particles, limiting the overall strength relative to a fully cured, neat system."
    },
    "analysis_without_hierarchical_structure": {
      "descriptive_text": "The polymer sample comprises a Diglycidyl ether of bisphenol-A (DGEBA) epoxy matrix chemically modified with phosphoric acid. Preparation involved refluxing the DGEBA with phosphoric acid in acetone at 45°C for 3 hours followed by solvent removal. Aluminum hydroxide filler was heat-treated at 100°C for 30 minutes before being mixed into the resin at a loading of 35 wt%. The composite was cured at room temperature using Triethylene tetramine as a crosslinker at a 1:0.1 ratio, with Hydroquinone added as an inhibitor at 1000 ppm. Ultimate tensile strength was characterized using a TIRA 2810 universal testing machine at a crosshead speed of 1.3 mm/min.",
      "reasoning_analysis": "Increasing Factors: The aromatic structure of the DGEBA backbone provides intrinsic rigidity and strength to the polymer matrix. The addition of Triethylene tetramine facilitates the formation of a covalently crosslinked network, which enhances load distribution and resistance to deformation. Furthermore, the heat treatment of the Aluminum hydroxide filler prior to mixing likely removes adsorbed moisture, improving the interfacial adhesion between the filler and the matrix, which supports stress transfer. Decreasing Factors: The high loading of Aluminum hydroxide at 35 wt% introduces significant stress concentration points within the matrix, which can initiate premature failure under tensile load. Additionally, curing at room temperature rather than elevated temperatures may result in incomplete conversion of epoxide groups, leading to a lower crosslink density and reduced mechanical integrity. The modification with phosphoric acid could also disrupt the regularity of the network or act as a plasticizer if not fully covalently bonded. Dominant Factor: The crosslink density established by the room temperature curing kinetics qualitatively dominates the final UTS behavior. While the filler contributes to stiffness, the mechanical continuity and strength of the epoxy matrix are prerequisites for effective load transfer; therefore, the limited network formation inherent to ambient curing conditions constrains the ultimate tensile strength more significantly than the reinforcing potential of the filler."
    }
  },
  {
    "doi": "10.1134/S1070427218040225",
    "title": "Fire Retardancy of Aluminum Hydroxide Reinforced Flame Retardant Modifi ed Epoxy Resin Composite1",
    "year": 2018,
    "chemical_composition": {
      "repeat_unit_psmiles": null,
      "monomers": [
        {
          "name": "Diglycidyl ether of bisphenol-A",
          "smiles": "CC(C)(c1ccc(OCC2CO2)cc1)c3ccc(OCC4CO4)cc3",
          "ratio_value": null,
          "ratio_unit": null
        },
        {
          "name": "Phosphoric acid",
          "smiles": "OP(=O)(O)O",
          "ratio_value": null,
          "ratio_unit": null
        }
      ],
      "additives": [
        {
          "name": "Triethylene tetramine",
          "type": "crosslinker",
          "amount_value": 10,
          "amount_unit": "wt%"
        },
        {
          "name": "Aluminum hydroxide",
          "type": "filler",
          "amount_value": 20,
          "amount_unit": "wt%"
        },
        {
          "name": "Hydroquinone",
          "type": "inhibitor",
          "amount_value": 1000,
          "amount_unit": "ppm"
        }
      ],
      "is_homopolymer": false
    },
    "processing_history": "DGEBA modified with phosphoric acid and acetone, reflux 45°C for 3h, solvent removed. ATH heat treated at 100°C for 30 min, mixed with resin. Cured with TETA (1:0.1 ratio) at room temperature. UTS measured using universal testing machine (TIRA, 2810), crosshead speed 1.3 mm/min.",
    "hierarchical_structure": "Amorphous phosphorous-modified epoxy network with 20 wt% ATH filler particles.",
    "properties": {
      "UTS": {
        "value": [
          77
        ],
        "unit": "MPa"
      }
    },
    "analysis_with_hierarchical_structure": {
      "descriptive_text": "The sample comprises an amorphous phosphorous-modified epoxy network reinforced with 20 wt% aluminum hydroxide (ATH) filler particles. The matrix was synthesized by reacting Diglycidyl ether of bisphenol-A (DGEBA) with phosphoric acid in acetone under reflux at 45°C for 3 hours, followed by solvent removal. The resin was subsequently mixed with ATH pre-treated at 100°C for 30 minutes, 10 wt% Triethylene tetramine (TETA) as a crosslinker, and 1000 ppm Hydroquinone as an inhibitor. Curing was conducted at room temperature with a resin-to-crosslinker ratio of 1:0.1, and the Ultimate Tensile Strength was evaluated using a universal testing machine (TIRA, 2810) at a crosshead speed of 1.3 mm/min.",
      "reasoning_analysis": "Increasing Factors: The formation of a covalently crosslinked network via Triethylene tetramine provides structural integrity and resistance to chain slippage, fundamentally enhancing tensile strength. Additionally, the incorporation of 20 wt% rigid aluminum hydroxide filler acts as a reinforcing phase that can bear load and restrict matrix deformation, while the phosphoric acid modification introduces polar groups that may improve interfacial adhesion between the matrix and filler. Decreasing Factors: The room temperature curing history likely results in a lower degree of conversion and crosslink density compared to elevated temperature curing, limiting the ultimate strength of the epoxy matrix. Furthermore, the high loading of inorganic filler without explicit silane coupling agents risks particle agglomeration or poor stress transfer, creating stress concentrators that initiate premature failure, and any residual acetone from the modification step could act as a plasticizer or create voids. Dominant Factor: The crosslink density established during the room temperature cure qualitatively dominates the final UTS behavior, as the matrix integrity is the prerequisite for effective stress transfer to the rigid filler phase; thus, the incomplete network formation likely constrains the reinforcement potential of the aluminum hydroxide."
    },
    "analysis_without_hierarchical_structure": {
      "descriptive_text": "The sample comprises a Diglycidyl ether of bisphenol-A (DGEBA) epoxy resin system chemically modified with phosphoric acid. Preparation involved refluxing the DGEBA with phosphoric acid in acetone at 45°C for 3 hours, followed by solvent removal. Aluminum hydroxide filler, heat-treated at 100°C for 30 minutes, was incorporated into the resin matrix along with 1000 ppm hydroquinone inhibitor. The composite was subsequently cured at room temperature using 10 wt% triethylene tetramine as a crosslinking agent at a 1:0.1 ratio. Ultimate tensile strength was evaluated using a TIRA 2810 universal testing machine at a crosshead speed of 1.3 mm/min.",
      "reasoning_analysis": "Increasing Factors: The formation of a dense covalent network through the reaction between the epoxide groups of DGEBA and the amine groups of the triethylene tetramine crosslinker provides the primary structural integrity required for load bearing. Additionally, the incorporation of 20 wt% aluminum hydroxide filler, which was heat-treated to remove moisture, introduces rigid particulate reinforcement that can enhance stiffness and strength assuming adequate interfacial adhesion. Decreasing Factors: The room temperature curing process likely results in a lower degree of conversion and crosslink density compared to elevated temperature curing protocols, inherently limiting the maximum cohesive strength of the epoxy matrix. Furthermore, the rigid aluminum hydroxide particles can act as stress concentrators within the polymer matrix, potentially initiating micro-cracks under tensile load if the interfacial bonding is imperfect, while the phosphoric acid modification may alter the network stoichiometry or introduce flexible phosphate linkages that reduce overall rigidity. Dominant Factor: The crosslink density and network integrity established during the room temperature curing process qualitatively dominate the UTS behavior, as the matrix's ability to transfer stress to the reinforcing filler is fundamentally constrained by the incomplete network formation typical of ambient curing conditions relative to thermal curing."
    }
  },
  {
    "doi": "10.3390/jcs8040121",
    "title": "Tensile Test Analysis of 3D Printed Specimens with Varying Print Orientation and Infill Density",
    "year": 2024,
    "chemical_composition": {
      "repeat_unit_psmiles": null,
      "monomers": [
        {
          "name": "ULTEM 1010",
          "smiles": null,
          "ratio_value": null,
          "ratio_unit": null
        }
      ],
      "additives": [],
      "is_homopolymer": true
    },
    "processing_history": "3D printed using Stratasys Fortus 900mc MEX printer. Orientation: Flat (XY plane). Infill: Sparse (50%). Cooled at 25 °C for 8 h. Supports removed. Dried at 50 °C for 4 h. UTS measured by tensile testing using Instron 5966 according to ASTM D638.",
    "hierarchical_structure": "Material extrusion strands, layered structure with sparse infill pattern.",
    "properties": {
      "UTS": {
        "value": [
          35.82
        ],
        "unit": "MPa"
      }
    },
    "analysis_with_hierarchical_structure": {
      "descriptive_text": "The sample comprises ULTEM 1010, classified as a homopolymer system, fabricated via material extrusion additive manufacturing using a Stratasys Fortus 900mc printer. The specimen was produced with a flat orientation in the XY plane incorporating a sparse infill pattern of 50%, followed by cooling at 25 °C for 8 hours and support removal. Post-processing included drying at 50 °C for 4 hours before mechanical evaluation. The resulting hierarchical structure consists of material extrusion strands arranged in a layered architecture with sparse infill, and the ultimate tensile strength was determined using an Instron 5966 universal testing machine according to ASTM D638 standards.",
      "reasoning_analysis": "Increasing Factors: The intrinsic chemical structure of ULTEM 1010 (polyetherimide) contains rigid imide rings and ether linkages that provide high inherent mechanical strength and thermal stability. Additionally, the flat XY printing orientation aligns the extrusion strands parallel to the loading axis during tensile testing, maximizing the contribution of intra-layer bonding strength relative to other print orientations. Decreasing Factors: The sparse infill density of 50% significantly reduces the effective load-bearing cross-sectional area and introduces large internal voids that act as stress concentrators, initiating premature failure. The material extrusion process inherently creates inter-strand voids and weak interlayer interfaces compared to bulk molding techniques, further compromising continuity. Moreover, the drying temperature of 50 °C is relatively low for polyetherimide, potentially leaving residual moisture that acts as a plasticizer to reduce intermolecular friction and strength. Dominant Factor: While the intrinsic strength of the polyetherimide backbone provides a high theoretical baseline, the processing-induced porosity from the sparse infill pattern and inter-strand voids inherent to the material extrusion process qualitatively dominate the final UTS behavior, resulting in a significant reduction in effective strength compared to a solid, bulk-molded counterpart."
    },
    "analysis_without_hierarchical_structure": {
