Repository: hhtrick/HHT-code

# HHT training framework

This directory contains model training, embedding precomputation, inference, article-level baselines and the curated datasets. All commands below assume that the working directory is `train_code/`.

## 3. Datasets and fixed partitions

Each main dataset is a JSON array at `dataset/{property}/{property}.json`. Entries contain source metadata, `chemical_composition`, `processing_history`, `hierarchical_structure`, `properties`, and two generated-analysis objects. Targets are stored as `properties[property]["value"]`; source metadata and target values are not predictive input fields.

| Property | Train | Validation | Test | Total |
|---|---:|---:|---:|---:|

File: train_code/dataset/UTS/UTS.json (part 38 of 292)
[
      "descriptive_text": "The sample comprises ULTEM 1010 polyetherimide homopolymer fabricated via material extrusion additive manufacturing using a Stratasys Fortus 900mc system. The specimen was printed with a flat orientation in the XY plane featuring a sparse infill density of 50%, followed by support removal and a cooling period of 8 hours at 25 °C. Prior to mechanical characterization, the printed parts were dried at 50 °C for 4 hours to mitigate moisture content, and the ultimate tensile strength was subsequently evaluated using an Instron 5966 universal testing machine in accordance with ASTM D638 standards.",
      "reasoning_analysis": "Increasing Factors: The aromatic backbone and imide linkages within the ULTEM 1010 polyetherimide chains provide high intrinsic stiffness and strong intermolecular forces, establishing a high theoretical baseline for tensile strength. The post-processing drying step at 50 °C aims to reduce moisture content, minimizing the risk of void formation due to vaporization during processing which would otherwise compromise structural integrity. Decreasing Factors: The material extrusion manufacturing method inherently introduces anisotropy and potential voids between deposited roads, significantly weakening interlayer cohesion compared to bulk molded samples. Specifically, the sparse infill density of 50% drastically reduces the effective load-bearing cross-sectional area and creates internal stress concentrators. Furthermore, cooling at 25 °C may be insufficient to promote adequate polymer chain interdiffusion across layer interfaces for this high-Tg polymer, leading to weak weld lines. Dominant Factor: While the chemical composition offers high inherent strength, the geometric reduction in material density from the 50% sparse infill combined with the interlayer bonding limitations intrinsic to the 3D printing process qualitatively dominates the mechanical response, resulting in a UTS significantly lower than that of a fully dense, injection-molded counterpart."
    }
  },
  {
    "doi": "10.3390/jcs8040121",
    "title": "Tensile Test Analysis of 3D Printed Specimens with Varying Print Orientation and Infill Density",
    "year": 2024,
    "chemical_composition": {
      "repeat_unit_psmiles": null,
      "monomers": [
        {
          "name": "Laurolactam",
          "smiles": "O=C1CCCCCCCCCCN1",
          "ratio_value": null,
          "ratio_unit": null
        }
      ],
      "additives": [
        {
          "name": "Carbon Fibre",
          "type": "filler",
          "amount_value": null,
          "amount_unit": null
        }
      ],
      "is_homopolymer": true
    },
    "processing_history": "3D printed using Stratasys Fortus 900mc MEX printer. Orientation: Side (YZ plane). Infill: Solid (100%). Cooled at 25 °C for 8 h. Supports removed. Dried at 50 °C for 4 h. UTS measured by tensile testing using Instron 5966 according to ASTM D638.",
    "hierarchical_structure": "Material extrusion strands, layered structure with solid infill pattern, chopped carbon fibres embedded.",
    "properties": {
      "UTS": {
        "value": [
          97.41
        ],
        "unit": "MPa"
      }
    },
    "analysis_with_hierarchical_structure": {
      "descriptive_text": "The sample comprises a polyamide 12 homopolymer derived from laurolactam monomers, reinforced with chopped carbon fibre fillers. Fabrication was achieved through material extrusion additive manufacturing using a Stratasys Fortus 900mc printer, employing a solid infill pattern with a side orientation along the YZ plane. Post-processing involved cooling at 25 °C for 8 hours, support removal, and drying at 50 °C for 4 hours. The resulting hierarchical structure is characterized by material extrusion strands and a layered morphology containing embedded carbon fibres, with mechanical properties evaluated via tensile testing according to ASTM D638 on an Instron 5966 system.",
      "reasoning_analysis": "Increasing Factors: The incorporation of chopped carbon fibres provides significant reinforcement by carrying load through the stiff filler phase, inherently driving the UTS higher compared to the neat polyamide matrix. Additionally, the solid infill pattern maximizes the effective load-bearing cross-sectional area by minimizing macro-voids, while the post-print drying treatment removes absorbed moisture that would otherwise act as a plasticizer in the hygroscopic polyamide, thereby preserving intermolecular hydrogen bonding and strength. Decreasing Factors: The material extrusion processing history introduces inherent anisotropy and inter-layer voids between deposited strands, which act as stress concentrators and potential failure initiation sites, qualitatively reducing the UTS compared to isotropic manufacturing methods. Furthermore, the side orientation in the YZ plane may align the layered structure such that tensile loading stresses the weaker inter-layer bonds rather than the continuous polymer strands, and the chopped nature of the fibres limits load transfer efficiency compared to continuous fibre reinforcement. Dominant Factor: While the carbon fibre reinforcement and moisture control provide substantial strengthening mechanisms, the structural discontinuities and inter-layer adhesion quality imposed by the additive manufacturing process qualitatively dominate the final UTS behavior, defining the upper limit of mechanical performance regardless of the composite composition."
    },
    "analysis_without_hierarchical_structure": {
      "descriptive_text": "The sample consists of a polyamide 12 homopolymer matrix derived from laurolactam, reinforced with carbon fibre filler. Specimens were fabricated using material extrusion additive manufacturing on a Stratasys Fortus 900mc system with a solid infill density of 100% and a side orientation along the YZ plane. Following printing, the supports were removed, and the parts underwent a cooling period at 25 °C for 8 hours before being dried at 50 °C for 4 hours. Ultimate tensile strength was subsequently evaluated via tensile testing on an Instron 5966 universal testing machine in accordance with ASTM D638 standards.",
      "reasoning_analysis": "Increasing Factors: The incorporation of carbon fibre filler into the polyamide 12 matrix provides significant reinforcement through load transfer mechanisms, while the inherent hydrogen bonding within the polyamide backbone contributes to cohesive strength. Additionally, the post-processing drying step at 50 °C removes absorbed moisture, preventing plasticization and maintaining interchain interactions, and the 100% infill density minimizes macroscopic voids to ensure load-bearing continuity. Decreasing Factors: The material extrusion processing history introduces structural anisotropy, where inter-layer bonding strength is typically inferior to intra-layer strength, potentially creating weak planes for failure initiation depending on the load orientation relative to the deposition path. Furthermore, the cooling rate at 25 °C may result in a semi-crystalline morphology that is less optimized than controlled annealing, and the specific YZ plane orientation may misalign the carbon fibres relative to the primary tensile axis, reducing reinforcement efficiency. Dominant Factor: While the carbon fibre reinforcement and moisture removal establish a high baseline for mechanical performance, the processing-induced anisotropy inherent to the material extrusion technique qualitatively dominates the final UTS behavior by dictating the failure mechanism and limiting the realization of the composite's theoretical isotropic strength."
    }
  },
  {
    "doi": "10.1177/0095244318768636",
    "title": "Using heat-treated starch to modify the surface of biochar and improve the tensile properties of biochar-filled styrene– butadiene rubber composites",
    "year": 2019,
    "chemical_composition": {
      "repeat_unit_psmiles": null,
      "monomers": [
        {
          "name": "Styrene",
          "smiles": "C=CC1=CC=CC=C1",
          "ratio_value": null,
          "ratio_unit": null
        },
        {
          "name": "Butadiene",
          "smiles": "C=CC=C",
          "ratio_value": null,
          "ratio_unit": null
        }
      ],
      "additives": [
        {
          "name": "Biochar",
          "type": "filler",
          "amount_value": null,
          "amount_unit": null
        },
        {
          "name": "Heat-treated starch",
          "type": "surface modifier",
          "amount_value": 2.5,
          "amount_unit": "wt% (relative to biochar)"
        },
        {
          "name": "2,2'-methylenebis(6-tert-butyl-4-methylphenol)",
          "type": "stabilizer",
          "amount_value": null,
          "amount_unit": null
        },
        {
          "name": "Stearic acid",
          "type": "activator",
          "amount_value": null,
          "amount_unit": null
        },
        {
          "name": "Zinc oxide",
          "type": "activator",
          "amount_value": null,
          "amount_unit": null
        },
        {
          "name": "Sulfur",
          "type": "crosslinker",
          "amount_value": null,
          "amount_unit": null
        },
        {
          "name": "N-cyclohexyl-2 benzothiazolesulfenamide",
          "type": "accelerator",
          "amount_value": null,
          "amount_unit": null
        }
      ],
      "is_homopolymer": false
    },
    "processing_history": "SBR compounded using Brabender torque rheometer at 120 °C (10 min) then 100 °C (3 min) with additives. Compression molded at 5.5 MPa, 160 °C for 15 min, cooled under pressure. Conditioned at 23 °C, 50% RH for 24 h. Filled with HTS-coated biochar (2.5% HTS). HTS prepared from maize starch at 185 °C, coated onto biochar in water/ethanol, dried, milled. UTS measured by tensile testing (ASTM D 412-87) on Instron 55R1123C5420 at 500 mm/min, 23 °C.",
    "hierarchical_structure": null,
    "properties": {
      "UTS": {
        "value": [
          8.67
        ],
        "unit": "MPa"
      }
    },
    "analysis_with_hierarchical_structure": {
      "descriptive_text": "The sample comprises a styrene-butadiene rubber (SBR) copolymer matrix reinforced with biochar filler surface-modified with 2.5 wt% heat-treated starch derived from maize starch processed at 185 °C and coated in a water/ethanol solution. The formulation includes a sulfur vulcanization system consisting of sulfur, zinc oxide, stearic acid, and N-cyclohexyl-2 benzothiazolesulfenamide as an accelerator, along with 2,2'-methylenebis(6-tert-butyl-4-methylphenol) as a stabilizer. Processing involved compounding in a Brabender torque rheometer at 120 °C followed by 100 °C, subsequent compression molding at 5.5 MPa and 160 °C for 15 minutes with cooling under pressure, and conditioning at 23 °C and 50% relative humidity for 24 hours prior to tensile testing according to ASTM D 412-87.",
      "reasoning_analysis": "Increasing Factors: The sulfur-based vulcanization system establishes a covalent crosslink network that prevents irreversible chain slippage under load, significantly enhancing load-bearing capacity. The incorporation of biochar acts as a rigid reinforcing phase that impedes crack propagation, while the heat-treated starch surface modifier improves filler-matrix adhesion, facilitating efficient stress transfer from the soft SBR matrix to the rigid filler. Additionally, the styrene monomer units introduce phenyl groups that increase backbone stiffness compared to pure polybutadiene. Decreasing Factors: The butadiene segments impart high chain flexibility and low glass transition temperature, which inherently limits the maximum tensile strength compared to rigid thermoplastics. Potential agglomeration of the biochar filler during compounding could create stress concentration points that initiate premature failure, and excessive thermal exposure during the 160 °C molding process risks slight polymer degradation which could reduce molecular weight between crosslinks. Dominant Factor: The synergistic effect of the sulfur vulcanization network and the reinforced filler-matrix interface dominates the UTS behavior; while the elastomeric backbone provides flexibility, the crosslink density and the efficiency of stress transfer via the starch-modified biochar determine the ultimate failure strength of the composite."
    },
    "analysis_without_hierarchical_structure": {
      "descriptive_text": "The sample consists of a styrene-butadiene rubber (SBR) copolymer composite reinforced with biochar filler surface-modified with 2.5 wt% heat-treated starch relative to the filler content. The formulation incorporates a vulcanization system comprising sulfur, zinc oxide, stearic acid, and N-cyclohexyl-2 benzothiazolesulfenamide accelerator, alongside 2,2'-methylenebis(6-tert-butyl-4-methylphenol) as a stabilizer. The heat-treated starch was derived from maize starch processed at 185 °C, coated onto the biochar in a water/ethanol solution, dried, and milled prior to compounding. The SBR mixture was compounded using a Brabender torque rheometer at 120 °C for 10 minutes followed by 100 °C for 3 minutes, then compression molded at 5.5 MPa and 160 °C for 15 minutes with cooling under pressure. Specimens were conditioned at 23 °C and 50% relative humidity for 24 hours before ultimate tensile strength was measured via tensile testing at a crosshead speed of 500 mm/min according to ASTM D 412-87 standards.",
      "reasoning_analysis": "Increasing Factors: The introduction of a sulfur-based vulcanization system including zinc oxide, stearic acid, and an accelerator facilitates the formation of covalent crosslinks during the 160 °C compression molding, creating a three-dimensional network that prevents chain slippage and significantly enhances load-bearing capacity. Additionally, the incorporation of biochar filler acts as a rigid reinforcing phase that restricts polymer chain mobility and bears stress, while the heat-treated starch surface modifier improves interfacial adhesion between the hydrophilic filler and hydrophobic SBR matrix, optimizing stress transfer. The high crosshead speed of 500 mm/min during testing also exploits the viscoelastic nature of the rubber, typically resulting in higher measured strength values compared to quasi-static rates. Decreasing Factors: The inherent amorphous elastomeric nature of the SBR backbone lacks strain-induced crystallization capabilities found in natural rubber, which limits the intrinsic maximum strength potential of the matrix. Furthermore, conditioning at 50% relative humidity may introduce moisture into the starch-modified interface, potentially plasticizing the surface modifier or weakening filler-matrix bonding through hydrolytic effects. Dominant Factor: The establishment of the covalent sulfur crosslink network during the thermal compression molding process is the dominant factor, as it fundamentally transforms the material from a viscous polymer to an elastic solid capable of sustaining tensile load, upon which the reinforcing effects of the biochar and surface modifier synergistically build to determine the final UTS."
    }
  },
  {
    "doi": "10.1177/0095244318768636",
    "title": "Using heat-treated starch to modify the surface of biochar and improve the tensile properties of biochar-filled styrene– butadiene rubber composites",
    "year": 2019,
    "chemical_composition": {
      "repeat_unit_psmiles": null,
      "monomers": [
        {
          "name": "Styrene",
          "smiles": "C=CC1=CC=CC=C1",
          "ratio_value": null,
          "ratio_unit": null
        },
        {
          "name": "Butadiene",
          "smiles": "C=CC=C",
          "ratio_value": null,
          "ratio_unit": null
        }
      ],
      "additives": [
        {
          "name": "Biochar",
          "type": "filler",
          "amount_value": null,
          "amount_unit": null
        },
        {
          "name": "2,2'-methylenebis(6-tert-butyl-4-methylphenol)",
          "type": "stabilizer",
          "amount_value": null,
          "amount_unit": null
        },
        {
          "name": "Stearic acid",
          "type": "activator",
          "amount_value": null,
          "amount_unit": null
        },
        {
          "name": "Zinc oxide",
          "type": "activator",
          "amount_value": null,
          "amount_unit": null
        },
        {
          "name": "Sulfur",
          "type": "crosslinker",
          "amount_value": null,
          "amount_unit": null
        },
        {
          "name": "N-cyclohexyl-2 benzothiazolesulfenamide",
          "type": "accelerator",
          "amount_value": null,
          "amount_unit": null
        }
      ],
      "is_homopolymer": false
    },
    "processing_history": "SBR compounded using Brabender torque rheometer at 120 °C (10 min) then 100 °C (3 min) with additives. Compression molded at 5.5 MPa, 160 °C for 15 min, cooled under pressure. Conditioned at 23 °C, 50% RH for 24 h. Filled with uncoated biochar (0% HTS). Biochar milled and sieved (#325 mesh). UTS measured by tensile testing (ASTM D 412-87) on Instron 55R1123C5420 at 500 mm/min, 23 °C.",
    "hierarchical_structure": null,
    "properties": {
      "UTS": {
        "value": [
          7.15
        ],
        "unit": "MPa"
      }
    },
    "analysis_with_hierarchical_structure": {
      "descriptive_text": "The sample consists of a styrene-butadiene rubber (SBR) copolymer matrix compounded with a multifunctional additive system including uncoated biochar filler, 2,2'-methylenebis(6-tert-butyl-4-methylphenol) stabilizer, stearic acid and zinc oxide activators, sulfur crosslinker, and N-cyclohexyl-2 benzothiazolesulfenamide accelerator. The biochar filler was milled and sieved to #325 mesh prior to incorporation. Processing involved compounding in a Brabender torque rheometer at 120 °C for 10 minutes followed by 100 °C for 3 minutes, subsequently compression molded at 5.5 MPa and 160 °C for 15 minutes with cooling under pressure. After conditioning at 23 °C and 50% relative humidity for 24 hours, the ultimate tensile strength was evaluated via tensile testing according to ASTM D 412-87 standards using an Instron machine at a crosshead speed of 500 mm/min.",
      "reasoning_analysis": "Increasing Factors: The introduction of sulfur along with accelerators and activators facilitates vulcanization, creating a covalent crosslinked network that significantly restricts chain slippage and enhances load-bearing capacity. The incorporation of milled biochar filler provides reinforcement through stress transfer mechanisms, while the compression molding process under pressure minimizes voids and maximizes density, both contributing to higher strength. Additionally, the high crosshead speed (500 mm/min) during testing exploits the viscoelastic nature of the rubber, typically resulting in increased measured strength due to reduced time for chain relaxation. Decreasing Factors: The inherent chemical structure of the butadiene segments imparts high chain flexibility and low intrinsic crystallinity, which limits the baseline tensile strength compared to rigid thermoplastics. Furthermore, the use of uncoated biochar may lead to poor interfacial adhesion or particle agglomeration, acting as stress concentrators that initiate premature failure. Dominant Factor: The formation of the sulfur-induced crosslinked network combined with the reinforcing effect of the biochar filler qualitatively dominates the mechanical response, overcoming the inherent low strength of the elastomeric SBR backbone to define the final UTS."
    },
    "analysis_without_hierarchical_structure": {
      "descriptive_text": "The sample consists of a styrene-butadiene rubber copolymer compounded with uncoated biochar filler, 2,2'-methylenebis(6-tert-butyl-4-methylphenol) stabilizer, stearic acid, zinc oxide, sulfur, and N-cyclohexyl-2 benzothiazolesulfenamide. The biochar was milled and sieved to #325 mesh prior to compounding in a Brabender torque rheometer at 120 °C for 10 minutes and 100 °C for 3 minutes. The mixture was compression molded at 5.5 MPa and 160 °C for 15 minutes, followed by cooling under pressure. After conditioning at 23 °C and 50% relative humidity for 24 hours, ultimate tensile strength was evaluated via tensile testing according to ASTM D 412-87 at a crosshead speed of 500 mm/min.",
      "reasoning_analysis": "Increasing Factors: The sulfur vulcanization system, activated by zinc oxide and stearic acid with a sulfenamide accelerator, creates a covalent crosslinked network that prevents chain slippage and significantly enhances load-bearing capacity. Additionally, the incorporation of milled biochar filler acts as a reinforcing agent that restricts polymer chain mobility and facilitates stress transfer, while compression molding under pressure minimizes void formation that could act as stress concentrators. Decreasing Factors: The styrene-butadiene rubber backbone lacks the ability to undergo strain-induced crystallization, which intrinsically limits the ultimate tensile strength compared to crystallizing elastomers. Furthermore, the use of uncoated biochar may result in suboptimal interfacial adhesion between the filler and the hydrophobic rubber matrix, potentially leading to premature filler-matrix debonding under high tensile load. Dominant Factor: The formation of the sulfur-induced crosslinked network combined with the mechanical reinforcement provided by the biochar filler qualitatively dominates the UTS behavior. While the intrinsic elastomeric nature of SBR limits baseline strength, the structural integrity imparted by the vulcanization chemistry and particulate reinforcement dictates the final failure stress, overriding the limitations of the base copolymer architecture."
    }
  },
  {
    "doi": "10.3390/jcs8040121",
    "title": "Tensile Test Analysis of 3D Printed Specimens with Varying Print Orientation and Infill Density",
    "year": 2024,
    "chemical_composition": {
      "repeat_unit_psmiles": null,
      "monomers": [
        {
          "name": "ULTEM 1010",
          "smiles": null,
          "ratio_value": null,
          "ratio_unit": null
        }
      ],
      "additives": [],
      "is_homopolymer": true
    },
    "processing_history": "3D printed using Stratasys Fortus 900mc MEX printer. Orientation: Flat (XY plane). Infill: Solid (100%). Cooled at 25 °C for 8 h. Supports removed. Dried at 50 °C for 4 h. UTS measured by tensile testing using Instron 5966 according to ASTM D638.",
    "hierarchical_structure": "Material extrusion strands, layered structure with solid infill pattern.",
    "properties": {
      "UTS": {
        "value": [
          75.47
        ],
        "unit": "MPa"
      }
    },
    "analysis_with_hierarchical_structure": {
      "descriptive_text": "The sample consists of a ULTEM 1010 polyetherimide homopolymer fabricated via material extrusion additive manufacturing using a Stratasys Fortus 900mc printer. The specimen exhibits a hierarchical structure characterized by material extrusion strands and a layered morphology with a solid infill pattern (100%) and a flat orientation within the XY plane. Following fabrication, the sample was cooled at 25 °C for 8 hours, had supports removed, and was dried at 50 °C for 4 hours before ultimate tensile strength was measured using an Instron 5966 universal testing machine according to ASTM D638 standards.",
      "reasoning_analysis": "Increasing Factors: The aromatic polyetherimide backbone of ULTEM 1010 provides intrinsic chain rigidity and strong intermolecular interactions, establishing a high theoretical strength baseline. The processing history includes a solid infill pattern (100%), which minimizes macroscopic voids compared to partial infill strategies, and a flat (XY) orientation that aligns the tensile load parallel to the deposited roads, maximizing the effective load-bearing cross-section. Additionally, the drying step at 50 °C aims to reduce moisture content, thereby mitigating potential plasticization effects that would otherwise lower strength. Decreasing Factors: The material extrusion process inherently introduces inter-layer boundaries and micro-voids between extrusion strands, creating stress concentrators and potential failure initiation sites that are absent in isotropic bulk materials. The diffusion-limited bonding between adjacent strands during the cooling phase (25 °C for 8 h) may result in weaker inter-strand cohesion compared to the intra-strand strength. Furthermore, the relatively low drying temperature may not fully eliminate absorbed moisture in hygroscopic polyetherimide, potentially leaving some plasticizing effect intact. Dominant Factor: While the intrinsic chemical rigidity of the polyetherimide backbone sets a robust upper limit for strength, the processing-induced hierarchical structure qualitatively dominates the final UTS behavior. Specifically, the quality of inter-strand bonding and the presence of layer-based interfaces inherent to the material extrusion history act as the primary constraint, limiting the realized UTS relative to the theoretical bulk strength of the monolithic polymer."
    },
    "analysis_without_hierarchical_structure": {
      "descriptive_text": "The sample consists of ULTEM 1010 polyetherimide homopolymer. Specimens were fabricated via material extrusion additive manufacturing using a Stratasys Fortus 900mc printer with a flat orientation in the XY plane and solid infill density. Following printing, supports were removed, and the samples underwent cooling at 25 °C for 8 hours followed by drying at 50 °C for 4 hours. Ultimate tensile strength was evaluated using an Instron 5966 universal testing machine in accordance with ASTM D638 standards.",
      "reasoning_analysis": "Increasing Factors: The intrinsic high-performance nature of the polyetherimide backbone provides a high baseline strength, while the solid 100% infill density maximizes the load-bearing cross-sectional area by minimizing macro-voids. Additionally, the post-print drying step removes absorbed moisture, preventing plasticization effects that would otherwise lower strength. Decreasing Factors: The material extrusion processing history inherently introduces inter-layer boundaries and micro-voids between deposited rasters, creating stress concentration points and reducing effective load transfer compared to bulk molded samples. Furthermore, the cooling protocol at 25 °C may not fully relieve residual thermal stresses generated during printing. Dominant Factor: Despite the high intrinsic strength of the polyetherimide resin, the inter-layer bonding quality dictated by the additive manufacturing process qualitatively dominates the final UTS behavior, typically resulting in anisotropic mechanical properties lower than those of isotropic bulk material."
    }
  },
  {
    "doi": null,
    "title": "Development and characterization of a novel bulk-fill elastomeric temporary restorative composite",
    "year": 2018,
    "chemical_composition": {
      "repeat_unit_psmiles": null,
      "monomers": [
        {
          "name": "Exothane 8",
          "smiles": null,
          "ratio_value": null,
          "ratio_unit": null
        },
        {
          "name": "Ethoxylated bisphenol A diglycidyl ether dimethacrylate",
          "smiles": null,
          "ratio_value": null,
          "ratio_unit": null
        },
        {
          "name": "Triethylene glycol dimethacrylate",
          "smiles": "CC(=C)C(=O)OCCOCCOCCOC(=O)C(=C)C",
          "ratio_value": null,
          "ratio_unit": null
        },
        {
          "name": "Zinc methacrylate",
          "smiles": "CC(=C)C(=O)[O-].[Zn+2].[O-]C(=O)C(=C)C",
          "ratio_value": 1,
          "ratio_unit": "wt%"
        }
      ],
      "additives": [
        {
          "name": "Silica",
          "type": "filler",
          "amount_value": null,
          "amount_unit": null
        },
        {
          "name": "Camphorquinone",
          "type": "initiator",
          "amount_value": null,
          "amount_unit": null
        },
        {
          "name": "Ethyl 4-(dimethylamino) benzoate",
          "type": "initiator",
          "amount_value": null,
          "amount_unit": null
        },
        {
          "name": "Diphenyliodonium hexafluorophosphate",
          "type": "initiator",
          "amount_value": null,
          "amount_unit": null
        }
      ],
      "is_homopolymer": false
    },
    "processing_history": "Experimental TFM prepared by mixing monomers, photoinitiators, and fillers. Dumbbell-shaped specimens (10 mm x 5 mm x 1 mm constriction) prepared using elastomer molds. Light-activated for 20 s on top and bottom surfaces using LED unit (1200 mW/cm2, 440-480 nm). UTS measured by tensile testing machine (DL500; EMIC) at crosshead speed of 1 mm/min until failure.",
    "hierarchical_structure": "Elastomeric resin-based composite matrix with silica filler particles.",
    "properties": {
      "UTS": {
        "value": [
          10.5
        ],
        "unit": "MPa"
      }
    },
    "analysis_with_hierarchical_structure": {
      "descriptive_text": "The material is an elastomeric resin-based composite comprising a multi-component methacrylate matrix reinforced with silica filler particles. The resin system consists of Exothane 8, ethoxylated bisphenol A diglycidyl ether dimethacrylate, triethylene glycol dimethacrylate, and 1 wt% zinc methacrylate, initiated by a system containing camphorquinone, ethyl 4-(dimethylamino) benzoate, and diphenyliodonium hexafluorophosphate. Dumbbell-shaped specimens with a 10 mm x 5 mm x 1 mm constriction were fabricated using elastomer molds by mixing the monomers, photoinitiators, and fillers. Curing was performed via light activation for 20 seconds on both top and bottom surfaces using an LED unit emitting at 440-480 nm with an intensity of 1200 mW/cm², followed by ultimate tensile strength evaluation using a tensile testing machine at a crosshead speed of 1 mm/min until failure.",
      "reasoning_analysis": "Increasing Factors: The incorporation of silica filler particles serves as a primary reinforcement mechanism, enhancing load transfer and crack resistance within the composite matrix. The presence of multifunctional monomers such as ethoxylated bisphenol A diglycidyl ether dimethacrylate and triethylene glycol dimethacrylate enables the formation of a densely crosslinked network upon photopolymerization, which intrinsically increases mechanical strength. Additionally, the inclusion of zinc methacrylate may introduce ionic interactions that further reinforce the polymer network, while the high-intensity LED curing promotes a rapid degree of conversion. Decreasing Factors: The classification of the matrix as elastomeric suggests a flexible backbone designed for toughness rather than maximum rigidity, which inherently limits the ultimate tensile strength compared to rigid thermosets. The relatively short curing duration of 20 seconds may result in incomplete monomer conversion through the specimen thickness, leaving residual monomers that act as plasticizers and weaken the intermolecular forces. Furthermore, without explicit mention of silane coupling agents, the silica-matrix interface may suffer from poor adhesion, causing the filler to act as stress concentrators. Dominant Factor: The final UTS behavior is qualitatively dominated by the efficiency of the filler-matrix interface and the degree of conversion achieved during the light-activation processing history. While the crosslinked network provides the baseline strength, the ability of the rigid silica particles to reinforce the elastomeric matrix without inducing premature failure at the interface determines the overall mechanical performance."
    },
    "analysis_without_hierarchical_structure": {
      "descriptive_text": "The sample comprises a multi-component methacrylate-based composite system formulated with Exothane 8, ethoxylated bisphenol A diglycidyl ether dimethacrylate, triethylene glycol dimethacrylate, and 1 wt% zinc methacrylate. The resin matrix is reinforced with silica filler and polymerized using a photoinitiator system comprising camphorquinone, ethyl 4-(dimethylamino) benzoate, and diphenyliodonium hexafluorophosphate. Dumbbell-shaped specimens were fabricated using elastomer molds and subjected to light activation for 20 seconds on both surfaces using an LED unit operating at 1200 mW/cm2 within the 440-480 nm range, followed by tensile testing at a crosshead speed of 1 mm/min.",
      "reasoning_analysis": "Increasing Factors: The presence of bulky aromatic structures within the ethoxylated bisphenol A diglycidyl ether dimethacrylate and Exothane 8 monomers restricts chain mobility and enhances stiffness, while the silica filler provides rigid reinforcement capable of load transfer across the matrix. Additionally, the inclusion of zinc methacrylate introduces ionic interactions that can act as physical crosslinks, and the multifunctional dimethacrylate monomers establish a high crosslink density network, all contributing to higher ultimate tensile strength. Decreasing Factors: The rapid photopolymerization kinetics driven by the high-intensity LED source may induce significant polymerization shrinkage stresses within the specimen, potentially creating microvoids or internal defects that act as stress concentrators. Furthermore, if the filler-matrix interface lacks optimal coupling, debonding could occur under load, and any unreacted monomers remaining due to the short 20-second cure time could plasticize the network. Dominant Factor: The structural reinforcement provided by the silica filler combined with the inherent rigidity of the aromatic methacrylate backbone and ionic clustering from zinc methacrylate qualitatively dominates the mechanical response, establishing a high-strength network that typically outweighs the detrimental effects of processing-induced shrinkage stress in this composite architecture."
    }
  },
  {
    "doi": "10.1177/0095244318768636",
    "title": "Using heat-treated starch to modify the surface of biochar and improve the tensile properties of biochar-filled styrene– butadiene rubber composites",
    "year": 2019,
    "chemical_composition": {
      "repeat_unit_psmiles": null,
      "monomers": [
        {
          "name": "Styrene",
          "smiles": "C=CC1=CC=CC=C1",
          "ratio_value": null,
          "ratio_unit": null
        },
        {
          "name": "Butadiene",
          "smiles": "C=CC=C",
          "ratio_value": null,
          "ratio_unit": null
        }
      ],
      "additives": [
        {
          "name": "Biochar",
          "type": "filler",
          "amount_value": null,
          "amount_unit": null
        },
        {
          "name": "Heat-treated starch",
          "type": "surface modifier",
          "amount_value": 5.0,
          "amount_unit": "wt% (relative to biochar)"
        },
        {
          "name": "2,2'-methylenebis(6-tert-butyl-4-methylphenol)",
          "type": "stabilizer",
          "amount_value": null,
          "amount_unit": null
        },
        {
          "name": "Stearic acid",
          "type": "activator",
          "amount_value": null,
          "amount_unit": null
        },
        {
          "name": "Zinc oxide",
          "type": "activator",
          "amount_value": null,
          "amount_unit": null
        },
        {
          "name": "Sulfur",
          "type": "crosslinker",
          "amount_value": null,
          "amount_unit": null
        },
        {
          "name": "N-cyclohexyl-2 benzothiazolesulfenamide",
          "type": "accelerator",
          "amount_value": null,
          "amount_unit": null
        }
      ],
      "is_homopolymer": false
    },
    "processing_history": "SBR compounded using Brabender torque rheometer at 120 °C (10 min) then 100 °C (3 min) with additives. Compression molded at 5.5 MPa, 160 °C for 15 min, cooled under pressure. Conditioned at 23 °C, 50% RH for 24 h. Filled with HTS-coated biochar (5.0% HTS). HTS prepared from maize starch at 185 °C, coated onto biochar in water/ethanol, dried, milled. UTS measured by tensile testing (ASTM D 412-87) on Instron 55R1123C5420 at 500 mm/min, 23 °C.",
    "hierarchical_structure": null,
    "properties": {
      "UTS": {
        "value": [
          11.4
        ],
        "unit": "MPa"
      }
    },
    "analysis_with_hierarchical_structure": {
      "descriptive_text": "The sample comprises a styrene-butadiene rubber (SBR) copolymer matrix reinforced with biochar filler surface-modified with 5.0 wt% heat-treated starch derived from maize. The formulation incorporates a vulcanization system consisting of sulfur as the crosslinker, N-cyclohexyl-2 benzothiazolesulfenamide as the accelerator, zinc oxide and stearic acid as activators, and 2,2'-methylenebis(6-tert-butyl-4-methylphenol) as a stabilizer. Processing involved compounding the SBR with additives in a Brabender torque rheometer at 120 °C for 10 minutes followed by 100 °C for 3 minutes, after which the composite was compression molded at 5.5 MPa and 160 °C for 15 minutes and cooled under pressure. The heat-treated starch was prepared by heating maize starch at 185 °C, coating it onto the biochar in a water/ethanol mixture, drying, and milling prior to incorporation. Following molding, specimens were conditioned at 23 °C and 50% relative humidity for 24 hours before ultimate tensile strength was measured via tensile testing according to ASTM D 412-87 at a crosshead speed of 500 mm/min.",
      "reasoning_analysis": "Increasing Factors: The formation of a sulfur-based crosslinked network during the high-temperature compression molding restricts macromolecular chain slippage and increases the effective network density, fundamentally enhancing load-bearing capacity. The incorporation of biochar acts as a rigid reinforcing phase that provides hydrodynamic reinforcement, while the heat-treated starch surface modifier aims to improve interfacial adhesion between the filler and the hydrophobic SBR matrix, facilitating efficient stress transfer. Additionally, the relatively high crosshead speed of 500 mm/min exploits the viscoelastic nature of the rubber, typically resulting in increased measured strength due to reduced time for chain relaxation. Decreasing Factors: The intrinsic nature of the styrene-butadiene copolymer as an elastomer implies high chain mobility and low cohesive energy density compared to glassy polymers, which limits inherent tensile strength. Potential agglomeration of the biochar filler could introduce stress concentrators that initiate premature failure, and if the starch modifier does not achieve sufficient compatibility with the non-polar SBR backbone, interfacial debonding may occur under load. Dominant Factor: The synergistic effect of the sulfur vulcanization network and the filler reinforcement mechanism qualitatively dominates the UTS behavior. While the elastomeric base limits intrinsic strength, the establishment of a percolated crosslink density combined with the load-bearing capacity of the biochar filler dictates the ultimate failure stress, overriding the limitations imposed by the rubbery matrix mobility."
    },
    "analysis_without_hierarchical_structure": {
