Repository: hhtrick/HHT-code

# HHT training framework

This directory contains model training, embedding precomputation, inference, article-level baselines and the curated datasets. All commands below assume that the working directory is `train_code/`.

## 3. Datasets and fixed partitions

Each main dataset is a JSON array at `dataset/{property}/{property}.json`. Entries contain source metadata, `chemical_composition`, `processing_history`, `hierarchical_structure`, `properties`, and two generated-analysis objects. Targets are stored as `properties[property]["value"]`; source metadata and target values are not predictive input fields.

| Property | Train | Validation | Test | Total |
|---|---:|---:|---:|---:|

File: train_code/dataset/UTS/UTS.json (part 39 of 292)
[
      "descriptive_text": "The sample consists of a styrene-butadiene rubber copolymer matrix compounded with a multifunctional additive package including sulfur as a crosslinker, N-cyclohexyl-2 benzothiazolesulfenamide as an accelerator, zinc oxide and stearic acid as activators, and 2,2'-methylenebis(6-tert-butyl-4-methylphenol) as a stabilizer. The reinforcement phase comprises biochar filler surface-modified with 5.0 wt% heat-treated starch derived from maize starch processed at 185 °C, coated in a water/ethanol mixture, dried, and milled prior to incorporation. Compounding was performed using a Brabender torque rheometer at 120 °C for 10 minutes followed by 100 °C for 3 minutes, after which the material was compression molded at 5.5 MPa and 160 °C for 15 minutes and cooled under pressure. Following conditioning at 23 °C and 50% relative humidity for 24 hours, the ultimate tensile strength was evaluated via tensile testing according to ASTM D 412-87 standards using an Instron machine at a crosshead speed of 500 mm/min at 23 °C.",
      "reasoning_analysis": "Increasing Factors: The implementation of a sulfur-based vulcanization system, facilitated by zinc oxide, stearic acid, and an accelerator, creates a covalent crosslinked network that prevents irreversible chain slippage under load, fundamentally enhancing load-bearing capacity. The incorporation of biochar provides rigid reinforcement that restricts polymer chain mobility and bears stress, while the heat-treated starch surface modifier improves interfacial adhesion between the filler and the hydrophobic SBR matrix, ensuring efficient stress transfer. Furthermore, compression molding under pressure minimizes void formation, and the thermal history promotes optimal crosslink density. Decreasing Factors: The inherent elastomeric nature of the styrene-butadiene backbone typically results in lower modulus and strength compared to thermoplastics, relying heavily on reinforcement for high UTS. Incomplete dispersion of biochar during compounding could lead agglomerates to act as stress concentration points, initiating premature failure, while excessive crosslinking during the 160 °C cure cycle could induce embrittlement, reducing the material's ability to distribute stress before fracture. Dominant Factor: The synergistic combination of the chemically crosslinked network and the surface-modified biochar reinforcement qualitatively dominates the UTS behavior. While the base rubber is weak, the vulcanization prevents viscous flow, and the improved filler-matrix interface via heat-treated starch ensures the reinforcing potential of the biochar is fully activated, driving the UTS significantly higher than an unfilled or uncured baseline."
    }
  },
  {
    "doi": null,
    "title": "Development and characterization of a novel bulk-fill elastomeric temporary restorative composite",
    "year": 2018,
    "chemical_composition": {
      "repeat_unit_psmiles": null,
      "monomers": [
        {
          "name": "Exothane 8",
          "smiles": null,
          "ratio_value": null,
          "ratio_unit": null
        },
        {
          "name": "Ethoxylated bisphenol A diglycidyl ether dimethacrylate",
          "smiles": null,
          "ratio_value": null,
          "ratio_unit": null
        },
        {
          "name": "Triethylene glycol dimethacrylate",
          "smiles": "CC(=C)C(=O)OCCOCCOCCOC(=O)C(=C)C",
          "ratio_value": null,
          "ratio_unit": null
        },
        {
          "name": "Zinc methacrylate",
          "smiles": "CC(=C)C(=O)[O-].[Zn+2].[O-]C(=O)C(=C)C",
          "ratio_value": 0.5,
          "ratio_unit": "wt%"
        }
      ],
      "additives": [
        {
          "name": "Silica",
          "type": "filler",
          "amount_value": null,
          "amount_unit": null
        },
        {
          "name": "Camphorquinone",
          "type": "initiator",
          "amount_value": null,
          "amount_unit": null
        },
        {
          "name": "Ethyl 4-(dimethylamino) benzoate",
          "type": "initiator",
          "amount_value": null,
          "amount_unit": null
        },
        {
          "name": "Diphenyliodonium hexafluorophosphate",
          "type": "initiator",
          "amount_value": null,
          "amount_unit": null
        }
      ],
      "is_homopolymer": false
    },
    "processing_history": "Experimental TFM prepared by mixing monomers, photoinitiators, and fillers. Dumbbell-shaped specimens (10 mm x 5 mm x 1 mm constriction) prepared using elastomer molds. Light-activated for 20 s on top and bottom surfaces using LED unit (1200 mW/cm2, 440-480 nm). UTS measured by tensile testing machine (DL500; EMIC) at crosshead speed of 1 mm/min until failure.",
    "hierarchical_structure": "Elastomeric resin-based composite matrix with silica filler particles.",
    "properties": {
      "UTS": {
        "value": [
          8.16
        ],
        "unit": "MPa"
      }
    },
    "analysis_with_hierarchical_structure": {
      "descriptive_text": "The sample is an elastomeric resin-based composite matrix reinforced with silica filler particles. The chemical formulation consists of Exothane 8, ethoxylated bisphenol A diglycidyl ether dimethacrylate, and triethylene glycol dimethacrylate, supplemented with 0.5 wt% zinc methacrylate. The photopolymerization system incorporates camphorquinone, ethyl 4-(dimethylamino) benzoate, and diphenyliodonium hexafluorophosphate as initiators. Dumbbell-shaped specimens with a 10 mm x 5 mm x 1 mm constriction were fabricated using elastomer molds by mixing the monomers, photoinitiators, and fillers. Curing was performed via light activation for 20 seconds on both top and bottom surfaces using an LED unit operating at 440-480 nm with an intensity of 1200 mW/cm², followed by ultimate tensile strength measurement using a tensile testing machine at a crosshead speed of 1 mm/min until failure.",
      "reasoning_analysis": "Increasing Factors: The incorporation of silica filler particles serves as a rigid reinforcement phase within the resin matrix, enabling effective load transfer and restricting polymer chain mobility under stress, which inherently elevates the UTS. Additionally, the multifunctional methacrylate monomers, such as ethoxylated bisphenol A diglycidyl ether dimethacrylate and triethylene glycol dimethacrylate, form a densely crosslinked network upon polymerization, providing structural cohesion. The presence of zinc methacrylate may introduce ionic interactions or additional reinforcement phases that further contribute to mechanical resistance. Decreasing Factors: The designation of the matrix as elastomeric and the inclusion of Exothane 8 suggest a formulation designed for flexibility, which may inherently compromise maximum tensile strength compared to rigid thermoset networks. Furthermore, the relatively short light-activation duration of 20 seconds, despite high intensity, risks incomplete monomer conversion within the bulk material, resulting in a lower crosslink density and potential weak points. Poor interfacial adhesion between the silica filler and the organic matrix could also act as stress concentrators, initiating premature failure. Dominant Factor: The reinforcement mechanism provided by the silica filler dispersed within the crosslinked methacrylate network qualitatively dominates the final UTS behavior. While the elastomeric nature and processing constraints impose upper limits, the composite structure fundamentally dictates the tensile strength by combining the load-bearing capacity of the inorganic filler with the continuity of the polymerized resin matrix."
    },
    "analysis_without_hierarchical_structure": {
      "descriptive_text": "The sample comprises a multi-component methacrylate-based copolymer system formulated with Exothane 8, ethoxylated bisphenol A diglycidyl ether dimethacrylate, triethylene glycol dimethacrylate, and 0.5 wt% zinc methacrylate. This resin matrix is reinforced with silica filler and polymerized using a photoinitiator system consisting of camphorquinone, ethyl 4-(dimethylamino) benzoate, and diphenyliodonium hexafluorophosphate. Specimens were fabricated by mixing the constituents and casting into dumbbell-shaped molds with a 10 mm x 5 mm x 1 mm constriction using elastomer molds, followed by light activation for 20 seconds on both top and bottom surfaces using an LED unit emitting at 440-480 nm with an intensity of 1200 mW/cm². The ultimate tensile strength was subsequently evaluated using a tensile testing machine at a crosshead speed of 1 mm/min until failure.",
      "reasoning_analysis": "Increasing Factors: The incorporation of rigid aromatic monomers such as ethoxylated bisphenol A diglycidyl ether dimethacrylate provides substantial backbone stiffness, while the multifunctional methacrylates like triethylene glycol dimethacrylate establish a dense crosslinked network that resists chain slippage under load. Furthermore, the presence of silica filler acts as a reinforcing phase capable of bearing stress, and the inclusion of zinc methacrylate may introduce ionic crosslinks or improve filler-matrix adhesion, all of which contribute to higher ultimate tensile strength. The high-intensity LED curing also promotes rapid radical generation, aiming for a high degree of conversion. Decreasing Factors: Potential light attenuation through the 1 mm specimen thickness during the 20-second curing cycle may result in a gradient of polymerization efficiency, leading to regions of lower crosslink density or residual monomer that act as plasticizers. Additionally, the use of elastomer molds could introduce surface micro-defects acting as stress concentrators, and agglomeration of the silica filler without explicit surface treatment could create weak interfaces prone to debonding. Dominant Factor: The structural reinforcement provided by the silica filler within the highly crosslinked dimethacrylate network qualitatively dominates the mechanical response; while processing variables like curing depth affect homogeneity, the intrinsic load-bearing capacity of the composite architecture and the rigidity of the aromatic monomer backbone establish the primary ceiling for the ultimate tensile strength."
    }
  },
  {
    "doi": null,
    "title": "A Comparative Study on the Static Mechanical Properties of Glass Fibre Vs Glass-Jute Fibre Polymer Composite",
    "year": 2017,
    "chemical_composition": {
      "repeat_unit_psmiles": null,
      "monomers": [
        {
          "name": "Epoxy resin",
          "smiles": null,
          "ratio_value": 10,
          "ratio_unit": null
        },
        {
          "name": "Hardener",
          "smiles": null,
          "ratio_value": 1,
          "ratio_unit": null
        }
      ],
      "additives": [
        {
          "name": "S-glass fibre",
          "type": "reinforcement",
          "amount_value": null,
          "amount_unit": null
        }
      ],
      "is_homopolymer": false
    },
    "processing_history": "Fabricated by hand layup method using steel mould (250 x 150 x 3 mm). Wax coat applied as releasing agent. Liquid resin and hardener mixed at 10:1 ratio applied to mould. S-glass fibre (1 mm thickness) placed over resin. Layers built up to 3 mm thickness. Cured under sunlight for one week. UTS measured by uniaxial tensile testing as per ASTM D3039M-14 using Instron 1195 universal tensile testing machine. Specimen dimensions: 250 mm length, 25 mm width, 3 mm thickness.",
    "hierarchical_structure": "Layered composite structure with S-glass fibre reinforcement in epoxy matrix. Total thickness 3 mm.",
    "properties": {
      "UTS": {
        "value": [
          209.51
        ],
        "unit": "MPa"
      }
    },
    "analysis_with_hierarchical_structure": {
      "descriptive_text": "The sample consists of a layered composite structure comprising an epoxy resin matrix cured with a hardener at a 10:1 mixing ratio, reinforced with S-glass fibre. Fabrication was achieved via a hand layup method using a steel mould coated with a wax releasing agent, where liquid resin and hardener were applied followed by the placement of 1 mm thick S-glass fibre layers to build a total thickness of 3 mm. The composite was cured under sunlight for one week prior to characterization. Ultimate tensile strength was evaluated via uniaxial tensile testing in accordance with ASTM D3039M-14 using an Instron 1195 universal testing machine on specimens measuring 250 mm in length, 25 mm in width, and 3 mm in thickness.",
      "reasoning_analysis": "Increasing Factors: The incorporation of S-glass fibre reinforcement provides high intrinsic tensile strength and stiffness, serving as the primary load-bearing component within the composite. Additionally, the chemical curing of the epoxy resin with a hardener forms a crosslinked thermoset network, which provides a rigid matrix capable of transferring stress to the fibres and maintaining structural integrity under load. Decreasing Factors: The hand layup processing method is prone to air entrapment and inconsistent fibre wetting, introducing voids and stress concentrators that reduce effective load-bearing area. Furthermore, curing under sunlight involves uncontrolled temperature and UV exposure, which may lead to incomplete crosslinking density or thermal residual stresses compared to controlled thermal curing, while the wax releasing agent poses a risk of surface contamination that could weaken the fibre-matrix interfacial adhesion. Dominant Factor: The high strength of the S-glass fibre reinforcement is the dominant factor determining the overall magnitude of the UTS, as the fibres carry the majority of the axial load; however, the ultimate performance is qualitatively limited by the processing-induced defects and interfacial quality resulting from the ambient curing and manual fabrication methods."
    },
    "analysis_without_hierarchical_structure": {
      "descriptive_text": "The sample comprises an epoxy resin matrix reinforced with S-glass fibre, fabricated via a hand layup method using a steel mould treated with a wax releasing agent. The liquid resin and hardener were mixed at a 10:1 ratio and applied to the mould, followed by the placement of 1 mm thick S-glass fibre layers built up to a total composite thickness of 3 mm. The laminate was cured under sunlight for one week to induce crosslinking. Ultimate tensile strength was evaluated by uniaxial tensile testing according to ASTM D3039M-14 using an Instron 1195 universal tensile testing machine on specimens measuring 250 mm in length, 25 mm in width, and 3 mm in thickness.",
      "reasoning_analysis": "Increasing Factors: The incorporation of high-strength S-glass fibre reinforcement provides a rigid load-bearing skeleton that significantly enhances the Ultimate Tensile Strength (UTS) compared to the neat epoxy matrix, as the fibres carry the majority of the applied tensile load. Additionally, the chemical reaction between the epoxy resin and hardener forms a crosslinked thermoset network, which provides the necessary matrix stiffness and shear strength to facilitate effective stress transfer from the matrix to the fibres. Decreasing Factors: The hand layup processing method introduces a high probability of microvoids and inconsistent fibre wetting, which act as stress concentrators and initiate premature failure, thereby depressing the UTS. Furthermore, curing under sunlight exposes the sample to uncontrolled thermal fluctuations and potentially insufficient energy input compared to standardized oven curing, risking incomplete crosslinking of the epoxy matrix and reduced interfacial adhesion, while the wax releasing agent may contaminate the surface interface creating weak boundary layers. Dominant Factor: The intrinsic mechanical contribution of the S-glass fibre reinforcement serves as the dominant factor establishing the high strength baseline of the composite, fundamentally dictating the magnitude of the UTS; however, the efficiency of this reinforcement is qualitatively limited by the processing history, where the uncontrolled sunlight curing and hand layup techniques determine the degree of property realization relative to the theoretical maximum."
    }
  },
  {
    "doi": "10.3390/jcs8040121",
    "title": "Tensile Test Analysis of 3D Printed Specimens with Varying Print Orientation and Infill Density",
    "year": 2024,
    "chemical_composition": {
      "repeat_unit_psmiles": null,
      "monomers": [
        {
          "name": "Laurolactam",
          "smiles": "O=C1CCCCCCCCCCN1",
          "ratio_value": null,
          "ratio_unit": null
        }
      ],
      "additives": [
        {
          "name": "Carbon Fibre",
          "type": "filler",
          "amount_value": null,
          "amount_unit": null
        }
      ],
      "is_homopolymer": true
    },
    "processing_history": "3D printed using Stratasys Fortus 900mc MEX printer. Orientation: Upright (ZX plane). Infill: Solid (100%). Cooled at 25 °C for 8 h. Supports removed. Dried at 50 °C for 4 h. UTS measured by tensile testing using Instron 5966 according to ASTM D638.",
    "hierarchical_structure": "Material extrusion strands, layered structure with solid infill pattern, chopped carbon fibres embedded.",
    "properties": {
      "UTS": {
        "value": [
          26.27
        ],
        "unit": "MPa"
      }
    },
    "analysis_with_hierarchical_structure": {
      "descriptive_text": "The sample comprises a carbon fibre-reinforced polyamide 12 composite synthesized from laurolactam monomers. It was fabricated via material extrusion additive manufacturing using a Stratasys Fortus 900mc system, employing a solid infill pattern with an upright orientation along the ZX plane. Post-fabrication processing included cooling at 25 °C for 8 hours, support removal, and drying at 50 °C for 4 hours. The hierarchical structure is characterized by material extrusion strands arranged in a layered configuration with chopped carbon fibres embedded within the matrix. Mechanical characterization was performed via tensile testing on an Instron 5966 system following ASTM D638 standards to determine the ultimate tensile strength.",
      "reasoning_analysis": "Increasing Factors: The inclusion of carbon fibres acts as a rigid reinforcement phase, facilitating stress transfer from the polyamide 12 matrix to the high-strength fibres, thereby enhancing the overall load-bearing capacity. Additionally, the drying treatment at 50 °C removes hygroscopic moisture from the polyamide, eliminating plasticization effects and strengthening intermolecular hydrogen bonding, while the solid infill pattern maximizes the effective cross-sectional area resisting the tensile load. Decreasing Factors: The material extrusion processing history inherently generates interlayer voids and limited polymer chain diffusion between adjacent strands, creating weak interfaces compared to isotropic bulk materials. The upright orientation in the ZX plane aligns the tensile loading direction perpendicular to the deposited layers, stressing the weaker interlayer bonds rather than the continuous polymer strands. Furthermore, the use of chopped fibres rather than continuous filaments limits the maximum achievable reinforcement efficiency and may introduce local stress concentrations. Dominant Factor: The anisotropic layered architecture imposed by the material extrusion process and upright orientation qualitatively dominates the UTS behavior. Despite the reinforcement provided by the carbon fibres and the matrix strengthening from drying, the mechanical performance is ultimately constrained by the interlayer adhesion strength, where failure is most likely to initiate due to insufficient entanglement across the stratified interfaces."
    },
    "analysis_without_hierarchical_structure": {
      "descriptive_text": "The sample consists of a polyamide 12 homopolymer matrix synthesized from laurolactam monomers and reinforced with carbon fibre additives. The composite was fabricated via material extrusion additive manufacturing using a Stratasys Fortus 900mc printer, employing a solid 100% infill pattern with an upright orientation along the ZX plane. Post-processing involved support removal followed by cooling at 25 °C for 8 hours and drying at 50 °C for 4 hours. Ultimate tensile strength was subsequently characterized using an Instron 5966 universal testing machine in compliance with ASTM D638 standards.",
      "reasoning_analysis": "Increasing Factors: The incorporation of carbon fibre additives within the polyamide 12 matrix provides significant reinforcement through load transfer mechanisms, while the inherent hydrogen bonding between amide groups in the polymer backbone contributes to cohesive strength. Additionally, the post-processing drying step removes absorbed moisture, preventing plasticization effects that would otherwise reduce intermolecular forces, and the 100% infill density minimizes macro-voids within the structure. Decreasing Factors: The material extrusion process inherently introduces micro-voids between raster lines compared to traditional molding, and the specific upright orientation in the ZX plane creates significant anisotropy where tensile loading is applied perpendicular to the layer interfaces, exploiting the weak interlayer diffusion bonds. Furthermore, the cooling protocol at 25 °C may result in variable crystallinity levels that could affect the matrix stiffness. Dominant Factor: The processing history, specifically the upright ZX orientation during fabrication, qualitatively dominates the final UTS behavior. Although the carbon fibres and polyamide chemistry establish a high theoretical strength baseline, the mechanical failure is likely governed by interlayer delamination rather than fibre rupture or matrix yielding, making the anisotropic weakness induced by the additive manufacturing orientation the critical determinant of the measured ultimate tensile strength."
    }
  },
  {
    "doi": "10.3390/jcs8040121",
    "title": "Tensile Test Analysis of 3D Printed Specimens with Varying Print Orientation and Infill Density",
    "year": 2024,
    "chemical_composition": {
      "repeat_unit_psmiles": null,
      "monomers": [
        {
          "name": "Laurolactam",
          "smiles": "O=C1CCCCCCCCCCN1",
          "ratio_value": null,
          "ratio_unit": null
        }
      ],
      "additives": [
        {
          "name": "Carbon Fibre",
          "type": "filler",
          "amount_value": null,
          "amount_unit": null
        }
      ],
      "is_homopolymer": true
    },
    "processing_history": "3D printed using Stratasys Fortus 900mc MEX printer. Orientation: Upright (ZX plane). Infill: Sparse (50%). Cooled at 25 °C for 8 h. Supports removed. Dried at 50 °C for 4 h. UTS measured by tensile testing using Instron 5966 according to ASTM D638.",
    "hierarchical_structure": "Material extrusion strands, layered structure with sparse infill pattern, chopped carbon fibres embedded.",
    "properties": {
      "UTS": {
        "value": [
          22.63
        ],
        "unit": "MPa"
      }
    },
    "analysis_with_hierarchical_structure": {
      "descriptive_text": "This sample comprises a polyamide 12 homopolymer matrix reinforced with chopped carbon fibre fillers. The material was processed using material extrusion additive manufacturing on a Stratasys Fortus 900mc system, constructed with an upright orientation in the ZX plane and a sparse infill density of 50%. Post-fabrication treatment involved cooling at 25 °C for 8 hours, support removal, and drying at 50 °C for 4 hours. The resulting hierarchical morphology consists of layered material extrusion strands containing embedded chopped carbon fibres, and the mechanical properties were characterized via tensile testing using an Instron 5966 apparatus in compliance with ASTM D638.",
      "reasoning_analysis": "Increasing Factors: The inclusion of chopped carbon fibres within the polyamide 12 matrix provides reinforcement through load transfer mechanisms at the fibre-matrix interface, potentially enhancing stiffness and strength relative to the neat polymer. Additionally, the post-processing drying step at 50 °C reduces moisture content, minimizing the plasticizing effect of water on the polyamide amide linkages and preserving intermolecular hydrogen bonding strength. Decreasing Factors: The material extrusion processing history introduces significant anisotropy and structural discontinuities; specifically, the layered strand architecture creates weak interlayer boundaries where polymer chain diffusion is limited, acting as preferential sites for crack initiation and propagation. The upright orientation in the ZX plane aligns the tensile load primarily along the build direction, exacerbating susceptibility to interlayer delamination. Furthermore, the sparse infill pattern (50%) substantially reduces the effective load-bearing cross-sectional area and introduces stress concentrations at the void interfaces, while the chopped nature of the fibres limits reinforcement efficiency compared to continuous fibre architectures. Dominant Factor: Despite the intrinsic strength contributions from the carbon fibres and the dried matrix state, the processing-induced architectural defects qualitatively dominate the UTS behavior. The combination of weak interlayer bonding inherent to the MEX process in the ZX orientation and the substantial reduction in structural continuity due to the 50% sparse infill dictates that failure will likely initiate at the interlayer interfaces or infill voids rather than within the bulk polymer matrix, resulting in a UTS governed by processing limitations rather than material composition."
    },
    "analysis_without_hierarchical_structure": {
      "descriptive_text": "The material system comprises a poly(laurolactam) homopolymer matrix composite reinforced with carbon fibre filler. Specimens were fabricated via material extrusion additive manufacturing using a Stratasys Fortus 900mc MEX printer, configured with an upright build orientation along the ZX plane and a sparse infill density of 50%. Post-processing involved support removal followed by ambient cooling at 25 °C for 8 hours and subsequent drying at 50 °C for 4 hours. The ultimate tensile strength was characterized using an Instron 5966 universal testing machine following the ASTM D638 protocol.",
      "reasoning_analysis": "Increasing Factors: The incorporation of carbon fibre filler within the poly(laurolactam) matrix provides significant reinforcement through load transfer mechanisms, inherently driving the UTS higher compared to the neat polymer. Additionally, the amide groups in the polymer backbone facilitate interchain hydrogen bonding, enhancing cohesive strength, while the post-print drying process removes absorbed moisture that would otherwise act as a plasticizer and weaken intermolecular forces. Decreasing Factors: The material extrusion processing history introduces significant anisotropy, specifically the upright ZX plane orientation, which aligns the tensile load perpendicular to the deposited layers, making inter-layer bonding the critical failure point rather than the filament strength. Furthermore, the sparse 50% infill density reduces the effective load-bearing cross-sectional area, and inherent voids from the printing process act as stress concentrators that prematurely initiate failure. Dominant Factor: While the carbon fibre reinforcement and chemical structure establish a high potential strength baseline, the processing-induced architectural limitations, particularly the ZX orientation causing inter-layer delamination susceptibility and the reduced effective area from sparse infill, qualitatively dominate the final UTS behavior by preventing the full realization of the bulk composite properties."
    }
  },
  {
    "doi": "10.1177/0095244318768636",
    "title": "Using heat-treated starch to modify the surface of biochar and improve the tensile properties of biochar-filled styrene– butadiene rubber composites",
    "year": 2019,
    "chemical_composition": {
      "repeat_unit_psmiles": null,
      "monomers": [
        {
          "name": "Styrene",
          "smiles": "C=CC1=CC=CC=C1",
          "ratio_value": null,
          "ratio_unit": null
        },
        {
          "name": "Butadiene",
          "smiles": "C=CC=C",
          "ratio_value": null,
          "ratio_unit": null
        }
      ],
      "additives": [
        {
          "name": "Biochar",
          "type": "filler",
          "amount_value": null,
          "amount_unit": null
        },
        {
          "name": "Heat-treated starch",
          "type": "surface modifier",
          "amount_value": 7.5,
          "amount_unit": "wt% (relative to biochar)"
        },
        {
          "name": "2,2'-methylenebis(6-tert-butyl-4-methylphenol)",
          "type": "stabilizer",
          "amount_value": null,
          "amount_unit": null
        },
        {
          "name": "Stearic acid",
          "type": "activator",
          "amount_value": null,
          "amount_unit": null
        },
        {
          "name": "Zinc oxide",
          "type": "activator",
          "amount_value": null,
          "amount_unit": null
        },
        {
          "name": "Sulfur",
          "type": "crosslinker",
          "amount_value": null,
          "amount_unit": null
        },
        {
          "name": "N-cyclohexyl-2 benzothiazolesulfenamide",
          "type": "accelerator",
          "amount_value": null,
          "amount_unit": null
        }
      ],
      "is_homopolymer": false
    },
    "processing_history": "SBR compounded using Brabender torque rheometer at 120 °C (10 min) then 100 °C (3 min) with additives. Compression molded at 5.5 MPa, 160 °C for 15 min, cooled under pressure. Conditioned at 23 °C, 50% RH for 24 h. Filled with HTS-coated biochar (7.5% HTS). HTS prepared from maize starch at 185 °C, coated onto biochar in water/ethanol, dried, milled. UTS measured by tensile testing (ASTM D 412-87) on Instron 55R1123C5420 at 500 mm/min, 23 °C.",
    "hierarchical_structure": null,
    "properties": {
      "UTS": {
        "value": [
          10.6
        ],
        "unit": "MPa"
      }
    },
    "analysis_with_hierarchical_structure": {
      "descriptive_text": "The sample comprises a styrene-butadiene rubber copolymer composite reinforced with biochar filler surface-modified with 7.5 wt% heat-treated starch derived from maize. The formulation incorporates a vulcanization system consisting of sulfur, zinc oxide, stearic acid, and N-cyclohexyl-2 benzothiazolesulfenamide accelerator, alongside a phenolic stabilizer. Processing involved compounding in a Brabender torque rheometer followed by compression molding at 160 °C under 5.5 MPa for 15 minutes with cooling under pressure. The biochar filler was pre-treated by coating with starch processed at 185 °C in a water/ethanol medium, then dried and milled prior to compounding. After conditioning at 23 °C and 50% relative humidity for 24 hours, the ultimate tensile strength was determined via tensile testing according to ASTM D 412-87 at a crosshead speed of 500 mm/min.",
      "reasoning_analysis": "Increasing Factors: The introduction of a sulfur-based vulcanization system creates a covalent crosslinked network that prevents irreversible chain slippage under load, significantly enhancing load-bearing capacity. The incorporation of rigid biochar filler provides reinforcement through hydrodynamic effects and stress transfer mechanisms, while the heat-treated starch surface modifier improves interfacial adhesion between the hydrophilic filler and hydrophobic SBR matrix, maximizing filler efficiency. Additionally, compression molding under pressure minimizes void content, ensuring structural integrity. Decreasing Factors: The inherent elastomeric nature of the SBR backbone, characterized by high chain flexibility and lack of crystallinity, limits the maximum theoretical strength compared to semi-crystalline thermoplastics. Potential agglomeration of biochar particles during compounding could act as stress concentrators, initiating premature failure. Furthermore, residual moisture or solvents from the water/ethanol filler coating process might remain trapped within the composite, acting as plasticizers or creating microvoids that reduce effective load-bearing cross-section. Dominant Factor: The synergistic combination of chemical crosslinking and particulate reinforcement qualitatively dominates the UTS behavior. Specifically, the surface modification of the biochar is critical; by enhancing interfacial stress transfer, it ensures that the rigid filler effectively shares the applied load with the polymer matrix, overcoming the intrinsic low strength of the uncrosslinked elastomeric chains."
    },
    "analysis_without_hierarchical_structure": {
      "descriptive_text": "The sample comprises a styrene-butadiene rubber copolymer matrix compounded with a vulcanization system consisting of sulfur, zinc oxide, stearic acid, and N-cyclohexyl-2 benzothiazolesulfenamide, alongside 2,2'-methylenebis(6-tert-butyl-4-methylphenol) as a stabilizer. Reinforcement is provided by biochar filler surface-modified with heat-treated starch at 7.5 wt% relative to the biochar content, where the starch was derived from maize processed at 185 °C, coated in a water/ethanol mixture, dried, and milled prior to incorporation. The composite was mixed using a Brabender torque rheometer at 120 °C for 10 minutes followed by 100 °C for 3 minutes, then compression molded at 160 °C under 5.5 MPa for 15 minutes with cooling under pressure to facilitate curing. After conditioning at 23 °C and 50% relative humidity for 24 hours, the ultimate tensile strength was evaluated via tensile testing at a crosshead speed of 500 mm/min in accordance with ASTM D 412-87.",
      "reasoning_analysis": "Increasing Factors: The establishment of a sulfur-based crosslinked network restricts polymer chain slippage and enhances the elastic recovery and load-bearing capacity of the SBR matrix. The inclusion of biochar acts as a reinforcing filler that increases stiffness and strength through hydrodynamic reinforcement, while the heat-treated starch surface modifier is intended to improve filler-matrix compatibility and interfacial adhesion, thereby facilitating efficient stress transfer. Additionally, the compression molding under pressure promotes dense packing and complete vulcanization, minimizing voids that could weaken the structure. Decreasing Factors: Inadequate dispersion of the biochar during compounding could lead to agglomerates that act as stress concentration points, initiating premature failure. Furthermore, potential polarity mismatches between the starch modifier and the hydrophobic rubber matrix might limit interfacial bonding strength, and residual solvents from the filler coating process could introduce micro-defects that reduce tensile strength. Dominant Factor: The dominant factor determining the UTS is the synergistic quality of the filler-matrix interface created by the starch modification combined with the crosslink density achieved during vulcanization, as these parameters fundamentally govern the composite's ability to distribute stress and resist fracture propagation."
    }
  },
  {
    "doi": "10.3390/jcs8040121",
    "title": "Tensile Test Analysis of 3D Printed Specimens with Varying Print Orientation and Infill Density",
    "year": 2024,
    "chemical_composition": {
      "repeat_unit_psmiles": null,
      "monomers": [
        {
          "name": "ULTEM 1010",
          "smiles": null,
          "ratio_value": null,
          "ratio_unit": null
        }
      ],
      "additives": [],
      "is_homopolymer": true
    },
    "processing_history": "3D printed using Stratasys Fortus 900mc MEX printer. Orientation: Side (YZ plane). Infill: Solid (100%). Cooled at 25 °C for 8 h. Supports removed. Dried at 50 °C for 4 h. UTS measured by tensile testing using Instron 5966 according to ASTM D638.",
    "hierarchical_structure": "Material extrusion strands, layered structure with solid infill pattern.",
    "properties": {
      "UTS": {
        "value": [
          76.44
        ],
        "unit": "MPa"
      }
    },
    "analysis_with_hierarchical_structure": {
      "descriptive_text": "The sample comprises a ULTEM 1010 homopolymer fabricated via material extrusion additive manufacturing using a Stratasys Fortus 900mc system. The specimen was constructed with a solid infill pattern and a side orientation along the YZ plane, resulting in a hierarchical morphology characterized by discrete material extrusion strands and layered interfaces. Following printing, the sample underwent cooling at 25 °C for 8 hours, support removal, and drying at 50 °C for 4 hours prior to ultimate tensile strength characterization via tensile testing on an Instron 5966 system according to ASTM D638.",
      "reasoning_analysis": "Increasing Factors: The inherent chemical structure of ULTEM 1010, a polyetherimide, provides a rigid backbone with strong intermolecular forces, establishing a high theoretical baseline for tensile strength. The use of a solid infill pattern minimizes macroscopic voids within the bulk geometry, reducing stress concentrators that would otherwise initiate premature failure. Decreasing Factors: The material extrusion process inherently creates a layered structure with distinct interfaces between extruded strands, where limited polymer chain inter-diffusion across these boundaries reduces load transfer efficiency compared to isotropic bulk material. The specific side orientation aligns the load path potentially perpendicular to the deposition layers, exploiting the weakest axis of mechanical anisotropy. Furthermore, the thermal history involving cooling at 25 °C and drying at only 50 °C is insufficient to promote significant physical aging or stress relief above the glass transition, likely locking in residual thermal stresses and preventing inter-layer healing. Dominant Factor: The structural anisotropy and limited inter-layer adhesion resulting from the material extrusion processing history qualitatively dominate the final UTS behavior, likely causing a reduction in strength relative to the isotropic bulk polymer despite the high-performance nature of the ULTEM 1010 chemistry."
    },
    "analysis_without_hierarchical_structure": {
      "descriptive_text": "The sample comprises ULTEM 1010 polyetherimide homopolymer resin. Specimens were fabricated via material extrusion additive manufacturing using a Stratasys Fortus 900mc printer with a solid infill density and a side orientation along the YZ plane. Following support removal, the parts were cooled at 25 °C for 8 hours and dried at 50 °C for 4 hours. Ultimate tensile strength was characterized using an Instron 5966 universal testing machine in accordance with ASTM D638 standards.",
