Repository: hhtrick/HHT-code

# HHT training framework

This directory contains model training, embedding precomputation, inference, article-level baselines and the curated datasets. All commands below assume that the working directory is `train_code/`.

## 3. Datasets and fixed partitions

Each main dataset is a JSON array at `dataset/{property}/{property}.json`. Entries contain source metadata, `chemical_composition`, `processing_history`, `hierarchical_structure`, `properties`, and two generated-analysis objects. Targets are stored as `properties[property]["value"]`; source metadata and target values are not predictive input fields.

| Property | Train | Validation | Test | Total |
|---|---:|---:|---:|---:|

File: train_code/dataset/UTS/UTS.json (part 40 of 292)
[
      "reasoning_analysis": "Increasing Factors: The inherent chemical structure of the polyetherimide backbone, characterized by aromatic rings and imide groups, provides high intrinsic stiffness and strength. Additionally, the processing history specifies a solid infill density, which maximizes the load-bearing cross-sectional area and minimizes internal macro-voids compared to partial infill structures. Decreasing Factors: The material extrusion process inherently introduces anisotropy due to discrete layer deposition, where interlayer diffusion may be incomplete compared to bulk molding, creating weak planes prone to delamination. The specific side orientation in the YZ plane may align these interlayer boundaries perpendicular to the loading axis, significantly reducing effective strength. Furthermore, the post-process drying temperature of 50 °C may be insufficient to fully remove absorbed moisture from the hygroscopic polyetherimide, potentially leaving residual plasticizing water molecules that weaken intermolecular forces. Dominant Factor: The processing-induced anisotropy and interlayer adhesion quality inherent to the material extrusion method qualitatively dominate the final UTS behavior, as the mechanical integrity across printed layers typically presents the critical failure point regardless of the high intrinsic strength of the polyetherimide resin."
    }
  },
  {
    "doi": "10.1177/0095244318768636",
    "title": "Using heat-treated starch to modify the surface of biochar and improve the tensile properties of biochar-filled styrene– butadiene rubber composites",
    "year": 2019,
    "chemical_composition": {
      "repeat_unit_psmiles": null,
      "monomers": [
        {
          "name": "Styrene",
          "smiles": "C=CC1=CC=CC=C1",
          "ratio_value": null,
          "ratio_unit": null
        },
        {
          "name": "Butadiene",
          "smiles": "C=CC=C",
          "ratio_value": null,
          "ratio_unit": null
        }
      ],
      "additives": [
        {
          "name": "Biochar",
          "type": "filler",
          "amount_value": null,
          "amount_unit": null
        },
        {
          "name": "Heat-treated starch",
          "type": "surface modifier",
          "amount_value": 30,
          "amount_unit": "wt% (relative to biochar)"
        },
        {
          "name": "2,2'-methylenebis(6-tert-butyl-4-methylphenol)",
          "type": "stabilizer",
          "amount_value": null,
          "amount_unit": null
        },
        {
          "name": "Stearic acid",
          "type": "activator",
          "amount_value": null,
          "amount_unit": null
        },
        {
          "name": "Zinc oxide",
          "type": "activator",
          "amount_value": null,
          "amount_unit": null
        },
        {
          "name": "Sulfur",
          "type": "crosslinker",
          "amount_value": null,
          "amount_unit": null
        },
        {
          "name": "N-cyclohexyl-2 benzothiazolesulfenamide",
          "type": "accelerator",
          "amount_value": null,
          "amount_unit": null
        }
      ],
      "is_homopolymer": false
    },
    "processing_history": "SBR compounded using Brabender torque rheometer at 120 °C (10 min) then 100 °C (3 min) with additives. Compression molded at 5.5 MPa, 160 °C for 15 min, cooled under pressure. Conditioned at 23 °C, 50% RH for 24 h. Filled with HTS-coated biochar (30% HTS). HTS prepared from maize starch at 185 °C, coated onto biochar in water/ethanol, dried, milled. UTS measured by tensile testing (ASTM D 412-87) on Instron 55R1123C5420 at 500 mm/min, 23 °C.",
    "hierarchical_structure": null,
    "properties": {
      "UTS": {
        "value": [
          4.9
        ],
        "unit": "MPa"
      }
    },
    "analysis_with_hierarchical_structure": {
      "descriptive_text": "The sample comprises a styrene-butadiene rubber (SBR) copolymer matrix compounded with a biochar filler surface-modified with 30 wt% heat-treated maize starch. The formulation includes a vulcanization system consisting of sulfur, N-cyclohexyl-2-benzothiazolesulfenamide accelerator, zinc oxide, and stearic acid, along with a 2,2'-methylenebis(6-tert-butyl-4-methylphenol) stabilizer. Processing involved mixing in a Brabender torque rheometer followed by compression molding at 160 °C and 5.5 MPa for 15 minutes with cooling under pressure, after which specimens were conditioned at 23 °C and 50% relative humidity for 24 hours. The ultimate tensile strength was determined via tensile testing according to ASTM D 412-87 at a crosshead speed of 500 mm/min.",
      "reasoning_analysis": "Increasing Factors: The introduction of a sulfur-based vulcanization system creates a covalent crosslink network that prevents irreversible chain slippage under load, significantly enhancing load-bearing capacity. The incorporation of biochar acts as a reinforcing filler, while the heat-treated starch surface modifier improves interfacial adhesion between the hydrophobic rubber matrix and the filler, facilitating efficient stress transfer. Additionally, compression molding under pressure minimizes voids and defects, and the high crosshead speed during testing exploits the viscoelastic nature of the polymer to yield higher strength values. Decreasing Factors: Potential agglomeration of biochar particles despite surface modification can act as stress concentration sites that initiate premature failure. The inherent flexibility of the butadiene segments in the SBR backbone limits the maximum achievable stiffness and strength compared to rigid thermoplastics, and any residual incompatibility between the polar starch-modified filler and the non-polar matrix could weaken the interface. Dominant Factor: The synergistic combination of the covalent crosslink network established during the high-temperature compression molding and the reinforced filler-matrix interface provided by the starch-coated biochar qualitatively dominates the UTS behavior, transforming the soft elastomeric gum into a reinforced structural material capable of sustaining significant tensile load."
    },
    "analysis_without_hierarchical_structure": {
      "descriptive_text": "The sample comprises a styrene-butadiene rubber (SBR) copolymer matrix vulcanized using a sulfur-based system containing zinc oxide and stearic acid activators, N-cyclohexyl-2 benzothiazolesulfenamide accelerator, and 2,2'-methylenebis(6-tert-butyl-4-methylphenol) stabilizer. Reinforcement was provided by biochar filler surface-modified with 30 wt% heat-treated starch derived from maize starch processed at 185°C and coated via a water/ethanol suspension. The composite was mixed in a Brabender torque rheometer at 120°C for 10 minutes followed by 100°C for 3 minutes, then compression molded at 160°C under 5.5 MPa for 15 minutes with cooling under pressure. Following conditioning at 23°C and 50% relative humidity for 24 hours, the ultimate tensile strength was evaluated via tensile testing according to ASTM D 412-87 at a crosshead speed of 500 mm/min.",
      "reasoning_analysis": "Increasing Factors: The sulfur vulcanization system processed at 160°C generates a covalent crosslinked network that restricts chain slippage and significantly enhances load-bearing capacity compared to uncured rubber. The incorporation of rigid biochar filler provides mechanical reinforcement through stress transfer mechanisms, while the heat-treated starch surface modifier is intended to improve interfacial adhesion and filler dispersion within the hydrophobic SBR matrix. Additionally, the high testing crosshead speed of 500 mm/min exploits the viscoelastic nature of the elastomer, typically yielding higher UTS values due to reduced time for molecular relaxation. Decreasing Factors: The inherent chemical mismatch between the hydrophobic SBR backbone and the hydrophilic biochar and starch components may lead to interfacial debonding under tension, acting as stress concentrators. Incomplete dispersion of the biochar during torque rheometer mixing could result in agglomerates that initiate premature failure, and moisture absorption during conditioning at 50% RH might plasticize the starch phase or weaken filler-matrix interactions. Dominant Factor: The establishment of the sulfur-crosslinked network combined with the rigid reinforcement from the biochar filler qualitatively dominates the UTS behavior, elevating it substantially above the baseline unfilled polymer. However, the efficacy of the heat-treated starch in ensuring strong interfacial adhesion is the critical determinant that governs whether the filler acts as an effective reinforcement or a defect site, ultimately defining the final mechanical performance."
    }
  },
  {
    "doi": "10.3390/jcs8040121",
    "title": "Tensile Test Analysis of 3D Printed Specimens with Varying Print Orientation and Infill Density",
    "year": 2024,
    "chemical_composition": {
      "repeat_unit_psmiles": null,
      "monomers": [
        {
          "name": "ULTEM 1010",
          "smiles": null,
          "ratio_value": null,
          "ratio_unit": null
        }
      ],
      "additives": [],
      "is_homopolymer": true
    },
    "processing_history": "3D printed using Stratasys Fortus 900mc MEX printer. Orientation: Upright (ZX plane). Infill: Sparse (50%). Cooled at 25 °C for 8 h. Supports removed. Dried at 50 °C for 4 h. UTS measured by tensile testing using Instron 5966 according to ASTM D638.",
    "hierarchical_structure": "Material extrusion strands, layered structure with sparse infill pattern.",
    "properties": {
      "UTS": {
        "value": [
          30.17
        ],
        "unit": "MPa"
      }
    },
    "analysis_with_hierarchical_structure": {
      "descriptive_text": "The sample comprises a ULTEM 1010 homopolymer fabricated via material extrusion additive manufacturing using a Stratasys Fortus 900mc system. The specimen was produced with an upright orientation in the ZX plane and a sparse 50% infill pattern, resulting in a hierarchical structure defined by material extrusion strands and distinct layering. Post-fabrication processing involved cooling at 25 °C for 8 hours, support removal, and drying at 50 °C for 4 hours prior to ultimate tensile strength characterization via tensile testing on an Instron 5966 system according to ASTM D638.",
      "reasoning_analysis": "Increasing Factors: The chemical backbone of ULTEM 1010 (polyetherimide) features rigid aromatic imide rings and ether linkages that provide high intrinsic chain stiffness and strong intermolecular interactions, theoretically supporting high tensile strength. Additionally, the post-print drying step at 50 °C may reduce absorbed moisture content, thereby minimizing plasticization effects that could otherwise weaken intermolecular forces. Decreasing Factors: The material extrusion processing history introduces significant anisotropy and structural discontinuities, particularly weak interlayer bonding between extruded strands which act as preferential sites for crack initiation. The upright (ZX) orientation aligns these weak interlayer interfaces perpendicular to the applied tensile load, promoting delamination failure rather than cohesive bulk failure. Furthermore, the 50% sparse infill pattern introduces substantial void volume, reducing the effective load-bearing cross-sectional area and creating stress concentrations within the hierarchical structure. Dominant Factor: While the intrinsic chemical composition provides a high baseline for mechanical performance, the processing-induced morphological defects qualitatively dominate the final UTS behavior. The combination of weak interlayer adhesion inherent to the additive manufacturing process in the ZX orientation and the reduced structural integrity from sparse infill outweighs the benefits of the high-performance polymer chemistry, leading to a mechanical response governed primarily by interfacial failure and porosity."
    },
    "analysis_without_hierarchical_structure": {
      "descriptive_text": "The sample comprises ULTEM 1010, a polyetherimide-based homopolymer. Specimens were fabricated using material extrusion additive manufacturing on a Stratasys Fortus 900mc MEX printer with an upright orientation along the ZX plane and a sparse infill density of 50%. Following printing, the samples were cooled at 25 °C for 8 hours, had supports removed, and were subsequently dried at 50 °C for 4 hours. Ultimate tensile strength was determined via tensile testing on an Instron 5966 system following ASTM D638 protocols.",
      "reasoning_analysis": "Increasing Factors: The intrinsic chemical structure of ULTEM 1010, characterized by rigid aromatic backbones and imide groups, provides high inherent cohesive energy density and chain stiffness, which fundamentally supports high tensile strength. Additionally, the post-processing drying step at 50 °C helps mitigate moisture content, reducing the likelihood of moisture-induced plasticization or void formation during mechanical loading. Decreasing Factors: The material extrusion (MEX) processing history introduces significant anisotropy, particularly due to the upright ZX plane orientation which aligns the tensile load perpendicular to the deposited filament layers, creating weak inter-layer bonding planes prone to delamination. Furthermore, the 50% sparse infill introduces substantial porosity, acting as stress concentrators and reducing the effective load-bearing cross-sectional area. Dominant Factor: The geometric discontinuities and inter-layer weaknesses induced by the additive manufacturing parameters, specifically the ZX orientation combined with sparse infill, qualitatively dominate the mechanical response, significantly limiting the UTS relative to the intrinsic potential of the bulk polyetherimide material."
    }
  },
  {
    "doi": null,
    "title": "Development and characterization of a novel bulk-fill elastomeric temporary restorative composite",
    "year": 2018,
    "chemical_composition": {
      "repeat_unit_psmiles": null,
      "monomers": [
        {
          "name": "Exothane 8",
          "smiles": null,
          "ratio_value": null,
          "ratio_unit": null
        },
        {
          "name": "Ethoxylated bisphenol A diglycidyl ether dimethacrylate",
          "smiles": null,
          "ratio_value": null,
          "ratio_unit": null
        },
        {
          "name": "Triethylene glycol dimethacrylate",
          "smiles": "CC(=C)C(=O)OCCOCCOCCOC(=O)C(=C)C",
          "ratio_value": null,
          "ratio_unit": null
        },
        {
          "name": "Zinc methacrylate",
          "smiles": "CC(=C)C(=O)[O-].[Zn+2].[O-]C(=O)C(=C)C",
          "ratio_value": 2,
          "ratio_unit": "wt%"
        }
      ],
      "additives": [
        {
          "name": "Silica",
          "type": "filler",
          "amount_value": null,
          "amount_unit": null
        },
        {
          "name": "Camphorquinone",
          "type": "initiator",
          "amount_value": null,
          "amount_unit": null
        },
        {
          "name": "Ethyl 4-(dimethylamino) benzoate",
          "type": "initiator",
          "amount_value": null,
          "amount_unit": null
        },
        {
          "name": "Diphenyliodonium hexafluorophosphate",
          "type": "initiator",
          "amount_value": null,
          "amount_unit": null
        }
      ],
      "is_homopolymer": false
    },
    "processing_history": "Experimental TFM prepared by mixing monomers, photoinitiators, and fillers. Dumbbell-shaped specimens (10 mm x 5 mm x 1 mm constriction) prepared using elastomer molds. Light-activated for 20 s on top and bottom surfaces using LED unit (1200 mW/cm2, 440-480 nm). UTS measured by tensile testing machine (DL500; EMIC) at crosshead speed of 1 mm/min until failure.",
    "hierarchical_structure": "Elastomeric resin-based composite matrix with silica filler particles.",
    "properties": {
      "UTS": {
        "value": [
          13.2
        ],
        "unit": "MPa"
      }
    },
    "analysis_with_hierarchical_structure": {
      "descriptive_text": "The material is an elastomeric resin-based composite consisting of a copolymer matrix derived from Exothane 8, ethoxylated bisphenol A diglycidyl ether dimethacrylate, triethylene glycol dimethacrylate, and 2 wt% zinc methacrylate. Silica particles were incorporated as filler within the matrix, alongside a photoinitiator system comprising camphorquinone, ethyl 4-(dimethylamino) benzoate, and diphenyliodonium hexafluorophosphate. Specimens were fabricated by mixing the components and casting into dumbbell-shaped molds with a 10 mm x 5 mm x 1 mm constriction using elastomer molds. The samples were light-activated for 20 seconds on both top and bottom surfaces using an LED unit emitting at 440-480 nm with an intensity of 1200 mW/cm², followed by ultimate tensile strength characterization via tensile testing at a crosshead speed of 1 mm/min.",
      "reasoning_analysis": "Increasing Factors: The formation of a highly crosslinked network via the dimethacrylate monomers (Bis-EMA, TEGDMA, Exothane 8) provides structural integrity and resistance to chain slippage under load. The incorporation of silica filler particles acts as a reinforcing phase, facilitating stress transfer from the softer polymer matrix to the rigid filler, thereby enhancing load-bearing capacity. Additionally, the inclusion of 2 wt% zinc methacrylate may introduce ionic crosslinks or secondary interactions that further reinforce the network. The dual-sided light curing strategy ensures improved degree of conversion through the specimen thickness, minimizing weak uncured regions. Decreasing Factors: The presence of TEGDMA acts as a reactive diluent which, while improving processability, reduces the average molecular weight between crosslinks compared to using only high-molecular-weight monomers, potentially limiting intrinsic strength. The classification of the matrix as elastomeric suggests a lower modulus and ultimate strength compared to rigid thermosetting epoxies or pure ceramics. Furthermore, the high-intensity rapid curing (1200 mW/cm²) could induce polymerization shrinkage stress or network heterogeneity, creating micro-defects that act as stress concentrators during tensile loading. Dominant Factor: The reinforcing effect of the silica filler within the crosslinked dimethacrylate matrix qualitatively dominates the UTS behavior. While the elastomeric nature and reactive diluent may lower the theoretical maximum strength of the neat resin, the composite effect provided by the silica filler and the covalent network density established by the multifunctional monomers are the primary determinants of the material's resistance to tensile failure."
    },
    "analysis_without_hierarchical_structure": {
      "descriptive_text": "The sample consists of a multi-component methacrylate-based composite system comprising Exothane 8, ethoxylated bisphenol A diglycidyl ether dimethacrylate, triethylene glycol dimethacrylate, and 2 wt% zinc methacrylate as reactive components. This matrix is reinforced with silica filler and polymerized using a photoinitiator system containing camphorquinone, ethyl 4-(dimethylamino) benzoate, and diphenyliodonium hexafluorophosphate. Specimens were fabricated by mixing the monomers, initiators, and fillers, followed by casting into dumbbell-shaped molds with a 10 mm x 5 mm x 1 mm constriction using elastomer molds. The material was cured via light activation for 20 seconds on both top and bottom surfaces using an LED unit emitting at 440-480 nm with an intensity of 1200 mW/cm^2, and the ultimate tensile strength was subsequently evaluated using a tensile testing machine at a crosshead speed of 1 mm/min until failure.",
      "reasoning_analysis": "Increasing Factors: The presence of multifunctional monomers such as ethoxylated bisphenol A diglycidyl ether dimethacrylate and triethylene glycol dimethacrylate facilitates the formation of a densely crosslinked network, which inherently enhances load-bearing capacity and resistance to chain slippage. Furthermore, the incorporation of silica filler provides rigid reinforcement that improves stress transfer across the matrix, while the inclusion of 2 wt% zinc methacrylate may introduce ionic interactions or coordination complexes that further stiffen the polymer network. Decreasing Factors: The processing history involves high-intensity light activation (1200 mW/cm^2) for a relatively short duration (20 s), which can induce significant polymerization shrinkage stress and potential microvoid formation within the 1 mm thick specimens, thereby creating stress concentration points that lower the ultimate tensile strength. Additionally, the complex mixture of monomers with varying reactivities could lead to network heterogeneity, and any unreacted monomers remaining due to rapid curing could act as plasticizers weakening the intermolecular forces. Dominant Factor: The structural integrity provided by the silica-filled, highly crosslinked dimethacrylate network qualitatively dominates the UTS behavior, as the reinforcement mechanism and covalent network density establish the fundamental mechanical baseline, outweighing the detrimental effects of processing-induced stresses unless curing defects are severe."
    }
  },
  {
    "doi": "10.1016/j.apsusc.2020.147654",
    "title": "Janus polyimide films with outstanding AO resistance, good optical transparency and high mechanical strength",
    "year": 2020,
    "chemical_composition": {
      "repeat_unit_psmiles": null,
      "monomers": [
        {
          "name": "4,4′-(Hexafluoroisopropylidene)diphthalic anhydride",
          "smiles": "O=C1OC(=O)c2ccc(C(c3ccc4C(=O)OC(=O)c4c3)(C(F)(F)F)C(F)(F)F)cc12",
          "ratio_value": null,
          "ratio_unit": null
        },
        {
          "name": "4,4′-diaminodiphenyl ether",
          "smiles": "Nc1ccc(Oc2ccc(N)cc2)cc1",
          "ratio_value": null,
          "ratio_unit": null
        }
      ],
      "additives": [],
      "is_homopolymer": false
    },
    "processing_history": "PAA solution prepared in DMAc (10 wt% solid content), cast onto glass plate, dried at 80 °C for 1 h. Imidization by heating to 360 °C at 4 °C/min and holding for 1 h. UTS measured by ASTM D882-88 tensile apparatus with 120x10 mm^2 specimens at crosshead speed 2 mm/min at ambient temperature.",
    "hierarchical_structure": "Homogeneous monolayered film.",
    "properties": {
      "UTS": {
        "value": [
          105.3
        ],
        "unit": "MPa"
      }
    },
    "analysis_with_hierarchical_structure": {
      "descriptive_text": "The sample comprises a polyimide copolymer synthesized from 4,4′-(hexafluoroisopropylidene)diphthalic anhydride and 4,4′-diaminodiphenyl ether monomers. Processing involved preparing a polyamic acid solution in dimethylacetamide with 10 wt% solid content, which was cast onto a glass plate and dried at 80 °C for 1 hour. Thermal imidization was achieved by heating to 360 °C at 4 °C/min followed by a 1-hour hold, yielding a homogeneous monolayered film. Mechanical characterization was performed using an ASTM D882-88 tensile apparatus with 120x10 mm^2 specimens at a crosshead speed of 2 mm/min under ambient temperature.",
      "reasoning_analysis": "Increasing Factors: The formation of rigid aromatic imide rings during the high-temperature thermal treatment creates a stiff backbone capable of bearing significant tensile load. The specific processing history, involving heating to 360 °C with a controlled ramp and hold, ensures a high degree of imidization and facilitates the relief of internal stresses generated during solvent casting, thereby optimizing structural integrity and interchain connectivity. Decreasing Factors: The incorporation of the bulky hexafluoroisopropylidene group in the dianhydride monomer disrupts efficient chain packing and reduces intermolecular cohesive energy density compared to non-fluorinated analogs, potentially limiting stress transfer between chains. Additionally, the ether linkage in the diamine monomer introduces rotational flexibility into the backbone, which may reduce the maximum stress capacity relative to fully rigid rod-like polymers, and the absence of reinforcing additives or mechanical drawing processes precludes extrinsic strength enhancements. Dominant Factor: The intrinsic rigidity of the fully imidized aromatic backbone qualitatively dominates the final UTS behavior, providing the fundamental load-bearing capability, although the specific monomer geometry involving fluorinated groups and ether linkages modulates the efficiency of intermolecular stress transfer relative to more densely packed polyimide systems."
    },
    "analysis_without_hierarchical_structure": {
      "descriptive_text": "The sample comprises a fluorinated polyimide copolymer synthesized from 4,4'-(Hexafluoroisopropylidene)diphthalic anhydride and 4,4'-diaminodiphenyl ether monomers. Preparation involved forming a polyamic acid solution in dimethylacetamide with 10 wt% solid content, casting onto a glass plate, and drying at 80 °C for 1 h. Thermal imidization was conducted by heating to 360 °C at 4 °C/min with a 1 h hold, and the ultimate tensile strength was measured using an ASTM D882-88 tensile apparatus with 120x10 mm^2 specimens at a crosshead speed of 2 mm/min under ambient temperature.",
      "reasoning_analysis": "Increasing Factors: The formation of rigid aromatic imide rings during the high-temperature thermal imidization process significantly enhances backbone stiffness and interchain cohesion, thereby driving the UTS upward. Additionally, the absence of additives eliminates potential stress concentration points associated with filler-matrix interfaces, preserving the intrinsic strength of the polymer matrix. The high-temperature hold at 360 °C ensures a high degree of imidization, minimizing weak polyamic acid residues that could compromise mechanical integrity. Decreasing Factors: The incorporation of the hexafluoroisopropylidene group introduces substantial steric bulk and increases free volume, which reduces chain packing efficiency and weakens intermolecular forces compared to non-fluorinated analogs, potentially lowering UTS. Furthermore, the ether linkage within the 4,4'-diaminodiphenyl ether monomer introduces flexibility into the backbone, reducing rigidity relative to fully rigid rod polymers, while solution casting carries an inherent risk of microvoid formation acting as failure initiation sites. Dominant Factor: The structural rigidity conferred by the complete thermal imidization of the aromatic backbone qualitatively dominates the mechanical behavior; while the fluorine groups and ether linkages modulate packing and flexibility, the fundamental transformation from a flexible precursor to a rigid polyimide network via the 360 °C thermal treatment establishes the primary capacity for load bearing."
    }
  },
  {
    "doi": null,
    "title": "Development and characterization of a novel bulk-fill elastomeric temporary restorative composite",
    "year": 2018,
    "chemical_composition": {
      "repeat_unit_psmiles": null,
      "monomers": [
        {
          "name": "Exothane 8",
          "smiles": null,
          "ratio_value": null,
          "ratio_unit": null
        },
        {
          "name": "Ethoxylated bisphenol A diglycidyl ether dimethacrylate",
          "smiles": null,
          "ratio_value": null,
          "ratio_unit": null
        },
        {
          "name": "Triethylene glycol dimethacrylate",
          "smiles": "CC(=C)C(=O)OCCOCCOCCOC(=O)C(=C)C",
          "ratio_value": null,
          "ratio_unit": null
        },
        {
          "name": "Zinc methacrylate",
          "smiles": "CC(=C)C(=O)[O-].[Zn+2].[O-]C(=O)C(=C)C",
          "ratio_value": 5,
          "ratio_unit": "wt%"
        }
      ],
      "additives": [
        {
          "name": "Silica",
          "type": "filler",
          "amount_value": null,
          "amount_unit": null
        },
        {
          "name": "Camphorquinone",
          "type": "initiator",
          "amount_value": null,
          "amount_unit": null
        },
        {
          "name": "Ethyl 4-(dimethylamino) benzoate",
          "type": "initiator",
          "amount_value": null,
          "amount_unit": null
        },
        {
          "name": "Diphenyliodonium hexafluorophosphate",
          "type": "initiator",
          "amount_value": null,
          "amount_unit": null
        }
      ],
      "is_homopolymer": false
    },
    "processing_history": "Experimental TFM prepared by mixing monomers, photoinitiators, and fillers. Dumbbell-shaped specimens (10 mm x 5 mm x 1 mm constriction) prepared using elastomer molds. Light-activated for 20 s on top and bottom surfaces using LED unit (1200 mW/cm2, 440-480 nm). UTS measured by tensile testing machine (DL500; EMIC) at crosshead speed of 1 mm/min until failure.",
    "hierarchical_structure": "Elastomeric resin-based composite matrix with silica filler particles.",
    "properties": {
      "UTS": {
        "value": [
          13.9
        ],
        "unit": "MPa"
      }
    },
    "analysis_with_hierarchical_structure": {
      "descriptive_text": "The sample consists of an elastomeric resin-based composite matrix reinforced with silica filler particles. The chemical composition comprises a multi-monomer system including Exothane 8, ethoxylated bisphenol A diglycidyl ether dimethacrylate, triethylene glycol dimethacrylate, and 5 wt% zinc methacrylate. The formulation was supplemented with a photoinitiator system containing camphorquinone, ethyl 4-(dimethylamino) benzoate, and diphenyliodonium hexafluorophosphate. Specimens were prepared by mixing the monomers, initiators, and fillers, followed by casting into dumbbell-shaped molds with a 10 mm x 5 mm x 1 mm constriction using elastomer molds. Polymerization was induced via light activation using an LED unit emitting at 440-480 nm with an intensity of 1200 mW/cm2 for 20 seconds on both top and bottom surfaces. The ultimate tensile strength was subsequently evaluated using a tensile testing machine (DL500; EMIC) at a crosshead speed of 1 mm/min until failure.",
      "reasoning_analysis": "Increasing Factors: The presence of multifunctional dimethacrylate monomers facilitates the formation of a densely crosslinked network upon photopolymerization, enhancing load-bearing capacity. The incorporation of silica filler particles serves as a reinforcing phase that impedes crack propagation and distributes stress. Additionally, the inclusion of zinc methacrylate can introduce ionic interactions that further stiffen the matrix, while the high-intensity LED curing promotes a high degree of conversion. Decreasing Factors: The classification of the matrix as elastomeric suggests the presence of flexible segments which inherently limits the maximum tensile stress compared to rigid thermosets. TEGDMA acts as a reactive diluent that may reduce overall stiffness, and potential weak interfacial bonding between the silica filler and the matrix could lead to premature debonding under tensile load. Dominant Factor: The dominant factor governing the UTS is the synergy between the silica filler reinforcement and the crosslink density of the dimethacrylate matrix. While the elastomeric nature provides flexibility, the mechanical integrity under tensile load is primarily determined by the efficiency of stress transfer from the polymer matrix to the rigid silica particles and the robustness of the covalent network formed during high-intensity light activation."
    },
    "analysis_without_hierarchical_structure": {
      "descriptive_text": "The sample comprises a multi-component methacrylate-based copolymer composite system formulated with Exothane 8, ethoxylated bisphenol A diglycidyl ether dimethacrylate, triethylene glycol dimethacrylate, and 5 wt% zinc methacrylate. The formulation incorporates silica as a reinforcing filler along with a photoinitiator system consisting of camphorquinone, ethyl 4-(dimethylamino) benzoate, and diphenyliodonium hexafluorophosphate. Specimens were prepared by mixing the constituent monomers, initiators, and fillers, followed by casting into dumbbell-shaped molds with a 10 mm x 5 mm x 1 mm constriction using elastomer molds. The material was cured via light activation using an LED unit emitting at 440-480 nm with an intensity of 1200 mW/cm^2 for 20 seconds on both top and bottom surfaces, and the ultimate tensile strength was subsequently evaluated using a tensile testing machine at a crosshead speed of 1 mm/min until failure.",
      "reasoning_analysis": "Increasing Factors: The presence of rigid monomeric units such as ethoxylated bisphenol A diglycidyl ether dimethacrylate and Exothane 8 provides a stiff polymer backbone, while the multifunctional monomers including triethylene glycol dimethacrylate and zinc methacrylate facilitate a high crosslink density that restricts chain slippage under load. Additionally, the incorporation of silica filler acts as a reinforcing phase to bear mechanical stress, and the zinc methacrylate likely forms ionic clusters that serve as physical crosslinks, further enhancing load transfer capabilities. Decreasing Factors: The relatively short light activation time of 20 seconds may result in incomplete monomer conversion, leaving residual unreacted monomers that act as plasticizers and reduce the effective network strength. Furthermore, heterogeneity in filler dispersion or weak interfacial bonding between the silica and the polymer matrix could introduce stress concentration points that initiate premature failure. Dominant Factor: The synergistic reinforcement provided by the rigid silica filler embedded within the highly crosslinked methacrylate network qualitatively dominates the mechanical response, as the composite structure typically offers superior load-bearing capacity compared to the potential reductions caused by processing-induced incomplete conversion, assuming adequate interfacial adhesion."
    }
  },
  {
    "doi": null,
    "title": "A Comparative Study on the Static Mechanical Properties of Glass Fibre Vs Glass-Jute Fibre Polymer Composite",
    "year": 2017,
    "chemical_composition": {
      "repeat_unit_psmiles": null,
      "monomers": [
        {
          "name": "Epoxy resin",
          "smiles": null,
          "ratio_value": 10,
          "ratio_unit": null
        },
        {
          "name": "Hardener",
          "smiles": null,
          "ratio_value": 1,
          "ratio_unit": null
        }
      ],
      "additives": [
        {
          "name": "S-glass fibre",
          "type": "reinforcement",
          "amount_value": 30,
          "amount_unit": "wt%"
        },
        {
          "name": "Jute Fibre",
          "type": "reinforcement",
          "amount_value": 20,
          "amount_unit": "wt%"
        }
      ],
      "is_homopolymer": false
    },
    "processing_history": "Fabricated by hand layup method using steel mould (250 x 150 x 3 mm). Wax coat applied as releasing agent. Liquid resin and hardener mixed at 10:1 ratio applied to mould. Jute fibre (1 mm thickness) placed in between two glass fibre layers. Layers built up to 3 mm thickness. Cured under sunlight for one week. UTS measured by uniaxial tensile testing as per ASTM D3039M-14 using Instron 1195 universal tensile testing machine. Specimen dimensions: 250 mm length, 25 mm width, 3 mm thickness.",
    "hierarchical_structure": "Hybrid layered composite structure with Jute fibre (1 mm) sandwiched between S-glass fibre layers in epoxy matrix. Total thickness 3 mm.",
    "properties": {
      "UTS": {
        "value": [
          80.15
        ],
        "unit": "MPa"
      }
    },
    "analysis_with_hierarchical_structure": {
      "descriptive_text": "The sample consists of a hybrid layered composite comprising an epoxy resin matrix crosslinked with a hardener at a 10:1 mixing ratio, reinforced with 30 wt% S-glass fibre and 20 wt% Jute fibre. The material was fabricated via a hand layup method using a steel mould coated with a wax releasing agent, where a 1 mm thick Jute fibre layer was sandwiched between S-glass fibre layers to achieve a total laminate thickness of 3 mm. Following layup, the composite was cured under ambient sunlight conditions for one week to solidify the thermoset matrix. The hierarchical structure features a sandwich configuration with the natural Jute fibre core enclosed by synthetic glass fibre skins within the epoxy matrix, and the Ultimate Tensile Strength was characterized via uniaxial tensile testing according to ASTM D3039M-14 standards using an Instron universal testing machine.",
      "reasoning_analysis": "Increasing Factors: The incorporation of 30 wt% S-glass fibre provides significant reinforcement due to the high intrinsic tensile strength and stiffness of the synthetic glass filaments compared to the polymer matrix. The hybrid layered architecture, positioning the higher-strength glass fibres as outer skins, optimizes load-bearing capacity during tensile deformation. Additionally, the crosslinked nature of the cured epoxy matrix contributes to the overall rigidity and stress transfer capability between the reinforcing fibres. Decreasing Factors: The hand layup processing method typically introduces micro-voids and potential inconsistencies in fibre wetting, which act as stress concentration sites and reduce effective load-bearing area. Furthermore, curing under ambient sunlight for one week likely results in incomplete crosslinking density of the epoxy matrix compared to thermal curing, weakening the matrix strength and interfacial adhesion. The inclusion of 20 wt% Jute fibre, while adding bulk, introduces a component with lower intrinsic strength than glass and potential hydrophilic-hydrophobic compatibility issues with the epoxy, which may compromise interfacial shear strength. Dominant Factor: The high volume fraction and strategic placement of the S-glass fibres qualitatively dominate the UTS behavior by establishing the primary load-bearing framework of the composite. However, the ultimate tensile performance is significantly constrained by the matrix quality and interfacial integrity resulting from the ambient sunlight curing and hand layup process, which limits the efficiency of stress transfer from the matrix to the high-strength reinforcement."
    },
    "analysis_without_hierarchical_structure": {
      "descriptive_text": "The sample consists of a hybrid composite material fabricated using an epoxy resin matrix cured with a hardener at a mixing ratio of 10:1. Reinforcement was provided by S-glass fibres at 30 wt% and Jute fibres at 20 wt%, arranged in a specific stacking sequence where a 1 mm thick Jute fibre layer was sandwiched between two S-glass fibre layers. The composite was manufactured via a hand layup method using a steel mould coated with wax as a releasing agent, building up the laminate to a total thickness of 3 mm. Curing was achieved by exposing the moulded sample to sunlight for a duration of one week. Finally, the Ultimate Tensile Strength was evaluated through uniaxial tensile testing in accordance with ASTM D3039M-14 standards using an Instron 1195 universal testing machine on specimens measuring 250 mm in length, 25 mm in width, and 3 mm in thickness.",
