Repository: hhtrick/HHT-code

# HHT training framework

This directory contains model training, embedding precomputation, inference, article-level baselines and the curated datasets. All commands below assume that the working directory is `train_code/`.

## 3. Datasets and fixed partitions

Each main dataset is a JSON array at `dataset/{property}/{property}.json`. Entries contain source metadata, `chemical_composition`, `processing_history`, `hierarchical_structure`, `properties`, and two generated-analysis objects. Targets are stored as `properties[property]["value"]`; source metadata and target values are not predictive input fields.

| Property | Train | Validation | Test | Total |
|---|---:|---:|---:|---:|

File: train_code/dataset/UTS/UTS.json (part 41 of 292)
[
      "reasoning_analysis": "Increasing Factors: The incorporation of S-glass fibres at 30 wt% serves as the primary mechanical driver, providing high intrinsic tensile strength and modulus that significantly elevate the composite's load-bearing capacity compared to the neat epoxy matrix. The hybrid stacking sequence, placing the Jute fibre layer between two S-glass layers, likely optimizes stress distribution and protects the natural fibre, while the crosslinked epoxy matrix facilitates load transfer between the reinforcement phases. Decreasing Factors: The hand layup processing method introduces a high probability of void formation and uneven fibre wetting, which act as stress concentrators and reduce the effective load-bearing cross-section. Additionally, curing under sunlight represents a non-standard thermal history that may result in incomplete crosslinking of the epoxy network, reducing matrix stiffness and interfacial shear strength, while the presence of hydrophilic Jute fibres and wax release agents may compromise fibre-matrix adhesion. Dominant Factor: While the high-strength S-glass reinforcement establishes the theoretical upper bound for the UTS, the efficiency of load transfer from the matrix to the fibres is the dominant factor governing the final UTS behavior; this efficiency is critically constrained by the matrix cure degree and interfacial quality resulting from the ambient sunlight curing and manual layup process."
    }
  },
  {
    "doi": "10.3390/jcs8040121",
    "title": "Tensile Test Analysis of 3D Printed Specimens with Varying Print Orientation and Infill Density",
    "year": 2024,
    "chemical_composition": {
      "repeat_unit_psmiles": null,
      "monomers": [
        {
          "name": "ULTEM 1010",
          "smiles": null,
          "ratio_value": null,
          "ratio_unit": null
        }
      ],
      "additives": [],
      "is_homopolymer": true
    },
    "processing_history": "3D printed using Stratasys Fortus 900mc MEX printer. Orientation: Side (YZ plane). Infill: Sparse (50%). Cooled at 25 °C for 8 h. Supports removed. Dried at 50 °C for 4 h. UTS measured by tensile testing using Instron 5966 according to ASTM D638.",
    "hierarchical_structure": "Material extrusion strands, layered structure with sparse infill pattern.",
    "properties": {
      "UTS": {
        "value": [
          52.64
        ],
        "unit": "MPa"
      }
    },
    "analysis_with_hierarchical_structure": {
      "descriptive_text": "The sample comprises ULTEM 1010, a polyetherimide homopolymer, fabricated via material extrusion (MEX) additive manufacturing using a Stratasys Fortus 900mc system. The specimen exhibits a hierarchical structure characterized by material extrusion strands arranged in a layered architecture with a sparse 50% infill pattern, printed with a side orientation along the YZ plane. Post-fabrication processing involved the removal of support structures, followed by cooling at 25 °C for 8 hours and drying at 50 °C for 4 hours. Mechanical characterization was performed via tensile testing using an Instron 5966 universal testing machine in accordance with ASTM D638 standards to determine the ultimate tensile strength.",
      "reasoning_analysis": "Increasing Factors: The intrinsic chemical structure of ULTEM 1010, characterized by aromatic rings and imide groups within the polyetherimide backbone, provides high chain rigidity and strong intermolecular interactions, which inherently supports a high ultimate tensile strength potential. Additionally, the post-processing drying step at 50 °C may mitigate some moisture-induced plasticization, preserving the matrix integrity. Decreasing Factors: The material extrusion (MEX) processing history introduces significant structural discontinuities, including interlayer voids and incomplete fusion between extruded strands, which act as stress concentrators and reduce effective load-bearing area. The sparse 50% infill pattern exacerbates this by creating large internal voids, while the side orientation (YZ plane) likely aligns the tensile load perpendicular to the deposition roads, stressing the weak interlayer bonds rather than the continuous polymer chains. Furthermore, cooling at 25 °C may induce residual thermal stresses due to differential contraction between layers. Dominant Factor: The processing-induced structural anisotropy and porosity inherent to the MEX technique qualitatively dominate the final UTS behavior. Despite the high intrinsic strength of the polyetherimide chemistry, the mechanical performance is primarily limited by the weak interlayer diffusion and void content associated with the additive manufacturing process and sparse infill geometry."
    },
    "analysis_without_hierarchical_structure": {
      "descriptive_text": "The sample comprises a ULTEM 1010 polyetherimide homopolymer matrix free of additives. Specimens were fabricated via material extrusion using a Stratasys Fortus 900mc printer with a side orientation along the YZ plane and 50% sparse infill. Following support removal, the samples were cooled at 25 °C for 8 hours and dried at 50 °C for 4 hours prior to ultimate tensile strength measurement using an Instron 5966 according to ASTM D638.",
      "reasoning_analysis": "Increasing Factors: The rigid aromatic backbone of the ULTEM 1010 polyetherimide provides high inherent chain stiffness and cohesive energy density, establishing a robust theoretical baseline for tensile strength. Additionally, the drying history at 50 °C mitigates moisture content, preventing water-induced plasticization or void formation that would weaken the matrix. Decreasing Factors: The material extrusion (MEX) processing introduces significant anisotropy, where inter-layer bonding strength is typically inferior to bulk cohesion, creating weak failure planes. The sparse 50% infill density creates internal voids that act as stress concentrators and reduce the effective load-bearing cross-section, while the YZ plane orientation likely aligns the tensile load perpendicular to the deposited layers, exacerbating delamination risks. Dominant Factor: The processing-induced structural discontinuities qualitatively dominate the final UTS behavior. Although the polyetherimide chemistry offers high intrinsic strength, the mechanical performance is primarily limited by the inter-layer adhesion quality and internal porosity inherent to the additive manufacturing process, resulting in a UTS lower than that of isotropic bulk material."
    }
  },
  {
    "doi": "10.1177/0021998311414073",
    "title": "Characterization of exfoliated graphite nanoplatelets/polycarbonate composites: electrical and thermal conductivity, and tensile, flexural, and rheological properties",
    "year": 2011,
    "chemical_composition": {
      "repeat_unit_psmiles": "[*]OC(=O)Oc1ccc(C(C)(C)c2ccc(O*)cc2)cc1",
      "monomers": [
        {
          "name": "Bisphenol A",
          "smiles": "CC(C)(c1ccc(O)cc1)c2ccc(O)cc2",
          "ratio_value": null,
          "ratio_unit": null
        }
      ],
      "additives": [
        {
          "name": "Exfoliated graphite nanoplatelets",
          "type": "filler",
          "amount_value": 2,
          "amount_unit": "wt%"
        }
      ],
      "is_homopolymer": false
    },
    "processing_history": "Dried at 121°C for 12 h, extruded using twin-screw extruder, injection molded into ASTM Type I tensile bars. UTS measured by tensile testing (ASTM D638) at 5 mm/min crosshead rate, 23°C, 50% RH.",
    "hierarchical_structure": "Amorphous polycarbonate matrix with dispersed exfoliated graphite nanoplatelets.",
    "properties": {
      "UTS": {
        "value": [
          58
        ],
        "unit": "MPa"
      }
    },
    "analysis_with_hierarchical_structure": {
      "descriptive_text": "The sample comprises an amorphous polycarbonate matrix derived from Bisphenol A, reinforced with 2 wt% exfoliated graphite nanoplatelets. The composite was subjected to a drying protocol at 121°C for 12 hours to mitigate moisture content, followed by compounding in a twin-screw extruder and injection molding into ASTM Type I tensile bars. Mechanical characterization was performed via tensile testing in accordance with ASTM D638 at a crosshead rate of 5 mm/min under controlled environmental conditions of 23°C and 50% relative humidity, yielding a hierarchical structure defined by nanoplatelets dispersed within the polymer matrix.",
      "reasoning_analysis": "Increasing Factors: The rigid aromatic backbone of the Bisphenol A-based polycarbonate provides high intrinsic chain stiffness and cohesive energy density, establishing a robust baseline for ultimate tensile strength. The incorporation of exfoliated graphite nanoplatelets introduces high-aspect-ratio rigid fillers capable of effective stress transfer from the matrix to the filler, thereby reinforcing the composite. Furthermore, the rigorous drying history at 121°C for 12 hours minimizes hydrolytic degradation during extrusion and molding, preserving the molecular weight and mechanical integrity of the polymer chains. Decreasing Factors: The absence of explicit compatibilizers in the chemical composition may lead to suboptimal interfacial adhesion between the hydrophobic graphite surface and the polycarbonate matrix, potentially facilitating debonding under tensile load. Additionally, any local agglomeration of the nanoplatelets could act as stress concentration sites, initiating premature failure. The amorphous nature of the matrix lacks the reinforcing effect of crystalline domains found in semi-crystalline polymers, relying solely on chain entanglements and filler interaction. Dominant Factor: The preservation of the polycarbonate matrix integrity through effective moisture removal, combined with the load-bearing contribution of the exfoliated nanoplatelets, qualitatively dominates the UTS behavior. While interfacial limitations exist, the intrinsic strength of the aromatic matrix enhanced by the high-modulus fillers drives the overall tensile performance."
    },
    "analysis_without_hierarchical_structure": {
      "descriptive_text": "The sample comprises a Bisphenol A-based polycarbonate matrix reinforced with 2 wt% exfoliated graphite nanoplatelets. The materials were dried at 121°C for 12 hours prior to compounding via twin-screw extrusion, followed by injection molding into ASTM Type I tensile bars. Ultimate tensile strength was determined using tensile testing according to ASTM D638 at a crosshead rate of 5 mm/min under standard ambient conditions of 23°C and 50% relative humidity.",
      "reasoning_analysis": "Increasing Factors: The incorporation of exfoliated graphite nanoplatelets introduces a high aspect ratio filler capable of efficient stress transfer from the polycarbonate matrix to the rigid carbon structure, inherently enhancing load-bearing capacity. Furthermore, the rigorous drying protocol at 121°C for 12 hours prevents hydrolytic degradation of the polycarbonate chains during melt processing, preserving the molecular weight and intrinsic strength of the matrix. The use of twin-screw extrusion promotes uniform dispersion of the nanoplatelets, maximizing the interfacial area available for reinforcement. Decreasing Factors: Despite exfoliation, there remains a risk of nanoplatelet agglomeration at the microscale, which can act as stress concentration sites and initiate premature failure. Additionally, the absence of a specified coupling agent may limit interfacial adhesion between the hydrophobic graphite and the polymer matrix, potentially leading to interfacial slip under high load. Residual stresses induced by the injection molding process could also slightly compromise the ultimate strength. Dominant Factor: The preservation of matrix integrity through effective moisture removal combined with the high aspect ratio reinforcement provided by the exfoliated graphite nanoplatelets qualitatively dominates the UTS behavior, as the prevention of hydrolytic chain scission ensures a robust baseline strength upon which the nanofiller reinforcement effectively builds."
    }
  },
  {
    "doi": null,
    "title": "Preliminary Testing to Determine the Best Process Parameters for Polymer Laser Sintering of a New Polypropylene Polymeric Material",
    "year": 2021,
    "chemical_composition": {
      "repeat_unit_psmiles": "[*]C(C)C[*]",
      "monomers": [
        {
          "name": "Propylene",
          "smiles": "CC=C",
          "ratio_value": null,
          "ratio_unit": null
        }
      ],
      "additives": [],
      "is_homopolymer": true
    },
    "processing_history": "Polymer Laser Sintering (EOSINT P380); Removal chamber: 125°C, Building chamber: 125°C, Layer thickness: 0.15 mm, Hatch distance: 0.25 mm, Scan speed fill: 2500 mm/s, Laser power fill: 25.5 W, Scan speed contour: 700 mm/s, Laser power contour: 13.0 W. UTS measured by tensile testing (MTS Criterion Model 43) according to ASTM D 638 at 1.5 mm/min.",
    "hierarchical_structure": "Sintered polypropylene powder; porosity observed due to insufficient fusion.",
    "properties": {
      "UTS": {
        "value": [
          20.0
        ],
        "unit": "MPa"
      }
    },
    "analysis_with_hierarchical_structure": {
      "descriptive_text": "The sample consists of a polypropylene homopolymer derived from propylene monomers, processed via Polymer Laser Sintering using an EOSINT P380 system. The manufacturing parameters included a removal and building chamber temperature of 125°C, a layer thickness of 0.15 mm, and a hatch distance of 0.25 mm, with distinct laser power and scan speed settings for fill (25.5 W, 2500 mm/s) and contour (13.0 W, 700 mm/s) regions. The resulting hierarchical structure is characterized as sintered polypropylene powder exhibiting observed porosity attributed to insufficient fusion between particles. Mechanical characterization was performed via tensile testing using an MTS Criterion Model 43 according to ASTM D 638 at a crosshead speed of 1.5 mm/min to determine the Ultimate Tensile Strength.",
      "reasoning_analysis": "Increasing Factors: The intrinsic covalent bonding of the polypropylene backbone provides a baseline mechanical integrity. The thermal history involving a building chamber temperature of 125°C may promote some degree of crystallization during the slow cooling phases inherent to laser sintering, which typically enhances yield strength and stiffness relative to fully amorphous regions. Decreasing Factors: The explicit observation of porosity due to insufficient fusion acts as a critical defect, creating stress concentration sites that facilitate premature crack initiation and propagation under tensile load. Furthermore, the layer-by-layer nature of laser sintering often results in anisotropic inter-layer bonding strength that is inferior to the bulk polymer strength. The absence of reinforcing additives or fillers means the material relies solely on the neat polymer matrix, lacking composite strengthening mechanisms. Dominant Factor: The structural defects arising from insufficient fusion and resulting porosity are the dominant factors. While the intrinsic strength of polypropylene and potential crystallinity provide a foundation, the reduction in effective load-bearing cross-sectional area and the presence of voids as stress concentrators will qualitatively govern the failure mechanism, leading to a UTS significantly lower than that of fully dense, conventionally molded polypropylene."
    },
    "analysis_without_hierarchical_structure": {
      "descriptive_text": "The sample consists of a polypropylene homopolymer fabricated via Selective Laser Sintering using an EOSINT P380 system. The processing parameters included a building and removal chamber temperature of 125°C, with a layer thickness of 0.15 mm and a hatch distance of 0.25 mm. Laser scanning was performed with a fill speed of 2500 mm/s at 25.5 W and a contour speed of 700 mm/s at 13.0 W. The Ultimate Tensile Strength was subsequently evaluated through tensile testing according to ASTM D 638 standards at a crosshead speed of 1.5 mm/min using an MTS Criterion Model 43 instrument.",
      "reasoning_analysis": "Increasing Factors: The chemical composition as a polypropylene homopolymer enables a high degree of crystallinity, which intrinsically enhances intermolecular forces and load-bearing capacity, driving the UTS upward. Furthermore, the processing history specifies an elevated building chamber temperature of 125°C, which promotes slower cooling rates and facilitates extended crystallization time during the laser sintering process, potentially strengthening the semi-crystalline matrix. Decreasing Factors: The Selective Laser Sintering method inherently introduces porosity and relies on particle coalescence, where the high fill scan speed of 2500 mm/s may limit the energy density available for complete melting, leading to micro-voids and incomplete inter-layer bonding that act as stress concentrators. Additionally, the layer-by-layer architecture creates anisotropic mechanical properties, often resulting in reduced strength perpendicular to the build plane compared to isotropic bulk materials. Dominant Factor: The processing-induced morphological limitations, specifically the inter-layer bonding quality and potential porosity resulting from the high-speed laser scanning parameters, qualitatively dominate the final UTS behavior, likely constraining the strength below the theoretical maximum of the bulk polypropylene homopolymer despite the favorable crystallization conditions provided by the heated chamber."
    }
  },
  {
    "doi": "10.1177/0021998311414073",
    "title": "Characterization of exfoliated graphite nanoplatelets/polycarbonate composites: electrical and thermal conductivity, and tensile, flexural, and rheological properties",
    "year": 2011,
    "chemical_composition": {
      "repeat_unit_psmiles": "[*]OC(=O)Oc1ccc(C(C)(C)c2ccc(O*)cc2)cc1",
      "monomers": [
        {
          "name": "Bisphenol A",
          "smiles": "CC(C)(c1ccc(O)cc1)c2ccc(O)cc2",
          "ratio_value": null,
          "ratio_unit": null
        }
      ],
      "additives": [
        {
          "name": "Exfoliated graphite nanoplatelets",
          "type": "filler",
          "amount_value": 0,
          "amount_unit": "wt%"
        }
      ],
      "is_homopolymer": false
    },
    "processing_history": "Dried at 121°C for 12 h, extruded using twin-screw extruder, injection molded into ASTM Type I tensile bars. UTS measured by tensile testing (ASTM D638) at 5 mm/min crosshead rate, 23°C, 50% RH.",
    "hierarchical_structure": "Amorphous polycarbonate matrix.",
    "properties": {
      "UTS": {
        "value": [
          58
        ],
        "unit": "MPa"
      }
    },
    "analysis_with_hierarchical_structure": {
      "descriptive_text": "The sample comprises an amorphous polycarbonate matrix derived from Bisphenol A monomers. The material was dried at 121°C for 12 hours to remove moisture prior to being extruded using a twin-screw extruder and injection molded into ASTM Type I tensile bars. Ultimate tensile strength was determined via tensile testing in accordance with ASTM D638 at a crosshead rate of 5 mm/min, conducted at 23°C and 50% relative humidity.",
      "reasoning_analysis": "Increasing Factors: The intrinsic rigidity of the Bisphenol A polycarbonate backbone, characterized by bulky phenyl groups and carbonate linkages, provides a high baseline strength. Additionally, the rigorous drying protocol at 121°C for 12 hours prevents hydrolytic degradation, preserving molecular weight and entanglement density which are critical for load transfer. The injection molding process likely induces molecular orientation along the flow direction, further enhancing tensile strength in the testing axis. Decreasing Factors: The amorphous hierarchical structure lacks crystalline domains that could otherwise act as physical crosslinks to reinforce the matrix against plastic deformation. Furthermore, the high shear and thermal history associated with twin-screw extrusion pose a risk of thermo-mechanical chain scission, potentially reducing molecular weight and ultimate strength. Residual stresses introduced during the cooling phase of injection molding may also act as initiation sites for premature failure. Dominant Factor: The preservation of high molecular weight through the specific drying history and the inherent mechanical robustness of the polycarbonate backbone qualitatively dominate the UTS behavior. While processing risks exist, the prevention of hydrolysis ensures the entanglement network remains intact, sustaining the high strength characteristic of neat polycarbonate systems."
    },
    "analysis_without_hierarchical_structure": {
      "descriptive_text": "The sample consists of a Bisphenol A-based polymer matrix prepared without active filler reinforcement. The resin was dried at 121°C for 12 hours to eliminate moisture prior to compounding in a twin-screw extruder. The material was then injection molded into ASTM Type I tensile bars and characterized via tensile testing according to ASTM D638 at a crosshead rate of 5 mm/min under ambient conditions of 23°C and 50% relative humidity.",
      "reasoning_analysis": "Increasing Factors: The chemical structure featuring aromatic Bisphenol A units linked by carbonate groups provides inherent chain stiffness and high cohesive energy density, which fundamentally supports higher stress transfer capabilities. Furthermore, the rigorous drying history at 121°C for 12 hours prevents hydrolytic degradation during extrusion, preserving molecular weight and chain entanglement density critical for maximizing tensile strength. Decreasing Factors: The absence of reinforcing fillers, indicated by the 0 wt% loading of graphite nanoplatelets, means the material lacks the stiffening and load-transfer mechanisms typical of nanocomposites, limiting the upper bound of strength. Additionally, the injection molding process may introduce residual thermal stresses or anisotropic morphology that could act as stress concentrators depending on the loading direction relative to the flow. Dominant Factor: The preservation of molecular integrity through the specific drying protocol combined with the intrinsic rigidity of the aromatic backbone qualitatively dominates the UTS behavior. While the lack of fillers prevents composite-level reinforcement, the high entanglement density of the undegraded neat polymer matrix ensures the mechanical performance is governed primarily by the bulk properties of the polycarbonate rather than processing-induced defects."
    }
  },
  {
    "doi": "10.1016/j.apsusc.2020.147654",
    "title": "Janus polyimide films with outstanding AO resistance, good optical transparency and high mechanical strength",
    "year": 2020,
    "chemical_composition": {
      "repeat_unit_psmiles": null,
      "monomers": [
        {
          "name": "4,4′-(Hexafluoroisopropylidene)diphthalic anhydride",
          "smiles": "O=C1OC(=O)c2ccc(C(c3ccc4C(=O)OC(=O)c4c3)(C(F)(F)F)C(F)(F)F)cc12",
          "ratio_value": null,
          "ratio_unit": null
        },
        {
          "name": "4,4′-diaminodiphenyl ether",
          "smiles": "Nc1ccc(Oc2ccc(N)cc2)cc1",
          "ratio_value": null,
          "ratio_unit": null
        }
      ],
      "additives": [
        {
          "name": "HBPSi",
          "type": "modifier",
          "amount_value": 10,
          "amount_unit": "wt%"
        }
      ],
      "is_homopolymer": false
    },
    "processing_history": "PAA solution prepared in DMAc (10 wt% solid content) with 10 wt% HBPSi, cast onto glass plate, dried at 80 °C for 1 h. Imidization by heating to 360 °C at 4 °C/min and holding for 1 h. UTS measured by ASTM D882-88 tensile apparatus with 120x10 mm^2 specimens at crosshead speed 2 mm/min at ambient temperature.",
    "hierarchical_structure": "Homogeneous monolayered film.",
    "properties": {
      "UTS": {
        "value": [
          102.7
        ],
        "unit": "MPa"
      }
    },
    "analysis_with_hierarchical_structure": {
      "descriptive_text": "The sample consists of a fluorinated polyimide derived from 4,4′-(hexafluoroisopropylidene)diphthalic anhydride and 4,4′-diaminodiphenyl ether, modified with 10 wt% HBPSi. Processing involved casting a polyamic acid solution in DMAc onto a glass plate, drying at 80 °C, and undergoing thermal imidization at 360 °C for 1 hour to yield a homogeneous monolayered film. The ultimate tensile strength was evaluated using an ASTM D882-88 tensile apparatus with 120x10 mm^2 specimens at a crosshead speed of 2 mm/min under ambient temperature.",
      "reasoning_analysis": "Increasing Factors: The formation of a rigid aromatic polyimide backbone creates strong intermolecular interactions and chain stiffness, which are further maximized by the high-temperature thermal imidization at 360 °C that ensures complete conversion and minimizes residual solvent voids. Decreasing Factors: The bulky hexafluoroisopropylidene groups disrupt chain packing and reduce crystallinity compared to non-fluorinated polyimides, while the 10 wt% HBPSi modifier introduces a softer phase that dilutes the load-bearing capacity of the rigid matrix. Dominant Factor: The intrinsic mechanical integrity provided by the fully imidized aromatic backbone and the defect-minimizing thermal processing history qualitatively dominate the final UTS, sustaining high strength characteristics despite the packing disruptions caused by fluorine substituents and the compliant modifier."
    },
    "analysis_without_hierarchical_structure": {
      "descriptive_text": "The polymer sample consists of a copolyimide synthesized from 4,4′-(Hexafluoroisopropylidene)diphthalic anhydride and 4,4′-diaminodiphenyl ether, incorporated with 10 wt% HBPSi modifier. The material was prepared by casting a polyamic acid solution in DMAc with 10 wt% solid content onto a glass plate, followed by drying at 80 °C for 1 h. Thermal imidization was subsequently performed by heating to 360 °C at 4 °C/min and holding for 1 h, after which the Ultimate Tensile Strength was measured using an ASTM D882-88 tensile apparatus with 120x10 mm^2 specimens at a crosshead speed of 2 mm/min under ambient conditions.",
      "reasoning_analysis": "Increasing Factors: The formation of a rigid aromatic polyimide backbone through high-temperature thermal imidization establishes strong intermolecular charge transfer complexes and chain stiffness, which inherently supports higher load-bearing capacity. The complete conversion ensured by the 360 °C treatment maximizes the structural integrity of the matrix. Decreasing Factors: The presence of bulky hexafluoroisopropylidene groups in the dianhydride monomer disrupts efficient chain packing and reduces crystallinity, while the ether linkages in the diamine introduce flexibility that lowers stiffness. Additionally, the incorporation of 10 wt% HBPSi, a hyperbranched structure, may reduce entanglement density or create phase boundaries that act as stress concentrators, and residual solvent from the DMAc casting process could introduce microvoids. Dominant Factor: The intrinsic rigidity of the fully imidized aromatic backbone serves as the primary determinant of mechanical integrity; however, the structural disruptions caused by the bulky fluorinated groups and the hyperbranched modifier qualitatively limit the maximum achievable strength relative to a pristine, linear rigid-rod polyimide."
    }
  },
  {
    "doi": null,
    "title": "Preliminary Testing to Determine the Best Process Parameters for Polymer Laser Sintering of a New Polypropylene Polymeric Material",
    "year": 2021,
    "chemical_composition": {
      "repeat_unit_psmiles": "[*]C(C)C[*]",
      "monomers": [
        {
          "name": "Propylene",
          "smiles": "CC=C",
          "ratio_value": null,
          "ratio_unit": null
        }
      ],
      "additives": [],
      "is_homopolymer": true
    },
    "processing_history": "Polymer Laser Sintering (EOSINT P380); Removal chamber: 125°C, Building chamber: 125°C, Layer thickness: 0.15 mm, Hatch distance: 0.25 mm, Scan speed fill: 2000 mm/s, Laser power fill: 23.3 W, Scan speed contour: 700 mm/s, Laser power contour: 9.7 W. UTS measured by tensile testing (MTS Criterion Model 43) according to ASTM D 638 at 1.5 mm/min.",
    "hierarchical_structure": "Sintered polypropylene powder; porosity observed due to insufficient fusion.",
    "properties": {
      "UTS": {
        "value": [
          18.4
        ],
        "unit": "MPa"
      }
    },
    "analysis_with_hierarchical_structure": {
      "descriptive_text": "The sample consists of a polypropylene homopolymer processed via selective laser sintering using an EOSINT P380 system. The manufacturing parameters included a removal and building chamber temperature of 125°C, a layer thickness of 0.15 mm, and a hatch distance of 0.25 mm, with distinct laser settings for fill (2000 mm/s scan speed, 23.3 W power) and contour (700 mm/s scan speed, 9.7 W power) regions. The resulting hierarchical structure is characterized as sintered polypropylene powder exhibiting observed porosity attributed to insufficient fusion between particles. Mechanical characterization was performed via tensile testing using an MTS Criterion Model 43 apparatus at a crosshead speed of 1.5 mm/min in accordance with ASTM D 638 standards.",
      "reasoning_analysis": "Increasing Factors: The chemical composition consists of a polypropylene homopolymer, which possesses a semi-crystalline capability where crystalline lamellae can act as physical crosslinks to reinforce the amorphous matrix, intrinsically supporting higher load-bearing capacity. Additionally, the application of specific laser power settings (23.3 W for fill) during the processing history provides thermal energy intended to melt particle surfaces and promote chain diffusion across interfaces, aiming to maximize inter-particle bonding strength. Decreasing Factors: The hierarchical structure explicitly notes observed porosity due to insufficient fusion, which introduces voids that act as stress concentrators and reduce the effective load-bearing cross-sectional area. Furthermore, the building chamber temperature of 125°C is relatively close to the onset of melting for polypropylene, which may result in rapid solidification or incomplete coalescence between powder layers, creating weak inter-laminar boundaries that facilitate premature crack initiation and propagation under tensile load. Dominant Factor: The structural defects arising from the processing history, specifically the observed porosity and insufficient fusion between sintered powder particles, qualitatively dominate the final UTS behavior. These morphological discontinuities compromise the structural integrity far more significantly than the intrinsic strength of the polypropylene backbone, leading to a substantial reduction in tensile strength relative to fully dense, bulk-processed equivalents."
    },
    "analysis_without_hierarchical_structure": {
      "descriptive_text": "The sample comprises a polypropylene homopolymer synthesized from propylene monomers. It was fabricated using Polymer Laser Sintering on an EOSINT P380 system, maintained at a building chamber temperature of 125°C and a removal chamber temperature of 125°C. The processing parameters included a layer thickness of 0.15 mm, a hatch distance of 0.25 mm, and specific laser settings comprising a scan speed of 2000 mm/s with 23.3 W power for filling, and a scan speed of 700 mm/s with 9.7 W power for contouring. The Ultimate Tensile Strength was subsequently evaluated via tensile testing using an MTS Criterion Model 43 machine in accordance with ASTM D 638 standards at a crosshead speed of 1.5 mm/min.",
      "reasoning_analysis": "Increasing Factors: The chemical composition consists of a polypropylene homopolymer, which allows for regular chain packing and the formation of crystalline domains that inherently resist tensile deformation. Furthermore, the processing history specifies a high building chamber temperature of 125°C, which promotes extensive crystallization during the cooling phase within the powder bed, thereby enhancing the stiffness and strength of the sintered necks between particles. Decreasing Factors: The Laser Sintering process inherently introduces microstructural porosity and potential incomplete fusion between successive layers, creating stress concentration sites that facilitate premature failure. The relatively high scan speed during the filling phase may limit the energy density delivered to the powder bed, potentially reducing inter-particle diffusion and bonding strength compared to slower thermal processing methods. Additionally, the layer-by-layer fabrication induces mechanical anisotropy, where interlayer bonding is typically weaker than intralayer cohesion. Dominant Factor: The processing-induced microstructural defects, specifically the inherent porosity and interlayer bonding quality characteristic of the Laser Sintering technique, qualitatively dominate the final UTS behavior. While the semi-crystalline nature of the polypropylene provides a robust intrinsic strength, the physical discontinuities and reduced effective load-bearing area resulting from the additive manufacturing process limit the ultimate tensile capacity relative to fully dense bulk equivalents."
    }
  },
  {
    "doi": "10.3390/jcs8040121",
    "title": "Tensile Test Analysis of 3D Printed Specimens with Varying Print Orientation and Infill Density",
    "year": 2024,
    "chemical_composition": {
      "repeat_unit_psmiles": null,
      "monomers": [
        {
          "name": "ULTEM 1010",
          "smiles": null,
          "ratio_value": null,
          "ratio_unit": null
        }
      ],
      "additives": [],
      "is_homopolymer": true
    },
    "processing_history": "3D printed using Stratasys Fortus 900mc MEX printer. Orientation: Upright (ZX plane). Infill: Solid (100%). Cooled at 25 °C for 8 h. Supports removed. Dried at 50 °C for 4 h. UTS measured by tensile testing using Instron 5966 according to ASTM D638.",
    "hierarchical_structure": "Material extrusion strands, layered structure with solid infill pattern.",
    "properties": {
      "UTS": {
        "value": [
          35.39
        ],
        "unit": "MPa"
      }
    },
    "analysis_with_hierarchical_structure": {
      "descriptive_text": "The sample comprises ULTEM 1010, a polyetherimide homopolymer, fabricated via material extrusion additive manufacturing using a Stratasys Fortus 900mc system. The specimen features a hierarchical structure defined by material extrusion strands arranged in a layered configuration with a solid 100% infill pattern and an upright orientation along the ZX plane. Post-fabrication processing included support removal, followed by drying at 50 °C for 4 hours and cooling at 25 °C for 8 hours to stabilize the structure. Mechanical characterization was performed via tensile testing on an Instron 5966 apparatus following ASTM D638 protocols to determine the ultimate tensile strength.",
      "reasoning_analysis": "Increasing Factors: The chemical composition of ULTEM 1010 contains rigid aromatic and imide groups within the backbone, providing high intrinsic chain stiffness and strong intermolecular interactions that theoretically support high tensile strength. The use of 100% solid infill minimizes macroscopic voids within the layers, ensuring a continuous load-bearing path within the XY plane, while the post-processing drying step reduces moisture content that could otherwise act as a plasticizer and weaken intermolecular forces. Decreasing Factors: The material extrusion processing history inherently introduces anisotropy due to the formation of discrete strands and interlayer boundaries, which act as potential sites for crack initiation. Specifically, the upright orientation (ZX plane) aligns the tensile load perpendicular to the deposition layers, forcing failure to occur through the weaker interlayer interfaces rather than through the bulk polymer strands. Additionally, microscopic voids between extruded strands and residual thermal stresses from the cooling history may further concentrate stress and reduce the effective load-bearing cross-section. Dominant Factor: The geometric anisotropy induced by the additive manufacturing process and the specific upright build orientation qualitatively dominates the UTS behavior. Despite the high intrinsic strength of the polyetherimide chemistry, the mechanical performance is limited by the interlayer adhesion strength in the Z-direction, which is typically significantly lower than the intra-layer strength, thereby dictating the ultimate failure limit of the sample."
    },
    "analysis_without_hierarchical_structure": {
      "descriptive_text": "The sample consists of ULTEM 1010 polyetherimide homopolymer resin fabricated via material extrusion additive manufacturing using a Stratasys Fortus 900mc printer. The specimens were produced with a solid 100% infill density and an upright orientation within the ZX plane. Following printing, supports were removed, and the samples underwent a cooling period at 25 °C for 8 hours followed by drying at 50 °C for 4 hours. Ultimate tensile strength was subsequently measured using an Instron 5966 universal testing machine in accordance with ASTM D638 standards.",
      "reasoning_analysis": "Increasing Factors: The intrinsic chemical structure of the polyetherimide backbone, characterized by aromatic rings and imide groups, provides high inherent chain rigidity and strong intermolecular forces, which fundamentally support high tensile strength. Additionally, the processing history specifies a solid 100% infill, which maximizes the effective load-bearing cross-sectional area by minimizing internal macro-voids typically associated with lower infill densities. Decreasing Factors: The material extrusion processing history inherently introduces interlayer boundaries where polymer diffusion is limited compared to bulk molding, creating potential weak points for crack initiation. The upright ZX orientation often aligns these interlayer interfaces perpendicular to the primary loading axis, exacerbating anisotropy. Furthermore, cooling at 25 °C locks in significant residual thermal stresses due to the high glass transition temperature of the material, and the subsequent drying at 50 °C is insufficient to anneal these stresses or significantly enhance interlayer healing. Dominant Factor: The processing-induced anisotropy and limited interlayer diffusion bonding inherent to the material extrusion method qualitatively dominate the final UTS behavior. While the intrinsic strength of the polyetherimide resin is high, the mechanical integrity is primarily governed by the weak interlayer interfaces created during the layer-by-layer deposition and solidification process."
    }
  },
  {
    "doi": null,
    "title": "Development and characterization of a novel bulk-fill elastomeric temporary restorative composite",
    "year": 2018,
    "chemical_composition": {
      "repeat_unit_psmiles": null,
      "monomers": [],
      "additives": [],
      "is_homopolymer": false
    },
    "processing_history": "Commercial reference material (Fermit-N) used as received. Dumbbell-shaped specimens (10 mm x 5 mm x 1 mm constriction) prepared using elastomer molds. Light-activated for 20 s on top and bottom surfaces using LED unit (1200 mW/cm2, 440-480 nm). UTS measured by tensile testing machine (DL500; EMIC) at crosshead speed of 1 mm/min until failure.",
    "hierarchical_structure": "Commercial temporary filling material.",
    "properties": {
      "UTS": {
        "value": [
          9.58
