Repository: hhtrick/HHT-code

# HHT training framework

This directory contains model training, embedding precomputation, inference, article-level baselines and the curated datasets. All commands below assume that the working directory is `train_code/`.

## 3. Datasets and fixed partitions

Each main dataset is a JSON array at `dataset/{property}/{property}.json`. Entries contain source metadata, `chemical_composition`, `processing_history`, `hierarchical_structure`, `properties`, and two generated-analysis objects. Targets are stored as `properties[property]["value"]`; source metadata and target values are not predictive input fields.

| Property | Train | Validation | Test | Total |
|---|---:|---:|---:|---:|

File: train_code/dataset/UTS/UTS.json (part 43 of 292)
[
      "reasoning_analysis": "Increasing Factors: The polycarbonate backbone possesses inherent rigidity and strength derived from the bulky bisphenol A units and carbonate linkages, while the addition of 6 wt% exfoliated graphite nanoplatelets provides high-aspect-ratio reinforcement capable of effective load transfer. Furthermore, the pre-processing drying step at 121°C mitigates hydrolytic degradation, preserving the molecular weight and intrinsic strength of the matrix. Decreasing Factors: The amorphous structure of the matrix lacks the additional strengthening contributions associated with crystalline domains. The rigid graphite nanoplatelets may also act as stress concentration sites that initiate premature failure, particularly if interfacial adhesion between the filler and matrix is suboptimal, and the injection molding process may introduce residual thermal stresses or voids. Dominant Factor: The reinforcement mechanism provided by the well-dispersed exfoliated graphite nanoplatelets, supported by the preservation of matrix integrity through rigorous drying, qualitatively dominates the mechanical response, driving the UTS higher than that of the unreinforced polymer provided interfacial bonding is sufficient."
    },
    "analysis_without_hierarchical_structure": {
      "descriptive_text": "The sample comprises a Bisphenol A polycarbonate matrix reinforced with 6 wt% exfoliated graphite nanoplatelets. Preparation involved drying the constituents at 121°C for 12 hours, followed by compounding in a twin-screw extruder and injection molding into ASTM Type I tensile bars. Ultimate tensile strength was determined via tensile testing according to ASTM D638 at a crosshead rate of 5 mm/min under controlled conditions of 23°C and 50% relative humidity.",
      "reasoning_analysis": "Increasing Factors: The incorporation of exfoliated graphite nanoplatelets introduces a high-aspect-rigid filler phase capable of bearing load and restricting matrix deformation, thereby enhancing strength through efficient stress transfer mechanisms. Furthermore, the rigorous drying protocol at 121°C for 12 hours prevents hydrolytic degradation of the polycarbonate backbone during melt processing, preserving the molecular weight and intrinsic mechanical integrity of the matrix. The injection molding process also induces molecular orientation along the flow direction, which typically aligns polymer chains and fillers to resist tensile loads more effectively. Decreasing Factors: At a loading of 6 wt%, there is an inherent risk of nanoplatelet agglomeration, which can act as stress concentrators and initiate premature crack propagation. Additionally, the absence of specified coupling agents may limit interfacial adhesion between the hydrophobic polymer matrix and the graphite surface, reducing stress transfer efficiency. Testing at 50% relative humidity may introduce minor plasticization effects compared to dry conditions, potentially lowering the yield stress. Dominant Factor: The preservation of molecular weight through adequate drying and the reinforcement provided by the high-modulus graphite nanoplatelets qualitatively dominate the mechanical response. Assuming the twin-screw extrusion achieved sufficient dispersion, the composite effect of the rigid filler network outweighs the potential defects from agglomeration or interfacial weakness, leading to a net enhancement in ultimate tensile strength relative to the neat polymer matrix."
    }
  },
  {
    "doi": "10.1016/j.apsusc.2020.147654",
    "title": "Janus polyimide films with outstanding AO resistance, good optical transparency and high mechanical strength",
    "year": 2020,
    "chemical_composition": {
      "repeat_unit_psmiles": null,
      "monomers": [
        {
          "name": "4,4′-(Hexafluoroisopropylidene)diphthalic anhydride",
          "smiles": "O=C1OC(=O)c2ccc(C(c3ccc4C(=O)OC(=O)c4c3)(C(F)(F)F)C(F)(F)F)cc12",
          "ratio_value": null,
          "ratio_unit": null
        },
        {
          "name": "4,4′-diaminodiphenyl ether",
          "smiles": "Nc1ccc(Oc2ccc(N)cc2)cc1",
          "ratio_value": null,
          "ratio_unit": null
        }
      ],
      "additives": [
        {
          "name": "HBPSi",
          "type": "modifier",
          "amount_value": null,
          "amount_unit": "wt%"
        }
      ],
      "is_homopolymer": false
    },
    "processing_history": "Janus film prepared by twice-cast strategy. Substrate layer: PAA-10 (10 wt% HBPSi). AO-resistant layer: PAA-20 (20 wt% HBPSi). Cast sequentially onto glass plate, dried at 80 °C for 1 h each. Imidization by heating to 360 °C at 4 °C/min and holding for 1 h. UTS measured by ASTM D882-88 tensile apparatus with 120x10 mm^2 specimens at crosshead speed 2 mm/min at ambient temperature.",
    "hierarchical_structure": "Janus structure consisting of HBPSi enriched and scanty surfaces/sides. Interpenetration between AO-resistant layer and substrate layer is subsistent. Cross-sectional morphology homogenous and smooth without interface.",
    "properties": {
      "UTS": {
        "value": [
          89.6
        ],
        "unit": "MPa"
      }
    },
    "analysis_with_hierarchical_structure": {
      "descriptive_text": "The sample consists of a fluorinated polyimide Janus film derived from the polycondensation of 4,4′-(hexafluoroisopropylidene)diphthalic anhydride and 4,4′-diaminodiphenyl ether, incorporated with hyperbranched polysiloxane (HBPSi) as a modifier. Fabricated via a twice-cast strategy, the film features a substrate layer with 10 wt% HBPSi and an atomic oxygen-resistant layer with 20 wt% HBPSi, sequentially cast and dried at 80 °C before undergoing thermal imidization at 360 °C. The resulting hierarchical structure displays a Janus morphology with varying HBPSi enrichment across surfaces, yet exhibits a homogenous and smooth cross-sectional morphology with subsistent interpenetration between layers, eliminating distinct interfaces. Mechanical characterization was performed using an ASTM D882-88 tensile apparatus at ambient temperature.",
      "reasoning_analysis": "Increasing Factors: The formation of a rigid aromatic polyimide backbone through high-temperature thermal imidization provides intrinsic high stiffness and strength due to the resonance stability of the imide rings and aromatic moieties. Additionally, the subsistent interpenetration between the substrate and AO-resistant layers ensures effective stress transfer across the Janus structure, preventing premature delamination and allowing the composite to behave as a cohesive bulk material during tensile loading. Decreasing Factors: The incorporation of bulky hexafluoroisopropylidene groups in the dianhydride monomer increases free volume and reduces chain packing density compared to non-fluorinated analogs, potentially weakening intermolecular interactions. Furthermore, the high loading of HBPSi modifier, particularly at 20 wt% in the resistant layer, may disrupt the continuity of the rigid polyimide matrix or introduce softer domains that could act as initiation sites for yielding under stress. Dominant Factor: The intrinsic mechanical robustness of the fully imidized aromatic polyimide backbone, supported by the defect-free interpenetrating interface, qualitatively dominates the UTS behavior. While the fluorine content and modifier loading introduce factors that may limit maximum strength relative to pristine polyimide, the structural integrity provided by the interpenetration ensures that the material's failure is governed by the bulk polymer strength rather than interfacial adhesion failure."
    },
    "analysis_without_hierarchical_structure": {
      "descriptive_text": "The sample comprises a fluorinated polyimide copolymer derived from 4,4′-(Hexafluoroisopropylidene)diphthalic anhydride and 4,4′-diaminodiphenyl ether monomers, incorporated with HBPSi as a modifier. A Janus film architecture was fabricated via a twice-cast strategy, consisting of a substrate layer containing 10 wt% HBPSi and an atomic oxygen-resistant layer containing 20 wt% HBPSi. The layers were sequentially cast onto a glass plate and dried at 80 °C for 1 hour each, followed by thermal imidization achieved by heating to 360 °C at a rate of 4 °C/min and holding for 1 hour. The ultimate tensile strength was characterized using an ASTM D882-88 tensile apparatus with 120x10 mm^2 specimens at a crosshead speed of 2 mm/min under ambient temperature conditions.",
      "reasoning_analysis": "Increasing Factors: The formation of a fully aromatic polyimide backbone through high-temperature thermal imidization at 360 °C creates a rigid chain structure with strong intermolecular interactions and high thermal stability, which intrinsically supports high load-bearing capacity. The removal of solvent during the drying and imidization stages minimizes void formation, preserving the structural continuity required for effective stress transfer. Decreasing Factors: The incorporation of bulky hexafluoroisopropylidene groups increases the fractional free volume within the polymer matrix, which can reduce chain packing density and cohesive energy density compared to non-fluorinated analogs. Additionally, the HBPSi modifier, being a polysiloxane-based species, likely introduces flexible segments or soft domains that possess lower modulus and strength than the rigid polyimide matrix, potentially acting as stress concentrators or plasticizing agents. Dominant Factor: The structural integrity provided by the fully imidized rigid aromatic backbone dominates the final UTS behavior, as the continuous polyimide phase serves as the primary load-bearing network, although the presence of the HBPSi modifier and fluorinated groups qualitatively modulates the maximum achievable strength relative to a pristine, non-fluorinated homopolymer."
    }
  },
  {
    "doi": "10.1177/0021998311414073",
    "title": "Characterization of exfoliated graphite nanoplatelets/polycarbonate composites: electrical and thermal conductivity, and tensile, flexural, and rheological properties",
    "year": 2011,
    "chemical_composition": {
      "repeat_unit_psmiles": "[*]OC(=O)Oc1ccc(C(C)(C)c2ccc(O*)cc2)cc1",
      "monomers": [
        {
          "name": "Bisphenol A",
          "smiles": "CC(C)(c1ccc(O)cc1)c2ccc(O)cc2",
          "ratio_value": null,
          "ratio_unit": null
        }
      ],
      "additives": [
        {
          "name": "Exfoliated graphite nanoplatelets",
          "type": "filler",
          "amount_value": 3,
          "amount_unit": "wt%"
        }
      ],
      "is_homopolymer": false
    },
    "processing_history": "Dried at 121°C for 12 h, extruded using twin-screw extruder, injection molded into ASTM Type I tensile bars. UTS measured by tensile testing (ASTM D638) at 5 mm/min crosshead rate, 23°C, 50% RH.",
    "hierarchical_structure": "Amorphous polycarbonate matrix with dispersed exfoliated graphite nanoplatelets.",
    "properties": {
      "UTS": {
        "value": [
          58
        ],
        "unit": "MPa"
      }
    },
    "analysis_with_hierarchical_structure": {
      "descriptive_text": "The material system comprises an amorphous polycarbonate matrix derived from Bisphenol A, reinforced with 3 wt% exfoliated graphite nanoplatelets. Following a drying protocol at 121°C for 12 hours, the composite was compounded via twin-screw extrusion and injection molded into ASTM Type I tensile bars, resulting in a hierarchical structure characterized by dispersed nanoplatelets within the polymer phase. Ultimate tensile strength was evaluated using tensile testing in accordance with ASTM D638 at a crosshead rate of 5 mm/min, maintained at 23°C and 50% relative humidity.",
      "reasoning_analysis": "Increasing Factors: The rigid backbone of the Bisphenol A polycarbonate, characterized by bulky phenyl rings and carbonate linkages, provides high intrinsic chain stiffness and resistance to deformation. The incorporation of 3 wt% exfoliated graphite nanoplatelets introduces a high-aspect-ratio reinforcement phase that facilitates stress transfer from the matrix to the filler, thereby enhancing load-bearing capacity. Furthermore, the rigorous drying protocol at 121°C for 12 hours mitigates hydrolytic degradation of the carbonate bonds, preserving the molecular weight and intrinsic strength of the matrix. Decreasing Factors: The amorphous nature of the polycarbonate matrix lacks the physical crosslinking and yield strength contributions associated with crystalline domains, potentially limiting the maximum achievable strength compared to semi-crystalline counterparts. Additionally, the interface between the non-polar graphite nanoplatelets and the polar polycarbonate matrix may exhibit suboptimal adhesion, creating stress concentration sites that could initiate premature failure. Residual stresses induced by the injection molding process may also act as defect sites reducing the effective UTS. Dominant Factor: The preservation of matrix integrity through the specific drying processing history combined with the reinforcement efficiency of the exfoliated nanoplatelets qualitatively dominates the behavior. While interfacial weaknesses pose a risk, the prevention of hydrolytic chain scission and the load-transfer capability of the well-dispersed nanoplatelets within the rigid polycarbonate matrix are the primary drivers establishing the final ultimate tensile strength."
    },
    "analysis_without_hierarchical_structure": {
      "descriptive_text": "The sample consists of a Bisphenol A-based polymer matrix reinforced with 3 wt% exfoliated graphite nanoplatelets. The material was dried at 121°C for 12 hours to remove moisture, followed by compounding in a twin-screw extruder and injection molding into ASTM Type I tensile bars. Ultimate tensile strength was measured via tensile testing according to ASTM D638 at a crosshead rate of 5 mm/min under conditions of 23°C and 50% relative humidity.",
      "reasoning_analysis": "Increasing Factors: The rigid aromatic structures within the Bisphenol A backbone impart high intrinsic chain stiffness and cohesive energy, supporting a robust baseline strength. The addition of exfoliated graphite nanoplatelets provides high-aspect-ratio reinforcement that facilitates stress transfer from the matrix to the filler, while the pre-processing drying step mitigates hydrolytic degradation, preserving the molecular weight critical for tensile integrity. Decreasing Factors: The lack of explicit surface functionalization on the graphite nanoplatelets may result in weak interfacial adhesion with the polymer matrix, creating stress concentration points that promote early crack initiation. Furthermore, high-shear extrusion and injection molding could induce residual internal stresses or filler breakage, potentially compromising the composite's continuity. Dominant Factor: The prevention of hydrolytic chain scission through rigorous drying combined with the load-bearing contribution of the exfoliated nanoplatelets qualitatively dominates the final UTS behavior, as maintaining high molecular weight and achieving filler reinforcement outweighs the detrimental effects of potential interfacial weaknesses in this specific processing window."
    }
  },
  {
    "doi": "10.1177/0021998311414073",
    "title": "Characterization of exfoliated graphite nanoplatelets/polycarbonate composites: electrical and thermal conductivity, and tensile, flexural, and rheological properties",
    "year": 2011,
    "chemical_composition": {
      "repeat_unit_psmiles": "[*]OC(=O)Oc1ccc(C(C)(C)c2ccc(O*)cc2)cc1",
      "monomers": [
        {
          "name": "Bisphenol A",
          "smiles": "CC(C)(c1ccc(O)cc1)c2ccc(O)cc2",
          "ratio_value": null,
          "ratio_unit": null
        }
      ],
      "additives": [
        {
          "name": "Exfoliated graphite nanoplatelets",
          "type": "filler",
          "amount_value": 4,
          "amount_unit": "wt%"
        }
      ],
      "is_homopolymer": false
    },
    "processing_history": "Dried at 121°C for 12 h, extruded using twin-screw extruder, injection molded into ASTM Type I tensile bars. UTS measured by tensile testing (ASTM D638) at 5 mm/min crosshead rate, 23°C, 50% RH.",
    "hierarchical_structure": "Amorphous polycarbonate matrix with dispersed exfoliated graphite nanoplatelets.",
    "properties": {
      "UTS": {
        "value": [
          58
        ],
        "unit": "MPa"
      }
    },
    "analysis_with_hierarchical_structure": {
      "descriptive_text": "The sample comprises an amorphous polycarbonate matrix synthesized from Bisphenol A monomers, reinforced with 4 wt% exfoliated graphite nanoplatelets. The material was subjected to a drying protocol at 121°C for 12 hours prior to compounding via twin-screw extrusion, followed by injection molding into ASTM Type I tensile bars. Mechanical characterization was performed using tensile testing according to ASTM D638 at a crosshead rate of 5 mm/min under controlled environmental conditions of 23°C and 50% relative humidity.",
      "reasoning_analysis": "Increasing Factors: The intrinsic ultimate tensile strength is bolstered by the rigid bisphenol A backbone containing bulky phenyl groups and carbonate linkages, which resist chain deformation and provide a high-strength amorphous matrix. The incorporation of exfoliated graphite nanoplatelets introduces a high-aspect-ratio filler capable of effective load transfer from the matrix to the stiff reinforcement phase, potentially enhancing strength. Furthermore, the pre-processing drying step mitigates hydrolytic degradation, preserving the molecular weight and inherent strength of the polycarbonate matrix. Decreasing Factors: The introduction of rigid filler particles creates potential stress concentration sites at the filler-matrix interface, particularly if interfacial adhesion is suboptimal without specific coupling agents. Additionally, the high shear forces inherent to twin-screw extrusion and injection molding may induce chain scission, reducing molecular weight and consequently lowering the ultimate tensile strength. Agglomeration of nanoplatelets could also act as defect initiation points for premature failure. Dominant Factor: The dominant influence on the ultimate tensile strength is likely the reinforcement efficiency of the exfoliated graphite nanoplatelets within the high-toughness polycarbonate matrix, assuming the drying protocol successfully preserved molecular integrity. While interfacial stress concentrations pose a risk, the high aspect ratio and stiffness of the exfoliated nanoplatelets generally provide a net positive contribution to strength compared to the neat polymer, provided dispersion achieved during extrusion is sufficient to prevent large-scale agglomeration."
    },
    "analysis_without_hierarchical_structure": {
      "descriptive_text": "The material consists of a Bisphenol A-based polycarbonate matrix reinforced with 4 wt% exfoliated graphite nanoplatelets. Prior to fabrication, the composite was dried at 121°C for 12 hours to eliminate moisture, then compounded using a twin-screw extruder and injection molded into ASTM Type I tensile bars. The ultimate tensile strength was determined via tensile testing in accordance with ASTM D638 at a crosshead rate of 5 mm/min under ambient conditions of 23°C and 50% relative humidity.",
      "reasoning_analysis": "Increasing Factors: The rigid aromatic rings within the polycarbonate backbone provide intrinsic stiffness and strength, while the incorporation of exfoliated graphite nanoplatelets introduces a high-aspect-ratio filler capable of effective load transfer across the matrix. Furthermore, the processing history includes a rigorous drying step at 121°C for 12 hours, which is critical for preventing hydrolytic degradation of the polycarbonate chains during melt processing, thereby preserving molecular weight and mechanical integrity. The use of twin-screw extrusion also promotes uniform dispersion of the nanoplatelets, maximizing reinforcement efficiency. Decreasing Factors: Potential stress concentrations may arise at the interface between the hydrophobic graphite nanoplatelets and the polymer matrix if interfacial adhesion is insufficient, which could initiate premature failure. Additionally, despite extrusion, there remains a risk of filler agglomeration at 4 wt% loading, which would act as defect sites reducing the effective load-bearing cross-section. Residual thermal stresses from injection molding could also slightly compromise the ultimate strength. Dominant Factor: The preservation of molecular weight through the specific drying protocol is the foundational factor that prevents catastrophic loss of strength due to hydrolysis, establishing a high baseline UTS; however, the net qualitative behavior is dominantly influenced by the reinforcement mechanism provided by the exfoliated graphite nanoplatelets, which qualitatively drives the UTS upward through load transfer assuming the twin-screw extrusion achieved adequate dispersion."
    }
  },
  {
    "doi": null,
    "title": "Preliminary Testing to Determine the Best Process Parameters for Polymer Laser Sintering of a New Polypropylene Polymeric Material",
    "year": 2021,
    "chemical_composition": {
      "repeat_unit_psmiles": "[*]C(C)C[*]",
      "monomers": [
        {
          "name": "Propylene",
          "smiles": "CC=C",
          "ratio_value": null,
          "ratio_unit": null
        }
      ],
      "additives": [],
      "is_homopolymer": true
    },
    "processing_history": "Polymer Laser Sintering (EOSINT P380); Removal chamber: 125°C, Building chamber: 125°C, Layer thickness: 0.15 mm, Hatch distance: 0.25 mm, Scan speed fill: 4500 mm/s, Laser power fill: 34.7 W, Scan speed contour: 1500 mm/s, Laser power contour: 21.3 W. UTS measured by tensile testing (MTS Criterion Model 43) according to ASTM D 638 at 1.5 mm/min.",
    "hierarchical_structure": "Sintered polypropylene powder; porosity observed due to insufficient fusion.",
    "properties": {
      "UTS": {
        "value": [
          21.2
        ],
        "unit": "MPa"
      }
    },
    "analysis_with_hierarchical_structure": {
      "descriptive_text": "The sample comprises a polypropylene homopolymer fabricated via polymer laser sintering using an EOSINT P380 system. Processing parameters included a building and removal chamber temperature of 125°C, a layer thickness of 0.15 mm, and a hatch distance of 0.25 mm, with laser power and scan speed differentiated between fill (34.7 W, 4500 mm/s) and contour (21.3 W, 1500 mm/s) regions. Ultimate tensile strength was determined by tensile testing on an MTS Criterion Model 43 according to ASTM D 638 at 1.5 mm/min. Hierarchical characterization identified the material as sintered polypropylene powder with observed porosity resulting from insufficient fusion.",
      "reasoning_analysis": "Increasing Factors: The polypropylene homopolymer backbone provides intrinsic mechanical cohesion, and the thermal history within the 125°C chamber may promote semi-crystalline domain formation which generally enhances stiffness and strength relative to the amorphous phase. The specific differentiation of laser parameters for contour and fill regions attempts to optimize part density and surface integrity, potentially supporting load distribution. Decreasing Factors: The explicit observation of porosity due to insufficient fusion acts as a severe stress concentrator, drastically reducing the effective load-bearing cross-sectional area and facilitating premature crack initiation. Furthermore, the high scan speed relative to laser power suggests a low energy density input, which limits inter-particle polymer chain diffusion and results in weak inter-layer bonding compared to fully dense manufacturing techniques. Dominant Factor: The structural defects arising from the additive manufacturing process qualitatively dominate the mechanical behavior. The observed porosity and insufficient fusion override the intrinsic strength of the polypropylene chemistry, leading to a UTS that is fundamentally limited by inter-particle bonding quality and void content rather than the bulk material properties."
    },
    "analysis_without_hierarchical_structure": {
      "descriptive_text": "The sample comprises a polypropylene homopolymer fabricated via Polymer Laser Sintering using an EOSINT P380 system. Processing was conducted with a building chamber temperature of 125°C and a removal chamber temperature of 125°C, utilizing a layer thickness of 0.15 mm and a hatch distance of 0.25 mm. Laser parameters included a fill scan speed of 4500 mm/s at 34.7 W and a contour scan speed of 1500 mm/s at 21.3 W. The Ultimate Tensile Strength was subsequently measured by tensile testing on an MTS Criterion Model 43 according to ASTM D 638 at a rate of 1.5 mm/min.",
      "reasoning_analysis": "Increasing Factors: The semi-crystalline architecture of the polypropylene homopolymer provides intrinsic mechanical resistance through crystalline domains that impede chain slippage. Additionally, the sustained elevated building chamber temperature of 125°C facilitates polymer chain interdiffusion across particle boundaries during sintering, promoting improved interlayer bonding and crystallization which enhances load transfer capability. Decreasing Factors: The layer-by-layer additive manufacturing process inherently introduces interfacial voids and porosity compared to bulk molding techniques, acting as stress concentrators that reduce the effective load-bearing area. Furthermore, the high scan speeds employed may limit energy density, potentially resulting in incomplete particle coalescence and weak interlayer adhesion that predisposes the sample to premature failure. Dominant Factor: The processing-induced morphological limitations, specifically the interlayer bonding quality and inherent porosity characteristic of the Laser Sintering technique, qualitatively dominate the final UTS behavior by restricting the material's ability to reach the theoretical strength limits of the bulk polypropylene composition."
    }
  },
  {
    "doi": "10.1016/j.apsusc.2020.147654",
    "title": "Janus polyimide films with outstanding AO resistance, good optical transparency and high mechanical strength",
    "year": 2020,
    "chemical_composition": {
      "repeat_unit_psmiles": null,
      "monomers": [
        {
          "name": "4,4′-(Hexafluoroisopropylidene)diphthalic anhydride",
          "smiles": "O=C1OC(=O)c2ccc(C(c3ccc4C(=O)OC(=O)c4c3)(C(F)(F)F)C(F)(F)F)cc12",
          "ratio_value": null,
          "ratio_unit": null
        },
        {
          "name": "4,4′-diaminodiphenyl ether",
          "smiles": "Nc1ccc(Oc2ccc(N)cc2)cc1",
          "ratio_value": null,
          "ratio_unit": null
        }
      ],
      "additives": [
        {
          "name": "HBPSi",
          "type": "modifier",
          "amount_value": null,
          "amount_unit": "wt%"
        }
      ],
      "is_homopolymer": false
    },
    "processing_history": "Janus film prepared by twice-cast strategy. Substrate layer: PAA-0 (0 wt% HBPSi). AO-resistant layer: PAA-20 (20 wt% HBPSi). Cast sequentially onto glass plate, dried at 80 °C for 1 h each. Imidization by heating to 360 °C at 4 °C/min and holding for 1 h. UTS measured by ASTM D882-88 tensile apparatus with 120x10 mm^2 specimens at crosshead speed 2 mm/min at ambient temperature.",
    "hierarchical_structure": "Janus structure consisting of HBPSi enriched and scanty surfaces/sides. Interpenetration between AO-resistant layer and substrate layer is subsistent. Cross-sectional morphology homogenous and smooth without interface.",
    "properties": {
      "UTS": {
        "value": [
          96.5
        ],
        "unit": "MPa"
      }
    },
    "analysis_with_hierarchical_structure": {
      "descriptive_text": "The sample is a Janus polyimide film synthesized from 4,4′-(hexafluoroisopropylidene)diphthalic anhydride and 4,4′-diaminodiphenyl ether, modified with hyperbranched polysiloxane (HBPSi). Utilizing a twice-cast strategy, a substrate layer containing 0 wt% HBPSi and an atomic oxygen-resistant layer containing 20 wt% HBPSi were sequentially cast onto a glass plate and dried at 80 °C. The precursor poly(amic acid) films underwent thermal imidization by heating to 360 °C at a rate of 4 °C/min with a 1 h hold. The resulting hierarchical structure exhibits a Janus morphology with HBPSi enrichment on one side and scarcity on the other, featuring subsistent interpenetration between the layers and a homogenous, smooth cross-sectional morphology without a distinct interface. Tensile properties were evaluated according to ASTM D882-88 at ambient temperature.",
      "reasoning_analysis": "Increasing Factors: The rigid aromatic backbone formed by the condensation of 4,4′-(hexafluoroisopropylidene)diphthalic anhydride and 4,4′-diaminodiphenyl ether provides inherent high mechanical strength due to chain stiffness and strong intermolecular interactions. The thermal imidization process at 360 °C ensures a high degree of conversion to the rigid imide structure, maximizing backbone integrity. Furthermore, the hierarchical structure exhibits subsistent interpenetration between the substrate and AO-resistant layers with a smooth cross-section, indicating strong interfacial adhesion that facilitates effective stress transfer across the Janus film without premature delamination. Decreasing Factors: The incorporation of HBPSi modifier, specifically at 20 wt% in the AO-resistant layer, introduces flexible siloxane segments that typically possess lower tensile strength compared to the rigid polyimide matrix, potentially acting as soft domains that reduce overall load-bearing capacity. Additionally, the bulky hexafluoroisopropylidene groups within the dianhydride monomer may increase fractional free volume and inhibit dense chain packing, which can weaken intermolecular cohesive forces relative to non-fluorinated polyimides. Dominant Factor: The inherent mechanical robustness of the fully imidized aromatic polyimide backbone combined with the morphological continuity between the Janus layers qualitatively dominates the UTS behavior. While the HBPSi modifier introduces compliant regions, the interpenetrating network prevents catastrophic interfacial failure, allowing the composite film to sustain stress primarily through the high-strength polyimide continuum established during the high-temperature thermal treatment."
    },
    "analysis_without_hierarchical_structure": {
      "descriptive_text": "The sample consists of a polyimide copolymer synthesized from 4,4′-(hexafluoroisopropylidene)diphthalic anhydride and 4,4′-diaminodiphenyl ether, modified with HBPSi. A Janus film was fabricated using a twice-cast strategy involving a substrate layer of pure poly(amic acid) and an atomic oxygen-resistant layer containing 20 wt% HBPSi. The layers were cast sequentially onto a glass plate and dried at 80 °C for 1 hour each, followed by thermal imidization achieved by heating to 360 °C at a rate of 4 °C/min and holding for 1 hour. The ultimate tensile strength was subsequently measured using an ASTM D882-88 tensile apparatus with 120x10 mm^2 specimens at a crosshead speed of 2 mm/min under ambient temperature conditions.",
      "reasoning_analysis": "Increasing Factors: The chemical composition comprising 4,4′-(hexafluoroisopropylidene)diphthalic anhydride and 4,4′-diaminodiphenyl ether yields a rigid polyimide backbone where aromatic structures and imide rings promote strong intermolecular charge-transfer complexes, inherently supporting high load-bearing capacity. Furthermore, the thermal imidization process at 360 °C ensures complete cyclization, maximizing chain stiffness and intermolecular interactions that contribute to elevated strength. Decreasing Factors: The incorporation of 20 wt% HBPSi introduces hyperbranched architectures that may disrupt the linear packing efficiency of the polyimide chains, potentially reducing cohesive energy density and acting as stress concentrators. Additionally, the twice-cast Janus fabrication strategy creates an internal interface between the substrate and functional layers, which serves as a potential plane of weakness for crack initiation or delamination under tensile load. Dominant Factor: The dominant factor influencing the final UTS is the interfacial adhesion quality dictated by the twice-cast processing history. Although the high-temperature imidization establishes a robust polyimide matrix with high intrinsic strength, the mechanical continuity across the layer interface determines the effective stress transfer; therefore, the integrity of this processing-induced boundary qualitatively dominates the UTS behavior by defining the threshold between bulk matrix failure and premature interfacial delamination."
    }
  },
  {
    "doi": "10.3390/jcs8040121",
    "title": "Tensile Test Analysis of 3D Printed Specimens with Varying Print Orientation and Infill Density",
    "year": 2024,
    "chemical_composition": {
      "repeat_unit_psmiles": null,
      "monomers": [
        {
          "name": "ULTEM 9085",
          "smiles": null,
          "ratio_value": null,
          "ratio_unit": null
        }
      ],
      "additives": [],
      "is_homopolymer": false
    },
    "processing_history": "3D printed using Stratasys Fortus 900mc MEX printer. Orientation: Side (YZ plane). Infill: Solid (100%). Cooled at 25 °C for 8 h. Supports removed. Dried at 50 °C for 4 h. UTS measured by tensile testing using Instron 5966 according to ASTM D638.",
    "hierarchical_structure": "Material extrusion strands, layered structure with solid infill pattern.",
    "properties": {
      "UTS": {
        "value": [
          77.97
        ],
        "unit": "MPa"
      }
    },
    "analysis_with_hierarchical_structure": {
      "descriptive_text": "The sample comprises ULTEM 9085, a non-homopolymeric thermoplastic system, fabricated via material extrusion (MEX) additive manufacturing using a Stratasys Fortus 900mc printer. The specimen was constructed with a solid infill pattern set to 100% and oriented in the side (YZ) plane relative to the build direction. Following deposition, the sample underwent a cooling period at 25 °C for 8 hours, support material removal, and a drying treatment at 50 °C for 4 hours prior to mechanical characterization. The resulting hierarchical structure exhibits distinct material extrusion strands arranged in a layered configuration, and the Ultimate Tensile Strength was evaluated via tensile testing on an Instron 5966 system in accordance with ASTM D638 standards.",
      "reasoning_analysis": "Increasing Factors: The utilization of a solid infill pattern (100%) maximizes the effective load-bearing cross-sectional area by minimizing macroscopic internal voids typically associated with sparse infill geometries. Additionally, the post-processing drying step at 50 °C aids in the removal of absorbed moisture, preventing water molecules from acting as plasticizers that would otherwise reduce intermolecular forces and lower the strength of the polymer matrix. The intrinsic mechanical robustness of the ULTEM 9085 base material, known for high-performance thermoplastic characteristics, provides a favorable baseline for tensile resistance. Decreasing Factors: The material extrusion process inherently creates a layered hierarchical structure where interlayer bonding relies on limited polymer chain diffusion across strand boundaries, resulting in interfaces weaker than the bulk material. The specific side (YZ) orientation often aligns these weak interlayer interfaces perpendicular to the primary loading axis, introducing significant anisotropy that predisposes the sample to delamination or interfacial failure. Furthermore, microscopic voids between extruded strands act as stress concentrators that can initiate premature cracking under tensile load. Dominant Factor: Despite the benefits of solid infill and moisture removal, the anisotropic layered structure and limited interlayer diffusion inherent to the MEX processing history qualitatively dominate the final UTS behavior, typically restricting the strength to values significantly below those of isotropic, bulk-molded equivalents of the same chemical composition."
    },
    "analysis_without_hierarchical_structure": {
      "descriptive_text": "The sample comprises ULTEM 9085, characterized as a non-homopolymer system without additional additives. Specimens were fabricated via material extrusion additive manufacturing using a Stratasys Fortus 900mc printer with a solid infill density of 100% and a side orientation along the YZ plane. Post-fabrication processing involved cooling at 25 °C for 8 hours followed by support removal and drying at 50 °C for 4 hours. Ultimate tensile strength was subsequently measured by tensile testing using an Instron 5966 machine according to ASTM D638 standards.",
      "reasoning_analysis": "Increasing Factors: The inherent chemical composition of ULTEM 9085, typically based on a polyetherimide backbone, provides strong intermolecular forces and chain rigidity that establish a high theoretical baseline for mechanical strength. The processing history specifies a 100% solid infill, which maximizes the effective load-bearing cross-sectional area by minimizing internal voids compared to sparse infill patterns. Additionally, the post-print drying step at 50 °C may reduce moisture content prior to testing, mitigating potential plasticization effects during mechanical loading. Decreasing Factors: The material extrusion (MEX) processing history inherently introduces anisotropy due to the layer-by-layer deposition method, where inter-layer bonding is typically weaker than intra-layer strength. The specific side orientation (YZ plane) likely aligns the layer interfaces in a manner that subjects them to stress perpendicular to the bonding plane during tensile loading, creating preferential sites for delamination and failure. Furthermore, cooling at 25 °C without an elevated temperature chamber may induce significant residual thermal stresses due to the high glass transition temperature of the polymer, potentially leading to micro-cracking within the structure. Dominant Factor: While the bulk chemical composition offers high intrinsic strength, the structural discontinuities introduced by the additive manufacturing process history, specifically the inter-layer adhesion quality dictated by the MEX technique and YZ plane orientation, qualitatively dominate the final behavior. Consequently, the UTS is primarily governed by the weak interfacial bonding between printed layers rather than the intrinsic strength of the ULTEM 9085 material itself."
    }
  },
  {
    "doi": "10.3390/jcs8040121",
    "title": "Tensile Test Analysis of 3D Printed Specimens with Varying Print Orientation and Infill Density",
    "year": 2024,
    "chemical_composition": {
      "repeat_unit_psmiles": null,
      "monomers": [
        {
          "name": "ULTEM 9085",
          "smiles": null,
          "ratio_value": null,
          "ratio_unit": null
        }
      ],
      "additives": [],
      "is_homopolymer": false
    },
    "processing_history": "3D printed using Stratasys Fortus 900mc MEX printer. Orientation: Side (YZ plane). Infill: Sparse (50%). Cooled at 25 °C for 8 h. Supports removed. Dried at 50 °C for 4 h. UTS measured by tensile testing using Instron 5966 according to ASTM D638.",
    "hierarchical_structure": "Material extrusion strands, layered structure with sparse infill pattern.",
    "properties": {
      "UTS": {
        "value": [
          54.53
        ],
        "unit": "MPa"
      }
    },
    "analysis_with_hierarchical_structure": {
