Repository: hhtrick/HHT-code

# HHT training framework

This directory contains model training, embedding precomputation, inference, article-level baselines and the curated datasets. All commands below assume that the working directory is `train_code/`.

## 3. Datasets and fixed partitions

Each main dataset is a JSON array at `dataset/{property}/{property}.json`. Entries contain source metadata, `chemical_composition`, `processing_history`, `hierarchical_structure`, `properties`, and two generated-analysis objects. Targets are stored as `properties[property]["value"]`; source metadata and target values are not predictive input fields.

| Property | Train | Validation | Test | Total |
|---|---:|---:|---:|---:|

File: train_code/dataset/UTS/UTS.json (part 45 of 292)
[
      "reasoning_analysis": "Increasing Factors: The aromatic imide structure inherent to the ULTEM 9085 composition provides high chain stiffness and strong intermolecular forces, establishing a robust baseline for mechanical strength. The processing history specifies a flat XY orientation with 100% solid infill, which aligns the tensile load parallel to the deposited raster roads and maximizes the effective load-bearing cross-section, thereby minimizing geometric stress concentrators. Additionally, the post-print drying step removes absorbed environmental moisture, preventing plasticization effects that would otherwise lower the yield stress and ultimate strength. Decreasing Factors: The material extrusion processing history inherently introduces anisotropic microstructural features, specifically inter-layer interfaces and micro-voids between raster lines, which act as stress concentrators and reduce UTS compared to isotropic bulk forms. The classification as a non-homopolymer suggests formulation modifications that may slightly compromise ultimate strength relative to virgin resin to enhance printability. Furthermore, cooling at 25 °C may lock in residual thermal stresses due to the high glass transition temperature of the material relative to the cooling environment, potentially promoting early craze formation. Dominant Factor: The inter-layer bonding quality dictated by the material extrusion processing history is the dominant factor; while the flat orientation and 100% infill optimize the build geometry to leverage the intrinsic chemical strength, the diffusion across raster interfaces remains the primary determinant of failure initiation, ultimately defining the UTS ceiling below that of isotropic molded counterparts."
    }
  },
  {
    "doi": "10.1016/j.apsusc.2020.147654",
    "title": "Janus polyimide films with outstanding AO resistance, good optical transparency and high mechanical strength",
    "year": 2020,
    "chemical_composition": {
      "repeat_unit_psmiles": null,
      "monomers": [
        {
          "name": "4,4′-(Hexafluoroisopropylidene)diphthalic anhydride",
          "smiles": "O=C1OC(=O)c2ccc(C(c3ccc4C(=O)OC(=O)c4c3)(C(F)(F)F)C(F)(F)F)cc12",
          "ratio_value": null,
          "ratio_unit": null
        },
        {
          "name": "4,4′-diaminodiphenyl ether",
          "smiles": "Nc1ccc(Oc2ccc(N)cc2)cc1",
          "ratio_value": null,
          "ratio_unit": null
        }
      ],
      "additives": [
        {
          "name": "HBPSi",
          "type": "modifier",
          "amount_value": null,
          "amount_unit": "wt%"
        }
      ],
      "is_homopolymer": false
    },
    "processing_history": "Janus film prepared by twice-cast strategy. Substrate layer: PAA-10 (10 wt% HBPSi). AO-resistant layer: PAA-40 (40 wt% HBPSi). Cast sequentially onto glass plate, dried at 80 °C for 1 h each. Imidization by heating to 360 °C at 4 °C/min and holding for 1 h. UTS measured by ASTM D882-88 tensile apparatus with 120x10 mm^2 specimens at crosshead speed 2 mm/min at ambient temperature.",
    "hierarchical_structure": "Janus structure consisting of HBPSi enriched and scanty surfaces/sides. Interpenetration between AO-resistant layer and substrate layer is subsistent. Cross-sectional morphology homogenous and smooth without interface.",
    "properties": {
      "UTS": {
        "value": [
          89.2
        ],
        "unit": "MPa"
      }
    },
    "analysis_with_hierarchical_structure": {
      "descriptive_text": "The sample is a fluorinated polyimide Janus film synthesized from 4,4′-(hexafluoroisopropylidene)diphthalic anhydride and 4,4′-diaminodiphenyl ether monomers, modified with HBPSi. It was fabricated via a twice-cast strategy involving a substrate layer containing 10 wt% HBPSi and an atomic oxygen-resistant layer containing 40 wt% HBPSi, both cast sequentially onto a glass plate. The precursor polyamic acid films were dried at 80 °C followed by thermal imidization at 360 °C to yield the final structure. Morphological characterization reveals a Janus architecture with distinct HBPSi enrichment gradients across the surfaces, yet exhibits subsistent interpenetration between the layers and a homogenous, smooth cross-sectional morphology without visible interfaces.",
      "reasoning_analysis": "Increasing Factors: The thermal imidization process at 360 °C ensures a high degree of conversion to the polyimide structure, maximizing backbone rigidity and intermolecular interactions which enhance tensile strength. Furthermore, the subsistent interpenetration between the asymmetric layers and the smooth cross-sectional morphology without visible interfaces indicate strong interfacial adhesion, preventing premature delamination and allowing effective stress transfer across the Janus film thickness. Decreasing Factors: The incorporation of HBPSi, particularly at the high concentration of 40 wt% in the atomic oxygen-resistant layer, likely disrupts the packing density and continuity of the polyimide matrix, acting as a soft modifier that reduces cohesive energy. Additionally, the hexafluoroisopropylidene groups introduce free volume and reduce intermolecular charge transfer complexes compared to non-fluorinated analogs, while the ether linkage in the diamine monomer introduces flexibility that may lower yield strength relative to rigid-rod polymers. Dominant Factor: The structural continuity ensured by the seamless interlayer interpenetration and complete thermal imidization dominates the failure mechanism by preventing interfacial delamination, thereby allowing the intrinsic mechanical properties of the HBPSi-modified fluorinated polyimide matrix to dictate the ultimate tensile strength."
    },
    "analysis_without_hierarchical_structure": {
      "descriptive_text": "The sample consists of a copolyimide derived from 4,4′-(hexafluoroisopropylidene)diphthalic anhydride and 4,4′-diaminodiphenyl ether, modified with HBPSi. A Janus film architecture was fabricated using a twice-cast strategy, comprising a substrate layer containing 10 wt% HBPSi and an atomic oxygen-resistant layer containing 40 wt% HBPSi. The poly(amic acid) precursors were cast sequentially onto a glass plate and dried at 80 °C for 1 hour per layer, followed by thermal imidization involving heating to 360 °C at a rate of 4 °C/min with a 1-hour hold. The ultimate tensile strength was subsequently evaluated using an ASTM D882-88 tensile apparatus with 120x10 mm^2 specimens at a crosshead speed of 2 mm/min under ambient conditions.",
      "reasoning_analysis": "Increasing Factors: The formation of a fully aromatic polyimide backbone via thermal imidization at 360 °C creates a rigid chain structure with high cohesive energy density, fundamentally supporting high load-bearing capacity. Additionally, the sequential drying at 80 °C ensures solvent removal prior to imidization, preventing void formation that would act as stress concentrators, while the slow heating rate minimizes thermal stress. Decreasing Factors: The incorporation of 4,4′-diaminodiphenyl ether introduces flexible ether linkages that increase chain mobility relative to rigid-rod diamines, while the bulky hexafluoroisopropylidene groups increase free volume, reducing packing efficiency. Critically, the high loading of HBPSi modifier (up to 40 wt%) introduces hyperbranched architectures with lower entanglement density than the linear matrix, potentially acting as stress concentrators or soft phases, and the Janus interface presents a potential site for delamination under tensile stress. Dominant Factor: While the thermal imidization establishes a robust matrix, the high weight percentage of the hyperbranched HBPSi modifier is the dominant factor; its disruption of the linear chain packing and lower intrinsic modulus compared to the rigid polyimide backbone qualitatively limits the ultimate tensile strength relative to an unmodified counterpart, despite the benefits of the twice-cast architecture."
    }
  },
  {
    "doi": "10.3390/jcs8040121",
    "title": "Tensile Test Analysis of 3D Printed Specimens with Varying Print Orientation and Infill Density",
    "year": 2024,
    "chemical_composition": {
      "repeat_unit_psmiles": null,
      "monomers": [
        {
          "name": "ULTEM 9085",
          "smiles": null,
          "ratio_value": null,
          "ratio_unit": null
        }
      ],
      "additives": [],
      "is_homopolymer": false
    },
    "processing_history": "3D printed using Stratasys Fortus 900mc MEX printer. Orientation: Upright (ZX plane). Infill: Solid (100%). Cooled at 25 °C for 8 h. Supports removed. Dried at 50 °C for 4 h. UTS measured by tensile testing using Instron 5966 according to ASTM D638.",
    "hierarchical_structure": "Material extrusion strands, layered structure with solid infill pattern.",
    "properties": {
      "UTS": {
        "value": [
          49.8
        ],
        "unit": "MPa"
      }
    },
    "analysis_with_hierarchical_structure": {
      "descriptive_text": "The sample comprises ULTEM 9085, characterized as a non-homopolymer system, fabricated via material extrusion additive manufacturing using a Stratasys Fortus 900mc printer. The specimen was produced with a solid infill pattern at 100% density in an upright orientation within the ZX plane, resulting in a hierarchical morphology defined by material extrusion strands and distinct layered structures. Post-processing involved cooling at 25 °C for 8 hours, support removal, and drying at 50 °C for 4 hours prior to ultimate tensile strength evaluation using an Instron 5966 universal testing machine according to ASTM D638 standards.",
      "reasoning_analysis": "Increasing Factors: The intrinsic chemical structure of ULTEM 9085, typically containing rigid aromatic and imide groups, provides a high baseline mechanical strength and stiffness. The use of 100% solid infill during processing minimizes macroscopic voids within the bulk of the raster paths, maximizing the load-bearing cross-sectional area compared to partial infill patterns. Additionally, the drying step at 50 °C aims to reduce moisture content, mitigating potential plasticization effects that could weaken the polymer matrix. Decreasing Factors: The material extrusion process inherently introduces interlayer boundaries where polymer chain diffusion is limited compared to bulk molding, creating planes of weakness. The upright orientation (ZX plane) aligns the tensile loading direction perpendicular to the deposited layers, meaning failure is likely governed by interlayer adhesion rather than bulk polymer strength. Furthermore, the cooling rate and drying temperature may be insufficient to fully relieve residual thermal stresses or remove all hygroscopic moisture from the polyetherimide matrix, potentially introducing micro-voids or reducing interfacial toughness. Dominant Factor: The processing-induced anisotropy resulting from the upright orientation and limited interlayer diffusion in the material extrusion history qualitatively dominates the UTS behavior. While the intrinsic material strength and solid infill contribute positively, the weak interfaces between extruded strands in the Z-direction typically dictate the failure mechanism, resulting in a UTS that is fundamentally limited by interlayer bonding quality rather than the intrinsic strength of the ULTEM 9085 chemistry."
    },
    "analysis_without_hierarchical_structure": {
      "descriptive_text": "The sample consists of ULTEM 9085, a commercial polymer grade characterized as a non-homopolymer system without additional additives. Specimens were fabricated using material extrusion additive manufacturing on a Stratasys Fortus 900mc printer with a solid 100% infill density and an upright build orientation along the ZX plane. Following printing and support removal, the samples underwent a cooling period at 25 °C for 8 hours and were subsequently dried at 50 °C for 4 hours prior to mechanical characterization. Ultimate tensile strength was evaluated via tensile testing using an Instron 5966 universal testing machine in accordance with ASTM D638 standards.",
      "reasoning_analysis": "Increasing Factors: The intrinsic molecular structure of the ULTEM 9085 polyetherimide backbone, featuring rigid aromatic and imide groups, provides a high baseline mechanical strength and stiffness. The use of 100% solid infill maximizes the load-bearing cross-sectional area by eliminating macroscopic voids associated with sparse infill patterns. Additionally, the post-processing drying step removes absorbed moisture, preventing plasticization of the polymer matrix which would otherwise reduce intermolecular forces and cohesive strength. Decreasing Factors: The material extrusion manufacturing process inherently creates discrete layers with limited interdiffusion across interfaces, resulting in weak interlayer bonding compared to bulk molded specimens. The upright build orientation aligns the primary tensile load perpendicular to the deposited raster layers, stressing these weak interfacial boundaries where failure is most likely to initiate. Furthermore, the drying temperature of 50 °C is significantly below the glass transition temperature of polyetherimide, preventing thermal annealing that could heal interlayer voids or enhance chain interdiffusion. Dominant Factor: The structural anisotropy introduced by the additive manufacturing process, specifically the weak interlayer adhesion in the upright orientation, qualitatively dominates the UTS behavior. While the intrinsic material strength and solid infill provide a robust foundation, the mechanical integrity is ultimately limited by the propensity for delamination along the Z-axis interfaces under tensile load."
    }
  },
  {
    "doi": null,
    "title": "Modified PVDF/PMMA/SiO2 composite nanofibrous membrane in airborne filtration: Transparency, mechanical properties and filtration performance",
    "year": null,
    "chemical_composition": {
      "repeat_unit_psmiles": "[*]C(F)(F)C([*])",
      "monomers": [
        {
          "name": "Vinylidene fluoride",
          "smiles": "C=C(F)F",
          "ratio_value": null,
          "ratio_unit": null
        }
      ],
      "additives": [],
      "is_homopolymer": true
    },
    "processing_history": "Electrospinning of 10 wt% PVDF solution in DMAc/Acetone (2:1) at 18 kV, 1 mL/h, 15 cm distance, 60 rpm collector for 6 h. Dried at 80 °C for 24 h. UTS measured by tensile tester (XQ-1C) at 10 mm/min extension rate, 10 mm gauge length, triplicate tests.",
    "hierarchical_structure": "Nanofibrous membrane. Average fiber diameter: 156.07 ± 51.25 nm. Crystallinity: 54.61 %.",
    "properties": {
      "UTS": {
        "value": [
          38.68
        ],
        "unit": "MPa"
      }
    },
    "analysis_with_hierarchical_structure": {
      "descriptive_text": "The sample comprises a poly(vinylidene fluoride) homopolymer processed into a nanofibrous membrane through electrospinning. A 10 wt% polymer solution in a DMAc/Acetone (2:1) solvent system was subjected to 18 kV voltage at a flow rate of 1 mL/h with a 15 cm collector distance rotating at 60 rpm for 6 hours, followed by thermal drying at 80 °C for 24 hours. Structural analysis indicates an average fiber diameter of 156.07 ± 51.25 nm and a crystallinity degree of 54.61 %, while mechanical evaluation was conducted using a tensile tester at an extension rate of 10 mm/min.",
      "reasoning_analysis": "Increasing Factors: The high degree of crystallinity acts as effective physical crosslinks within the polymer matrix, significantly enhancing load-bearing capacity and resistance to plastic deformation. Additionally, the electrospinning process induces molecular chain orientation along the fiber axis, maximizing the contribution of the strong carbon-fluorine bonds to the tensile strength. The post-processing thermal drying likely removes residual solvent, preventing plasticization effects that would otherwise weaken the intermolecular forces. Decreasing Factors: The nanofibrous membrane architecture relies on inter-fiber bonding rather than a continuous bulk phase, creating potential weak points where stress transfer between fibers is inefficient. The broad distribution in fiber diameter introduces structural heterogeneity, leading to stress concentrations that may initiate premature failure. Furthermore, the use of DMAc, a high-boiling-point solvent, poses a risk of residual solvent retention despite drying, which could reduce intermolecular cohesion. Dominant Factor: The high crystallinity achieved through the specific solvent system and thermal treatment qualitatively dominates the final UTS behavior, providing a robust structural reinforcement that mitigates the inherent mechanical limitations of the nanofibrous membrane architecture."
    },
    "analysis_without_hierarchical_structure": {
      "descriptive_text": "The sample comprises a poly(vinylidene fluoride) homopolymer derived from vinylidene fluoride monomers. Nanofibrous mats were fabricated via electrospinning using a 10 wt% polymer solution in a dimethylacetamide and acetone solvent mixture (2:1 v/v). The process utilized an applied voltage of 18 kV, a flow rate of 1 mL/h, a tip-to-collector distance of 15 cm, and a collector rotation speed of 60 rpm over a duration of 6 hours. Following deposition, the samples were dried at 80 °C for 24 hours to ensure solvent removal. The ultimate tensile strength was evaluated using an XQ-1C tensile tester at an extension rate of 10 mm/min with a 10 mm gauge length, averaging results from triplicate tests.",
      "reasoning_analysis": "Increasing Factors: The chemical composition consists of poly(vinylidene fluoride), where the strong carbon-fluorine bonds provide high intrinsic bond energy and chemical stability, contributing to a robust baseline mechanical strength. Furthermore, the electrospinning processing history subjects the polymer jet to high tensile stresses during flight, inducing significant molecular chain orientation along the fiber axis and promoting the formation of the electroactive beta-crystalline phase, both of which enhance the intrinsic tensile strength of the individual fibers. Decreasing Factors: The resulting material is a non-woven fibrous mat characterized by high porosity, which reduces the effective load-bearing cross-sectional area compared to a dense bulk film. Additionally, the relatively low collector rotation speed of 60 rpm suggests a random fiber orientation rather than high alignment, and the mechanical integrity relies heavily on weak inter-fiber bonding points where stress concentration can lead to premature failure via fiber pull-out. Dominant Factor: The morphological structure dictated by the processing history, specifically the inter-fiber bonding strength and network porosity, qualitatively dominates the final UTS behavior; while the intrinsic fiber strength is enhanced by molecular orientation, the macroscopic mechanical performance is ultimately limited by the failure of the weak junctions within the porous network."
    }
  },
  {
    "doi": null,
    "title": "Synthesis and Characterization of Diamond-Coated CNTs and Their Reinforcement in Nylon-6 Single Fiber",
    "year": null,
    "chemical_composition": {
      "repeat_unit_psmiles": "[*]NC(=O)CCCCC[*]",
      "monomers": [
        {
          "name": "Caprolactam",
          "smiles": "O=C1CCCCCN1",
          "ratio_value": null,
          "ratio_unit": null
        }
      ],
      "additives": [],
      "is_homopolymer": true
    },
    "processing_history": "Neat Nylon-6 single fibers fabricated via melt extrusion (Wayne Yellow-Label Table-Top Extruder), heating zones 226-248.8 °C, screw speed 10 rpm, feed rate 80 g/h, winding speed 50 rpm. Tensile test: Zwick Roell tensile tester, 20 N Load Cell, 0.01 1/s strain rate, gage length 102 mm, ASTM D 3379 75.",
    "hierarchical_structure": "Nylon-6 single fibers.",
    "properties": {
      "UTS": {
        "value": [
          240
        ],
        "unit": "MPa"
      }
    },
    "analysis_with_hierarchical_structure": {
      "descriptive_text": "The sample consists of neat Nylon-6 single fibers derived from Caprolactam monomers as a homopolymer. Fabrication was achieved through melt extrusion using a Wayne Yellow-Label Table-Top Extruder with heating zones ranging from 226 to 248.8 °C, a screw speed of 10 rpm, and a feed rate of 80 g/h, followed by winding at 50 rpm to establish the fiber morphology. Mechanical characterization was performed using a Zwick Roell tensile tester equipped with a 20 N Load Cell at a strain rate of 0.01 1/s and a gage length of 102 mm, in accordance with ASTM D 3379 75 standards.",
      "reasoning_analysis": "Increasing Factors: The presence of amide functional groups within the Nylon-6 backbone facilitates strong intermolecular hydrogen bonding, which increases the cohesive energy density and restricts chain slippage, thereby intrinsically supporting higher strength. Furthermore, the melt extrusion and winding processing history induces molecular orientation along the fiber axis, aligning the polymer chains with the direction of applied stress to maximize load transfer through the covalent backbone. Decreasing Factors: The processing parameters lack explicit mention of high-draw ratio stretching or thermal annealing, which may result in lower crystallinity and less perfect molecular packing compared to highly drawn industrial fibers, potentially limiting the maximum achievable strength. Additionally, the use of a 102 mm gage length during tensile testing increases the probability of encountering critical defects within the fiber volume, which can reduce the measured UTS based on statistical flaw distribution. Dominant Factor: The molecular orientation induced by the fiber spinning process is the dominant factor, as aligning the chains along the stress axis leverages the intrinsic strength of the covalent backbone and hydrogen bonding network more effectively than the isotropic bulk material, defining the primary mechanical response despite potential limitations in crystallinity."
    },
    "analysis_without_hierarchical_structure": {
      "descriptive_text": "The sample comprises a neat Nylon-6 homopolymer derived from Caprolactam monomers. Single fibers were fabricated via melt extrusion using a Wayne Yellow-Label Table-Top Extruder with heating zones set between 226 and 248.8 °C, a screw speed of 10 rpm, a feed rate of 80 g/h, and a winding speed of 50 rpm. Tensile properties were evaluated using a Zwick Roell tensile tester with a 20 N Load Cell at a strain rate of 0.01 1/s and a gage length of 102 mm in accordance with ASTM D 3379 75.",
      "reasoning_analysis": "Increasing Factors: The chemical structure of Nylon-6 contains amide linkages capable of forming strong intermolecular hydrogen bonds, which increase cohesive energy density and resist chain slippage, thereby enhancing strength. Additionally, the processing history of melt extrusion into fibers with a defined winding speed induces molecular orientation along the fiber axis, aligning the polymer chains with the direction of applied stress and promoting crystallinity, which significantly boosts load-bearing capacity. Decreasing Factors: The extrusion heating zones reaching 248.8 °C approach the thermal degradation threshold of polyamides, risking molecular weight reduction through chain scission if residence times are prolonged, which would diminish UTS. Furthermore, the absence of additives such as reinforcing fillers or plasticizers means the material lacks composite strengthening mechanisms or toughness modifiers that could otherwise alter failure modes. Dominant Factor: The dominant factor influencing the UTS is the processing-induced molecular orientation. While the intrinsic hydrogen bonding provides a strong baseline and thermal history presents a degradation risk, the alignment of polymer chains along the tensile axis during fiber spinning creates anisotropy that qualitatively maximizes strength in the loading direction compared to the isotropic bulk material."
    }
  },
  {
    "doi": null,
    "title": "tensile properties OF Graphene-based nanocomposites: A comparative study of  ultrasonication and microcompounding",
    "year": null,
    "chemical_composition": {
      "repeat_unit_psmiles": null,
      "monomers": [
        {
          "name": "AW106 araldite",
          "smiles": null,
          "ratio_value": 100,
          "ratio_unit": "parts by weight"
        },
        {
          "name": "HV953U hardener",
          "smiles": null,
          "ratio_value": 80,
          "ratio_unit": "parts by weight"
        }
      ],
      "additives": [
        {
          "name": "Graphene nanoplatelets",
          "type": "filler",
          "amount_value": 0.3,
          "amount_unit": "wt%"
        }
      ],
      "is_homopolymer": false
    },
    "processing_history": "Microcompounding: Twin-screw extruder, 300 rpm, 60-75 °C, 2-3 min residence. Hardener added, stirred 15 min at 60 °C. Poured into aluminum mold, cured at room temperature for 24 h, postcured at 70 °C for 3 h. UTS measured by tensile testing at 2 mm/min crosshead speed, room temperature, ASTM D638, MTS 809 system.",
    "hierarchical_structure": "Epoxy matrix with dispersed graphene nanoplatelets (GNPs). GNP diameter 10-20 μm, thickness 3-6 nm.",
    "properties": {
      "UTS": {
        "value": [
          20.83
        ],
        "unit": "MPa"
      }
    },
    "analysis_with_hierarchical_structure": {
      "descriptive_text": "The material system comprises an epoxy matrix synthesized from AW106 araldite resin and HV953U hardener at a weighting ratio of 100 to 80 parts, reinforced with 0.3 wt% graphene nanoplatelets (GNPs) having a diameter of 10-20 μm and thickness of 3-6 nm. Processing commenced with microcompounding in a twin-screw extruder at 300 rpm and 60-75 °C for 2-3 minutes, followed by hardener addition and stirring for 15 minutes at 60 °C. The mixture was cast into an aluminum mold, cured at room temperature for 24 hours, and postcured at 70 °C for 3 hours to finalize the network structure. Ultimate tensile strength was characterized via tensile testing on an MTS 809 system at a crosshead speed of 2 mm/min under room temperature conditions in accordance with ASTM D638.",
      "reasoning_analysis": "Increasing Factors: The formation of a densely crosslinked thermoset network between the araldite resin and hardener provides a rigid structural baseline that inherently supports high stress resistance. The incorporation of graphene nanoplatelets introduces high-aspect-ratio fillers capable of effective load transfer and crack bridging, while the twin-screw extrusion processing aids in dispersing these nanoplatelets to maximize interfacial contact area. Furthermore, the postcuring step at 70 °C ensures a high degree of conversion and crosslinking density, minimizing unreacted groups that could act as weak points. Decreasing Factors: The inherent brittleness of the cured epoxy matrix limits plastic deformation capabilities, making the material susceptible to catastrophic failure upon crack initiation. Although the filler loading is low, the large lateral dimensions of the graphene nanoplatelets (10-20 μm) could potentially lead to stress concentrations or agglomeration if exfoliation is incomplete, acting as defect sites that initiate failure. Additionally, the multi-step processing involving extrusion followed by stirring and molding introduces opportunities for void entrapment, which would reduce the effective load-bearing cross-section. Dominant Factor: The crosslinking density of the epoxy matrix achieved through the specific curing and postcuring cycle qualitatively dominates the UTS behavior. While the graphene nanoplatelets offer reinforcement potential, the low loading fraction (0.3 wt%) means the bulk mechanical performance is primarily governed by the integrity and rigidity of the continuous epoxy phase, making the completeness of the thermoset network formation the critical determinant of ultimate strength."
    },
    "analysis_without_hierarchical_structure": {
      "descriptive_text": "The sample comprises a thermosetting epoxy composite system formulated with AW106 araldite resin and HV953U hardener at a ratio of 100 to 80 parts by weight, respectively. Graphene nanoplatelets were incorporated as a reinforcing filler at a loading of 0.3 wt%. Preparation involved microcompounding via a twin-screw extruder at 300 rpm and temperatures ranging from 60 to 75 °C with a residence time of 2 to 3 minutes. Subsequently, the hardener was added and stirred for 15 minutes at 60 °C before the mixture was poured into an aluminum mold. The material was cured at room temperature for 24 hours followed by a postcure at 70 °C for 3 hours. Ultimate tensile strength was characterized using an MTS 809 system via tensile testing at a crosshead speed of 2 mm/min at room temperature in accordance with ASTM D638.",
      "reasoning_analysis": "Increasing Factors: The formation of a densely crosslinked thermoset network between the araldite resin and hardener provides intrinsic cohesive strength and resistance to plastic deformation, fundamentally supporting higher ultimate tensile strength. The inclusion of graphene nanoplatelets introduces a high-aspect-ratio reinforcement phase capable of efficient load transfer and crack bridging, which typically enhances the tensile capacity of the polymer matrix. Additionally, the postcuring step at 70 °C facilitates further crosslinking reactions, increasing network density and reducing free volume, thereby strengthening the bulk material. Decreasing Factors: The low loading of graphene nanoplatelets combined with melt compounding may result in agglomeration if dispersion is incomplete, creating stress concentration sites that initiate premature failure under tensile load. Furthermore, the relatively mild postcuring temperature may limit the maximum achievable crosslink density compared to higher temperature cures, potentially restricting the full development of the matrix's mechanical potential. Poor interfacial adhesion between the graphene and the epoxy matrix without specific compatibilizers could also reduce stress transfer efficiency. Dominant Factor: The dominant factor governing the ultimate tensile strength is the integrity and density of the covalent crosslinked network established by the curing schedule. While the graphene filler offers reinforcement potential, the fundamental mechanical performance of this thermoset system is primarily dictated by the degree of cure achieved during the room temperature and postcure stages, as this defines the matrix's ability to distribute stress before the filler reinforcement mechanisms can become effective."
    }
  },
  {
    "doi": null,
    "title": "Modified PVDF/PMMA/SiO2 composite nanofibrous membrane in airborne filtration: Transparency, mechanical properties and filtration performance",
    "year": null,
    "chemical_composition": {
      "repeat_unit_psmiles": null,
      "monomers": [
        {
          "name": "Vinylidene fluoride",
          "smiles": "C=C(F)F",
          "ratio_value": 80,
          "ratio_unit": "wt%"
        },
        {
          "name": "Methyl methacrylate",
          "smiles": "CC(=C)C(=O)OC",
          "ratio_value": 20,
          "ratio_unit": "wt%"
        }
      ],
      "additives": [],
      "is_homopolymer": false
    },
    "processing_history": "Electrospinning of 10 wt% PVDF/PMMA (4:1 mass ratio) solution in DMAc/Acetone (2:1) at 18 kV, 1 mL/h, 15 cm distance, 60 rpm collector for 6 h. Dried at 80 °C for 24 h. UTS measured by tensile tester (XQ-1C) at 10 mm/min extension rate, 10 mm gauge length, triplicate tests.",
    "hierarchical_structure": "Nanofibrous membrane. Average fiber diameter: 208.76 ± 54.27 nm. Crystallinity: 49.49 %.",
    "properties": {
      "UTS": {
        "value": [
          14.21
        ],
        "unit": "MPa"
      }
    },
    "analysis_with_hierarchical_structure": {
      "descriptive_text": "The sample comprises a poly(vinylidene fluoride-co-methyl methacrylate) copolymer consisting of 80 wt% vinylidene fluoride and 20 wt% methyl methacrylate monomers. This material was processed into a nanofibrous membrane via electrospinning a 10 wt% polymer solution in a DMAc/acetone solvent system at 18 kV, followed by thermal drying at 80 °C for 24 hours to remove residual solvent. The resulting hierarchical structure features an average fiber diameter of 208.76 ± 54.27 nm and a crystallinity of 49.49%, with ultimate tensile strength characterized using a tensile tester at an extension rate of 10 mm/min.",
      "reasoning_analysis": "Increasing Factors: The high crystallinity (49.49%) serves as physical crosslinks that restrict chain slippage and enhance load-bearing capacity. Furthermore, the electrospinning processing history induces significant molecular orientation along the fiber axis due to the high voltage stretching forces, which aligns polymer chains and maximizes strength in the direction of testing. The predominant vinylidene fluoride content also contributes strong dipole-dipole interactions between chains. Decreasing Factors: The incorporation of methyl methacrylate comonomers disrupts the structural regularity of the poly(vinylidene fluoride) chains, potentially limiting the maximum achievable crystallinity compared to a pure homopolymer. Additionally, the nanofibrous membrane morphology relies on inter-fiber bonding at junction points, which are often mechanical weak links compared to the intrinsic strength of the individual fibers, and any incomplete removal of the DMAc/acetone solvents during drying could act as a plasticizer. Dominant Factor: The structural reinforcement provided by the high degree of crystallinity and the molecular orientation induced by the electrospinning process qualitatively dominates the final UTS behavior, driving the strength higher relative to non-oriented amorphous films, although the discontinuous nature of the fibrous network imposes an upper limit governed by inter-fiber adhesion."
    },
    "analysis_without_hierarchical_structure": {
      "descriptive_text": "The sample consists of a poly(vinylidene fluoride-co-methyl methacrylate) copolymer with a composition of 80 wt% vinylidene fluoride and 20 wt% methyl methacrylate. Nanofibrous mats were prepared via electrospinning using a 10 wt% polymer solution in a dimethylacetamide (DMAc)/acetone solvent mixture (2:1 ratio) under an applied voltage of 18 kV and a flow rate of 1 mL/h, collected on a rotating drum at 60 rpm for 6 hours. Following fabrication, the mats were dried at 80 °C for 24 hours to remove residual solvent, and the ultimate tensile strength was subsequently evaluated using a tensile tester at an extension rate of 10 mm/min with a 10 mm gauge length.",
      "reasoning_analysis": "Increasing Factors: The high vinylidene fluoride content (80 wt%) promotes the formation of semi-crystalline domains which intrinsically enhance load-bearing capacity. Additionally, the electrospinning process induces molecular orientation along the fiber axis due to elongational flow, and the subsequent thermal drying at 80 °C ensures removal of residual solvent, preventing plasticization effects that would otherwise soften the matrix. Decreasing Factors: The incorporation of methyl methacrylate comonomers disrupts the stereoregularity of the poly(vinylidene fluoride) chains, reducing overall crystallinity compared to pure PVDF homopolymer. Furthermore, the electrospun mat morphology introduces significant porosity and relies on inter-fiber friction rather than a continuous bulk phase, while the low collector rotation speed (60 rpm) results in random fiber orientation that limits efficient stress transfer along the loading direction. Dominant Factor: The morphological limitations imposed by the electrospun fibrous network qualitatively dominate the UTS behavior; despite the intrinsic strength of the oriented VDF-rich chains, the macroscopic mechanical response is primarily governed by inter-fiber bonding efficiency and porosity, causing failure through fiber slippage and network rearrangement rather than intrinsic chain scission."
    }
  },
  {
    "doi": null,
    "title": "Nanocomposites of Poly(ethylene terephthalate-co-ethylene naphthalate) with Organoclay",
    "year": 2001,
    "chemical_composition": {
      "repeat_unit_psmiles": null,
      "monomers": [
        {
          "name": "Ethylene terephthalate",
          "smiles": "[*]OCCOC(=O)c1ccc(C(=O)O[*])cc1",
          "ratio_value": 92,
          "ratio_unit": "mol%"
        },
        {
          "name": "Ethylene naphthalate",
          "smiles": "[*]OCCOC(=O)c1ccc2c(c1)ccc(C(=O)O[*])c2",
          "ratio_value": 8,
          "ratio_unit": "mol%"
        }
      ],
      "additives": [],
      "is_homopolymer": false
    },
    "processing_history": "Solution casting method. DMAc solvent. Cast onto glass plates. Solvent evaporated in vacuum at 50 °C for 1 day. Films cleaned with ultrasonic cleaner. Dried in vacuum oven at 50 °C for 1 day. UTS measured by Instron mechanical tester (model 5564) at crosshead speed 2 mm/min.",
    "hierarchical_structure": "Pure PETN film.",
    "properties": {
      "UTS": {
        "value": [
          36
        ],
        "unit": "MPa"
      }
    },
    "analysis_with_hierarchical_structure": {
      "descriptive_text": "The sample consists of a copolymer film composed of 92 mol% ethylene terephthalate and 8 mol% ethylene naphthalate repeat units. Fabricated via a solution casting method, the polymer was dissolved in DMAc solvent and cast onto glass plates, followed by solvent evaporation under vacuum at 50 °C for one day. The resulting films were cleaned with an ultrasonic cleaner and subjected to further drying in a vacuum oven at 50 °C for an additional day to yield a pure PETN film. Mechanical characterization was performed using an Instron mechanical tester at a crosshead speed of 2 mm/min to determine the ultimate tensile strength.",
      "reasoning_analysis": "Increasing Factors: The incorporation of ethylene naphthalate comonomers introduces bulky naphthalene rings into the polymer backbone, which increases chain stiffness and enhances intermolecular pi-pi interactions compared to pure polyethylene terephthalate, thereby intrinsically supporting higher load-bearing capacity. Additionally, the solution casting process avoids the high shear and thermal stresses of melt processing, minimizing potential chain scission and preserving molecular weight integrity. Decreasing Factors: The drying temperature of 50 °C is likely below the glass transition temperature of the copolymer, restricting chain mobility and limiting the development of crystallinity during film formation. The absence of mechanical drawing or orientation steps results in isotropic chains with lower resistance to tensile load compared to oriented fibers, and any residual DMAc solvent acting as a plasticizer could further reduce intermolecular cohesion. Dominant Factor: While the rigid aromatic composition provides a strong fundamental baseline, the morphological limitations imposed by the solution casting and low-temperature drying history are the dominant factors. The likely low degree of crystallinity and lack of molecular orientation qualitatively constrain the ultimate tensile strength below the potential maximum achievable through melt-processing and drawing techniques."
    },
    "analysis_without_hierarchical_structure": {
