Repository: hhtrick/HHT-code

# HHT training framework

This directory contains model training, embedding precomputation, inference, article-level baselines and the curated datasets. All commands below assume that the working directory is `train_code/`.

## 3. Datasets and fixed partitions

Each main dataset is a JSON array at `dataset/{property}/{property}.json`. Entries contain source metadata, `chemical_composition`, `processing_history`, `hierarchical_structure`, `properties`, and two generated-analysis objects. Targets are stored as `properties[property]["value"]`; source metadata and target values are not predictive input fields.

| Property | Train | Validation | Test | Total |
|---|---:|---:|---:|---:|

File: train_code/dataset/UTS/UTS.json (part 49 of 292)
[
      "reasoning_analysis": "Increasing Factors: The electrospinning process induces significant molecular orientation along the fiber axis, aligning polymer chains with the direction of stress and thereby enhancing load transfer efficiency. Additionally, the use of Trifluoroethanol (TFE) as a solvent promotes the formation of stable alpha-helical secondary structures within the gelatin chains, increasing intrinsic chain rigidity and crystallinity. The high Bloom strength (300 g) of the starting material suggests a robust molecular weight distribution conducive to physical entanglement. Decreasing Factors: The absence of chemical crosslinking agents relies solely on physical entanglements and hydrogen bonding, which are susceptible to slippage under high stress. Furthermore, the fibrous morphology inherent to electrospinning introduces inter-fiber voids and weak inter-fiber bonding points, creating stress concentrators that can initiate failure at lower loads compared to bulk films. The relatively low solution concentration of 7% w/v may also contribute to morphological defects such as bead formation, further compromising structural integrity. Dominant Factor: Although the electrospinning process and TFE solvent enhance intrinsic fiber strength through orientation and helicity, the absence of chemical crosslinking qualitatively dominates the final UTS behavior by limiting load transfer between fibers, causing the bulk material to fail via inter-fiber slippage rather than reaching the theoretical strength of the oriented chains."
    }
  },
  {
    "doi": "10.1016/j.jmbbm.2024.106643",
    "title": "A study of forecasting the Nephila clavipes silk fiber’s ultimate tensile strength using machine learning strategies",
    "year": 2024,
    "chemical_composition": {
      "repeat_unit_psmiles": null,
      "monomers": [
        {
          "name": "Alanine",
          "smiles": "CC(C(=O)O)N",
          "ratio_value": null,
          "ratio_unit": null
        },
        {
          "name": "Glycine",
          "smiles": "C(C(=O)O)N",
          "ratio_value": null,
          "ratio_unit": null
        },
        {
          "name": "Valine",
          "smiles": "CC(C)C(C(=O)O)N",
          "ratio_value": null,
          "ratio_unit": null
        }
      ],
      "additives": [
        {
          "name": "Water",
          "type": "solvent",
          "amount_value": null,
          "amount_unit": null
        }
      ],
      "is_homopolymer": false
    },
    "processing_history": "Molecular dynamics simulation using Gromacs 2019.3, AMBER99sb-ildn force field, TIP3P water model, 300 K. Steered molecular dynamics (SMD) tensile pulling at constant velocity of 2 pm per 2 ps, spring constant 20 nN/nm. MaSp1 silk fiber model with mutated amino acid sequence at positions 25-37: V-A-V-A-V-A-V-A-V-G-V-A-V.",
    "hierarchical_structure": "15 strands of 60 amino acids each, arranged in a 3 x 5 configuration. Crystalline region (beta sheets) at positions 25-37.",
    "properties": {
      "UTS": {
        "value": [
          2008
        ],
        "unit": "MPa"
      }
    },
    "analysis_with_hierarchical_structure": {
      "descriptive_text": "The sample comprises a synthetic polypeptide copolymer composed of Alanine, Glycine, and Valine monomers modeled after MaSp1 silk fiber with a specific mutated amino acid sequence at positions 25-37. The hierarchical structure consists of 15 strands of 60 amino acids each arranged in a 3 x 5 configuration, featuring crystalline beta-sheet regions localized at positions 25-37. The material system was analyzed using molecular dynamics simulations via Gromacs 2019.3 with the AMBER99sb-ildn force field and TIP3P water model at 300 K in the presence of water as a solvent. Mechanical characterization was performed using steered molecular dynamics tensile pulling at a constant velocity of 2 pm per 2 ps with a spring constant of 20 nN/nm.",
      "reasoning_analysis": "Increasing Factors: The formation of crystalline beta-sheet regions at positions 25-37 establishes a dense hydrogen bonding network that acts as physical crosslinks, significantly enhancing load-bearing capacity and resistance to chain slippage. The hydrophobic side chains of Alanine and Valine promote tight packing within these crystalline domains, further reinforcing the structure. Additionally, the steered molecular dynamics pulling velocity represents an extremely high strain rate compared to experimental conditions, which typically results in higher apparent ultimate tensile strength due to limited chain relaxation time. Decreasing Factors: The presence of water as a solvent acts as a plasticizer by competing for hydrogen bonding sites between polypeptide chains, thereby reducing intermolecular cohesion and facilitating chain slippage under load. The amorphous regions outside the defined beta-sheet crystalline zones possess lower structural order and yield at lower stresses compared to the crystalline domains. Furthermore, the specific mutated sequence may introduce structural heterogeneities compared to the native MaSp1 sequence, potentially creating stress concentration points. Dominant Factor: The dense hydrogen bonding network within the crystalline beta-sheet regions serves as the dominant factor governing the ultimate tensile strength, as these domains act as the primary reinforcing phase preventing catastrophic failure. However, the high strain rate inherent to the simulation processing history qualitatively elevates the observed strength relative to equilibrium conditions, while the solvent environment provides a counteracting plasticizing effect that limits the maximum achievable cohesion."
    },
    "analysis_without_hierarchical_structure": {
      "descriptive_text": "The sample consists of a copolymer composed of Alanine, Glycine, and Valine monomers, modeled as a MaSp1 silk fiber with a mutated amino acid sequence at positions 25-37 corresponding to V-A-V-A-V-A-V-A-V-G-V-A-V. Water is present as a solvent within the system. The material behavior was investigated through molecular dynamics simulations using Gromacs 2019.3 with the AMBER99sb-ildn force field and TIP3P water model at 300 K. Mechanical characterization was performed via steered molecular dynamics tensile pulling at a constant velocity of 2 pm per 2 ps with a spring constant of 20 nN/nm.",
      "reasoning_analysis": "Increasing Factors: The presence of Alanine monomers facilitates the formation of beta-sheet nanocrystals, which act as physical crosslinks and reinforcing hard segments to significantly enhance load-bearing capacity. Additionally, the processing history involves steered molecular dynamics pulling at a high effective strain rate, which typically restricts chain relaxation and viscoelastic flow, leading to higher observed stress at failure compared to quasi-static conditions. Decreasing Factors: The inclusion of water molecules acts as a plasticizer by disrupting interchain hydrogen bonding networks essential for stress transfer in silk fibroins, thereby reducing stiffness and strength. Furthermore, the specific mutation introducing Valine residues into the sequence creates steric hindrance due to the bulky isopropyl side groups, which disrupts the tight packing of poly-Alanine crystalline domains and limits the maximum achievable crystallinity. Dominant Factor: The intrinsic structural rigidity provided by the Alanine-driven beta-sheet formation establishes the fundamental baseline for strength; however, the realized UTS is qualitatively dominated by the disruption of these crystalline domains caused by the Valine mutations and the plasticizing effect of the solvent environment, which collectively limit the efficiency of the reinforcing phase relative to a pristine, dry poly-Alanine system."
    }
  },
  {
    "doi": null,
    "title": "Green electrospinning for biomaterials and biofabrication",
    "year": 2021,
    "chemical_composition": {
      "repeat_unit_psmiles": null,
      "monomers": [
        {
          "name": "Gelatin",
          "smiles": null,
          "ratio_value": null,
          "ratio_unit": null
        }
      ],
      "additives": [],
      "is_homopolymer": true
    },
    "processing_history": "Electrospinning of Gelatin (porcine-derived, 300 g bloom, type A) at 20% w/v in 50% v/v acetic acid in water (Green solvent). Vortexed 1 h. Electrospun using custom device. Tensile testing per ASTM D638-14 using Instron Model 5848 microtester, gauge length 3 cm, strain rate 5 mm/min, n=10.",
    "hierarchical_structure": "Electrospun nanofibers with diameter 149 ± 22 nm. Amorphous gelatin peak at 2θ = 21.8° by XRD, with additional crystalline planes (002, 111, 310, 222).",
    "properties": {
      "UTS": {
        "value": [
          2.13
        ],
        "unit": "MPa"
      }
    },
    "analysis_with_hierarchical_structure": {
      "descriptive_text": "The sample consists of porcine-derived Type A gelatin (300 g bloom) processed into electrospun nanofibers. The polymer solution was prepared at a concentration of 20% w/v in a green solvent system comprising 50% v/v acetic acid in water and vortexed for one hour prior to fabrication using a custom electrospinning device. The resulting hierarchical structure features nanofibers with an average diameter of 149 ± 22 nm. X-ray diffraction analysis reveals a predominantly amorphous character indicated by a peak at 2θ = 21.8°, alongside distinct crystalline planes corresponding to (002), (111), (310), and (222) reflections. Mechanical characterization was performed via tensile testing according to ASTM D638-14 standards using an Instron Model 5848 microtester with a 3 cm gauge length and a strain rate of 5 mm/min.",
      "reasoning_analysis": "Increasing Factors: The electrospinning process induces molecular orientation along the fiber axis, which enhances load transfer efficiency and intrinsic tensile strength. Additionally, the presence of specific crystalline planes (002, 111, 310, 222) indicates the formation of physical crosslinks via triple helices or crystallites that restrict chain slippage and reinforce the matrix. The high bloom strength (300 g) of the source gelatin suggests a robust molecular weight distribution and strong intermolecular hydrogen bonding network, further contributing to higher UTS. Decreasing Factors: The nanofibrous morphology introduces porosity and relies on inter-fiber bonding, which is typically weaker than intra-fiber strength, potentially leading to premature failure at fiber junctions. The significant amorphous peak at 2θ = 21.8° suggests regions of disordered chains susceptible to plastic deformation under load. Furthermore, residual acetic acid or water from the green solvent system could act as a plasticizer if not fully evaporated, reducing intermolecular friction, while the variation in fiber diameter (± 22 nm) may act as stress concentrators. Dominant Factor: The semi-crystalline structure within the oriented nanofibers qualitatively dominates the final UTS behavior; while the fibrous architecture introduces geometric weaknesses, the physical crosslinking provided by the crystalline planes and the chain orientation from electrospinning establish the primary mechanical integrity against tensile failure."
    },
    "analysis_without_hierarchical_structure": {
      "descriptive_text": "The sample is a Gelatin homopolymer derived from porcine sources with a Bloom strength of 300 g (type A). It was prepared by dissolving the polymer at a concentration of 20% w/v in a green solvent system consisting of 50% v/v acetic acid in water, followed by vortexing for 1 hour to ensure homogeneity. The solution was fabricated into fibers using a custom electrospinning device, and mechanical characterization was performed via tensile testing according to ASTM D638-14 standards using an Instron Model 5848 microtester with a gauge length of 3 cm and a strain rate of 5 mm/min, based on an average of ten specimens.",
      "reasoning_analysis": "Increasing Factors: The utilization of high Bloom strength Gelatin (300 g) signifies a high molecular weight and dense physical crosslinking network via hydrogen bonding, which intrinsically supports higher stress transfer within the polypeptide chains. Additionally, the electrospinning process may induce molecular orientation along the fiber axis, enhancing tensile strength in the direction of alignment. Decreasing Factors: The fibrous mat morphology inherent to electrospinning introduces significant porosity, reducing the effective load-bearing cross-sectional area compared to dense films. Residual acetic acid and water from the solvent system may act as plasticizers, increasing chain mobility and reducing intermolecular forces, while the lack of chemical crosslinking agents limits stress transfer between adjacent fibers. Dominant Factor: The structural morphology of the electrospun mat, characterized by porosity and reliance on physical inter-fiber bonding without chemical crosslinkers, qualitatively dominates the macroscopic UTS behavior, typically constraining the bulk strength below the theoretical limit of the individual high-strength protein chains."
    }
  },
  {
    "doi": null,
    "title": "Nanocomposites of Poly(ethylene terephthalate-co-ethylene naphthalate) with Organoclay",
    "year": 2001,
    "chemical_composition": {
      "repeat_unit_psmiles": null,
      "monomers": [
        {
          "name": "Ethylene terephthalate",
          "smiles": "[*]OCCOC(=O)c1ccc(C(=O)O[*])cc1",
          "ratio_value": 92,
          "ratio_unit": "mol%"
        },
        {
          "name": "Ethylene naphthalate",
          "smiles": "[*]OCCOC(=O)c1ccc2c(c1)ccc(C(=O)O[*])c2",
          "ratio_value": 8,
          "ratio_unit": "mol%"
        }
      ],
      "additives": [
        {
          "name": "Hexadecylamine-montmorillonite (C16-MMT)",
          "type": "filler",
          "amount_value": 2,
          "amount_unit": "wt%"
        }
      ],
      "is_homopolymer": false
    },
    "processing_history": "Solution intercalation method. DMAc solvent. Mixture stirred at room temperature for 1 h. Cast onto glass plates. Solvent evaporated in vacuum at 50 °C for 1 day. Films cleaned with ultrasonic cleaner. Dried in vacuum oven at 50 °C for 1 day. UTS measured by Instron mechanical tester (model 5564) at crosshead speed 2 mm/min.",
    "hierarchical_structure": "Clay particles highly dispersed in polymer matrix without large agglomeration. Well-dispersed individual clay layers (1 nm thick) embedded in polymer matrix. XRD d-spacing 31.04 Å.",
    "properties": {
      "UTS": {
        "value": [
          79
        ],
        "unit": "MPa"
      }
    },
    "analysis_with_hierarchical_structure": {
      "descriptive_text": "The sample comprises a copolymer synthesized from 92 mol% ethylene terephthalate and 8 mol% ethylene naphthalate, incorporated with 2 wt% Hexadecylamine-montmorillonite (C16-MMT) filler. Fabrication was achieved via a solution intercalation method using DMAc solvent, involving stirring at room temperature for one hour, casting onto glass plates, and solvent evaporation under vacuum at 50 °C for one day. The resulting films were cleaned with an ultrasonic cleaner and further dried in a vacuum oven at 50 °C for an additional day. Hierarchical characterization indicates that the clay particles are highly dispersed within the polymer matrix without large agglomeration, consisting of well-dispersed individual clay layers approximately 1 nm thick with an XRD d-spacing of 31.04 Å.",
      "reasoning_analysis": "Increasing Factors: The incorporation of ethylene naphthalate units introduces rigid naphthalene rings into the backbone, increasing chain stiffness compared to pure poly(ethylene terephthalate). Furthermore, the addition of 2 wt% C16-MMT nanoclay acts as a reinforcing filler, where the highly dispersed individual clay layers (1 nm thick) and expanded d-spacing (31.04 Å) suggest effective intercalation and strong polymer-filler interfacial adhesion, facilitating efficient stress transfer from the matrix to the rigid platelets. Decreasing Factors: The random copolymerization of ethylene naphthalate into the ethylene terephthalate matrix disrupts chain regularity, likely reducing the overall crystallinity compared to homopolymer PET, which typically lowers tensile strength. Additionally, the low-temperature processing history (drying at 50 °C) is insufficient to induce significant thermal annealing or crystallization in this polyester system, resulting in a predominantly amorphous matrix with lower inherent strength than a semi-crystalline counterpart. Residual DMAc solvent remaining after vacuum drying could also act as a plasticizer, reducing intermolecular forces. Dominant Factor: The reinforcement mechanism provided by the highly exfoliated and intercalated nanoclay structure qualitatively dominates the mechanical behavior. Despite the potentially reduced crystallinity from copolymerization and low-temperature processing, the high aspect ratio and uniform dispersion of the clay platelets create a percolated network that significantly enhances load-bearing capacity, driving the UTS higher relative to the unreinforced copolymer matrix."
    },
    "analysis_without_hierarchical_structure": {
      "descriptive_text": "The sample consists of a copolyester composed of 92 mol% ethylene terephthalate and 8 mol% ethylene naphthalate repeat units, reinforced with 2 wt% Hexadecylamine-montmorillonite (C16-MMT) filler. The material was prepared via a solution intercalation method using DMAc as the solvent, where the mixture was stirred at room temperature for 1 hour before being cast onto glass plates. Subsequent processing involved solvent evaporation under vacuum at 50 °C for 1 day, followed by ultrasonic cleaning of the films and further drying in a vacuum oven at 50 °C for an additional day. The ultimate tensile strength was subsequently characterized using an Instron mechanical tester (model 5564) at a crosshead speed of 2 mm/min.",
      "reasoning_analysis": "Increasing Factors: The incorporation of 8 mol% ethylene naphthalate introduces rigid naphthalene rings into the polymer backbone, which increases chain stiffness compared to pure polyethylene terephthalate. Additionally, the 2 wt% Hexadecylamine-montmorillonite (C16-MMT) filler acts as a reinforcing agent; if the solution intercalation method achieves good exfoliation, the high aspect ratio clay platelets facilitate effective stress transfer from the polymer matrix to the filler, thereby enhancing the ultimate tensile strength. Decreasing Factors: The copolymerization of ethylene naphthalate into the ethylene terephthalate sequence disrupts chain regularity, which typically reduces the degree of crystallinity compared to a homopolymer, potentially lowering strength. Furthermore, the processing history involves drying at 50 °C, which is below the glass transition temperature of the polymer segments and likely insufficient to fully evaporate the high-boiling DMAc solvent; residual solvent acts as a plasticizer increasing free volume, and the lack of thermal annealing prevents significant crystallization, both of which detrimentally affect UTS. Dominant Factor: While the nanoclay filler provides a reinforcing mechanism, the processing history involving low-temperature drying is the dominant factor; the resulting amorphous morphology and potential presence of residual plasticizing solvent fundamentally limit the intermolecular cohesion and load-bearing capacity of the matrix, constraining the overall UTS regardless of the filler content."
    }
  },
  {
    "doi": "10.1002/adfm.200500855",
    "title": "Enhancement of Modulus, Strength, and Toughness in Poly(methyl methacrylate)-Based Composites by the Incorporation of Poly(methyl methacrylate)-Functionalized Nanotubes**",
    "year": 2006,
    "chemical_composition": {
      "repeat_unit_psmiles": "[*]CC(C)(C(=O)OC)[*]",
      "monomers": [
        {
          "name": "Methyl methacrylate",
          "smiles": "CC(=C)C(=O)OC",
          "ratio_value": null,
          "ratio_unit": null
        }
      ],
      "additives": [
        {
          "name": "Hydroxyl-functionalized multiwalled carbon nanotubes",
          "type": "filler",
          "amount_value": 0.00075,
          "amount_unit": "volume fraction"
        }
      ],
      "is_homopolymer": true
    },
    "processing_history": "PMMA-functionalized MWNTs prepared by in situ radical polymerization of MMA with AIBN and -OH functionalized MWNTs at 90 °C for 2 h, cured 12 h at 90 °C. Composite dissolved in toluene (30 g/L), sonicated, blended with pure PMMA solution to achieve 0.00075 volume fraction CNT. Films drop-casted on Teflon, dried at 60 °C. UTS measured by tensile testing (Zwick Z100, 100 N load cell, 0.5 mm/min cross-head speed).",
    "hierarchical_structure": "Amorphous PMMA matrix with dispersed MWNTs (D=16.6 nm, l=1.2 μm). Polymer coating on nanotubes (thickness ~33 nm).",
    "properties": {
      "UTS": {
        "value": [
          37
        ],
        "unit": "MPa"
      }
    },
    "analysis_with_hierarchical_structure": {
      "descriptive_text": "The sample comprises an amorphous poly(methyl methacrylate) (PMMA) homopolymer matrix reinforced with hydroxyl-functionalized multiwalled carbon nanotubes (MWNTs) at a volume fraction of 0.00075. Synthesis involved in situ radical polymerization of methyl methacrylate with AIBN and the functionalized nanotubes at 90 °C for 2 hours, followed by a 12-hour cure, after which the composite was dissolved in toluene, sonicated, blended with pure PMMA solution, drop-casted onto Teflon, and dried at 60 °C. Hierarchical characterization indicates dispersed MWNTs with a diameter of 16.6 nm and length of 1.2 μm within the matrix, exhibiting a polymer coating thickness of approximately 33 nm. The ultimate tensile strength was characterized by tensile testing using a Zwick Z100 with a 100 N load cell at a cross-head speed of 0.5 mm/min.",
      "reasoning_analysis": "Increasing Factors: The incorporation of high-aspect-ratio MWNTs (length 1.2 μm, diameter 16.6 nm) provides intrinsic reinforcement through load transfer from the matrix to the nanotubes. The hydroxyl functionalization and in situ polymerization promote strong interfacial adhesion between the PMMA matrix and the filler, evidenced by the 33 nm polymer coating, which maximizes stress transfer efficiency. Decreasing Factors: The extremely low volume fraction of 0.00075 limits the bulk contribution of the nanotubes to the overall strength. Additionally, the solution processing method involving drop-casting and drying at 60 °C, which is below the glass transition temperature of PMMA, risks trapping residual toluene solvent that could act as a plasticizer or introducing micro-voids that serve as stress concentration sites. Dominant Factor: The quality of the interfacial adhesion established by the functionalization and grafting process qualitatively dominates the UTS behavior. While the low filler content restricts the magnitude of reinforcement, the efficient stress transfer enabled by the polymer coating prevents interfacial debonding, ensuring the nanotubes act as effective reinforcing agents rather than defects within the amorphous matrix."
    },
    "analysis_without_hierarchical_structure": {
      "descriptive_text": "The sample consists of a poly(methyl methacrylate) (PMMA) homopolymer matrix reinforced with hydroxyl-functionalized multiwalled carbon nanotubes (MWNTs) at a volume fraction of 0.00075. The composite was synthesized via in situ radical polymerization of methyl methacrylate using AIBN as an initiator in the presence of the functionalized MWNTs at 90 °C for 2 hours, followed by a curing step for 12 hours at 90 °C. Subsequently, the PMMA-functionalized MWNTs were dissolved in toluene at a concentration of 30 g/L, sonicated, and blended with a pure PMMA solution to achieve the target nanotube volume fraction. The final composite films were prepared by drop-casting the solution onto Teflon substrates and drying at 60 °C, with the ultimate tensile strength determined via tensile testing using a Zwick Z100 instrument equipped with a 100 N load cell at a cross-head speed of 0.5 mm/min.",
      "reasoning_analysis": "Increasing Factors: The intrinsic high tensile strength of the multiwalled carbon nanotubes provides a theoretical reinforcement mechanism, while the hydroxyl functionalization promotes specific intermolecular interactions, such as hydrogen bonding with the carbonyl groups of the PMMA matrix, enhancing interfacial adhesion. Furthermore, the in situ radical polymerization processing history facilitates covalent grafting and uniform dispersion of the nanotubes, which maximizes the effective surface area for stress transfer from the matrix to the filler. Decreasing Factors: The extremely low volume fraction of the nanotubes limits their direct load-bearing contribution to the bulk composite. Additionally, the sonication step employed during solution blending may reduce the aspect ratio of the nanotubes through mechanical scission, diminishing their reinforcement efficiency. Critically, the film drying temperature of 60 °C is significantly below the boiling point of the toluene solvent, creating a high probability of residual solvent retention which would act as a plasticizer, increasing free volume and reducing the cohesive strength of the PMMA matrix. Dominant Factor: While the functionalized interface aims to enhance load transfer, the potential plasticization effect from residual toluene due to the insufficient drying temperature is the dominant dynamic factor; this matrix softening mechanism likely outweighs the marginal reinforcement provided by the trace amount of nanotubes, thereby qualitatively governing the final UTS behavior more significantly than the filler-matrix interface."
    }
  },
  {
    "doi": "10.1002/adem.201100162",
    "title": "Tough Bio-Based Elastomer Nanocomposites with High Performance for Engineering Applications**",
    "year": 2011,
    "chemical_composition": {
      "repeat_unit_psmiles": null,
      "monomers": [
        {
          "name": "Sebacic acid",
          "smiles": "OC(=O)CCCCCCCCC(=O)O",
          "ratio_value": 42.5,
          "ratio_unit": "mol% (of diacids)"
        },
        {
          "name": "Itaconic acid",
          "smiles": "OC(=O)CC(=C)C(=O)O",
          "ratio_value": 15,
          "ratio_unit": "mol% (of diacids)"
        },
        {
          "name": "Succinic acid",
          "smiles": "OC(=O)CCC(=O)O",
          "ratio_value": 42.5,
          "ratio_unit": "mol% (of diacids)"
        },
        {
          "name": "1,4-butanediol",
          "smiles": "OCCCCO",
          "ratio_value": null,
          "ratio_unit": null
        },
        {
          "name": "1,3-propanediol",
          "smiles": "OCCCO",
          "ratio_value": null,
          "ratio_unit": null
        }
      ],
      "additives": [
        {
          "name": "Silica nanoparticles",
          "type": "filler",
          "amount_value": 50,
          "amount_unit": "phr"
        },
        {
          "name": "Dicumyl peroxide",
          "type": "crosslinker",
          "amount_value": 0.16,
          "amount_unit": "phr"
        }
      ],
      "is_homopolymer": false
    },
    "processing_history": "Synthesized via melting polycondensation of monomers. Nanocomposites fabricated via simple melt blending. Crosslinked by DCP at 160 °C. UTS measured by tensile testing.",
    "hierarchical_structure": "Amorphous matrix at ambient temperature. Fine dispersion of nanosilica. Hydrogen-bond interaction between BEE-2 macromolecules and nanosilica.",
    "properties": {
      "UTS": {
        "value": [
          20.5
        ],
        "unit": "MPa"
      }
    },
    "analysis_with_hierarchical_structure": {
      "descriptive_text": "The sample comprises a copolyester matrix synthesized via melting polycondensation of sebacic acid (42.5 mol%), itaconic acid (15 mol%), and succinic acid (42.5 mol%) as diacids, combined with 1,4-butanediol and 1,3-propanediol as diol components. Nanocomposites were fabricated via simple melt blending incorporating 50 phr silica nanoparticles and subsequently crosslinked using 0.16 phr dicumyl peroxide at 160 °C. The material possesses an amorphous matrix structure at ambient temperature featuring a fine dispersion of nanosilica, with established hydrogen-bond interactions between the BEE-2 macromolecules and the nanoparticle surface.",
      "reasoning_analysis": "Increasing Factors: The chemical crosslinking induced by dicumyl peroxide creates a covalent network that restricts chain slippage and plastic flow, significantly enhancing load-bearing capacity. The incorporation of 50 phr silica nanoparticles provides rigid reinforcement, while the specific hydrogen-bond interactions between the BEE-2 macromolecules and the nanosilica surface ensure efficient stress transfer across the interface. Additionally, the inclusion of succinic acid units introduces shorter, stiffer segments within the polyester backbone compared to the longer aliphatic chains. Decreasing Factors: The amorphous nature of the matrix at ambient temperature lacks the strengthening contribution of crystalline domains typically found in semicrystalline polyesters. The high proportion of sebacic acid introduces long, flexible aliphatic spacers that increase chain mobility and ductility, potentially reducing ultimate strength. Furthermore, the high loading of nanoparticles carries a risk of agglomeration, which could act as stress concentration sites initiating premature failure. Dominant Factor: The synergistic effect of the chemical crosslinking network and the reinforced filler-matrix interface qualitatively dominates the UTS behavior. While the flexible amorphous backbone tendencies reduce intrinsic stiffness, the peroxide-induced crosslinks prevent macroscopic flow, and the strong interfacial hydrogen bonding ensures the high filler loading effectively reinforces the matrix rather than acting as defects."
    },
    "analysis_without_hierarchical_structure": {
      "descriptive_text": "The polymer sample is a multi-component copolyester synthesized via melting polycondensation utilizing sebacic acid, itaconic acid, and succinic acid as diacid constituents alongside 1,4-butanediol and 1,3-propanediol. Nanocomposites were subsequently fabricated through simple melt blending incorporating 50 phr of silica nanoparticles as a reinforcing filler. The material was further modified by chemical crosslinking using 0.16 phr dicumyl peroxide at 160 °C, and the ultimate tensile strength was evaluated via standard tensile testing.",
      "reasoning_analysis": "Increasing Factors: The incorporation of 50 phr silica nanoparticles provides significant reinforcement through load transfer mechanisms, while the dicumyl peroxide-induced crosslinking, facilitated by the unsaturated itaconic acid sites, creates a three-dimensional network that restricts chain slippage and enhances load-bearing capacity. Additionally, the presence of succinic acid segments introduces relative rigidity compared to long-chain aliphatics. Decreasing Factors: The high molar proportion of sebacic acid introduces long flexible aliphatic segments that inherently lower the modulus and strength compared to rigid aromatic systems. Furthermore, the high loading of silica nanoparticles via melt blending carries a risk of agglomeration, which can act as stress concentration sites initiating premature failure. Dominant Factor: The formation of the chemically crosslinked network combined with the high volume fraction of rigid silica fillers qualitatively dominates the mechanical response. This network structure restricts macroscopic chain mobility and distributes stress more effectively than the flexible backbone segments can accommodate, driving the ultimate tensile strength towards higher values despite the inherent flexibility of the sebacic acid segments."
    }
  },
  {
    "doi": "10.1002/smll.201500486",
    "title": "Bioinspired, Ultrastrong, Highly Biocompatible, and Bioactive Natural Polymer/Graphene Oxide Nanocomposite Films",
    "year": 2015,
    "chemical_composition": {
      "repeat_unit_psmiles": null,
      "monomers": [
        {
          "name": "D-Mannose",
          "smiles": "OC[C@H]1O[C@H](O)[C@@H](O)[C@@H](O)[C@@H]1O",
          "ratio_value": null,
          "ratio_unit": null
        },
        {
          "name": "D-Glucose",
          "smiles": "OC[C@H]1O[C@H](O)[C@@H](O)[C@H](O)[C@@H]1O",
          "ratio_value": null,
          "ratio_unit": null
        }
      ],
      "additives": [
        {
          "name": "Graphene Oxide",
          "type": "filler",
          "amount_value": 7.5,
          "amount_unit": "wt%"
        }
      ],
      "is_homopolymer": false
    },
    "processing_history": "Solution casting method. KGM-GO solution stirred and sonicated to allow full interactions. Dried in a Petri dish at room temperature via low-speed evaporation-induced assembly. UTS measured by tensile stress-strain curves.",
    "hierarchical_structure": "Nearly brick-and-mortar (B&M) hierarchical structure. Well-defined layered structure observed in cross-sectional SEM. Strong intermolecular hydrogen bonds between GO and KGM.",
    "properties": {
      "UTS": {
        "value": [
          183.3
        ],
        "unit": "MPa"
      }
    },
    "analysis_with_hierarchical_structure": {
      "descriptive_text": "The sample comprises a Konjac Glucomannan (KGM) matrix composed of D-Mannose and D-Glucose monomers, reinforced with 7.5 wt% Graphene Oxide filler. Fabrication involved a solution casting method where the KGM-GO solution was stirred and sonicated to facilitate interactions, followed by drying in a Petri dish at room temperature through low-speed evaporation-induced assembly. Mechanical characterization was performed via tensile stress-strain curves, revealing a nearly brick-and-mortar hierarchical structure with well-defined layers observed in cross-sectional SEM, underpinned by strong intermolecular hydrogen bonds between the Graphene Oxide and the polysaccharide matrix.",
      "reasoning_analysis": "Increasing Factors: The incorporation of 7.5 wt% Graphene Oxide acts as a high-modulus reinforcing filler, directly bearing load and restricting matrix deformation. The formation of a nearly brick-and-mortar hierarchical structure facilitates crack deflection and energy dissipation mechanisms similar to nacre, significantly enhancing strength. Furthermore, strong intermolecular hydrogen bonds between the GO and the KGM matrix improve interfacial adhesion, ensuring efficient stress transfer from the soft matrix to the rigid filler. Decreasing Factors: The room temperature drying process may result in lower crystallinity or residual solvent retention compared to thermal annealing, potentially plasticizing the matrix and reducing cohesive strength. Additionally, the inherent mechanical limitations of the polysaccharide backbone compared to synthetic engineering plastics set a baseline constraint that limits the absolute magnitude of strength achievable despite reinforcement. Dominant Factor: The synergistic effect of the rigid Graphene Oxide filler within the engineered brick-and-mortar architecture dominates the mechanical response. The strong hydrogen bonding network ensures effective load transfer, meaning the high intrinsic strength of the GO and the toughening mechanisms of the layered structure qualitatively drive the UTS significantly higher than that of the neat polysaccharide matrix, outweighing potential deficits from ambient drying conditions."
    },
    "analysis_without_hierarchical_structure": {
      "descriptive_text": "The polymer sample comprises a copolymer system derived from D-Mannose and D-Glucose monomers, incorporated with 7.5 wt% Graphene Oxide as a reinforcing filler. The material was fabricated using a solution casting method, where the KGM-GO solution was subjected to stirring and sonication to facilitate full interactions between the polymer matrix and the nanofiller. Following mixing, the composite was dried in a Petri dish at room temperature through a low-speed evaporation-induced assembly process, and the Ultimate Tensile Strength was subsequently determined via tensile stress-strain curves.",
      "reasoning_analysis": "Increasing Factors: The polysaccharide backbone formed from D-Mannose and D-Glucose possesses a dense network of hydroxyl groups capable of extensive intermolecular hydrogen bonding, providing a robust baseline cohesion. The incorporation of Graphene Oxide introduces high-modulus nanosheets that facilitate stress transfer and crack deflection, while the sonication step promotes exfoliation and dispersion, maximizing the interfacial area for hydrogen bonding between the filler and the matrix. Decreasing Factors: However, the relatively high filler loading of 7.5 wt% increases the risk of Graphene Oxide aggregation, which can act as stress concentration points and initiate premature failure. Additionally, the room temperature drying process may result in lower crystallinity compared to thermal treatments and could leave residual solvent or moisture within the hygroscopic polysaccharide matrix, acting as a plasticizer that reduces intermolecular friction. Dominant Factor: The dominant factor governing the UTS is the efficiency of the interfacial load transfer enabled by the sonication-assisted dispersion; if the Graphene Oxide remains well-exfoliated, the reinforcement effect and interfacial hydrogen bonding will qualitatively outweigh the softening effects of residual moisture or potential minor aggregation, leading to a net enhancement in strength relative to the neat polymer matrix."
    }
  },
  {
    "doi": "10.1016/j.jmbbm.2024.106643",
    "title": "A study of forecasting the Nephila clavipes silk fiber’s ultimate tensile strength using machine learning strategies",
    "year": 2024,
    "chemical_composition": {
      "repeat_unit_psmiles": null,
      "monomers": [
        {
          "name": "Alanine",
          "smiles": "CC(C(=O)O)N",
          "ratio_value": null,
          "ratio_unit": null
        },
        {
          "name": "Glycine",
          "smiles": "C(C(=O)O)N",
          "ratio_value": null,
          "ratio_unit": null
        },
        {
          "name": "Valine",
          "smiles": "CC(C)C(C(=O)O)N",
          "ratio_value": null,
          "ratio_unit": null
        }
      ],
      "additives": [
        {
          "name": "Water",
          "type": "solvent",
          "amount_value": null,
          "amount_unit": null
        }
      ],
      "is_homopolymer": false
    },
    "processing_history": "Molecular dynamics simulation using Gromacs 2019.3, AMBER99sb-ildn force field, TIP3P water model, 300 K. Steered molecular dynamics (SMD) tensile pulling at constant velocity of 2 pm per 2 ps, spring constant 20 nN/nm. MaSp1 silk fiber model with mutated amino acid sequence at positions 25-37: V-A-G-A-V-V-V-A-A-G-V-V-V.",
    "hierarchical_structure": "15 strands of 60 amino acids each, arranged in a 3 x 5 configuration. Crystalline region (beta sheets) at positions 25-37.",
    "properties": {
      "UTS": {
        "value": [
          2475
        ],
        "unit": "MPa"
      }
    },
    "analysis_with_hierarchical_structure": {
