Repository: hhtrick/HHT-code

# HHT training framework

This directory contains model training, embedding precomputation, inference, article-level baselines and the curated datasets. All commands below assume that the working directory is `train_code/`.

## 3. Datasets and fixed partitions

Each main dataset is a JSON array at `dataset/{property}/{property}.json`. Entries contain source metadata, `chemical_composition`, `processing_history`, `hierarchical_structure`, `properties`, and two generated-analysis objects. Targets are stored as `properties[property]["value"]`; source metadata and target values are not predictive input fields.

| Property | Train | Validation | Test | Total |
|---|---:|---:|---:|---:|

File: train_code/dataset/UTS/UTS.json (part 51 of 292)
[
      "reasoning_analysis": "Increasing Factors: The polyacrylic acid backbone facilitates extensive interchain hydrogen bonding via carboxyl groups, providing intrinsic cohesive strength, while the incorporation of Laponite XLG nanoclay serves as a reinforcing filler that enhances stress transfer efficiency and acts as a physical crosslinker through polymer-filler interactions. Furthermore, the post-processing drying at 80 °C effectively removes residual water, a potent plasticizer for polyacrylic acid, thereby maximizing interchain interactions, and the relatively high crosshead speed during testing leverages the viscoelastic nature of the polymer to yield higher stress values. Decreasing Factors: The use of sodium dodecyl sulfate at 30 times the critical micelle concentration introduces a significant amount of surfactant, which, if not completely removed during the soaking process, can act as an internal plasticizer or interfere with polymer-filler interfacial adhesion. Additionally, the free radical polymerization mechanism initiated by ammonium persulfate may result in a lower average molecular weight compared to controlled methods, potentially limiting chain entanglement density. Dominant Factor: The reinforcement mechanism provided by the Laponite XLG nanoclay combined with the densification of the hydrogen bonding network upon drying qualitatively dominates the mechanical response. While residual surfactant poses a risk of plasticization, the physical crosslinking density imparted by the nanoclay and the removal of the aqueous solvent establish a rigid network structure that primarily dictates the ultimate tensile strength."
    }
  },
  {
    "doi": "10.1002/adma.202416744",
    "title": "Muscle-Inspired Self-Growing Anisotropic Hydrogels with Mechanical Training-Promoting Mechanical Properties",
    "year": 2025,
    "chemical_composition": {
      "repeat_unit_psmiles": "[*]CC(O)[*]",
      "monomers": [
        {
          "name": "Vinyl alcohol",
          "smiles": "C=CO",
          "ratio_value": null,
          "ratio_unit": null
        },
        {
          "name": "Poly(ethylene glycol) diacrylate",
          "smiles": "C=CC(=O)OCCOCCOC(=O)C=C",
          "ratio_value": null,
          "ratio_unit": null
        }
      ],
      "additives": [
        {
          "name": "Tannic acid",
          "type": "crosslinker",
          "amount_value": null,
          "amount_unit": null
        },
        {
          "name": "Photoinitiator",
          "type": "initiator",
          "amount_value": null,
          "amount_unit": null
        }
      ],
      "is_homopolymer": false
    },
    "processing_history": "An-PVA/TA seeds swollen in PEGDA/photoinitiator/DMSO mixture. UV polymerization. Soaked in water and TA aqueous solution. Cyclic prestretching (1000 cycles, ratio 8). UTS measured by uniaxial tensile testing parallel to nanofibrils.",
    "hierarchical_structure": "Anisotropic nanofibrillar structures with crystal domains. Average distance between neighboring nanofibrils 13.65 nm.",
    "properties": {
      "UTS": {
        "value": [
          14.1
        ],
        "unit": "MPa"
      }
    },
    "analysis_with_hierarchical_structure": {
      "descriptive_text": "This material system comprises a composite network derived from vinyl alcohol and poly(ethylene glycol) diacrylate, incorporating tannic acid as a crosslinker and a photoinitiator. The fabrication process involved swelling anisotropic PVA/tannic acid seeds in a mixture of PEGDA, photoinitiator, and DMSO, followed by UV polymerization and subsequent soaking in water and tannic acid aqueous solution. To induce structural alignment, the sample underwent cyclic prestretching for 1000 cycles at a ratio of 8. The resulting hierarchical structure exhibits anisotropic nanofibrillar morphology with distinct crystal domains, characterized by an average inter-fibrillar distance of 13.65 nm, with ultimate tensile strength measured via uniaxial tensile testing parallel to the nanofibril orientation.",
      "reasoning_analysis": "Increasing Factors: The cyclic prestretching protocol induces significant molecular orientation and alignment of the nanofibrils parallel to the loading direction, maximizing load transfer along the covalent backbone and leveraging strain-hardening effects. Additionally, the presence of crystal domains within the nanofibrillar structure acts as physical crosslinks that reinforce the matrix, while tannic acid introduces multifunctional crosslinking and strong hydrogen bonding interactions with the PVA backbone, enhancing network cohesion and resistance to chain slippage. Decreasing Factors: The incorporation of poly(ethylene glycol) diacrylate introduces flexible ether linkages into the network, which may reduce the intrinsic stiffness and strength compared to a purely rigid backbone. Furthermore, the processing history involving soaking in water and tannic acid aqueous solution risks residual moisture retention, which could act as a plasticizer by disrupting interchain hydrogen bonding and lowering the effective stress required for failure. Dominant Factor: The dominant factor governing the UTS is the highly anisotropic nanofibrillar structure achieved through severe cyclic prestretching. This alignment, combined with the reinforcing effect of the crystal domains, overrides the softening effects of the flexible PEGDA segments or potential plasticization, as the tensile load is applied parallel to the oriented strong axes of the nanofibrils."
    },
    "analysis_without_hierarchical_structure": {
      "descriptive_text": "The material is a composite network based on poly(vinyl alcohol) incorporating vinyl alcohol units and poly(ethylene glycol) diacrylate. Tannic acid is utilized as a crosslinking agent in conjunction with a photoinitiator. Preparation involved swelling anionic poly(vinyl alcohol)/tannic acid seeds within a dimethyl sulfoxide mixture containing poly(ethylene glycol) diacrylate and photoinitiator, followed by UV-induced polymerization. Subsequent processing included soaking in water and an aqueous tannic acid solution to reinforce the network. The final treatment involved cyclic prestretching for 1000 cycles at a stretch ratio of 8, with ultimate tensile strength characterized by uniaxial tensile testing oriented parallel to the resulting nanofibrils.",
      "reasoning_analysis": "Increasing Factors: The presence of tannic acid introduces extensive hydrogen bonding and physical crosslinking, which reinforces the network structure and facilitates stress transfer. The covalent crosslinks formed by the UV polymerization of poly(ethylene glycol) diacrylate provide permanent network integrity. Most significantly, the cyclic prestretching process aligns the polymer chains and induces the formation of nanofibrils, while the testing orientation parallel to these nanofibrils ensures load is applied along the strongest axis of the material. Decreasing Factors: The incorporation of poly(ethylene glycol) diacrylate introduces flexible ether linkages into the backbone, which may reduce the intrinsic modulus compared to a rigid homopolymer. Additionally, residual solvent molecules from the dimethyl sulfoxide swelling or aqueous soaking steps could act as plasticizers, increasing free volume and potentially lowering intermolecular friction. Dominant Factor: The structural alignment achieved through cyclic prestretching is the dominant factor influencing the ultimate tensile strength. By orienting the nanofibrils and polymer backbones parallel to the tensile axis, the material maximizes the contribution of covalent bond strength and strain-induced crystallinity, qualitatively outweighing the softening effects of the flexible spacers or potential residual solvent."
    }
  },
  {
    "doi": null,
    "title": "A Combined Modeling and Experimental Study of Tensile Properties of Additively Manufactured Polymeric Composite Materials",
    "year": 2020,
    "chemical_composition": {
      "repeat_unit_psmiles": null,
      "monomers": [
        {
          "name": "Tango Black Plus photopolymer",
          "smiles": null,
          "ratio_value": null,
          "ratio_unit": null
        }
      ],
      "additives": [],
      "is_homopolymer": true
    },
    "processing_history": "Specimens 3D printed using PolyJet printer (Connex 500, Stratasys Ltd.), layer thickness 30 μm, standard support setting. UTS measured by uniaxial tensile test using universal testing machine (Instron 5567) with contact strain gauge, constant speed 50 mm/min, ambient condition 20 °C, ASTM D638 standard.",
    "hierarchical_structure": "Rubber-like material, hyperelastic. Fracture surface shows flaky patterns indicating large elastic deformation and fracture tear.",
    "properties": {
      "UTS": {
        "value": [
          0.59
        ],
        "unit": "MPa"
      }
    },
    "analysis_with_hierarchical_structure": {
      "descriptive_text": "The sample comprises Tango Black Plus photopolymer, characterized as a rubber-like material exhibiting hyperelastic behavior. Specimens were fabricated via PolyJet 3D printing using a Connex 500 system with a layer thickness of 30 μm and standard support settings. Mechanical evaluation was conducted through uniaxial tensile testing in accordance with ASTM D638 standards, utilizing an Instron 5567 universal testing machine equipped with a contact strain gauge at a constant crosshead speed of 50 mm/min under ambient conditions of 20 °C. Post-test examination of the fracture surface revealed flaky patterns consistent with large elastic deformation and fracture tear mechanisms.",
      "reasoning_analysis": "Increasing Factors: The photopolymerization process generates a crosslinked network structure that prevents irreversible viscous flow, thereby enhancing the material's ability to sustain load before failure. Additionally, the hyperelastic nature of the hierarchical structure allows for significant energy dissipation through chain uncoiling and entropy elasticity, which can contribute to maintaining integrity under large deformations prior to fracture. Decreasing Factors: The intrinsic rubber-like composition implies low intermolecular friction and high chain mobility compared to glassy thermoplastics, fundamentally limiting the maximum stress the material can withstand. Furthermore, the layer-by-layer processing history introduces interlayer interfaces every 30 μm, which act as potential planes of weakness where stress concentration and delamination may occur, reducing the effective load-bearing cross-section. Dominant Factor: The intrinsic rubber-like hierarchical structure qualitatively dominates the final UTS behavior, as the low intermolecular forces and high segmental mobility inherent to the elastomeric network establish a low baseline for strength that dictates the failure regime, regardless of the processing-induced anisotropy which serves as a secondary limiting factor."
    },
    "analysis_without_hierarchical_structure": {
      "descriptive_text": "The sample comprises a Tango Black Plus photopolymer homopolymer. Specimens were fabricated via PolyJet 3D printing using a Connex 500 system with a layer thickness of 30 μm and standard support settings. Ultimate tensile strength was characterized through uniaxial tensile testing on an Instron 5567 universal testing machine equipped with a contact strain gauge, conducted at a constant speed of 50 mm/min under ambient conditions of 20 °C in compliance with ASTM D638 standards.",
      "reasoning_analysis": "Increasing Factors: The UV-curing mechanism inherent to the PolyJet processing history facilitates the formation of a crosslinked polymer network, which restricts macromolecular chain slippage and enhances cohesive strength relative to uncured precursors. Additionally, the use of a contact strain gauge during characterization ensures accurate strain measurement, preventing premature failure interpretation due to machine compliance. Decreasing Factors: The layered manufacturing approach introduces discrete interfaces every 30 μm, creating planes of weakness where interlayer adhesion may be inferior to bulk cohesion, thereby promoting delamination under tensile load. Furthermore, the Tango Black Plus chemistry is formulated for elastomeric behavior, which intrinsically sacrifices ultimate tensile strength for flexibility and elongation at break. Dominant Factor: The processing-induced anisotropy resulting from the layered deposition qualitatively dominates the UTS behavior, as the interfacial strength between printed layers typically represents the critical limitation compared to the intrinsic strength of the fully cured photopolymer network."
    }
  },
  {
    "doi": null,
    "title": "Nanocomposites of Poly(ethylene terephthalate-co-ethylene naphthalate) with Organoclay",
    "year": 2001,
    "chemical_composition": {
      "repeat_unit_psmiles": null,
      "monomers": [
        {
          "name": "Ethylene terephthalate",
          "smiles": "[*]OCCOC(=O)c1ccc(C(=O)O[*])cc1",
          "ratio_value": 92,
          "ratio_unit": "mol%"
        },
        {
          "name": "Ethylene naphthalate",
          "smiles": "[*]OCCOC(=O)c1ccc2c(c1)ccc(C(=O)O[*])c2",
          "ratio_value": 8,
          "ratio_unit": "mol%"
        }
      ],
      "additives": [
        {
          "name": "Hexadecylamine-montmorillonite (C16-MMT)",
          "type": "filler",
          "amount_value": 4,
          "amount_unit": "wt%"
        }
      ],
      "is_homopolymer": false
    },
    "processing_history": "Solution intercalation method. DMAc solvent. Mixture stirred at room temperature for 1 h. Cast onto glass plates. Solvent evaporated in vacuum at 50 °C for 1 day. Films cleaned with ultrasonic cleaner. Dried in vacuum oven at 50 °C for 1 day. UTS measured by Instron mechanical tester (model 5564) at crosshead speed 2 mm/min.",
    "hierarchical_structure": "Clay particles highly dispersed in polymer matrix without large agglomeration. Well-dispersed individual clay layers (1 nm thick) embedded in polymer matrix. XRD d-spacing 31.04 Å.",
    "properties": {
      "UTS": {
        "value": [
          94
        ],
        "unit": "MPa"
      }
    },
    "analysis_with_hierarchical_structure": {
      "descriptive_text": "The sample comprises a copolymer matrix consisting of 92 mol% ethylene terephthalate and 8 mol% ethylene naphthalate, reinforced with 4 wt% Hexadecylamine-montmorillonite (C16-MMT) filler. Fabrication was achieved via a solution intercalation method using DMAc solvent, where the mixture was stirred at room temperature for 1 hour and cast onto glass plates. The solvent was evaporated in vacuum at 50 °C for 1 day, followed by ultrasonic cleaning of the films and subsequent drying in a vacuum oven at 50 °C for 1 day. Structural analysis indicates that the clay particles are highly dispersed within the polymer matrix without large agglomeration, featuring well-dispersed individual clay layers approximately 1 nm thick embedded in the matrix with an XRD d-spacing of 31.04 Å. The Ultimate Tensile Strength was evaluated using an Instron mechanical tester at a crosshead speed of 2 mm/min.",
      "reasoning_analysis": "Increasing Factors: The incorporation of ethylene naphthalate units introduces bulky naphthalene rings into the backbone, increasing intrinsic chain stiffness and rigidity compared to pure poly(ethylene terephthalate). Furthermore, the addition of 4 wt% C16-MMT nanoclay serves as a reinforcing phase; the reported hierarchical structure of highly dispersed individual clay layers maximizes the polymer-filler interfacial area, facilitating efficient stress transfer from the matrix to the rigid filler particles. Decreasing Factors: The random copolymerization of ethylene naphthalate into the ethylene terephthalate matrix disrupts chain regularity, which typically reduces the degree of crystallinity relative to homopolymer PET, potentially lowering the yield strength and UTS. Additionally, the post-casting ultrasonic cleaning step may introduce micro-scale surface defects or act as stress concentrators that could initiate premature failure during tensile loading. Dominant Factor: The reinforcement mechanism provided by the highly exfoliated nanoclay layers qualitatively dominates the mechanical behavior. The exceptional dispersion state (individual 1 nm layers) and high aspect ratio of the filler likely overcome the reduction in crystallinity caused by copolymerization, resulting in a net enhancement of load-bearing capacity through effective stress transfer across the extensive polymer-clay interface."
    },
    "analysis_without_hierarchical_structure": {
      "descriptive_text": "The sample consists of a copolymer composed of 92 mol% ethylene terephthalate and 8 mol% ethylene naphthalate units, reinforced with 4 wt% hexadecylamine-montmorillonite (C16-MMT) filler. The nanocomposite films were fabricated via a solution intercalation method using dimethylacetamide (DMAc) as the solvent. The mixture was stirred at room temperature for 1 h before being cast onto glass plates. Subsequent processing involved solvent evaporation under vacuum at 50 °C for 1 day, followed by ultrasonic cleaning and further drying in a vacuum oven at 50 °C for 1 day. The ultimate tensile strength was subsequently evaluated using an Instron mechanical tester (model 5564) at a crosshead speed of 2 mm/min.",
      "reasoning_analysis": "Increasing Factors: The incorporation of ethylene naphthalate units introduces rigid naphthalene rings into the backbone, which restricts chain mobility more effectively than pure ethylene terephthalate, inherently enhancing stiffness and strength. Furthermore, the addition of 4 wt% hexadecylamine-montmorillonite (C16-MMT) acts as a high-aspect-ratio nanofiller, providing significant reinforcement through load transfer mechanisms and constraining polymer segmental motion at the filler-matrix interface, particularly given the solution intercalation method promotes exfoliation. Decreasing Factors: The processing history involves drying and solvent evaporation at 50 °C, which is below the glass transition temperature of both PET and PEN components; this thermal history prevents significant crystallization, resulting in an amorphous matrix with lower intrinsic strength compared to a semi-crystalline counterpart. Additionally, the use of DMAc, a high-boiling-point solvent, combined with relatively low-temperature drying raises the possibility of residual solvent acting as a plasticizer, while ultrasonic cleaning may introduce surface micro-defects that serve as stress concentrators. Dominant Factor: The reinforcement provided by the well-dispersed C16-MMT nanoclay via solution intercalation qualitatively dominates the final UTS behavior; despite the limitations imposed by the amorphous matrix state, the high aspect ratio and interfacial interaction of the nanofiller provide the primary mechanism for load bearing and strength enhancement in this specific nanocomposite system."
    }
  },
  {
    "doi": null,
    "title": "Biodegradable multiblock PEO/PLA thermoplastic elastomers: molecular design and properties",
    "year": 2005,
    "chemical_composition": {
      "repeat_unit_psmiles": null,
      "monomers": [
        {
          "name": "Poly(ethylene glycol) (Mn=1000)",
          "smiles": "OCCO",
          "ratio_value": null,
          "ratio_unit": null
        },
        {
          "name": "L-lactide",
          "smiles": "CC1OC(=O)O1",
          "ratio_value": null,
          "ratio_unit": null
        },
        {
          "name": "Hexamethylene diisocyanate",
          "smiles": "O=C=NCCCCCCN=C=O",
          "ratio_value": null,
          "ratio_unit": null
        }
      ],
      "additives": [
        {
          "name": "Stannous octanoate",
          "type": "catalyst",
          "amount_value": null,
          "amount_unit": null
        }
      ],
      "is_homopolymer": false
    },
    "processing_history": "Synthesis: Ring-opening polymerization of L-lactide initiated by PEO (145 °C, 1 h, N2), chain extension with HDI in dioxane (82 °C, 3 h, N2). Film casting: 7 wt% chloroform solution, 250 μm films, room temp evaporation, vacuum drying. Testing: Instron Model 4500, 200 mm/min, dogbone specimens, dry state.",
    "hierarchical_structure": "Amorphous matrix.",
    "properties": {
      "UTS": {
        "value": [
          3.5
        ],
        "unit": "MPa"
      }
    },
    "analysis_with_hierarchical_structure": {
      "descriptive_text": "The sample consists of a segmented copolymer synthesized via the ring-opening polymerization of L-lactide initiated by Poly(ethylene glycol) (Mn=1000) at 145 °C under nitrogen, followed by chain extension with Hexamethylene diisocyanate in dioxane at 82 °C using Stannous octanoate as a catalyst. The resulting material was processed into 250 μm thick films via solution casting from a 7 wt% chloroform solution with room temperature evaporation and subsequent vacuum drying. Structural characterization indicates an amorphous matrix morphology, and mechanical testing was performed on dry state dogbone specimens using an Instron Model 4500 at a crosshead speed of 200 mm/min.",
      "reasoning_analysis": "Increasing Factors: The incorporation of Hexamethylene diisocyanate introduces urethane linkages capable of forming strong intermolecular hydrogen bonds, which enhance interchain cohesion and load transfer efficiency. Additionally, the L-lactide segments provide rigid ester groups that increase backbone stiffness compared to pure polyether systems, while the vacuum drying step ensures the removal of residual casting solvents that could otherwise act as plasticizers. Decreasing Factors: The Poly(ethylene glycol) soft segments (Mn=1000) introduce high chain mobility and low glass transition temperature regions that inherently lower the ultimate tensile strength relative to rigid homopolymers. Furthermore, the hierarchical structure is identified as an amorphous matrix, indicating a lack of crystalline hard domains that typically serve as physical crosslinks and reinforcing fillers to maximize strength in segmented copolymers. The room temperature film casting may also limit the thermodynamic driving force for hard segment ordering or phase separation. Dominant Factor: While the urethane and lactide components provide structural integrity, the absence of crystallinity within the amorphous matrix combined with the significant volume fraction of flexible PEO soft segments qualitatively dominates the mechanical response, limiting the UTS by preventing the formation of a percolated rigid network capable of sustaining high stress before failure."
    },
    "analysis_without_hierarchical_structure": {
      "descriptive_text": "The sample comprises a multiblock copolymer synthesized using Poly(ethylene glycol) (Mn=1000) as a macroinitiator, L-lactide, and Hexamethylene diisocyanate as a chain extender, with Stannous octanoate serving as the catalyst. The synthesis involved the ring-opening polymerization of L-lactide initiated by PEO at 145 °C for 1 hour under nitrogen, followed by chain extension with HDI in dioxane at 82 °C for 3 hours under nitrogen. Films were cast from a 7 wt% chloroform solution to a thickness of 250 μm via room temperature evaporation and subsequent vacuum drying. Mechanical testing was performed on dry state dogbone specimens using an Instron Model 4500 at a crosshead speed of 200 mm/min.",
      "reasoning_analysis": "Increasing Factors: The incorporation of L-lactide forms crystalline poly(L-lactide) hard segments that provide high intrinsic stiffness and strength. Additionally, the Hexamethylene diisocyanate introduces urethane linkages capable of strong intermolecular hydrogen bonding, which acts as physical crosslinks to enhance load transfer between chains. The testing protocol specifies a dry state, eliminating moisture-induced plasticization particularly relevant to the hygroscopic PEO segments, and the relatively high crosshead speed of 200 mm/min leverages viscoelastic behavior to yield higher stress values before failure. Decreasing Factors: The presence of Poly(ethylene glycol) soft segments introduces flexible ether linkages with low glass transition temperatures, which inherently lowers the overall modulus and yield strength compared to a pure PLLA homopolymer. Furthermore, the film casting via room temperature evaporation may not provide sufficient thermal energy to maximize the crystallinity of the PLLA hard domains compared to melt-processing or annealing, potentially limiting the reinforcement efficiency of the hard phases. Dominant Factor: The cohesive strength derived from the hard segments, specifically the synergy between the crystalline PLLA blocks and the hydrogen-bonding urethane linkages formed by HDI, qualitatively dominates the mechanical response. While the PEO soft segments provide flexibility, the physical crosslinking density and hard domain integrity established during the chain extension and solvent casting processes determine the ultimate load-bearing capacity, driving the UTS toward values characteristic of reinforced elastomeric systems rather than pure soft polymers."
    }
  },
  {
    "doi": "10.1002/adma.202416744",
    "title": "Muscle-Inspired Self-Growing Anisotropic Hydrogels with Mechanical Training-Promoting Mechanical Properties",
    "year": 2025,
    "chemical_composition": {
      "repeat_unit_psmiles": "[*]CC(O)[*]",
      "monomers": [
        {
          "name": "Vinyl alcohol",
          "smiles": "C=CO",
          "ratio_value": null,
          "ratio_unit": null
        }
      ],
      "additives": [
        {
          "name": "Tannic acid",
          "type": "crosslinker",
          "amount_value": null,
          "amount_unit": null
        }
      ],
      "is_homopolymer": true
    },
    "processing_history": "PVA solutions converted to hydrogels via cyclic freezing-thawing. Soaked in TA solutions (1 M) for four days. Cyclic prestretching (1000 cycles, ratio 8) to align nanofibrils. UTS measured by uniaxial tensile testing parallel to nanofibrils.",
    "hierarchical_structure": "Anisotropic nanofibrillar structures. Average distance between neighboring nanofibrils 18.47 nm.",
    "properties": {
      "UTS": {
        "value": [
          8.2
        ],
        "unit": "MPa"
      }
    },
    "analysis_with_hierarchical_structure": {
      "descriptive_text": "The sample comprises a polyvinyl alcohol (PVA) homopolymer network integrated with tannic acid serving as a crosslinking agent. Hydrogel formation was initiated via cyclic freezing-thawing of PVA solutions, followed by immersion in 1 M tannic acid solutions for four days to establish crosslinks. Subsequent cyclic prestretching involving 1000 cycles at a stretch ratio of 8 was employed to align the internal morphology, yielding anisotropic nanofibrillar structures with an average inter-fibrillar distance of 18.47 nm. Mechanical properties were evaluated using uniaxial tensile testing oriented parallel to the nanofibril alignment.",
      "reasoning_analysis": "Increasing Factors: The introduction of tannic acid creates additional crosslinking sites through hydrogen bonding and supramolecular interactions, which enhances network connectivity and stress distribution. The cyclic freezing-thawing processing history induces physical crosslinks via crystallite formation, while the extensive cyclic prestretching aligns the polymer chains and nanofibrils parallel to the loading direction, allowing the strong covalent backbone to bear the primary load. Decreasing Factors: The retention of the hydrogel state implies the presence of water molecules that act as plasticizers, reducing intermolecular friction and potentially lowering the strength compared to a dry solid film. Additionally, the finite distance between nanofibrils suggests that load transfer relies on inter-fibrillar interactions which may be weaker than the fibrils themselves. Dominant Factor: The highly anisotropic nanofibrillar structure resulting from the cyclic prestretching processing history qualitatively dominates the UTS behavior. By orienting the structural elements parallel to the tensile axis, the material maximizes the contribution of the oriented polymer backbone strength, overriding the plasticizing effects of the hydrogel medium to achieve enhanced strength in the testing direction."
    },
    "analysis_without_hierarchical_structure": {
      "descriptive_text": "The sample consists of a poly(vinyl alcohol) homopolymer matrix incorporated with tannic acid acting as a crosslinking agent. The material was initially prepared by converting poly(vinyl alcohol) solutions into hydrogels through a cyclic freezing-thawing process. Subsequently, the hydrogels were soaked in 1 M tannic acid solutions for four days to facilitate crosslinking. To induce structural orientation, the samples underwent cyclic prestretching for 1000 cycles at a ratio of 8 to align nanofibrils, followed by ultimate tensile strength measurement via uniaxial tensile testing performed parallel to the direction of nanofibril alignment.",
      "reasoning_analysis": "Increasing Factors: The poly(vinyl alcohol) backbone provides abundant hydroxyl groups capable of forming extensive intermolecular hydrogen bonding networks, which inherently resist chain slippage. The processing history significantly enhances this through cyclic freezing-thawing, which induces crystallite formation acting as physical crosslinks, and the incorporation of tannic acid, which introduces additional supramolecular crosslinking points via complexation. Furthermore, the cyclic prestretching aligns the polymer nanofibrils, ensuring that the applied tensile load is borne primarily by the covalent backbone rather than weaker intermolecular forces. Decreasing Factors: Despite the reinforcement strategies, the material remains in a hydrogel state, implying the presence of water molecules that act as plasticizers by increasing free volume and screening hydrogen bonds between polymer chains, which inherently lowers the ultimate tensile strength compared to a fully dry film. Additionally, the high density of crosslinks from both crystallites and tannic acid may restrict chain mobility excessively, potentially promoting brittle failure modes before significant strain hardening can occur. Dominant Factor: The structural orientation induced by the cyclic prestretching history is the dominant factor governing the UTS. By aligning the nanofibrils and testing parallel to this orientation, the material maximizes load transfer efficiency along the polymer chains, qualitatively overriding the plasticizing effect of the solvent and establishing a high-strength regime typical of oriented nanofibrillar hydrogels."
    }
  },
  {
    "doi": null,
    "title": "A Combined Modeling and Experimental Study of Tensile Properties of Additively Manufactured Polymeric Composite Materials",
    "year": 2020,
    "chemical_composition": {
      "repeat_unit_psmiles": null,
      "monomers": [
        {
          "name": "Tango Black Plus photopolymer",
          "smiles": null,
          "ratio_value": null,
          "ratio_unit": null
        },
        {
          "name": "Vero White Plus photopolymer",
          "smiles": null,
          "ratio_value": null,
          "ratio_unit": null
        }
      ],
      "additives": [],
      "is_homopolymer": false
    },
    "processing_history": "Specimens 3D printed using PolyJet printer (Connex 500, Stratasys Ltd.), layer thickness 30 μm, standard support setting. UTS measured by uniaxial tensile test using universal testing machine (Instron 5567) with contact strain gauge, constant speed 50 mm/min, ambient condition 20 °C, ASTM D638 standard.",
    "hierarchical_structure": "Composite material with reduced TB+ concentration compared to TB+. Fracture surface shows wavy shape, suggesting less ductile deformation.",
    "properties": {
      "UTS": {
        "value": [
          0.89
        ],
        "unit": "MPa"
      }
    },
    "analysis_with_hierarchical_structure": {
      "descriptive_text": "The sample consists of a composite material fabricated from a blend of Tango Black Plus and Vero White Plus photopolymers, resulting in a heterogeneous structure with a reduced concentration of the Tango Black Plus phase relative to its pure form. Specimens were manufactured using a PolyJet Connex 500 3D printer with a layer thickness of 30 μm and standard support settings. The hierarchical structure is characterized by a fracture surface exhibiting a wavy morphology, indicative of reduced ductile deformation behavior. Mechanical characterization was performed via uniaxial tensile testing using an Instron 5567 universal testing machine equipped with a contact strain gauge, operating at a constant crosshead speed of 50 mm/min under ambient conditions (20 °C) in accordance with ASTM D638 standards.",
      "reasoning_analysis": "Increasing Factors: The incorporation of Vero White Plus, a rigid acrylic-based photopolymer, serves as a reinforcing phase within the composite, significantly enhancing load-bearing capacity compared to the compliant Tango Black Plus rubber-like material. The reduced concentration of the Tango Black Plus phase implies a higher relative volume fraction of the rigid Vero matrix, which intrinsically possesses a higher yield and ultimate strength. Furthermore, the photopolymerization process during PolyJet printing establishes a crosslinked network structure that provides the necessary cohesive strength to resist tensile loads. Decreasing Factors: The layer-by-layer deposition method inherent to PolyJet processing introduces interfacial boundaries every 30 μm, which can act as planes of weakness where delamination may initiate under tensile stress, limiting the maximum achievable strength compared to isotropic bulk materials. The observed wavy fracture surface indicating less ductile deformation suggests that the rubbery toughening mechanism of the Tango phase is suppressed; this reduction in ductility limits the material's ability to undergo plastic deformation and stress redistribution prior to failure, potentially leading to earlier brittle fracture. Dominant Factor: The chemical composition and phase ratio qualitatively dominate the UTS behavior. While processing-induced anisotropy imposes limitations, the fundamental transition from a rubber-dominated system to a rigid-composite system driven by the reduced Tango Black Plus concentration dictates the primary magnitude of the tensile strength. The suppression of ductility confirms that the rigid Vero phase controls the failure mode, making the volumetric ratio of the rigid-to-compliant phases the critical determinant of the final UTS."
    },
    "analysis_without_hierarchical_structure": {
      "descriptive_text": "The sample consists of a multi-material photopolymer system comprising Tango Black Plus and Vero White Plus resins. Specimens were fabricated using additive manufacturing via a PolyJet printer (Connex 500, Stratasys Ltd.) with a layer thickness of 30 μm and standard support settings. The ultimate tensile strength was subsequently evaluated through uniaxial tensile testing using an Instron 5567 universal testing machine equipped with a contact strain gauge, operating at a constant crosshead speed of 50 mm/min under ambient conditions of 20 °C in accordance with ASTM D638 standards.",
      "reasoning_analysis": "Increasing Factors: The inclusion of the Vero White Plus photopolymer, which behaves as a rigid acrylic-like material, provides structural integrity and higher load-bearing capacity compared to the elastomeric counterpart, thereby driving the UTS upward. Additionally, the utilization of a fine 30 μm layer thickness during the PolyJet process enhances interlayer diffusion and bonding quality relative to thicker deposition methods, potentially mitigating z-axis weakness. Decreasing Factors: The presence of the Tango Black Plus component, characterized by rubber-like elasticity, inherently lowers the overall yield strength and stiffness of the composite matrix compared to a pure rigid resin. Furthermore, the additive manufacturing process introduces interlayer interfaces and potential micro-voids that act as stress concentrators, reducing the effective cross-sectional area available for load transfer compared to bulk molded specimens. Dominant Factor: The volumetric ratio of the rigid Vero White Plus phase to the elastomeric Tango Black Plus phase qualitatively dominates the final UTS behavior, as the formation of a percolated rigid network is the primary determinant of the material's resistance to fracture, overriding the secondary effects of layer thickness or testing speed."
    }
  },
  {
    "doi": null,
    "title": "A Combined Modeling and Experimental Study of Tensile Properties of Additively Manufactured Polymeric Composite Materials",
    "year": 2020,
    "chemical_composition": {
      "repeat_unit_psmiles": null,
      "monomers": [
        {
          "name": "Tango Black Plus photopolymer",
          "smiles": null,
          "ratio_value": null,
          "ratio_unit": null
        },
        {
          "name": "Vero White Plus photopolymer",
          "smiles": null,
          "ratio_value": null,
          "ratio_unit": null
        }
      ],
      "additives": [],
      "is_homopolymer": false
    },
    "processing_history": "Specimens 3D printed using PolyJet printer (Connex 500, Stratasys Ltd.), layer thickness 30 μm, standard support setting. UTS measured by uniaxial tensile test using universal testing machine (Instron 5567) with contact strain gauge, constant speed 50 mm/min, ambient condition 20 °C, ASTM D638 standard.",
    "hierarchical_structure": "Composite material. Fracture surface shows wavy shape, suggesting less ductile deformation.",
    "properties": {
      "UTS": {
        "value": [
          1.57
        ],
        "unit": "MPa"
      }
    },
    "analysis_with_hierarchical_structure": {
      "descriptive_text": "The sample comprises a composite material fabricated from a blend of Tango Black Plus and Vero White Plus photopolymers, constituting a heterogeneous system rather than a homopolymer. Specimens were produced via PolyJet additive manufacturing using a Connex 500 printer with a defined layer thickness of 30 μm and standard support configurations. Mechanical evaluation was conducted through uniaxial tensile testing in accordance with ASTM D638 standards, utilizing an Instron 5567 universal testing machine equipped with a contact strain gauge at a constant crosshead speed of 50 mm/min under ambient conditions of 20 °C. Examination of the hierarchical structure reveals a composite morphology where the fracture surface exhibits a wavy topology, suggesting a failure mode characterized by limited ductile deformation.",
