Repository: hhtrick/HHT-code

# HHT training framework

This directory contains model training, embedding precomputation, inference, article-level baselines and the curated datasets. All commands below assume that the working directory is `train_code/`.

## 3. Datasets and fixed partitions

Each main dataset is a JSON array at `dataset/{property}/{property}.json`. Entries contain source metadata, `chemical_composition`, `processing_history`, `hierarchical_structure`, `properties`, and two generated-analysis objects. Targets are stored as `properties[property]["value"]`; source metadata and target values are not predictive input fields.

| Property | Train | Validation | Test | Total |
|---|---:|---:|---:|---:|

File: train_code/dataset/UTS/UTS.json (part 52 of 292)
[
      "reasoning_analysis": "Increasing Factors: The incorporation of Vero White Plus, a rigid photopolymer, establishes a stiff structural matrix that enhances load-bearing capacity relative to pure elastomeric systems. The composite architecture may potentially impede crack propagation through phase boundaries, depending on the interfacial adhesion between the distinct photopolymer phases. Decreasing Factors: The inclusion of Tango Black Plus, which possesses elastomeric characteristics, introduces compliant regions that reduce the effective stress-bearing cross-sectional area, thereby lowering the ultimate tensile strength compared to a pure rigid polymer. Critically, the PolyJet processing history introduces discrete 30 μm layers, creating interlayer interfaces that act as inherent planes of weakness prone to delamination under tensile load. The observed wavy fracture surface indicative of less ductile deformation suggests stress concentrations at these layer boundaries or phase interfaces rather than homogeneous plastic yielding. Dominant Factor: The processing-induced interlayer adhesion strength and the anisotropic nature of the 3D printed architecture qualitatively dominate the UTS behavior. Despite the reinforcement provided by the rigid Vero component, the mechanical integrity is primarily limited by the weakness of the z-direction layer bonding and the dilution of the rigid phase by the elastomeric Tango component, resulting in a UTS governed by interfacial failure rather than bulk material cohesion."
    },
    "analysis_without_hierarchical_structure": {
      "descriptive_text": "The material system comprises a blend of Tango Black Plus and Vero White Plus photopolymers. Specimens were fabricated via additive manufacturing using a PolyJet printer (Connex 500, Stratasys Ltd.) with a defined layer thickness of 30 μm and standard support settings. Mechanical characterization was performed via uniaxial tensile testing using an Instron 5567 universal testing machine equipped with a contact strain gauge, utilizing a constant crosshead speed of 50 mm/min under ambient conditions at 20 °C in accordance with the ASTM D638 standard.",
      "reasoning_analysis": "Increasing Factors: The inclusion of Vero White Plus, a rigid acrylic-based photopolymer, establishes a stiff network capable of sustaining high stress loads. Furthermore, the utilization of a fine layer thickness (30 μm) during the PolyJet process enhances interlayer diffusion and bonding strength compared to coarser deposition methods, thereby maximizing the load transfer efficiency across the build direction. Decreasing Factors: The incorporation of Tango Black Plus, an elastomeric material, introduces compliant phases that reduce the overall crosslink density and modulus, inherently lowering the maximum stress capacity relative to a pure rigid system. Additionally, the additive manufacturing process inevitably introduces interlayer interfaces which act as stress concentrators and potential sites for delamination, typically resulting in lower UTS values compared to isotropic, bulk-cast equivalents. Dominant Factor: The compositional blend ratio between the rigid and flexible photopolymers qualitatively dominates the final UTS behavior. While processing-induced anisotropy imposes a ceiling on mechanical performance, the fundamental disruption of the rigid acrylic network by the elastomeric Tango phase dictates the primary failure mechanism and stress-bearing capacity, setting the baseline strength lower than that of the pure rigid constituent regardless of printing optimization."
    }
  },
  {
    "doi": null,
    "title": "Biodegradable multiblock PEO/PLA thermoplastic elastomers: molecular design and properties",
    "year": 2005,
    "chemical_composition": {
      "repeat_unit_psmiles": null,
      "monomers": [
        {
          "name": "Poly(ethylene glycol) (Mn=3200)",
          "smiles": "OCCO",
          "ratio_value": null,
          "ratio_unit": null
        },
        {
          "name": "L-lactide",
          "smiles": "CC1OC(=O)O1",
          "ratio_value": null,
          "ratio_unit": null
        },
        {
          "name": "Hexamethylene diisocyanate",
          "smiles": "O=C=NCCCCCCN=C=O",
          "ratio_value": null,
          "ratio_unit": null
        }
      ],
      "additives": [
        {
          "name": "Stannous octanoate",
          "type": "catalyst",
          "amount_value": null,
          "amount_unit": null
        }
      ],
      "is_homopolymer": false
    },
    "processing_history": "Synthesis: Ring-opening polymerization of L-lactide initiated by PEO (145 °C, 1 h, N2), chain extension with HDI in dioxane (82 °C, 3 h, N2). Film casting: 7 wt% chloroform solution, 250 μm films, room temp evaporation, vacuum drying. Testing: Instron Model 4500, 200 mm/min, dogbone specimens, dry state.",
    "hierarchical_structure": "Monophasic crystalline material (PLA crystalline, PEO amorphous).",
    "properties": {
      "UTS": {
        "value": [
          30.0
        ],
        "unit": "MPa"
      }
    },
    "analysis_with_hierarchical_structure": {
      "descriptive_text": "The sample comprises a segmented copolymer synthesized via the ring-opening polymerization of L-lactide initiated by poly(ethylene glycol) (Mn=3200), followed by chain extension with hexamethylene diisocyanate in dioxane using stannous octanoate as a catalyst. The material was processed into 250 μm films by casting a 7 wt% chloroform solution at room temperature with subsequent vacuum drying, resulting in a monophasic crystalline morphology wherein the polylactide segments are crystalline and the poly(ethylene glycol) segments remain amorphous. Mechanical characterization was performed on dry dogbone specimens using an Instron Model 4500 at a crosshead speed of 200 mm/min to evaluate the ultimate tensile strength.",
      "reasoning_analysis": "Increasing Factors: The crystallinity of the polylactide (PLA) segments serves as the primary reinforcing mechanism, acting as physical crosslinks that restrict chain slippage and enhance load-bearing capacity. Additionally, the incorporation of hexamethylene diisocyanate introduces urethane linkages capable of intermolecular hydrogen bonding, which increases cohesive energy density and inter-segment adhesion. The high molecular weight of the initiating poly(ethylene glycol) (Mn=3200) ensures sufficient chain entanglements within the amorphous phase, contributing to toughness and stress transfer. Decreasing Factors: The poly(ethylene glycol) soft segments are amorphous and possess high chain mobility at room temperature, which inherently lowers the modulus and ultimate strength compared to a pure PLA homopolymer. The solvent casting process involving chloroform evaporation at room temperature may result in less perfect crystalline ordering compared to thermal annealing, potentially limiting the maximum achievable strength. Furthermore, any residual solvent trapped during vacuum drying could act as a plasticizer, increasing free volume and reducing intermolecular forces. Dominant Factor: The volume fraction and structural integrity of the crystalline PLA domains qualitatively dominate the ultimate tensile strength behavior. While the soft PEO segments dictate ductility, the rigid PLA crystallites form the continuous load-bearing network that determines the failure stress limit of the composite material."
    },
    "analysis_without_hierarchical_structure": {
      "descriptive_text": "This copolymer sample was synthesized via the ring-opening polymerization of L-lactide initiated by Poly(ethylene glycol) with a number-average molecular weight of 3200 at 145 °C under nitrogen, followed by chain extension using Hexamethylene diisocyanate in dioxane at 82 °C with Stannous octanoate serving as the catalyst. The resulting material was processed into 250 μm thick films via solvent casting from a 7 wt% chloroform solution at room temperature, followed by vacuum drying to eliminate residual solvent. Mechanical characterization was subsequently performed on dogbone specimens in the dry state using an Instron Model 4500 at a crosshead speed of 200 mm/min to evaluate the Ultimate Tensile Strength.",
      "reasoning_analysis": "Increasing Factors: The inclusion of L-lactide monomers introduces semi-crystalline hard segments that provide structural rigidity and high load-bearing capacity, directly contributing to higher Ultimate Tensile Strength. Additionally, the chain extension with Hexamethylene diisocyanate forms urethane linkages that promote microphase separation, creating hard domains that act as physical crosslinks and reinforcing points within the matrix. The vacuum drying process further supports maximum strength by removing chloroform residues that could otherwise act as plasticizers and weaken intermolecular interactions. Decreasing Factors: The Poly(ethylene glycol) component acts as a soft segment with flexible ether linkages, which inherently reduces the overall modulus and yield strength compared to a rigid homopolymer like pure polylactide. Furthermore, the room temperature evaporation during film casting may limit the degree of crystallinity in the PLA segments compared to thermal annealing, potentially diminishing the reinforcing efficiency of the hard domains. Dominant Factor: The Ultimate Tensile Strength is qualitatively dominated by the connectivity and percolation of the hard segments formed by the L-lactide and Hexamethylene diisocyanate components. While the soft PEO phase imparts flexibility, the physical network established by the hard domains through microphase separation determines the failure stress, allowing the material to maintain structural integrity under tension despite the presence of flexible chain segments."
    }
  },
  {
    "doi": "10.1002/adem.202500426",
    "title": "Preparation and Thermal Modification of Disentangled Ultrahigh-Molecular-Weight Polyethylene Particles for Powder-Based Additive Manufacturing",
    "year": 2025,
    "chemical_composition": {
      "repeat_unit_psmiles": "*CC*",
      "monomers": [
        {
          "name": "Ethylene",
          "smiles": "C=C",
          "ratio_value": null,
          "ratio_unit": null
        }
      ],
      "additives": [
        {
          "name": "Irganox 1010",
          "type": "stabilizer",
          "amount_value": 1,
          "amount_unit": "wt%"
        }
      ],
      "is_homopolymer": true
    },
    "processing_history": "Polymerization of ethylene at 5 bar, 20 °C using supported bisimine pyridine iron dichloride catalyst on TMA-treated silica. Virgin dUHMWPE powder tempered at 170 °C for 48 h with 1 wt% Irganox 1010. Injection molding at 180 °C, 195 bar, mold temperature 180 °C, held 10 min before injection. UTS measured by tensile testing on Zwick/Roell zwickiLine (Fmax 5 kN) according to DIN EN ISO 527 on type 5B dumbbells, 1 bar grip pressure, 44 mm initial gap.",
    "hierarchical_structure": "Disentangled UHMWPE (dUHMWPE) particles. Crystallinity approximately 50% after molding.",
    "properties": {
      "UTS": {
        "value": [
          30
        ],
        "unit": "MPa"
      }
    },
    "analysis_with_hierarchical_structure": {
      "descriptive_text": "The material is an ethylene homopolymer, specifically ultra-high molecular weight polyethylene (UHMWPE), stabilized with 1 wt% Irganox 1010. Synthesized via polymerization at 5 bar and 20 °C using a supported bisimine pyridine iron dichloride catalyst on TMA-treated silica, the process yielded disentangled UHMWPE (dUHMWPE) particles. The virgin powder was tempered at 170 °C for 48 hours with the stabilizer prior to injection molding at 180 °C and 195 bar, utilizing a mold temperature of 180 °C with a 10-minute hold time. The resulting molded specimens possess a crystallinity of approximately 50% and were characterized for ultimate tensile strength using tensile testing on type 5B dumbbells according to DIN EN ISO 527 standards.",
      "reasoning_analysis": "Increasing Factors: The ultra-high molecular weight of the polyethylene chains facilitates extensive tie molecule formation between crystalline domains, significantly enhancing load transfer capabilities. The presence of approximately 50% crystallinity provides rigid physical crosslinks that resist deformation, while the Irganox 1010 stabilizer prevents thermo-oxidative degradation during high-temperature processing, preserving molecular weight and structural integrity. Decreasing Factors: The injection molding process introduces shear forces that may partially reintroduce entanglements into the initially disentangled network, potentially reducing the specific mechanical advantages associated with the disentangled state compared to gel-spinning methods. Additionally, the isotropic nature of the molded dumbbells lacks the uniaxial chain orientation found in drawn fibers, which limits the maximum tensile strength relative to oriented UHMWPE structures. Dominant Factor: The combination of the ultra-high molecular weight and the substantial crystallinity facilitated by the disentangled precursor state qualitatively dominates the UTS behavior. While the processing method limits molecular orientation, the inherent strength provided by the dense crystalline network and the preservation of chain length by the stabilizer outweighs the limitations imposed by the lack of uniaxial drawing, establishing a robust tensile strength characteristic of semi-crystalline UHMWPE."
    },
    "analysis_without_hierarchical_structure": {
      "descriptive_text": "The sample consists of a polyethylene homopolymer synthesized via polymerization of ethylene at 5 bar and 20 °C utilizing a supported bisimine pyridine iron dichloride catalyst on TMA-treated silica. The resulting virgin dUHMWPE powder was tempered at 170 °C for 48 hours in the presence of 1 wt% Irganox 1010 stabilizer. Subsequent processing involved injection molding at 180 °C and 195 bar with a mold temperature of 180 °C, holding the material for 10 minutes prior to injection. Ultimate tensile strength was evaluated via tensile testing on a Zwick/Roell zwickiLine apparatus according to DIN EN ISO 527 standards using type 5B dumbbells with a 44 mm initial gap and 1 bar grip pressure.",
      "reasoning_analysis": "Increasing Factors: The ultra-high molecular weight architecture of the polyethylene homopolymer creates an extensive network of chain entanglements, which significantly enhances load transfer capabilities and intrinsic tensile strength. Furthermore, the processing history includes a prolonged tempering step at 170 °C for 48 hours, which acts as an annealing process to increase crystallinity and crystal perfection, thereby reinforcing the material's resistance to deformation. The inclusion of 1 wt% Irganox 1010 stabilizer protects the polymer chains from thermo-oxidative degradation during high-temperature processing, preserving the molecular weight necessary for high strength. Decreasing Factors: The use of injection molding for UHMWPE presents challenges due to the material's extremely high melt viscosity, which can lead to incomplete particle fusion or high residual internal stresses if flow is not perfectly uniform, potentially creating weak points within the bulk material. Additionally, despite the stabilizer, extended exposure to temperatures between 170 °C and 180 °C carries a risk of some thermal chain scission, which would reduce the average molecular weight and consequently lower the UTS. Dominant Factor: The intrinsic mechanical potential provided by the ultra-high molecular weight chain entanglements, synergistically enhanced by the crystallinity improvements from the extended tempering process, qualitatively dominates the final UTS behavior, as the stabilizer effectively mitigates the primary degradation risks associated with the thermal processing history."
    }
  },
  {
    "doi": null,
    "title": "Polylactide (PLA) Filaments a Biobased Solution for Additive Manufacturing: Correlating Rheology and Thermomechanical Properties with Printing Quality",
    "year": 2018,
    "chemical_composition": {
      "repeat_unit_psmiles": "[*]OC(=O)C(C)O[*]",
      "monomers": [
        {
          "name": "Lactic acid",
          "smiles": "CC(O)C(=O)O",
          "ratio_value": null,
          "ratio_unit": null
        }
      ],
      "additives": [
        {
          "name": "Talc",
          "type": "filler",
          "amount_value": 10.8,
          "amount_unit": "wt%"
        },
        {
          "name": "Black pigment",
          "type": "additive",
          "amount_value": null,
          "amount_unit": null
        }
      ],
      "is_homopolymer": true
    },
    "processing_history": "Commercial PLA filament purchased. FDM printed using Zortrax M200 (Nozzle 210 °C, Bed 50 °C, 100% Infill, Layer Height 120 μm, Raster Angle 0/90). UTS measured by tensile testing using Instron 5985 universal testing machine at 2 mm/min, ASTM D638.",
    "hierarchical_structure": "Mineral fillers (talc) present and aligned alongside the extrusion direction. Printed beads display elliptical shape with good interlayer and intralayer bonding.",
    "properties": {
      "UTS": {
        "value": [
          34.43
        ],
        "unit": "MPa"
      }
    },
    "analysis_with_hierarchical_structure": {
      "descriptive_text": "The sample comprises a poly(lactic acid) homopolymer matrix reinforced with 10.8 wt% talc mineral filler and a black pigment additive. It was processed via fused deposition modeling on a Zortrax M200 system using a nozzle temperature of 210 °C and a bed temperature of 50 °C, with a 100% infill density, 120 μm layer height, and a 0/90° raster angle pattern. Hierarchical structural analysis indicates that the talc fillers are aligned alongside the extrusion direction within elliptical printed beads that exhibit good interlayer and intralayer bonding, and the ultimate tensile strength was evaluated via tensile testing on an Instron 5985 universal testing machine at a crosshead speed of 2 mm/min according to ASTM D638 standards.",
      "reasoning_analysis": "Increasing Factors: The inclusion of 10.8 wt% rigid talc filler serves as a reinforcing phase that enhances load-bearing capacity, particularly because the mineral fillers are aligned alongside the extrusion direction which optimizes stress transfer along the loading axis. Additionally, the 100% infill density maximizes the effective cross-sectional area, and the reported good interlayer and intralayer bonding minimizes void-related failure mechanisms typical of additive manufacturing. Decreasing Factors: The fused deposition modeling process inherently introduces structural anisotropy, where the 0/90° raster angle implies that layers oriented perpendicular to the loading direction may exhibit reduced strength compared to the extrusion direction. Furthermore, the interface between the talc filler and the polymer matrix can act as a stress concentration point if adhesion is imperfect, and the bed temperature of 50 °C may limit the degree of crystallinity in the poly(lactic acid) matrix compared to higher temperature thermal treatments. Dominant Factor: The alignment of the talc filler combined with the quality of interlayer bonding qualitatively dominates the mechanical response. While the FDM process introduces anisotropic weaknesses, the effective load transfer enabled by the filler alignment and the mitigation of interlayer defects through good bonding likely maximize the ultimate tensile strength relative to non-reinforced or poorly bonded printed counterparts."
    },
    "analysis_without_hierarchical_structure": {
      "descriptive_text": "The sample comprises a poly(lactic acid) homopolymer composite containing 10.8 wt% talc filler and a black pigment additive. Sourced as a commercial filament, the material was processed via fused deposition modeling using a Zortrax M200 system with a nozzle temperature of 210 °C and a bed temperature of 50 °C. The resulting specimens were fabricated with 100% infill density, a layer height of 120 μm, and a 0/90° raster angle orientation. Ultimate tensile strength was determined using an Instron 5985 universal testing machine operating at a crosshead speed of 2 mm/min following ASTM D638 protocols.",
      "reasoning_analysis": "Increasing Factors: The incorporation of 10.8 wt% talc filler provides rigid reinforcement that enhances load transfer capabilities and acts as a nucleating agent to increase matrix crystallinity, both of which qualitatively drive the ultimate tensile strength upward. Additionally, the use of 100% infill density during processing maximizes material continuity and reduces macroscopic porosity, contributing to a higher effective load-bearing cross-section. Decreasing Factors: The fused deposition modeling history inherently introduces micro-voids between raster paths and limits inter-layer polymer diffusion, creating stress concentration sites that promote premature failure. Furthermore, the particulate additives may act as defect initiators if dispersion is incomplete or interfacial adhesion is weak, potentially compromising the matrix integrity under tension. Dominant Factor: The processing history qualitatively dominates the final UTS behavior, as the anisotropic microstructure and inter-layer bonding limitations inherent to additive manufacturing typically constrain the mechanical performance below the theoretical potential of the bulk talc-reinforced composite material."
    }
  },
  {
    "doi": null,
    "title": "A Combined Modeling and Experimental Study of Tensile Properties of Additively Manufactured Polymeric Composite Materials",
    "year": 2020,
    "chemical_composition": {
      "repeat_unit_psmiles": null,
      "monomers": [
        {
          "name": "Tango Black Plus photopolymer",
          "smiles": null,
          "ratio_value": null,
          "ratio_unit": null
        },
        {
          "name": "Vero White Plus photopolymer",
          "smiles": null,
          "ratio_value": null,
          "ratio_unit": null
        }
      ],
      "additives": [],
      "is_homopolymer": false
    },
    "processing_history": "Specimens 3D printed using PolyJet printer (Connex 500, Stratasys Ltd.), layer thickness 30 μm, standard support setting. UTS measured by uniaxial tensile test using universal testing machine (Instron 5567) with contact strain gauge, constant speed 50 mm/min, ambient condition 20 °C, ASTM D638 standard.",
    "hierarchical_structure": "Composite material. Fracture surface shows wavy shape, suggesting less ductile deformation.",
    "properties": {
      "UTS": {
        "value": [
          2.16
        ],
        "unit": "MPa"
      }
    },
    "analysis_with_hierarchical_structure": {
      "descriptive_text": "The sample consists of a composite material fabricated from a blend of Tango Black Plus and Vero White Plus photopolymers. Specimens were manufactured using a PolyJet 3D printing process on a Connex 500 system with a layer thickness of 30 μm and standard support settings. The ultimate tensile strength was evaluated via uniaxial tensile testing according to ASTM D638 standards using an Instron 5567 universal testing machine equipped with a contact strain gauge, operating at a constant crosshead speed of 50 mm/min under ambient conditions at 20 °C. Microstructural analysis of the fracture surface reveals a wavy morphology, suggesting a limitation in ductile deformation behavior within the printed composite structure.",
      "reasoning_analysis": "Increasing Factors: The inclusion of Vero White Plus, a rigid acrylic-based photopolymer, provides a high-modulus backbone that resists deformation and contributes positively to load-bearing capacity. Additionally, the fine layer thickness (30 μm) inherent to the PolyJet process maximizes the interfacial contact area between deposited roads, facilitating improved stress transfer across the build direction compared to thicker layer deposition. Decreasing Factors: The incorporation of Tango Black Plus, an elastomeric photopolymer, introduces compliant segments that reduce the overall load-bearing capacity compared to a pure rigid matrix. Furthermore, the additive manufacturing process inherently introduces interlayer interfaces and potential micro-voids that act as stress concentrators. The observed wavy fracture surface indicating less ductile deformation suggests a lack of significant plastic yielding or energy dissipation mechanisms prior to failure, which typically limits the maximum stress the material can sustain. Dominant Factor: The processing history associated with PolyJet 3D printing, specifically the interlayer bonding quality and the heterogeneous distribution of the rigid and rubbery phases, qualitatively dominates the UTS behavior. While the rigid Vero component attempts to maximize strength, the inherent anisotropy and defect population from the layer-by-layer deposition, evidenced by the brittle-like fracture morphology, likely constrain the ultimate tensile strength below that of isotropic, bulk-cast equivalents."
    },
    "analysis_without_hierarchical_structure": {
      "descriptive_text": "The sample consists of a multi-component photopolymer system comprising Tango Black Plus and Vero White Plus resins. Specimens were fabricated via material jetting using a PolyJet Connex 500 printer with a layer thickness of 30 μm and standard support settings. Mechanical characterization was performed via uniaxial tensile testing according to ASTM D638 standards using an Instron 5567 universal testing machine equipped with a contact strain gauge at a constant crosshead speed of 50 mm/min under ambient conditions of 20 °C.",
      "reasoning_analysis": "Increasing Factors: The inclusion of Vero White Plus, a rigid photopolymer, provides a structural backbone with higher inherent stiffness and load-bearing capacity compared to elastomeric materials. Additionally, the processing history specifies a fine layer thickness of 30 μm, which promotes better interlayer adhesion and reduced void content compared to coarser deposition methods, potentially enhancing the continuity of the material across build layers. Decreasing Factors: The presence of Tango Black Plus, an elastomeric photopolymer designed for flexibility, inherently possesses a lower ultimate tensile strength than rigid resins, thereby reducing the composite's overall load-bearing potential. Furthermore, the additive manufacturing process introduces interlayer interfaces that act as stress concentrators and potential delamination sites, while residual stresses from the UV curing process during printing may further compromise structural integrity. Dominant Factor: The processing history involving layered fabrication is the dominant factor influencing the UTS. While the chemical composition sets the baseline material properties, the interlayer interfaces inherent to the PolyJet printing process create planes of weakness that typically dictate failure initiation under tensile load, limiting the UTS to values lower than those achievable in bulk molded equivalents of the same resin system."
    }
  },
  {
    "doi": "10.3390/jcs8040121",
    "title": "Tensile Test Analysis of 3D Printed Specimens with Varying Print Orientation and Infill Density",
    "year": 2024,
    "chemical_composition": {
      "repeat_unit_psmiles": null,
      "monomers": [
        {
          "name": "ULTEM 9085",
          "smiles": null,
          "ratio_value": null,
          "ratio_unit": null
        }
      ],
      "additives": [],
      "is_homopolymer": false
    },
    "processing_history": "3D printed using Stratasys Fortus 900mc MEX printer. Orientation: Upright (ZX plane). Infill: Sparse (50%). Cooled at 25 °C for 8 h. Supports removed. Dried at 50 °C for 4 h. UTS measured by tensile testing using Instron 5966 according to ASTM D638.",
    "hierarchical_structure": "Material extrusion strands, layered structure with sparse infill pattern.",
    "properties": {
      "UTS": {
        "value": [
          30.05
        ],
        "unit": "MPa"
      }
    },
    "analysis_with_hierarchical_structure": {
      "descriptive_text": "The sample comprises ULTEM 9085, a copolymeric polyetherimide-based material, fabricated via material extrusion additive manufacturing using a Stratasys Fortus 900mc system. The specimen was produced with an upright orientation in the ZX plane and a sparse 50% infill pattern, yielding a hierarchical structure defined by discrete material extrusion strands and a layered morphology. Following fabrication, the part was cooled at 25 °C for 8 hours, subjected to support removal, and dried at 50 °C for 4 hours before mechanical evaluation. Ultimate tensile strength was determined using an Instron 5966 universal testing machine following ASTM D638 protocols.",
      "reasoning_analysis": "Increasing Factors: The intrinsic chemical architecture of ULTEM 9085, featuring rigid aromatic rings and imide linkages within the polymer backbone, provides high chain stiffness and cohesive energy density, which fundamentally supports elevated tensile strength. Additionally, the post-processing drying step at 50 °C likely eliminates absorbed moisture, preventing water molecules from acting as plasticizers that would reduce intermolecular friction and lower strength. Decreasing Factors: The material extrusion processing history introduces significant geometric and morphological discontinuities; specifically, the sparse 50% infill pattern drastically reduces the effective load-bearing cross-sectional area available to resist tensile stress. Furthermore, the upright orientation in the ZX plane aligns the tensile load perpendicular to the deposited layers, forcing failure to initiate at the weak interlayer interfaces rather than through the bulk polymer strands. The ambient cooling rate at 25 °C may have limited interlayer polymer chain diffusion and entanglement healing, exacerbating void formation and stress concentrations at strand boundaries. Dominant Factor: While the intrinsic strength of the polyetherimide chemistry is substantial, the processing-induced morphological defects qualitatively dominate the final UTS behavior. The combination of reduced effective cross-section from sparse infill and the severe anisotropic weakness associated with interlayer bonding in the ZX orientation dictates a UTS significantly lower than that of isotropic, solid-molded counterparts of the same chemical composition."
    },
    "analysis_without_hierarchical_structure": {
      "descriptive_text": "The sample comprises ULTEM 9085 resin fabricated via material extrusion additive manufacturing using a Stratasys Fortus 900mc MEX printer. The specimen was produced with an upright orientation in the ZX plane and a sparse infill density of 50%, followed by support removal. Post-processing included cooling at 25 °C for 8 hours and drying at 50 °C for 4 hours prior to ultimate tensile strength measurement using an Instron 5966 system according to ASTM D638 standards.",
      "reasoning_analysis": "Increasing Factors: The inherent mechanical integrity of the ULTEM 9085 polyetherimide-based matrix provides a robust baseline strength potential. Additionally, the post-processing drying step may mitigate moisture absorption, preventing plasticization effects that could otherwise weaken the polymer matrix during testing. Decreasing Factors: The material extrusion process introduces significant anisotropy, particularly the upright (ZX) orientation which subjects the weak interlayer bonds to tensile stress rather than the continuous polymer chains. Furthermore, the 50% sparse infill creates substantial internal porosity, reducing the effective load-bearing cross-sectional area and acting as stress concentration sites that initiate premature failure. Dominant Factor: The processing-induced structural discontinuities, specifically the combination of Z-direction loading orientation and high void fraction from sparse infill, qualitatively dominate the final UTS behavior, resulting in performance significantly limited by interlayer adhesion and geometric density rather than the intrinsic strength of the bulk resin."
    }
  },
  {
    "doi": "10.1016/j.apsusc.2025.163477",
    "title": "Performance of silane-modified high-content aluminum-filled PA66 composite prepared under the function of electric field",
    "year": 2025,
    "chemical_composition": {
      "repeat_unit_psmiles": "[*]NC(=O)CCCCC(=O)NCCCCCC[*]",
      "monomers": [
        {
          "name": "Hexamethylenediamine",
          "smiles": "NCCCCCCN",
          "ratio_value": 1,
          "ratio_unit": "stoichiometric"
        },
        {
          "name": "Adipic Acid",
          "smiles": "OC(=O)CCCCC(=O)O",
          "ratio_value": 1,
          "ratio_unit": "stoichiometric"
        }
      ],
      "additives": [
        {
          "name": "Aluminum powder",
          "type": "filler",
          "amount_value": 50,
          "amount_unit": "wt% (relative to PA66)"
        },
        {
          "name": "KH560",
          "type": "coupling agent",
          "amount_value": 20,
          "amount_unit": "wt%"
        }
      ],
      "is_homopolymer": false
    },
    "processing_history": "FAPAS process, 8 MPa pressure, 20 min sintering time (HC1 process). Al surface modified with KH560 (hydrolysis in acidified water pH 3.5-4, drying 70-80 °C). Tensile strength measured at 10 mm/min, GB_T528-2009.",
    "hierarchical_structure": "Al particles embedded in PA66 matrix. Brittle fracture characteristics.",
    "properties": {
      "UTS": {
        "value": [
          19
        ],
        "unit": "MPa"
      }
    },
    "analysis_with_hierarchical_structure": {
      "descriptive_text": "The sample comprises a polyamide 66 (PA66) matrix synthesized from stoichiometric amounts of hexamethylenediamine and adipic acid, composite reinforced with aluminum powder at 50 wt% relative to the polymer. Interfacial adhesion is promoted by 20 wt% KH560 coupling agent, applied via hydrolysis in acidified water (pH 3.5–4) and drying at 70–80 °C prior to compounding. The material was fabricated using the FAPAS process under 8 MPa pressure with a 20-minute sintering time (HC1 protocol), resulting in a hierarchical structure where aluminum particles are embedded within the PA66 matrix exhibiting brittle fracture characteristics. Mechanical evaluation was conducted according to GB_T528-2009 at a crosshead speed of 10 mm/min.",
      "reasoning_analysis": "Increasing Factors: The PA66 matrix provides intrinsic strength through dense intermolecular hydrogen bonding networks, while the KH560 coupling agent enhances interfacial adhesion between the organic matrix and inorganic aluminum filler, facilitating efficient stress transfer. The FAPAS processing under 8 MPa pressure aids in densification during sintering, reducing macro-void content that could otherwise act as premature failure sites. Decreasing Factors: The high aluminum loading (50 wt%) drastically reduces the effective load-bearing cross-section of the ductile polymer matrix and introduces significant stress concentration points around the rigid particles. The observed brittle fracture characteristics indicate a suppression of plastic deformation mechanisms, meaning the material fails catastrophically upon crack initiation rather than undergoing strain hardening. Additionally, powder sintering may retain micro-porosity between particles compared to melt-processing, providing nucleation sites for cracks. Dominant Factor: The high volume fraction of rigid aluminum particles is the dominant factor qualitatively governing the UTS. Despite the interfacial improvements from the coupling agent, the excessive filler content disrupts matrix continuity and induces embrittlement, making the composite strength highly susceptible to stress concentrations around the filler particles rather than being limited by the intrinsic yield strength of the neat polymer."
    },
    "analysis_without_hierarchical_structure": {
      "descriptive_text": "The sample comprises a polyamide 66 (PA66) matrix synthesized from stoichiometric amounts of hexamethylenediamine and adipic acid, reinforced with aluminum powder at a loading of 50 wt% relative to the polymer. To enhance interfacial adhesion, the aluminum surface was modified with 20 wt% KH560 coupling agent via hydrolysis in acidified water at pH 3.5-4 followed by drying at 70-80 °C. The composite was fabricated using the FAPAS process under 8 MPa pressure with a sintering time of 20 minutes (HC1 process), and the ultimate tensile strength was evaluated according to the GB_T528-2009 standard at a crosshead speed of 10 mm/min.",
      "reasoning_analysis": "Increasing Factors: The incorporation of rigid aluminum powder provides a reinforcement effect where the metallic particles bear a portion of the applied load, inherently driving the UTS higher compared to the neat polymer matrix. Furthermore, the use of KH560 coupling agent chemically bridges the inorganic filler and organic matrix, improving stress transfer efficiency, while the 8 MPa pressure during FAPAS sintering reduces microvoids and increases composite density, both contributing to enhanced load-bearing capacity. Decreasing Factors: The high filler loading of 50 wt% significantly reduces the effective cross-sectional area of the ductile polymer matrix available to resist deformation and introduces rigid particles that act as stress concentrators, potentially initiating premature crack propagation under tensile load. Additionally, if the coupling agent forms an excessively thick layer or if agglomeration occurs due to the high powder content, interfacial weakness could develop, limiting the ultimate strength. Dominant Factor: The efficacy of the interfacial adhesion established by the KH560 surface modification and the densification achieved through pressure-assisted sintering qualitatively dominates the final UTS behavior; these processing and compositional features are designed to overcome the stress concentration effects of the high filler loading, thereby enabling the reinforcement mechanism to dictate the mechanical performance."
    }
  },
  {
    "doi": null,
    "title": "Biodegradable multiblock PEO/PLA thermoplastic elastomers: molecular design and properties",
    "year": 2005,
    "chemical_composition": {
      "repeat_unit_psmiles": null,
      "monomers": [
        {
          "name": "Poly(ethylene glycol) (Mn=3200)",
          "smiles": "OCCO",
          "ratio_value": null,
          "ratio_unit": null
        },
        {
          "name": "L-lactide",
          "smiles": "CC1OC(=O)O1",
          "ratio_value": null,
          "ratio_unit": null
        },
        {
          "name": "Hexamethylene diisocyanate",
          "smiles": "O=C=NCCCCCCN=C=O",
          "ratio_value": null,
          "ratio_unit": null
        }
      ],
      "additives": [
        {
          "name": "Stannous octanoate",
          "type": "catalyst",
          "amount_value": null,
          "amount_unit": null
        }
      ],
      "is_homopolymer": false
    },
    "processing_history": "Synthesis: Ring-opening polymerization of L-lactide initiated by PEO (145 °C, 1 h, N2), chain extension with HDI in dioxane (82 °C, 3 h, N2). Film casting: 7 wt% chloroform solution, 250 μm films, room temp evaporation, vacuum drying. Testing: Instron Model 4500, 200 mm/min, dogbone specimens, hydrated state (2 h immersion in buffer at 37 °C).",
    "hierarchical_structure": "Monophasic crystalline material (PLA crystalline, PEO amorphous).",
    "properties": {
      "UTS": {
        "value": [
          8.5
        ],
        "unit": "MPa"
      }
    },
    "analysis_with_hierarchical_structure": {
