Repository: hhtrick/HHT-code

# HHT training framework

This directory contains model training, embedding precomputation, inference, article-level baselines and the curated datasets. All commands below assume that the working directory is `train_code/`.

## 3. Datasets and fixed partitions

Each main dataset is a JSON array at `dataset/{property}/{property}.json`. Entries contain source metadata, `chemical_composition`, `processing_history`, `hierarchical_structure`, `properties`, and two generated-analysis objects. Targets are stored as `properties[property]["value"]`; source metadata and target values are not predictive input fields.

| Property | Train | Validation | Test | Total |
|---|---:|---:|---:|---:|

File: train_code/dataset/UTS/UTS.json (part 53 of 292)
[
      "descriptive_text": "The sample is a copolymer synthesized via ring-opening polymerization of L-lactide initiated by poly(ethylene glycol) (Mn=3200), followed by chain extension with hexamethylene diisocyanate in dioxane using stannous octanoate as a catalyst. The material was processed into 250 μm films via solvent casting from a 7 wt% chloroform solution at room temperature, followed by vacuum drying. Structural characterization identifies the material as a monophasic crystalline material featuring crystalline PLA and amorphous PEO regions. Mechanical evaluation was conducted using an Instron Model 4500 on dogbone specimens at a crosshead speed of 200 mm/min, specifically measuring properties in a hydrated state following 2 hours of immersion in buffer at 37 °C.",
      "reasoning_analysis": "Increasing Factors: The presence of crystalline PLA domains acts as physical crosslinks and rigid reinforcing fillers within the matrix, significantly enhancing load-bearing capacity and resistance to deformation. Additionally, the urethane linkages formed during chain extension introduce hydrogen bonding interactions that improve inter-segment cohesion and stress transfer between the hard and soft segments. Decreasing Factors: The poly(ethylene glycol) soft segments (Mn=3200) possess a low glass transition temperature, introducing high chain mobility that inherently reduces stiffness and strength compared to rigid thermoplastics. Crucially, the testing protocol specifies a hydrated state at 37 °C; water absorption acts as a potent plasticizer for both the polyester and polyether phases, disrupting intermolecular interactions and drastically lowering the resistance to tensile failure. Dominant Factor: While the crystalline PLA domains provide essential structural integrity, the combination of the substantial soft PEO segment content and the severe plasticization effect induced by testing in a hydrated physiological environment qualitatively dominates the mechanical response. These factors significantly compromise the intermolecular forces required for high tensile strength, resulting in a UTS behavior that is governed more by the rubbery, plasticized matrix than by the rigid crystalline domains."
    },
    "analysis_without_hierarchical_structure": {
      "descriptive_text": "The sample comprises a segmented copolymer synthesized via the ring-opening polymerization of L-lactide initiated by poly(ethylene glycol) (Mn=3200) at 145 °C under nitrogen, followed by chain extension using hexamethylene diisocyanate in dioxane at 82 °C with stannous octanoate as a catalyst. Films with a thickness of 250 μm were prepared by casting a 7 wt% chloroform solution at room temperature, allowing solvent evaporation, and subsequent vacuum drying. Mechanical characterization was performed using an Instron Model 4500 at a crosshead speed of 200 mm/min on dogbone specimens tested in a hydrated state following immersion in buffer at 37 °C for 2 hours.",
      "reasoning_analysis": "Increasing Factors: The incorporation of L-lactide-derived hard segments introduces rigidity and potential crystallinity to the polymer backbone, which inherently enhances load-bearing capacity. Furthermore, the chain extension with hexamethylene diisocyanate creates urethane linkages that facilitate strong intermolecular hydrogen bonding, acting as physical crosslinks to reinforce the material structure. The vacuum drying step during film casting ensures the removal of residual organic solvents, preventing solvent-induced plasticization that would otherwise weaken the intermolecular forces. Decreasing Factors: The inclusion of poly(ethylene glycol) with a molecular weight of 3200 serves as a flexible soft segment, which lowers the overall modulus and strength relative to a rigid homopolymer. Crucially, the testing protocol specifies a hydrated state following immersion in buffer at 37 °C; water absorption acts as a potent plasticizer for the hydrophilic PEO domains, significantly increasing chain mobility and reducing intermolecular friction. Additionally, room temperature solvent evaporation may result in lower crystallinity compared to thermal annealing, potentially limiting the reinforcing effect of the hard segments. Dominant Factor: While the hard segments and urethane linkages provide a structural framework for strength, the dominant factor governing the UTS in this specific scenario is the testing environment. The combination of hydrophilic PEO segments and the hydrated testing condition at physiological temperature leads to substantial plasticization of the soft matrix, which qualitatively diminishes the ultimate tensile strength compared to the dry state by compromising stress transfer between the hard and soft domains."
    }
  },
  {
    "doi": "10.1016/j.apsusc.2025.163477",
    "title": "Performance of silane-modified high-content aluminum-filled PA66 composite prepared under the function of electric field",
    "year": 2025,
    "chemical_composition": {
      "repeat_unit_psmiles": "[*]NC(=O)CCCCC(=O)NCCCCCC[*]",
      "monomers": [
        {
          "name": "Hexamethylenediamine",
          "smiles": "NCCCCCCN",
          "ratio_value": 1,
          "ratio_unit": "stoichiometric"
        },
        {
          "name": "Adipic Acid",
          "smiles": "OC(=O)CCCCC(=O)O",
          "ratio_value": 1,
          "ratio_unit": "stoichiometric"
        }
      ],
      "additives": [
        {
          "name": "Aluminum powder",
          "type": "filler",
          "amount_value": 100,
          "amount_unit": "wt% (relative to PA66)"
        },
        {
          "name": "KH560",
          "type": "coupling agent",
          "amount_value": 10,
          "amount_unit": "wt%"
        }
      ],
      "is_homopolymer": false
    },
    "processing_history": "FAPAS process, HC2 process conditions (distinct from HC1). Al surface modified with KH560. Tensile strength measured at 10 mm/min, GB_T528-2009.",
    "hierarchical_structure": "Crystallinity 21.83% (DSC, 20 min treatment). Al particles tightly connected in PA66 matrix. Chemical interfacial connection between Al and PA66 under electric field.",
    "properties": {
      "UTS": {
        "value": [
          59
        ],
        "unit": "MPa"
      }
    },
    "analysis_with_hierarchical_structure": {
      "descriptive_text": "The sample consists of a polyamide 66 matrix derived from stoichiometric hexamethylenediamine and adipic acid, heavily loaded with aluminum powder filler at 100 wt% relative to the polymer and treated with 10 wt% KH560 coupling agent. Prepared using the FAPAS process under HC2 conditions, the aluminum surfaces were modified to promote adhesion, resulting in a structure with 21.83% crystallinity after a 20-minute thermal treatment where aluminum particles are tightly connected within the matrix via chemical interfacial bonds formed under an electric field. Tensile strength was measured at 10 mm/min following the GB_T528-2009 standard.",
      "reasoning_analysis": "Increasing Factors: The inherent hydrogen bonding within the polyamide 66 backbone and the 21.83% crystallinity restrict chain mobility, driving the UTS higher. Furthermore, the rigid aluminum filler provides load-bearing capacity, and the KH560 coupling agent combined with the electric field-induced chemical interfacial connection improves stress transfer efficiency between the matrix and filler, further contributing to an increase in UTS. Decreasing Factors: The extremely high filler loading of 100 wt% significantly reduces the continuity of the ductile polymer matrix, creating stress concentration points that lower the UTS. Additionally, the high particle density increases the likelihood of agglomeration-induced defects which can serve as crack initiation sites, qualitatively reducing the ultimate strength. Dominant Factor: The interfacial adhesion quality, specifically the chemical interfacial connection formed under the electric field, qualitatively dominates the final UTS behavior. Given the excessive filler content which inherently compromises matrix continuity, the ultimate tensile strength is determined by whether this enhanced interface can prevent premature debonding and allow the rigid aluminum network to bear load effectively without catastrophic interfacial failure."
    },
    "analysis_without_hierarchical_structure": {
      "descriptive_text": "The material system consists of a Polyamide 66 matrix synthesized from stoichiometric amounts of hexamethylenediamine and adipic acid, reinforced with aluminum powder filler at a loading of 100 wt% relative to the polymer mass. To enhance interfacial adhesion, the aluminum surface was modified with KH560 coupling agent at 10 wt% prior to compounding. The composite was fabricated using the FAPAS process under HC2 conditions, and the ultimate tensile strength was subsequently characterized according to the GB_T528-2009 standard at a crosshead speed of 10 mm/min.",
      "reasoning_analysis": "Increasing Factors: The polyamide 66 matrix contributes intrinsic tensile strength through strong interchain hydrogen bonding between amide groups, which increases cohesive energy density and resistance to chain slip. Additionally, the use of KH560 coupling agent promotes chemical bonding between the aluminum filler surface and the polymer matrix, improving stress transfer efficiency and reducing interfacial voids that could act as failure initiation sites. Decreasing Factors: The high filler loading of 100 wt% relative to the polymer significantly reduces the continuous volume fraction of the load-bearing matrix, creating stress concentrations around the rigid aluminum particles that can accelerate crack propagation. Furthermore, the incorporation of rigid particulate fillers typically restricts polymer chain mobility and ductility, making the composite more brittle and susceptible to premature failure under tensile load. Dominant Factor: The high filler loading qualitatively dominates the mechanical behavior by dictating the composite's failure mechanism; while the coupling agent and matrix chemistry maximize the interfacial strength, the sheer volume of filler disrupts matrix continuity, establishing a structural regime where particle-matrix debonding or particle fracture likely limits the ultimate tensile strength compared to the intrinsic capacity of the unfilled polymer."
    }
  },
  {
    "doi": null,
    "title": "Polylactide (PLA) Filaments a Biobased Solution for Additive Manufacturing: Correlating Rheology and Thermomechanical Properties with Printing Quality",
    "year": 2018,
    "chemical_composition": {
      "repeat_unit_psmiles": "[*]OC(=O)C(C)O[*]",
      "monomers": [
        {
          "name": "Lactic acid",
          "smiles": "CC(O)C(=O)O",
          "ratio_value": null,
          "ratio_unit": null
        }
      ],
      "additives": [
        {
          "name": "Green pigment",
          "type": "additive",
          "amount_value": null,
          "amount_unit": null
        }
      ],
      "is_homopolymer": true
    },
    "processing_history": "Commercial PLA filament purchased. FDM printed using Zortrax M200 (Nozzle 210 °C, Bed 50 °C, 100% Infill, Layer Height 120 μm, Raster Angle 0/90). UTS measured by tensile testing using Instron 5985 universal testing machine at 2 mm/min, ASTM D638.",
    "hierarchical_structure": "Unfilled PLA. Printed beads display elliptical shape with good interlayer and intralayer bonding.",
    "properties": {
      "UTS": {
        "value": [
          28.37
        ],
        "unit": "MPa"
      }
    },
    "analysis_with_hierarchical_structure": {
      "descriptive_text": "The sample comprises a poly(lactic acid) homopolymer matrix incorporated with a green pigment additive. It was manufactured using fused deposition modeling on a Zortrax M200 system with a nozzle temperature of 210 °C and a bed temperature of 50 °C, employing a 100% infill density, 120 μm layer height, and a 0/90° raster angle. The resulting hierarchical structure is characterized as unfilled PLA where the printed beads exhibit an elliptical morphology with good interlayer and intralayer bonding. Ultimate tensile strength was evaluated via tensile testing on an Instron 5985 universal testing machine at a crosshead speed of 2 mm/min in accordance with ASTM D638 standards.",
      "reasoning_analysis": "Increasing Factors: The inherent rigidity of the PLA backbone, arising from the ester linkages and methyl side groups, provides a strong baseline for load bearing. The processing history utilizes a 100% infill density which eliminates macroscopic voids within the raster pattern, and the 0/90° raster angle distributes stress bidirectionally. Furthermore, the reported good interlayer and intralayer bonding suggests effective polymer diffusion across bead interfaces, facilitating efficient stress transfer between printed roads. Decreasing Factors: The inclusion of the green pigment additive introduces potential stress concentration points within the matrix that may initiate premature failure compared to neat PLA. The FDM processing history inherently creates anisotropy, and the elliptical shape of the printed beads implies incomplete coalescence between layers, potentially leaving micro-voids that reduce the effective load-bearing cross-sectional area. Additionally, the rapid cooling associated with FDM may limit crystallinity development compared to slow-cooled bulk samples, potentially reducing yield strength. Dominant Factor: The quality of interlayer bonding resulting from the thermal processing history is the dominant factor. While the chemical composition provides intrinsic strength, the additive manufacturing process dictates that failure will likely initiate at the bead interfaces; therefore, the extent of polymer chain diffusion across these layers, described here as good, qualitatively determines whether the UTS approaches the bulk material limit or is compromised by delamination."
    },
    "analysis_without_hierarchical_structure": {
      "descriptive_text": "The sample consists of a poly(lactic acid) homopolymer matrix incorporated with a green pigment additive. Derived from a commercial filament feedstock, the material was fabricated using fused deposition modeling on a Zortrax M200 printer with a nozzle temperature of 210 °C and a heated bed set to 50 °C. The printing parameters included a 100% infill density, a layer height of 120 μm, and a 0/90° raster angle orientation. Mechanical characterization was subsequently performed via tensile testing on an Instron 5985 universal testing machine at a crosshead speed of 2 mm/min in accordance with ASTM D638 standards.",
      "reasoning_analysis": "Increasing Factors: The intrinsic mechanical integrity of the poly(lactic acid) backbone, characterized by strong covalent ester linkages and moderate chain stiffness, provides a foundational resistance to deformation. Furthermore, the processing history specifies a 100% infill density, which maximizes the effective load-bearing cross-sectional area compared to porous lattice structures, and the 0° raster components align polymer roads parallel to the tensile axis, optimizing load transfer in those specific layers. Decreasing Factors: The additive presence of a green pigment introduces potential heterogeneities that may act as stress concentrators if interfacial adhesion with the matrix is poor. More critically, the fused deposition modeling processing history inherently introduces micro-voids between deposited roads and limited inter-layer diffusion, creating planes of weakness. The 0/90° raster angle means half of the layers are oriented perpendicular to the loading direction, significantly reducing strength due to the reliance on weak inter-road bonding rather than continuous polymer chains. Additionally, rapid cooling from the nozzle temperature may limit crystallinity or lock in residual thermal stresses. Dominant Factor: The dominant factor governing the UTS is the processing-induced anisotropy and inter-layer bonding quality inherent to the fused deposition modeling method. Despite the intrinsic strength of the PLA homopolymer and the maximized infill density, the mechanical performance is qualitatively capped by the weak interfaces between printed layers and the presence of the 90° oriented raster lines, which serve as preferential sites for crack initiation and propagation under tensile load."
    }
  },
  {
    "doi": "10.1134/S0018143924700310",
    "title": "Stress–Strain Properties of a Microwave-Irradiated Polymer Composite Based on Rubber PDI-3A",
    "year": 2024,
    "chemical_composition": {
      "repeat_unit_psmiles": null,
      "monomers": [
        {
          "name": "Polydienediol",
          "smiles": null,
          "ratio_value": null,
          "ratio_unit": null
        },
        {
          "name": "Diisocyanate",
          "smiles": null,
          "ratio_value": null,
          "ratio_unit": null
        },
        {
          "name": "Glycidol",
          "smiles": "OCC1CO1",
          "ratio_value": null,
          "ratio_unit": null
        }
      ],
      "additives": [
        {
          "name": "Thermally expanded graphite",
          "type": "filler",
          "amount_value": 2.5,
          "amount_unit": "%"
        },
        {
          "name": "Metaphenylenediamine",
          "type": "hardener",
          "amount_value": 1.13,
          "amount_unit": "%"
        }
      ],
      "is_homopolymer": false
    },
    "processing_history": "PDI-3A rubber (74.47%) heated to 318 K, filler added, stirred/heated to 333 K for 20 min. MPDA (1.13%) added at 323 K. Microwave treated for 300 s at 2.45 GHz, 700 W. UTS measured by INSTRON-3365 at 500 mm/min, 223 K.",
    "hierarchical_structure": "Crosslinked rubber matrix with thermally expanded graphite filler. Crosslinks formed during microwave treatment.",
    "properties": {
      "UTS": {
        "value": [
          10.35
        ],
        "unit": "MPa"
      }
    },
    "analysis_with_hierarchical_structure": {
      "descriptive_text": "This material is a crosslinked rubber composite based on Polydienediol, Diisocyanate, and Glycidol monomers, incorporating 2.5% thermally expanded graphite as a filler and 1.13% Metaphenylenediamine as a hardener. The preparation involved heating the PDI-3A rubber base to 318 K, followed by the addition of the graphite filler and stirring at 333 K for 20 minutes, after which the hardener was introduced at 323 K. Network formation was achieved through microwave irradiation at 2.45 GHz and 700 W for 300 seconds, resulting in a crosslinked rubber matrix dispersed with thermally expanded graphite. Mechanical characterization was performed using an INSTRON-3365 testing system at a crosshead speed of 500 mm/min at a temperature of 223 K.",
      "reasoning_analysis": "Increasing Factors: The incorporation of 2.5% thermally expanded graphite acts as a reinforcing filler, facilitating stress transfer across the matrix and inherently increasing the Ultimate Tensile Strength. Furthermore, the chemical composition includes Diisocyanate and Metaphenylenediamine hardener, which, along with the Glycidol epoxide groups, promote the formation of a dense crosslinked network during microwave treatment; this network restricts polymer chain slippage under load. Additionally, the mechanical testing was conducted at 223 K, a cryogenic temperature that significantly reduces segmental chain mobility compared to ambient conditions, typically resulting in higher yield stress and UTS for rubbery materials. Decreasing Factors: The primary backbone consists of Polydienediol, which imparts inherent flexibility and elastomeric character to the matrix, naturally limiting the maximum tensile strength compared to rigid thermoplastic or thermoset systems. There is also a risk that the thermally expanded graphite filler may create stress concentration points if dispersion during the stirring phase was incomplete, potentially initiating premature failure. Additionally, rapid microwave curing could theoretically lead to heterogeneous crosslink distribution, creating weak spots within the network. Dominant Factor: The dominant factor influencing the UTS for this specific sample is the synergistic effect of the chemically crosslinked network formed via microwave treatment and the low testing temperature. While the flexible backbone limits intrinsic stiffness, the high crosslink density prevented chain disentanglement, and the cryogenic condition (223 K) suppressed viscoelastic relaxation, collectively driving the material behavior toward a higher strength regime typical of glassy or leathery states rather than soft rubbery behavior."
    },
    "analysis_without_hierarchical_structure": {
      "descriptive_text": "This composite material is formulated from Polydienediol, Diisocyanate, and Glycidol monomers, reinforced with 2.5% thermally expanded graphite and cured using 1.13% metaphenylenediamine hardener. The fabrication process began by heating PDI-3A rubber to 318 K, followed by the incorporation of the graphite filler and thermal mixing at 333 K for 20 minutes. Upon cooling to 323 K, the metaphenylenediamine hardener was added, and the system was subjected to microwave irradiation for 300 seconds at 2.45 GHz and 700 W to finalize the network structure. Mechanical characterization was performed at 223 K using an INSTRON-3365 testing machine at a crosshead speed of 500 mm/min to determine the ultimate tensile strength.",
      "reasoning_analysis": "Increasing Factors: The incorporation of metaphenylenediamine introduces rigid aromatic rings into the polymer network, increasing crosslink density and chain stiffness, which inherently raises resistance to tensile failure. Additionally, the 2.5% thermally expanded graphite acts as a reinforcing filler, facilitating stress transfer across the matrix, while the microwave treatment likely enhances interfacial adhesion between the graphite and the polymer through selective heating. Furthermore, the testing condition at 223 K significantly reduces polymer chain mobility compared to ambient temperatures, leading to higher yield resistance and ultimate strength. Decreasing Factors: The inherent elasticity of the polydienediol soft segments limits the maximum achievable stiffness and strength compared to fully rigid thermosets. There is also a risk that excessive crosslinking from the hardener could induce brittleness, causing premature failure before significant plastic deformation, potentially capping the UTS. Additionally, if the microwave treatment caused localized overheating, it could introduce micro-voids or degradation sites that act as stress concentrators. Dominant Factor: The dominant factor is the structural reinforcement provided by the aromatic hardener and graphite filler, finalized by the microwave curing process. While the low testing temperature restricts chain mobility to elevate strength readings, the intrinsic increase in load-bearing capacity derives primarily from the high crosslink density and filler-matrix adhesion established during the microwave-assisted fabrication, which overrides the inherent elasticity of the polydiene soft segments."
    }
  },
  {
    "doi": "10.1002/app.47828",
    "title": "A compatible and crosslinked poly(2-allyl-6-methylphenol-co-2,6-dimethylphenol)/polystyrene blend for insulating adhesive film at high frequency",
    "year": 2019,
    "chemical_composition": {
      "repeat_unit_psmiles": null,
      "monomers": [
        {
          "name": "2-allyl-6-methylphenol",
          "smiles": "CC1=C(O)C(CC=C)=CC=C1",
          "ratio_value": 10,
          "ratio_unit": "mol%"
        },
        {
          "name": "2,6-dimethylphenol",
          "smiles": "CC1=C(O)C(C)=CC=C1",
          "ratio_value": 90,
          "ratio_unit": "mol%"
        }
      ],
      "additives": [
        {
          "name": "Polystyrene",
          "type": "polymer blend component",
          "amount_value": 8,
          "amount_unit": "weight ratio"
        },
        {
          "name": "Triphenyl phosphite",
          "type": "initiator",
          "amount_value": 0.225,
          "amount_unit": "wt%"
        }
      ],
      "is_homopolymer": false
    },
    "processing_history": "Synthesized by oxidative coupling polymerization in water/toluene at 40 °C for 8 h. Blend solution in CDCl3 (15 wt%) cast on PTFE (gap 350 μm). Cured in oven (120 °C/30 min, 160 °C/30 min, 200 °C/30 min, 230 °C/30 min). UTS measured by tensile testing at 2 mm/min, film dimensions 0.5 cm × 6 cm.",
    "hierarchical_structure": "Amorphous cured polymer blend film, thickness ~60 μm.",
    "properties": {
      "UTS": {
        "value": [
          11
        ],
        "unit": "MPa"
      }
    },
    "analysis_with_hierarchical_structure": {
      "descriptive_text": "The sample consists of an amorphous cured polymer blend film with a thickness of approximately 60 μm, derived from a copolymer synthesized via oxidative coupling polymerization of 2-allyl-6-methylphenol (10 mol%) and 2,6-dimethylphenol (90 mol%) in a water/toluene system at 40 °C. This matrix was blended with Polystyrene at a weight ratio of 8 and incorporated with 0.225 wt% triphenyl phosphite prior to processing. The material was prepared by casting a 15 wt% blend solution in CDCl3 onto a PTFE substrate with a 350 μm gap, followed by a multi-step thermal curing regimen in an oven involving sequential heating at 120 °C, 160 °C, 200 °C, and 230 °C for 30 minutes each. The ultimate tensile strength was subsequently characterized via tensile testing at a crosshead speed of 2 mm/min using film specimens with dimensions of 0.5 cm × 6 cm.",
      "reasoning_analysis": "Increasing Factors: The rigid aromatic backbone derived from the phenolic monomers provides inherent chain stiffness, which enhances stress transfer capabilities and resistance to deformation. Furthermore, the presence of 10 mol% 2-allyl-6-methylphenol introduces reactive allyl groups that, during the high-temperature stepwise curing up to 230 °C, likely undergo thermal crosslinking to form a three-dimensional network, significantly restricting chain slippage under load. Additionally, the blending with Polystyrene is beneficial as poly(phenylene oxide) and polystyrene are generally miscible, potentially maintaining homogeneity and preventing large-scale phase separation that would weaken the material. Decreasing Factors: The completely amorphous nature of the cured film means there are no crystalline domains to act as physical crosslinks or reinforcement phases, which limits the maximum achievable strength compared to semi-crystalline counterparts. There is also a risk that residual CDCl3 solvent trapped within the 60 μm film, despite the curing process, could act as a plasticizer, reducing intermolecular friction and lowering the UTS. Additionally, if the blend compatibility is not perfect at the specific molecular weights achieved, micro-phase separation could introduce stress concentrators that initiate premature failure. Dominant Factor: The dominant factor influencing the UTS is the formation of the chemically crosslinked network facilitated by the allyl functionality and the aggressive thermal curing history. While the amorphous structure and blend composition introduce variables, the transition from a linear thermoplastic architecture to a crosslinked thermoset-like network fundamentally alters the failure mechanism, likely maximizing the tensile strength by preventing viscous flow and chain disentanglement under tensile load."
    },
    "analysis_without_hierarchical_structure": {
      "descriptive_text": "The sample consists of a copolymer derived from 2-allyl-6-methylphenol (10 mol%) and 2,6-dimethylphenol (90 mol%) synthesized via oxidative coupling polymerization in a water/toluene system at 40 °C for 8 hours. This polymer matrix was blended with Polystyrene at a weight ratio of 8 and incorporated with 0.225 wt% Triphenyl phosphite serving as an initiator. The resulting blend solution was prepared in CDCl3 at 15 wt% concentration and cast onto a PTFE substrate with a gap of 350 μm. Subsequent thermal treatment involved a stepwise curing protocol in an oven, holding at 120 °C, 160 °C, 200 °C, and 230 °C for 30 minutes each, before Ultimate Tensile Strength was determined via tensile testing at a crosshead speed of 2 mm/min using film specimens measuring 0.5 cm × 6 cm.",
      "reasoning_analysis": "Increasing Factors: The incorporation of 2-allyl-6-methylphenol introduces reactive allyl functionalities that likely undergo thermal crosslinking during the high-temperature stepwise curing up to 230 °C, creating a network structure that restricts chain slippage and significantly enhances load-bearing capacity. Additionally, the miscibility typically observed between poly(phenylene oxide) derivatives and Polystyrene promotes a homogeneous phase morphology, minimizing stress concentration sites that could initiate failure. Decreasing Factors: The addition of Polystyrene, while beneficial for blend compatibility, generally exhibits lower intrinsic mechanical strength compared to the rigid poly(phenylene oxide) backbone, potentially diluting the maximum tensile strength of the pure copolymer matrix. Furthermore, the aggressive thermal curing regimen carries a risk of thermal oxidative degradation or chain scission at elevated temperatures, which could introduce structural defects that compromise integrity. Dominant Factor: The formation of a crosslinked network via the allyl groups during the high-temperature curing process is the dominant factor, as this structural transformation from a linear thermoplastic architecture to a networked system fundamentally enhances resistance to tensile failure, outweighing the diluting effect of the Polystyrene blend component."
    }
  },
  {
    "doi": "10.1134/S0018143924700310",
    "title": "Stress–Strain Properties of a Microwave-Irradiated Polymer Composite Based on Rubber PDI-3A",
    "year": 2024,
    "chemical_composition": {
      "repeat_unit_psmiles": null,
      "monomers": [
        {
          "name": "Polydienediol",
          "smiles": null,
          "ratio_value": null,
          "ratio_unit": null
        },
        {
          "name": "Diisocyanate",
          "smiles": null,
          "ratio_value": null,
          "ratio_unit": null
        },
        {
          "name": "Glycidol",
          "smiles": "OCC1CO1",
          "ratio_value": null,
          "ratio_unit": null
        }
      ],
      "additives": [
        {
          "name": "Thermally expanded graphite",
          "type": "filler",
          "amount_value": 2.5,
          "amount_unit": "%"
        },
        {
          "name": "Metaphenylenediamine",
          "type": "hardener",
          "amount_value": 1.13,
          "amount_unit": "%"
        }
      ],
      "is_homopolymer": false
    },
    "processing_history": "PDI-3A rubber (74.47%) heated to 318 K, filler added, stirred/heated to 333 K for 20 min. MPDA (1.13%) added at 323 K. Microwave treated for 0 s (untreated). UTS measured by INSTRON-3365 at 500 mm/min, 223 K.",
    "hierarchical_structure": "Crosslinked rubber matrix with thermally expanded graphite filler.",
    "properties": {
      "UTS": {
        "value": [
          5.9
        ],
        "unit": "MPa"
      }
    },
    "analysis_with_hierarchical_structure": {
      "descriptive_text": "The sample comprises a crosslinked rubber matrix derived from Polydienediol, Diisocyanate, and Glycidol monomers, reinforced with 2.5% thermally expanded graphite filler and cured with 1.13% Metaphenylenediamine hardener. Processing involved heating the PDI-3A rubber component (74.47%) to 318 K, mixing with the filler at 333 K for 20 minutes, and adding the hardener at 323 K without microwave irradiation. The resulting hierarchical structure features a crosslinked network containing graphite filler, and the Ultimate Tensile Strength was measured using an INSTRON-3365 at a crosshead speed of 500 mm/min at 223 K.",
      "reasoning_analysis": "Increasing Factors: The formation of a crosslinked network via the reaction of Diisocyanate and Metaphenylenediamine restricts chain slippage and enhances load-bearing capacity. The incorporation of thermally expanded graphite provides reinforcement through stress transfer mechanisms between the filler and the matrix. Additionally, the testing temperature of 223 K significantly reduces polymer chain segmental mobility, increasing the material's resistance to deformation and failure. Decreasing Factors: The inherent elastomeric nature of the Polydienediol-based rubber matrix imposes a lower baseline strength compared to rigid thermoplastics or crystalline polymers. The relatively low processing temperatures during hardener addition (323 K) may limit the ultimate crosslink density compared to higher temperature curing cycles, potentially leaving unreacted sites. Furthermore, the modest filler loading of 2.5% provides reinforcement but may not reach the percolation threshold for maximum mechanical enhancement. Dominant Factor: The low testing temperature of 223 K acting on the crosslinked rubber matrix is the dominant factor, as it shifts the viscoelastic behavior towards a glassy or leathery state, drastically increasing stiffness and Ultimate Tensile Strength relative to room temperature performance, overshadowing the contributions from the modest filler content."
    },
    "analysis_without_hierarchical_structure": {
      "descriptive_text": "The polymer sample is a composite system derived from polydienediol, diisocyanate, and glycidol monomers, formulated with 2.5% thermally expanded graphite filler and 1.13% metaphenylenediamine hardener. Preparation began by heating the PDI-3A rubber base to 318 K, followed by the incorporation of the filler and stirring at 333 K for 20 minutes, after which the hardener was added at 323 K. The specimen underwent no microwave treatment prior to mechanical evaluation, where the Ultimate Tensile Strength was determined using an INSTRON-3365 apparatus at a crosshead speed of 500 mm/min and a temperature of 223 K.",
      "reasoning_analysis": "Increasing Factors: The incorporation of 2.5% thermally expanded graphite provides rigid reinforcement within the matrix, facilitating efficient stress transfer and restricting polymer chain mobility under load. Additionally, the inclusion of metaphenylenediamine as a hardener promotes chemical crosslinking with the diisocyanate and polydienediol components, increasing network density and resistance to deformation. The characterization temperature of 223 K is significantly below ambient conditions, which reduces segmental chain mobility and typically enhances tensile strength in elastomeric systems. Decreasing Factors: The primary backbone consists of polydienediol, which imparts inherent flexibility and rubbery characteristics that fundamentally cap the maximum strength compared to rigid engineering thermoplastics. Furthermore, the absence of microwave treatment indicates reliance on conventional thermal curing, which may result in less homogeneous network formation or lower crosslinking efficiency compared to energy-assisted processing methods. Dominant Factor: The synergistic formation of a chemically crosslinked network reinforced by rigid graphite particles serves as the dominant factor governing the material's load-bearing capacity, as these structural elements directly resist deformation and failure, outweighing the inherent softness of the polydienediol backbone despite the amplifying effect of the low testing temperature."
    }
  },
  {
    "doi": "10.1016/j.apsusc.2025.163477",
    "title": "Performance of silane-modified high-content aluminum-filled PA66 composite prepared under the function of electric field",
    "year": 2025,
    "chemical_composition": {
      "repeat_unit_psmiles": "[*]NC(=O)CCCCC(=O)NCCCCCC[*]",
      "monomers": [
        {
          "name": "Hexamethylenediamine",
          "smiles": "NCCCCCCN",
          "ratio_value": 1,
          "ratio_unit": "stoichiometric"
        },
        {
          "name": "Adipic Acid",
          "smiles": "OC(=O)CCCCC(=O)O",
          "ratio_value": 1,
          "ratio_unit": "stoichiometric"
        }
      ],
      "additives": [],
      "is_homopolymer": false
    },
    "processing_history": "FAPAS process (Field-Activated Pressure-Assisted Sintering), 8 MPa pressure, 20 min sintering time. Tensile strength measured by microcomputer-controlled electronic universal testing machine (UTM4304X) at 10 mm/min, GB_T528-2009 standard.",
    "hierarchical_structure": "Crystallinity 47.92% (DSC, 20 min treatment). Pure PA66 matrix.",
    "properties": {
      "UTS": {
        "value": [
          57
        ],
        "unit": "MPa"
      }
    },
    "analysis_with_hierarchical_structure": {
      "descriptive_text": "The sample comprises a pure polyamide 66 matrix derived from the stoichiometric condensation of hexamethylenediamine and adipic acid monomers. Consolidation was achieved via Field-Activated Pressure-Assisted Sintering (FAPAS) applied at 8 MPa for 20 minutes. Subsequent structural analysis indicated a crystallinity of 47.92% as determined by DSC following a 20-minute thermal treatment. The ultimate tensile strength was measured using a microcomputer-controlled electronic universal testing machine at a strain rate of 10 mm/min, adhering to the GB_T528-2009 standard.",
      "reasoning_analysis": "Increasing Factors: The presence of regular amide linkages enables extensive intermolecular hydrogen bonding, significantly increasing interchain cohesion and resistance to chain slippage under load. Additionally, the measured crystallinity of 47.92% indicates a substantial volume fraction of ordered lamellae that act as physical crosslinks and reinforcing domains, thereby enhancing the material's load-bearing capacity. The stoichiometric monomer ratio suggests high molecular weight, promoting chain entanglements that further contribute to strength. Decreasing Factors: The utilization of Field-Activated Pressure-Assisted Sintering (FAPAS) rather than conventional melt processing may result in incomplete fusion at particle boundaries, creating potential weak interfaces or micro-voids that act as stress concentrators and reduce effective strength. Furthermore, the flexible aliphatic methylene segments in the backbone impart inherent ductility that limits the maximum theoretical tensile strength compared to rigid-rod aromatic polymers. Dominant Factor: The semi-crystalline morphology supported by the hydrogen bonding network qualitatively dominates the UTS behavior by providing the primary structural rigidity; however, the efficacy of the FAPAS process in eliminating interfacial defects ultimately determines the extent to which this intrinsic strength is realized in the bulk material."
    },
    "analysis_without_hierarchical_structure": {
      "descriptive_text": "The sample comprises a polyamide 6,6 matrix synthesized from stoichiometric amounts of hexamethylenediamine and adipic acid monomers. The material was consolidated using a Field-Activated Pressure-Assisted Sintering (FAPAS) technique, subjected to an applied pressure of 8 MPa for a sintering duration of 20 minutes. Subsequent mechanical characterization involved measuring the tensile strength using a microcomputer-controlled electronic universal testing machine at a crosshead speed of 10 mm/min in accordance with the GB_T528-2009 standard.",
