Repository: hhtrick/HHT-code

# HHT training framework

This directory contains model training, embedding precomputation, inference, article-level baselines and the curated datasets. All commands below assume that the working directory is `train_code/`.

## 3. Datasets and fixed partitions

Each main dataset is a JSON array at `dataset/{property}/{property}.json`. Entries contain source metadata, `chemical_composition`, `processing_history`, `hierarchical_structure`, `properties`, and two generated-analysis objects. Targets are stored as `properties[property]["value"]`; source metadata and target values are not predictive input fields.

| Property | Train | Validation | Test | Total |
|---|---:|---:|---:|---:|

File: train_code/dataset/UTS/UTS.json (part 54 of 292)
[
      "reasoning_analysis": "Increasing Factors: The stoichiometric 1:1 ratio of hexamethylenediamine to adipic acid maximizes molecular weight through step-growth polymerization kinetics, which is critical for load-bearing capacity. Furthermore, the regular polyamide 6,6 backbone facilitates extensive intermolecular hydrogen bonding between amide groups, promoting crystallinity and strong interchain cohesion that intrinsically drives the UTS higher. The application of 8 MPa pressure during the FAPAS process aids in densification and reduces void content, further contributing to increased mechanical integrity. Decreasing Factors: The reliance on a sintering mechanism rather than melt-processing may limit the degree of chain entanglement across particle boundaries, potentially creating weak interfaces compared to fully molded specimens. Additionally, the field-activation component could introduce localized thermal variations that might affect uniformity, and the specific testing standard (GB_T528-2009), typically designed for elastomers, may impose strain rate conditions that do not fully capture the yield behavior of semi-crystalline thermoplastics, potentially influencing the measured failure point. Dominant Factor: The intrinsic intermolecular hydrogen bonding network inherent to the polyamide 6,6 chemistry qualitatively dominates the final UTS behavior, as this structural feature establishes the fundamental cohesive energy density and crystalline potential required for high tensile strength, overriding the limitations imposed by the consolidation method."
    }
  },
  {
    "doi": null,
    "title": "A Combined Modeling and Experimental Study of Tensile Properties of Additively Manufactured Polymeric Composite Materials",
    "year": 2020,
    "chemical_composition": {
      "repeat_unit_psmiles": null,
      "monomers": [
        {
          "name": "Tango Black Plus photopolymer",
          "smiles": null,
          "ratio_value": null,
          "ratio_unit": null
        },
        {
          "name": "Vero White Plus photopolymer",
          "smiles": null,
          "ratio_value": null,
          "ratio_unit": null
        }
      ],
      "additives": [],
      "is_homopolymer": false
    },
    "processing_history": "Specimens 3D printed using PolyJet printer (Connex 500, Stratasys Ltd.), layer thickness 30 μm, standard support setting. UTS measured by uniaxial tensile test using universal testing machine (Instron 5567) with contact strain gauge, constant speed 50 mm/min, ambient condition 20 °C, ASTM D638 standard.",
    "hierarchical_structure": "Composite material. Fracture surface shows wavy shape, suggesting less ductile deformation.",
    "properties": {
      "UTS": {
        "value": [
          3.4
        ],
        "unit": "MPa"
      }
    },
    "analysis_with_hierarchical_structure": {
      "descriptive_text": "This composite material was fabricated via PolyJet 3D printing using a Connex 500 system, comprising a blend of Tango Black Plus and Vero White Plus photopolymers. Specimens were printed with a layer thickness of 30 μm using standard support settings, resulting in a heterogeneous structure. Mechanical characterization was performed via uniaxial tensile testing according to ASTM D638 standards using an Instron 5567 universal testing machine equipped with a contact strain gauge, operated at a constant crosshead speed of 50 mm/min under ambient conditions at 20 °C. Microstructural analysis of the fracture surface reveals a wavy morphology, indicative of limited ductile deformation behavior within the printed composite.",
      "reasoning_analysis": "Increasing Factors: The rigid Vero White Plus phase contributes higher intrinsic tensile strength compared to the elastomeric component, providing structural reinforcement within the composite matrix, while the covalent crosslinks formed during UV curing establish a network capable of sustaining significant stress. Decreasing Factors: The elastomeric Tango Black Plus phase possesses lower intrinsic strength, diluting the overall load-bearing capacity of the rigid matrix. The additive manufacturing process introduces interlayer boundaries which often exhibit weaker adhesion than the bulk material, serving as initiation sites for cracks under tensile load. Additionally, the wavy fracture surface indicating limited ductile deformation suggests a lack of energy-dissipating plastic flow, which can lead to premature failure. Dominant Factor: The interplay between the heterogeneous phase morphology and the processing-induced layer interfaces dominates the UTS behavior. While the rigid phase provides strength, the weak interlayer bonds and stress concentrations at the material interfaces inherent to the PolyJet process likely dictate the failure point, limiting the UTS below the theoretical strength of the bulk rigid polymer."
    },
    "analysis_without_hierarchical_structure": {
      "descriptive_text": "The sample comprises a blend of Tango Black Plus and Vero White Plus photopolymers. Specimens were fabricated via PolyJet 3D printing using a Connex 500 system with a 30 μm layer thickness and standard support settings. Ultimate Tensile Strength was determined through uniaxial tensile testing on an Instron 5567 machine equipped with a contact strain gauge, operating at a constant speed of 50 mm/min under ambient conditions (20 °C) following ASTM D638 standards.",
      "reasoning_analysis": "Increasing Factors: The inclusion of Vero White Plus, a rigid acrylic-based photopolymer, establishes a stiff matrix capable of bearing significant load, while the UV-induced polymerization during the PolyJet process creates a crosslinked network that enhances structural integrity. Decreasing Factors: The presence of Tango Black Plus, a rubber-like elastomeric material, introduces soft domains that reduce the overall load-bearing capacity and modulus compared to a pure rigid system. Furthermore, the layer-by-layer deposition history inherently introduces anisotropy, where interlayer boundaries act as potential sites for delamination and stress concentration under tensile load. Dominant Factor: The processing history involving layered additive manufacturing qualitatively dominates the final UTS behavior, as the interlayer bonding strength typically presents the critical weakness limiting failure stress, often overriding the theoretical strength contributions of the rigid polymer phase due to the intrinsic discontinuity between printed layers."
    }
  },
  {
    "doi": null,
    "title": "A Combined Modeling and Experimental Study of Tensile Properties of Additively Manufactured Polymeric Composite Materials",
    "year": 2020,
    "chemical_composition": {
      "repeat_unit_psmiles": null,
      "monomers": [
        {
          "name": "Tango Black Plus photopolymer",
          "smiles": null,
          "ratio_value": null,
          "ratio_unit": null
        },
        {
          "name": "Vero White Plus photopolymer",
          "smiles": null,
          "ratio_value": null,
          "ratio_unit": null
        }
      ],
      "additives": [],
      "is_homopolymer": false
    },
    "processing_history": "Specimens 3D printed using PolyJet printer (Connex 500, Stratasys Ltd.), layer thickness 30 μm, standard support setting. UTS measured by uniaxial tensile test using universal testing machine (Instron 5567) with contact strain gauge, constant speed 50 mm/min, ambient condition 20 °C, ASTM D638 standard.",
    "hierarchical_structure": "Composite material with very small TB+ concentration. Possesses obvious hardening region like a rigid material. Fracture surface shows wavy shape.",
    "properties": {
      "UTS": {
        "value": [
          5.91
        ],
        "unit": "MPa"
      }
    },
    "analysis_with_hierarchical_structure": {
      "descriptive_text": "The sample consists of a composite photopolymer system comprising Tango Black Plus and Vero White Plus materials, formulated as a non-homopolymeric blend. Specimens were fabricated via PolyJet additive manufacturing using a Connex 500 printer with a layer thickness of 30 μm and standard support settings. Mechanical characterization was performed via uniaxial tensile testing according to ASTM D638 standards using an Instron 5567 universal testing machine equipped with a contact strain gauge at a constant crosshead speed of 50 mm/min under ambient conditions of 20 °C. Hierarchical analysis reveals a composite morphology with a very low concentration of the Tango Black Plus phase, exhibiting mechanical hardening behavior characteristic of rigid materials and a fracture surface displaying a wavy topology.",
      "reasoning_analysis": "Increasing Factors: The predominance of the Vero White Plus phase, known for its rigid acrylic network, provides a high-modulus matrix that inherently supports higher load-bearing capacity. The observed strain hardening region indicates that the material undergoes structural alignment or network stretching prior to failure, which delays necking instability and contributes to elevated ultimate strength. Additionally, the photopolymerization process creates a crosslinked network structure that restricts chain slippage, enhancing resistance to tensile failure. Decreasing Factors: The additive manufacturing processing history introduces inherent structural discontinuities at the 30 μm layer interfaces, which act as potential sites for crack initiation and propagation, thereby reducing the effective UTS compared to bulk molded counterparts. The inclusion of the Tango Black Plus phase, even at low concentrations, introduces compliant regions within the rigid matrix that may serve as stress concentrators or reduce the overall cohesive energy density of the material. Furthermore, the wavy fracture surface suggests complex failure modes potentially involving delamination or mixed-mode fracture, which can limit the maximum stress sustained. Dominant Factor: While the rigid chemical composition of the Vero-dominated matrix establishes a high theoretical strength baseline, the processing history associated with PolyJet 3D printing is the dominant factor governing the final UTS. The interlayer bonding strength and microstructural defects inherent to the layer-by-deposition process qualitatively limit the ultimate tensile strength more significantly than the minor compositional variations, dictating the failure mechanics observed in the wavy fracture surface."
    },
    "analysis_without_hierarchical_structure": {
      "descriptive_text": "The sample comprises a composite mixture of Tango Black Plus and Vero White Plus photopolymers, indicating a heterogeneous material architecture rather than a homopolymer. Specimens were fabricated via additive manufacturing using a PolyJet printer (Connex 500, Stratasys Ltd.) with a defined layer thickness of 30 μm and standard support settings. The Ultimate Tensile Strength was characterized by uniaxial tensile testing using an Instron 5567 universal testing machine equipped with a contact strain gauge, operating at a constant crosshead speed of 50 mm/min under ambient conditions of 20 °C in accordance with ASTM D638 standards.",
      "reasoning_analysis": "Increasing Factors: The inclusion of Vero White Plus, a rigid acrylic-based photopolymer, provides a high-modulus phase that enhances load-bearing capacity and intrinsic tensile strength within the composite matrix. Additionally, the processing history specifies a fine layer thickness of 30 μm, which increases the interlayer contact area and promotes better diffusion between deposited roads compared to thicker layers, potentially improving Z-direction cohesion. Decreasing Factors: The presence of Tango Black Plus, an elastomeric photopolymer, introduces a soft phase that inherently lowers the overall yield strength and ultimate tensile strength compared to a pure rigid resin. Furthermore, the layer-by-layer deposition process inherent to PolyJet printing creates discrete interfaces between layers that act as stress concentrators and potential sites for delamination, typically reducing mechanical performance relative to bulk molded equivalents. Dominant Factor: The processing-induced interlayer bonding quality qualitatively dominates the final UTS behavior; while the rigid Vero component establishes a high theoretical strength baseline, the mechanical integrity of the additively manufactured specimen is ultimately limited by the strength of the interfaces between printed layers and the degree of interdiffusion achieved during the rapid photopolymerization process."
    }
  },
  {
    "doi": null,
    "title": "Biodegradable multiblock PEO/PLA thermoplastic elastomers: molecular design and properties",
    "year": 2005,
    "chemical_composition": {
      "repeat_unit_psmiles": null,
      "monomers": [
        {
          "name": "Poly(ethylene glycol) (Mn=6000)",
          "smiles": "OCCO",
          "ratio_value": null,
          "ratio_unit": null
        },
        {
          "name": "L-lactide",
          "smiles": "CC1OC(=O)O1",
          "ratio_value": null,
          "ratio_unit": null
        },
        {
          "name": "Hexamethylene diisocyanate",
          "smiles": "O=C=NCCCCCCN=C=O",
          "ratio_value": null,
          "ratio_unit": null
        }
      ],
      "additives": [
        {
          "name": "Stannous octanoate",
          "type": "catalyst",
          "amount_value": null,
          "amount_unit": null
        }
      ],
      "is_homopolymer": false
    },
    "processing_history": "Synthesis: Ring-opening polymerization of L-lactide initiated by PEO (145 °C, 1 h, N2), chain extension with HDI in dioxane (82 °C, 3 h, N2). Film casting: 7 wt% chloroform solution, 250 μm films, room temp evaporation, vacuum drying. Testing: Instron Model 4500, 200 mm/min, dogbone specimens, dry state.",
    "hierarchical_structure": "Copolymers comprising two crystalline phases (PLA and PEO).",
    "properties": {
      "UTS": {
        "value": [
          31.0
        ],
        "unit": "MPa"
      }
    },
    "analysis_with_hierarchical_structure": {
      "descriptive_text": "The material is a segmented copolymer synthesized via the ring-opening polymerization of L-lactide initiated by poly(ethylene glycol) with a number-average molecular weight of 6000 g/mol, followed by chain extension using hexamethylene diisocyanate in dioxane with stannous octanoate as a catalyst. The synthesis was conducted under a nitrogen atmosphere at elevated temperatures of 145 °C for polymerization and 82 °C for chain extension to ensure controlled architecture. Films were prepared by casting a 7 wt% chloroform solution to a thickness of 250 μm, followed by solvent evaporation at room temperature and vacuum drying to remove residual volatiles. Structural characterization reveals a multiphase morphology consisting of two distinct crystalline phases corresponding to the poly(lactic acid) and poly(ethylene oxide) segments. Mechanical testing was performed on dry dogbone specimens using an Instron Model 4500 at a crosshead speed of 200 mm/min to evaluate tensile properties.",
      "reasoning_analysis": "Increasing Factors: The presence of two crystalline phases (PLA and PEO) significantly enhances load-bearing capacity through crystallite reinforcement. The hexamethylene diisocyanate chain extender introduces urethane linkages capable of hydrogen bonding, which strengthens intersegmental interactions. Additionally, testing in the dry state eliminates water-induced plasticization, and the high crosshead speed of 200 mm/min exploits viscoelastic stiffening to yield higher stress values. Decreasing Factors: The incorporation of long poly(ethylene glycol) soft segments (Mn=6000 g/mol) inherently reduces stiffness and strength compared to rigid PLA homopolymers. Interfaces between the distinct crystalline phases may act as stress concentrators facilitating crack initiation. Furthermore, residual solvents from chloroform or dioxane processing could remain despite vacuum drying, potentially plasticizing the matrix and lowering strength. Dominant Factor: The semi-crystalline morphology of the PLA hard segments serves as the primary reinforcement mechanism; however, the substantial volume fraction of the flexible PEO phase fundamentally limits the UTS relative to rigid homopolymers, qualitatively defining the material as a toughened copolymer where the soft segment content dictates the mechanical ceiling."
    },
    "analysis_without_hierarchical_structure": {
      "descriptive_text": "The sample comprises a segmented copolymer synthesized via the ring-opening polymerization of L-lactide initiated by poly(ethylene glycol) (Mn=6000) at 145 °C for 1 hour under a nitrogen atmosphere, utilizing stannous octanoate as a catalyst. Subsequent chain extension was performed using hexamethylene diisocyanate in dioxane at 82 °C for 3 hours under nitrogen. Films with a thickness of 250 μm were prepared by casting a 7 wt% chloroform solution at room temperature followed by solvent evaporation and vacuum drying. Mechanical characterization was conducted in the dry state using dogbone specimens on an Instron Model 4500 at a crosshead speed of 200 mm/min to determine the ultimate tensile strength.",
      "reasoning_analysis": "Increasing Factors: The incorporation of L-lactide units introduces crystallizable poly(L-lactide) hard segments that significantly reinforce the matrix, while the hexamethylene diisocyanate introduces urethane linkages capable of strong intermolecular hydrogen bonding that act as physical crosslinks to enhance load transfer. The chain extension process likely increases molecular weight, improving entanglement density, and the relatively high testing strain rate of 200 mm/min typically yields higher ultimate tensile strength values due to reduced time for chain relaxation. Decreasing Factors: The use of poly(ethylene glycol) with a molecular weight of 6000 g/mol introduces a substantial volume fraction of soft, rubbery segments with low intrinsic strength, which generally lowers the overall composite strength compared to a pure hard segment homopolymer. Additionally, solvent casting at room temperature may result in lower crystallinity of the PLLA blocks compared to melt-processing or annealing, potentially reducing the efficacy of the hard domains. Dominant Factor: The dominant factor governing the UTS is the microphase separation between the soft PEO matrix and the hard PLLA-urethane domains. While the soft segment reduces intrinsic stiffness, the physical crosslinking provided by the urethane hydrogen bonds and the crystallinity of the PLLA blocks creates a percolated hard network that bears the majority of the tensile load, ultimately defining the failure stress of the material."
    }
  },
  {
    "doi": "10.1021/acs.macromol.9b01700",
    "title": "Unsaturated Poly(ester-urethanes) with Stereochemically Dependent Thermomechanical Properties",
    "year": 2019,
    "chemical_composition": {
      "repeat_unit_psmiles": null,
      "monomers": [
        {
          "name": "T-Diacrylate (from trans-2-butene-1,4-diol)",
          "smiles": "C=CC(=O)OCCNC(=O)OC/C=C/COC(=O)NCCOC(=O)C=C",
          "ratio_value": 100,
          "ratio_unit": "mol%"
        },
        {
          "name": "1,6-hexanedithiol",
          "smiles": "SCCCCCCS",
          "ratio_value": null,
          "ratio_unit": null
        }
      ],
      "additives": [
        {
          "name": "Dimethylphenylphosphine",
          "type": "catalyst",
          "amount_value": 2,
          "amount_unit": "mol%"
        }
      ],
      "is_homopolymer": true
    },
    "processing_history": "Synthesized via thiol-Michael addition of T-Diacrylate and 1,6-hexanedithiol using 2 mol% DMPP in DMF at 22 °C. Films prepared by melt processing at 90-120 °C for 10 min under pressure. Annealed for 7 days at 23 °C. UTS measured by uniaxial tensile testing at strain rate 10 mm/min.",
    "hierarchical_structure": "Semicrystalline.",
    "properties": {
      "UTS": {
        "value": [
          39
        ],
        "unit": "MPa"
      }
    },
    "analysis_with_hierarchical_structure": {
      "descriptive_text": "The sample is a semicrystalline polymer synthesized via thiol-Michael addition between T-Diacrylate, derived from trans-2-butene-1,4-diol, and 1,6-hexanedithiol, utilizing 2 mol% dimethylphenylphosphine as a catalyst in dimethylformamide at 22 °C. Films were fabricated by melt processing the material at 90-120 °C for 10 minutes under pressure, followed by an annealing treatment for 7 days at 23 °C. The ultimate tensile strength was evaluated through uniaxial tensile testing conducted at a strain rate of 10 mm/min.",
      "reasoning_analysis": "Increasing Factors: The semicrystalline hierarchical structure significantly enhances UTS as crystalline domains act as physical crosslinks and reinforcement points that resist chain slippage under load. Additionally, the rigid trans-alkene backbone within the T-Diacrylate component restricts segmental mobility, contributing to higher intrinsic chain stiffness and strength. The extended annealing period allows for stress relaxation and potentially increased crystallinity, further optimizing the load-bearing capacity. Decreasing Factors: The inclusion of the 1,6-hexanedithiol introduces a flexible aliphatic spacer with six methylene units, which increases chain flexibility and free volume compared to shorter spacers, potentially reducing the overall modulus and strength. Furthermore, the presence of residual dimethylphenylphosphine catalyst, if not removed, could act as a low molecular weight impurity that disrupts packing or plasticizes the matrix. Dominant Factor: The semicrystalline morphology combined with the rigid backbone segments qualitatively dominates the mechanical behavior, providing substantial reinforcement that likely outweighs the softening effect of the flexible dithiol spacer, resulting in a UTS profile governed primarily by the degree of crystallinity and backbone rigidity."
    },
    "analysis_without_hierarchical_structure": {
      "descriptive_text": "The polymer sample was synthesized via a thiol-Michael addition reaction between T-Diacrylate, derived from trans-2-butene-1,4-diol, and 1,6-hexanedithiol using dimethylphenylphosphine as a catalyst at 2 mol% concentration in dimethylformamide at 22 °C. Following synthesis, films were fabricated through melt processing at temperatures ranging from 90 to 120 °C for 10 minutes under pressure, followed by an annealing period of 7 days at 23 °C. The ultimate tensile strength was subsequently determined via uniaxial tensile testing conducted at a strain rate of 10 mm/min.",
      "reasoning_analysis": "Increasing Factors: The thiol-Michael addition chemistry facilitates the formation of a crosslinked network structure, which inherently restricts chain slippage and enhances load-bearing capacity under tension. The chemical composition includes urethane linkages and trans-alkene segments within the diacrylate monomer, which introduce backbone rigidity and potential hydrogen bonding interactions that reinforce the matrix. Furthermore, the processing history involves a 7-day annealing period at 23 °C, promoting physical aging and free volume relaxation, which typically densifies the material and improves resistance to tensile failure. Decreasing Factors: The incorporation of 1,6-hexanedithiol introduces flexible aliphatic spacers and thioether linkages into the backbone, which increase chain mobility and segmental flexibility, potentially lowering the maximum stress the material can withstand before failure compared to fully aromatic or rigid systems. Additionally, any residual DMF solvent remaining after synthesis and melt processing could act as a plasticizer, reducing intermolecular forces and decreasing the ultimate tensile strength. Dominant Factor: The structural integrity provided by the crosslinked network architecture formed via thiol-Michael chemistry, reinforced by the physical aging effects from the extended annealing process, qualitatively dominates the UTS behavior. While the flexible dithiol spacer reduces stiffness, the network topology and densification from aging are the primary determinants of the failure stress in this system."
    }
  },
  {
    "doi": "10.1002/app.47828",
    "title": "A compatible and crosslinked poly(2-allyl-6-methylphenol-co-2,6-dimethylphenol)/polystyrene blend for insulating adhesive film at high frequency",
    "year": 2019,
    "chemical_composition": {
      "repeat_unit_psmiles": null,
      "monomers": [
        {
          "name": "2-allyl-6-methylphenol",
          "smiles": "CC1=C(O)C(CC=C)=CC=C1",
          "ratio_value": 10,
          "ratio_unit": "mol%"
        },
        {
          "name": "2,6-dimethylphenol",
          "smiles": "CC1=C(O)C(C)=CC=C1",
          "ratio_value": 90,
          "ratio_unit": "mol%"
        }
      ],
      "additives": [
        {
          "name": "Polystyrene",
          "type": "polymer blend component",
          "amount_value": 8,
          "amount_unit": "weight ratio"
        },
        {
          "name": "1,2-bis(4-vinylphenyl)ethane",
          "type": "crosslinker",
          "amount_value": 1,
          "amount_unit": "weight ratio"
        },
        {
          "name": "Triphenyl phosphite",
          "type": "initiator",
          "amount_value": 0.225,
          "amount_unit": "wt%"
        }
      ],
      "is_homopolymer": false
    },
    "processing_history": "Synthesized by oxidative coupling polymerization in water/toluene at 40 °C for 8 h. Blend solution in CDCl3 (15 wt%) cast on PTFE (gap 350 μm). Cured in oven (120 °C/30 min, 160 °C/30 min, 200 °C/30 min, 230 °C/30 min). UTS measured by tensile testing at 2 mm/min, film dimensions 0.5 cm × 6 cm.",
    "hierarchical_structure": "Amorphous cured polymer blend film, thickness ~60 μm, crosslinked network via BVPE.",
    "properties": {
      "UTS": {
        "value": [
          39
        ],
        "unit": "MPa"
      }
    },
    "analysis_with_hierarchical_structure": {
      "descriptive_text": "The material is an amorphous cured polymer blend film with a thickness of approximately 60 μm, synthesized via oxidative coupling polymerization of 2-allyl-6-methylphenol (10 mol%) and 2,6-dimethylphenol (90 mol%). The formulation includes polystyrene as a blend component at a weight ratio of 8, 1,2-bis(4-vinylphenyl)ethane as a crosslinker at a weight ratio of 1, and triphenyl phosphite as an initiator at 0.225 wt%. Following synthesis in a water/toluene system at 40 °C for 8 hours, a 15 wt% blend solution in CDCl3 was cast onto a PTFE substrate with a 350 μm gap and subjected to a stepwise thermal curing protocol at 120, 160, 200, and 230 °C for 30 minutes each to establish a crosslinked network via BVPE. The Ultimate Tensile Strength was characterized by tensile testing at a crosshead speed of 2 mm/min using film dimensions of 0.5 cm × 6 cm.",
      "reasoning_analysis": "Increasing Factors: The incorporation of rigid aromatic rings within the polyphenylene oxide-based backbone derived from the phenolic monomers inherently enhances chain stiffness and load-bearing capacity. Additionally, the presence of 1,2-bis(4-vinylphenyl)ethane facilitates the formation of a covalently crosslinked network during the stepwise thermal curing, which restricts chain slippage and significantly improves resistance to plastic deformation. The blending with polystyrene likely contributes to matrix rigidity, while the high-temperature curing stages ensure sufficient crosslink density and removal of volatile processing solvents. Decreasing Factors: The entirely amorphous nature of the hierarchical structure lacks the reinforcing effect of crystalline domains, which typically provide higher yield strength in semi-crystalline polymers. Furthermore, the solvent casting process using CDCl3 introduces the risk of microvoid formation or residual solvent entrapment if not fully evaporated, potentially acting as stress concentrators. The relatively low crosslinker content may limit the maximum achievable network density compared to highly crosslinked thermosets, and the thin film geometry could be susceptible to edge defects during tensile gripping. Dominant Factor: The formation of the covalently crosslinked network within the rigid aromatic matrix qualitatively dominates the mechanical behavior, as the crosslinks prevent catastrophic chain disentanglement under load. While the absence of crystallinity limits the absolute upper bound of strength, the chemical crosslinking combined with the inherent stiffness of the phenolic backbone provides the primary mechanism for sustaining tensile stress, overriding the potential weaknesses introduced by the amorphous structure and solvent processing."
    },
    "analysis_without_hierarchical_structure": {
      "descriptive_text": "The material comprises a copolymer synthesized via oxidative coupling polymerization of 2-allyl-6-methylphenol (10 mol%) and 2,6-dimethylphenol (90 mol%) in a water/toluene mixture at 40 °C for 8 hours. This polymer matrix was blended with polystyrene at a weight ratio of 8 and incorporated with 1,2-bis(4-vinylphenyl)ethane as a crosslinker at a weight ratio of 1, along with triphenyl phosphite as an initiator at 0.225 wt%. The resulting blend solution (15 wt% in CDCl3) was cast onto a PTFE substrate with a 350 μm gap and subjected to a stepwise thermal curing regimen at 120 °C, 160 °C, 200 °C, and 230 °C for 30 minutes per stage. Ultimate tensile strength was determined by tensile testing at a crosshead speed of 2 mm/min using film specimens measuring 0.5 cm × 6 cm.",
      "reasoning_analysis": "Increasing Factors: The rigid aromatic backbone derived from the phenylene oxide structure provides high intrinsic chain stiffness and strong intermolecular interactions, establishing a high baseline for mechanical strength. The inclusion of polystyrene, which is miscible with poly(phenylene oxide) derivatives, likely enhances the structural integrity without phase separation weaknesses. Furthermore, the presence of allyl groups on the monomer and the added divinyl crosslinker, activated by the high-temperature stepwise curing, create a covalent network that significantly restricts chain slippage and enhances load transfer capabilities under tension. Decreasing Factors: The solvent casting method using CDCl3 carries a risk of residual solvent entrapment or microvoid formation if the drying and curing steps are not perfectly optimized, which could act as stress concentrators initiating premature failure. Additionally, excessive crosslinking density resulting from the high-temperature cure may reduce ductility, causing the material to behave in a brittle manner that limits the ultimate tensile strength by promoting crack propagation before significant plastic deformation occurs. Dominant Factor: The formation of the covalently crosslinked network during the high-temperature curing cycle is the dominant factor, as it fundamentally transforms the material from a thermoplastic blend to a thermoset-like network, maximizing resistance to chain disentanglement and failure under load despite potential embrittlement risks."
    }
  },
  {
    "doi": null,
    "title": "Biodegradable multiblock PEO/PLA thermoplastic elastomers: molecular design and properties",
    "year": 2005,
    "chemical_composition": {
      "repeat_unit_psmiles": null,
      "monomers": [
        {
          "name": "Poly(ethylene glycol) (Mn=6000)",
          "smiles": "OCCO",
          "ratio_value": null,
          "ratio_unit": null
        },
        {
          "name": "L-lactide",
          "smiles": "CC1OC(=O)O1",
          "ratio_value": null,
          "ratio_unit": null
        },
        {
          "name": "Hexamethylene diisocyanate",
          "smiles": "O=C=NCCCCCCN=C=O",
          "ratio_value": null,
          "ratio_unit": null
        }
      ],
      "additives": [
        {
          "name": "Stannous octanoate",
          "type": "catalyst",
          "amount_value": null,
          "amount_unit": null
        }
      ],
      "is_homopolymer": false
    },
    "processing_history": "Synthesis: Ring-opening polymerization of L-lactide initiated by PEO (145 °C, 1 h, N2), chain extension with HDI in dioxane (82 °C, 3 h, N2). Film casting: 7 wt% chloroform solution, 250 μm films, room temp evaporation, vacuum drying. Testing: Instron Model 4500, 200 mm/min, dogbone specimens, hydrated state (2 h immersion in buffer at 37 °C).",
    "hierarchical_structure": "Copolymers comprising two crystalline phases (PLA and PEO).",
    "properties": {
      "UTS": {
        "value": [
          9.0
        ],
        "unit": "MPa"
      }
    },
    "analysis_with_hierarchical_structure": {
      "descriptive_text": "This material is a multiblock copolymer synthesized via the ring-opening polymerization of L-lactide initiated by poly(ethylene glycol) with a number-average molecular weight of 6000 g/mol, followed by chain extension using hexamethylene diisocyanate in the presence of a stannous octanoate catalyst. Films with a thickness of 250 μm were prepared by casting a 7 wt% chloroform solution at room temperature, followed by solvent evaporation and vacuum drying. Hierarchical characterization indicates a morphology comprising two distinct crystalline phases corresponding to the polylactide and poly(ethylene glycol) segments. Mechanical characterization was performed using dogbone specimens on an Instron Model 4500 at a crosshead speed of 200 mm/min, specifically evaluating the material in a hydrated state following immersion in buffer at 37 °C for 2 hours.",
      "reasoning_analysis": "Increasing Factors: The presence of two crystalline phases, specifically polylactide and poly(ethylene glycol) domains, acts as physical crosslinks that reinforce the polymer matrix and restrict chain slippage under load. Additionally, the hexamethylene diisocyanate chain extender introduces urethane linkages that enhance inter-block cohesion and stress transfer between the soft and hard segments. Decreasing Factors: The testing protocol specifies a hydrated state, where water absorption acts as a potent plasticizer for the hydrophilic poly(ethylene glycol) segments, significantly reducing intermolecular friction and segmental stiffness. Furthermore, the inherent flexibility of the poly(ethylene glycol) blocks and the potential for imperfect crystallinity due to room temperature solvent evaporation rather than thermal annealing may limit the maximum load-bearing capacity. Dominant Factor: The plasticizing effect of water during the hydrated testing condition qualitatively dominates the mechanical response; while the crystalline polylactide domains provide structural integrity, the swelling and softening of the poly(ethylene glycol) phase significantly reduce the overall Ultimate Tensile Strength compared to the dry state."
    },
    "analysis_without_hierarchical_structure": {
      "descriptive_text": "The sample comprises a segmented block copolymer synthesized via the ring-opening polymerization of L-lactide initiated by poly(ethylene glycol) with a number average molecular weight of 6000 at 145 °C under nitrogen, followed by chain extension using hexamethylene diisocyanate in dioxane at 82 °C with stannous octanoate serving as the catalyst. The resulting material was processed into 250 μm thick films through solvent casting from a 7 wt% chloroform solution involving room temperature evaporation and subsequent vacuum drying. Mechanical evaluation was conducted using an Instron Model 4500 at a crosshead speed of 200 mm/min on dogbone specimens tested in a hydrated state following a 2-hour immersion in buffer at 37 °C.",
      "reasoning_analysis": "Increasing Factors: The incorporation of L-lactide units forms crystalline poly(L-lactide) hard segments that act as physical crosslinks and reinforcing domains, significantly enhancing load-bearing capacity. Additionally, the hexamethylene diisocyanate chain extender introduces urethane linkages capable of strong intermolecular hydrogen bonding, which improves cohesion between hard and soft segments and restricts chain slippage under tension. The relatively high crosshead speed of 200 mm/min may also induce strain-rate hardening effects typical of viscoelastic polymers. Decreasing Factors: The poly(ethylene glycol) soft segments are highly hydrophilic, and the specified testing in a hydrated state allows water molecules to penetrate the matrix, acting as a potent plasticizer that increases free volume and reduces intermolecular friction within the soft phase. Furthermore, the inherent flexibility of the PEO chains compared to the rigid lactide units lowers the overall modulus and strength relative to a homopolymer of poly(L-lactide). Dominant Factor: While the crystalline PLLA hard domains and urethane hydrogen bonding provide the fundamental structural integrity required for tensile strength, the testing condition involving hydration of the hydrophilic PEO segments is the dominant environmental factor; this plasticization effect qualitatively limits the maximum stress transfer efficiency between phases, resulting in a UTS that is governed by the weakened soft matrix rather than the full potential of the hard segment reinforcement."
    }
  },
  {
    "doi": "10.1002/app.47828",
    "title": "A compatible and crosslinked poly(2-allyl-6-methylphenol-co-2,6-dimethylphenol)/polystyrene blend for insulating adhesive film at high frequency",
    "year": 2019,
    "chemical_composition": {
      "repeat_unit_psmiles": null,
      "monomers": [
        {
          "name": "2-allyl-6-methylphenol",
          "smiles": "CC1=C(O)C(CC=C)=CC=C1",
          "ratio_value": 10,
          "ratio_unit": "mol%"
        },
        {
          "name": "2,6-dimethylphenol",
          "smiles": "CC1=C(O)C(C)=CC=C1",
          "ratio_value": 90,
          "ratio_unit": "mol%"
        }
      ],
      "additives": [
        {
          "name": "Polystyrene",
          "type": "polymer blend component",
          "amount_value": 8,
          "amount_unit": "weight ratio"
        },
        {
          "name": "Nitrile butadiene rubber",
          "type": "rubber",
          "amount_value": 1,
          "amount_unit": "weight ratio"
        },
        {
          "name": "Cyanate ester",
          "type": "crosslinker",
          "amount_value": 1,
          "amount_unit": "weight ratio"
        },
        {
          "name": "Triphenyl phosphite",
          "type": "initiator",
          "amount_value": 0.225,
          "amount_unit": "wt%"
        }
      ],
      "is_homopolymer": false
    },
    "processing_history": "Synthesized by oxidative coupling polymerization in water/toluene at 40 °C for 8 h. Blend solution in CDCl3 (15 wt%) cast on PTFE (gap 350 μm). Cured in oven (120 °C/30 min, 160 °C/30 min, 200 °C/30 min, 230 °C/30 min). UTS measured by tensile testing at 2 mm/min, film dimensions 0.5 cm × 6 cm.",
    "hierarchical_structure": "Amorphous cured polymer blend film, thickness ~60 μm, crosslinked network via CE and NBR.",
    "properties": {
      "UTS": {
        "value": [
          36
        ],
        "unit": "MPa"
      }
    },
    "analysis_with_hierarchical_structure": {
