Repository: hhtrick/HHT-code

# HHT training framework

This directory contains model training, embedding precomputation, inference, article-level baselines and the curated datasets. All commands below assume that the working directory is `train_code/`.

## 3. Datasets and fixed partitions

Each main dataset is a JSON array at `dataset/{property}/{property}.json`. Entries contain source metadata, `chemical_composition`, `processing_history`, `hierarchical_structure`, `properties`, and two generated-analysis objects. Targets are stored as `properties[property]["value"]`; source metadata and target values are not predictive input fields.

| Property | Train | Validation | Test | Total |
|---|---:|---:|---:|---:|

File: train_code/dataset/UTS/UTS.json (part 55 of 292)
[
      "descriptive_text": "The sample comprises an amorphous cured polymer blend film with a thickness of approximately 60 μm, synthesized via oxidative coupling polymerization of 2-allyl-6-methylphenol (10 mol%) and 2,6-dimethylphenol (90 mol%) in a water/toluene medium at 40 °C. The polymer matrix was blended with polystyrene (8 weight ratio), nitrile butadiene rubber (1 weight ratio), cyanate ester (1 weight ratio), and triphenyl phosphite (0.225 wt%) prior to being dissolved in CDCl3 to form a 15 wt% solution. This solution was cast onto a PTFE substrate with a 350 μm gap and subjected to a multi-stage thermal curing process at 120 °C, 160 °C, 200 °C, and 230 °C for 30 minutes each to facilitate crosslinking. The ultimate tensile strength was evaluated using tensile testing at a rate of 2 mm/min on specimens measuring 0.5 cm × 6 cm.",
      "reasoning_analysis": "Increasing Factors: The rigid poly(phenylene oxide) backbone derived from the 2,6-dimethylphenol monomer provides inherent structural stiffness, while the inclusion of 2-allyl-6-methylphenol introduces reactive sites for network formation. The addition of cyanate ester combined with the stepwise thermal curing up to 230 °C promotes extensive covalent crosslinking, which significantly restricts chain slippage and enhances load-bearing capacity. Decreasing Factors: The incorporation of nitrile butadiene rubber, although beneficial for toughness, introduces low-modulus phases that can act as stress concentrators and reduce the overall yield strength and ultimate tensile strength compared to a neat rigid matrix. Additionally, blending with polystyrene dilutes the concentration of the high-performance crosslinked PPO network, and the amorphous nature of the film lacks the reinforcing effects of crystalline domains. Dominant Factor: The formation of a dense covalent network driven by the cyanate ester crosslinker and the high-temperature curing protocol qualitatively dominates the mechanical behavior, establishing a high-strength thermoset-like framework that outweighs the softening effects introduced by the minor rubber and polystyrene blend components."
    },
    "analysis_without_hierarchical_structure": {
      "descriptive_text": "The sample consists of a copolymer synthesized from 2-allyl-6-methylphenol (10 mol%) and 2,6-dimethylphenol (90 mol%) through oxidative coupling polymerization in a water/toluene mixture at 40 °C for 8 hours. This matrix was compounded with polystyrene (8 weight ratio), nitrile butadiene rubber (1 weight ratio), cyanate ester (1 weight ratio), and triphenyl phosphite (0.225 wt%) as an initiator. The resulting blend was dissolved in CDCl3 to a 15 wt% concentration, cast onto a PTFE surface with a 350 μm gap, and subjected to a stepwise thermal curing regimen ranging from 120 °C to 230 °C in 30-minute increments. Mechanical characterization was performed via tensile testing at a rate of 2 mm/min on film specimens measuring 0.5 cm × 6 cm.",
      "reasoning_analysis": "Increasing Factors: The copolymer backbone derived from phenolic monomers provides inherent rigidity due to aromatic rings and restricted chain rotation, establishing a high baseline strength. The inclusion of cyanate ester and allyl functional groups, activated by the stepwise thermal curing up to 230 °C, facilitates the formation of a dense covalent crosslinked network, significantly enhancing load-bearing capacity and resistance to chain slippage. Additionally, the polystyrene component is known to be miscible with poly(phenylene oxide) derivatives, maintaining phase continuity and structural integrity without significant weakening. Decreasing Factors: The incorporation of nitrile butadiene rubber introduces a soft, elastomeric phase designed for toughening; however, rubber particles typically act as stress concentrators that can initiate yielding at lower stresses compared to a neat rigid matrix, potentially reducing the ultimate tensile strength. Furthermore, solvent casting using CDCl3 carries a risk of residual solvent entrapment or micro-void formation if not fully evacuated during curing, which could act as defect sites for crack initiation. Dominant Factor: The dominant factor governing the UTS is the high-degree crosslinking established during the multi-stage thermal curing process. While the rubber phase aims to improve toughness, the rigid aromatic backbone combined with the chemically crosslinked network formed by the cyanate ester and allyl groups provides the primary structural resistance to tensile failure, ensuring the material retains high strength characteristics despite the presence of the elastomeric modifier."
    }
  },
  {
    "doi": null,
    "title": "Biodegradable multiblock PEO/PLA thermoplastic elastomers: molecular design and properties",
    "year": 2005,
    "chemical_composition": {
      "repeat_unit_psmiles": null,
      "monomers": [
        {
          "name": "Poly(ethylene glycol) (Mn=10000)",
          "smiles": "OCCO",
          "ratio_value": null,
          "ratio_unit": null
        },
        {
          "name": "L-lactide",
          "smiles": "CC1OC(=O)O1",
          "ratio_value": null,
          "ratio_unit": null
        },
        {
          "name": "Hexamethylene diisocyanate",
          "smiles": "O=C=NCCCCCCN=C=O",
          "ratio_value": null,
          "ratio_unit": null
        }
      ],
      "additives": [
        {
          "name": "Stannous octanoate",
          "type": "catalyst",
          "amount_value": null,
          "amount_unit": null
        }
      ],
      "is_homopolymer": false
    },
    "processing_history": "Synthesis: Ring-opening polymerization of L-lactide initiated by PEO (145 °C, 1 h, N2), chain extension with HDI in dioxane (82 °C, 3 h, N2). Film casting: 7 wt% chloroform solution, 250 μm films, room temp evaporation, vacuum drying. Testing: Instron Model 4500, 200 mm/min, dogbone specimens, dry state.",
    "hierarchical_structure": "Copolymers comprising two crystalline phases (PLA and PEO), high crystallinity.",
    "properties": {
      "UTS": {
        "value": [
          30.0
        ],
        "unit": "MPa"
      }
    },
    "analysis_with_hierarchical_structure": {
      "descriptive_text": "The sample is a segmented copolymer synthesized from Poly(ethylene glycol) (Mn=10000), L-lactide, and Hexamethylene diisocyanate using Stannous octanoate as a catalyst. The synthesis involved the ring-opening polymerization of L-lactide initiated by PEO at 145 °C under a nitrogen atmosphere for 1 hour, followed by chain extension with HDI in dioxane at 82 °C for 3 hours. Films with a thickness of 250 μm were prepared by casting a 7 wt% chloroform solution at room temperature, allowing solvent evaporation, and subsequent vacuum drying. Structural characterization reveals a morphology comprising two distinct crystalline phases corresponding to PLA and PEO domains, exhibiting high overall crystallinity. Mechanical testing was performed on dogbone specimens in the dry state using an Instron Model 4500 at a crosshead speed of 200 mm/min.",
      "reasoning_analysis": "Increasing Factors: The high crystallinity observed in both the polylactide and poly(ethylene glycol) phases acts as physical crosslinks and reinforcing domains, significantly enhancing the load-bearing capacity and resistance to deformation. Additionally, the chain extension with Hexamethylene diisocyanate introduces urethane linkages that facilitate hydrogen bonding between segments, improving stress transfer across the phase boundaries. The rigid nature of the crystalline polylactide hard segments provides intrinsic high strength. Decreasing Factors: The inclusion of Poly(ethylene glycol) soft segments, which are rubbery at room temperature, introduces compliant regions that inherently lower the overall stiffness and strength compared to a pure polylactide homopolymer. Furthermore, the solvent casting process at room temperature may lead to morphological heterogeneities or residual solvent pockets despite vacuum drying, which could act as initiation sites for failure. Dominant Factor: The high crystallinity of the polylactide hard segments qualitatively dominates the ultimate tensile strength behavior. While the soft segments reduce modulus, the percolated network of rigid PLA crystallites, reinforced by the crystalline PEO domains and chemically coupled by HDI, establishes the primary load-bearing pathway that determines the material's failure limit."
    },
    "analysis_without_hierarchical_structure": {
      "descriptive_text": "The sample comprises a segmented copolymer synthesized from Poly(ethylene glycol) (Mn=10000), L-lactide, and Hexamethylene diisocyanate, with Stannous octanoate employed as a catalyst. The synthesis protocol involved the ring-opening polymerization of L-lactide initiated by PEO at 145 °C under a nitrogen atmosphere for 1 hour, followed by chain extension with HDI in dioxane at 82 °C for 3 hours under nitrogen. Films were prepared by casting a 7 wt% chloroform solution to achieve a thickness of 250 μm, followed by solvent evaporation at room temperature and vacuum drying. Mechanical testing was performed on dry state dogbone specimens using an Instron Model 4500 at a crosshead speed of 200 mm/min.",
      "reasoning_analysis": "Increasing Factors: The presence of L-lactide segments introduces crystallizable hard domains that significantly enhance load-bearing capacity and resistance to deformation. Additionally, the Hexamethylene diisocyanate facilitates the formation of urethane linkages, creating physical crosslinks through hard segment microphase separation that reinforce the polymer matrix. The processing history involving vacuum drying ensures the removal of residual chloroform, preventing solvent-induced plasticization, while the relatively high crosshead speed during testing limits chain relaxation time, typically resulting in higher observed strength. Decreasing Factors: The inclusion of high molecular weight Poly(ethylene glycol) acts as a long flexible soft segment, which reduces the overall density of rigid load-bearing units and lowers the modulus compared to a pure polylactide system. Furthermore, solvent casting at room temperature may result in less optimal hard segment ordering compared to melt-processing techniques, potentially introducing morphological defects that act as stress concentrators. Dominant Factor: The crystallinity and continuity of the hard segments derived from L-lactide and urethane linkages qualitatively dominate the Ultimate Tensile Strength, as these domains form the primary physical network resisting failure, though their effectiveness is modulated by the volume fraction and dispersion within the soft PEG matrix."
    }
  },
  {
    "doi": null,
    "title": "A Combined Modeling and Experimental Study of Tensile Properties of Additively Manufactured Polymeric Composite Materials",
    "year": 2020,
    "chemical_composition": {
      "repeat_unit_psmiles": null,
      "monomers": [
        {
          "name": "Vero White Plus photopolymer",
          "smiles": null,
          "ratio_value": null,
          "ratio_unit": null
        }
      ],
      "additives": [],
      "is_homopolymer": true
    },
    "processing_history": "Specimens 3D printed using PolyJet printer (Connex 500, Stratasys Ltd.), layer thickness 30 μm, standard support setting. UTS measured by uniaxial tensile test using universal testing machine (Instron 5567) with contact strain gauge, constant speed 50 mm/min, ambient condition 20 °C, ASTM D638 standard.",
    "hierarchical_structure": "Rigid opaque material. Fracture surface is flat, as expected in brittle material.",
    "properties": {
      "UTS": {
        "value": [
          23.2
        ],
        "unit": "MPa"
      }
    },
    "analysis_with_hierarchical_structure": {
      "descriptive_text": "The sample consists of Vero White Plus photopolymer, characterized as a rigid opaque homopolymer material exhibiting a flat fracture surface indicative of brittle behavior. Specimens were fabricated via material jetting using a PolyJet Connex 500 3D printer with a layer thickness of 30 μm and standard support settings. Mechanical characterization was performed via uniaxial tensile testing according to ASTM D638 standards using an Instron 5567 universal testing machine equipped with a contact strain gauge, operating at a constant crosshead speed of 50 mm/min under ambient conditions at 20 °C.",
      "reasoning_analysis": "Increasing Factors: The photopolymeric nature of the Vero White Plus implies a crosslinked network formed during UV curing, which enhances cohesive strength and resistance to chain slippage, thereby supporting higher stress levels. Additionally, the fine layer thickness of 30 μm utilized in the PolyJet processing promotes improved interlayer diffusion and bonding compared to coarser additive manufacturing techniques, mitigating some structural discontinuities. Decreasing Factors: The layer-by-layer deposition history inherently introduces anisotropy and interfacial boundaries that act as stress concentrators and potential sites for delamination, reducing the effective load-bearing cross-section. Furthermore, the observed flat fracture surface and rigid opaque structure indicate brittle behavior with limited plastic deformation capacity, meaning the material cannot redistribute stress around defects through yielding, leading to premature failure. Dominant Factor: The processing-induced interlayer interfaces combined with the inherent brittleness of the cured photopolymer network qualitatively dominate the UTS behavior. While the crosslinked network provides intrinsic strength, the flaw sensitivity associated with the brittle fracture mode and the structural heterogeneity from the 3D printing history limit the ultimate stress the sample can sustain before catastrophic failure."
    },
    "analysis_without_hierarchical_structure": {
      "descriptive_text": "The sample comprises a Vero White Plus photopolymer homopolymer fabricated via additive manufacturing using a PolyJet printer (Connex 500, Stratasys Ltd.) with a layer thickness of 30 μm and standard support settings. Mechanical characterization was performed via uniaxial tensile testing on an Instron 5567 universal testing machine equipped with a contact strain gauge, utilizing a constant crosshead speed of 50 mm/min under ambient conditions of 20 °C in accordance with the ASTM D638 standard.",
      "reasoning_analysis": "Increasing Factors: The photopolymerization process inherent to the Vero White Plus composition facilitates the formation of a covalently crosslinked network structure, which restricts polymer chain slippage and enhances load transfer capabilities compared to linear thermoplastic chains, intrinsically driving the UTS higher. Additionally, the homopolymer classification suggests a chemically uniform matrix without phase-separated weak links from incompatible additives. Decreasing Factors: The processing history involving layer-by-layer deposition with a 30 μm layer thickness introduces interfacial boundaries between printed layers that may act as stress concentrators or planes of weakness compared to a monolithic bulk sample. Furthermore, rapid UV curing during printing may result in incomplete monomer conversion or residual internal stresses that could promote premature failure. Dominant Factor: While the crosslinked network provides the fundamental load-bearing capacity, the processing history involving additive manufacturing introduces interlayer discontinuities that qualitatively dominate the failure mechanics, likely limiting the realized UTS relative to a theoretically perfect bulk-cast equivalent of the same chemical composition."
    }
  },
  {
    "doi": "10.1134/S0018143924700310",
    "title": "Stress–Strain Properties of a Microwave-Irradiated Polymer Composite Based on Rubber PDI-3A",
    "year": 2024,
    "chemical_composition": {
      "repeat_unit_psmiles": null,
      "monomers": [
        {
          "name": "Polydienediol",
          "smiles": null,
          "ratio_value": null,
          "ratio_unit": null
        },
        {
          "name": "Diisocyanate",
          "smiles": null,
          "ratio_value": null,
          "ratio_unit": null
        },
        {
          "name": "Glycidol",
          "smiles": "OCC1CO1",
          "ratio_value": null,
          "ratio_unit": null
        }
      ],
      "additives": [
        {
          "name": "Thermally expanded graphite",
          "type": "filler",
          "amount_value": 2.5,
          "amount_unit": "%"
        },
        {
          "name": "Metaphenylenediamine",
          "type": "hardener",
          "amount_value": 1.13,
          "amount_unit": "%"
        }
      ],
      "is_homopolymer": false
    },
    "processing_history": "PDI-3A rubber (74.47%) heated to 318 K, filler added, stirred/heated to 333 K for 20 min. MPDA (1.13%) added at 323 K. Microwave treated for 900 s at 2.45 GHz, 700 W. UTS measured by INSTRON-3365 at 500 mm/min, 223 K.",
    "hierarchical_structure": "Crosslinked rubber matrix with thermally expanded graphite filler.",
    "properties": {
      "UTS": {
        "value": [
          5.9
        ],
        "unit": "MPa"
      }
    },
    "analysis_with_hierarchical_structure": {
      "descriptive_text": "The sample comprises a crosslinked rubber matrix derived from Polydienediol, Diisocyanate, and Glycidol, incorporating 2.5% thermally expanded graphite filler and 1.13% Metaphenylenediamine hardener within a PDI-3A rubber base (74.47%). Preparation involved heating the rubber to 318 K, followed by filler incorporation and stirring at 333 K for 20 minutes, after which the hardener was added at 323 K. The system underwent microwave treatment for 900 seconds at 2.45 GHz and 700 W to induce curing. Ultimate Tensile Strength was evaluated using an INSTRON-3365 at a crosshead speed of 500 mm/min at 223 K.",
      "reasoning_analysis": "Increasing Factors: The formation of a crosslinked network via the reaction of Diisocyanate and Metaphenylenediamine restricts chain slippage, thereby enhancing load-bearing capacity. The incorporation of 2.5% thermally expanded graphite provides reinforcement through stress transfer mechanisms, while the microwave treatment likely promotes a higher degree of crosslinking density and homogeneity. Additionally, the testing temperature of 223 K significantly reduces thermal segmental motion, increasing the material's modulus and yield strength relative to ambient conditions. Decreasing Factors: The base Polydienediol rubber matrix inherently exhibits lower cohesive energy density compared to rigid thermoplastics, limiting the theoretical maximum strength. Furthermore, insufficient interfacial adhesion between the graphite filler and the rubber matrix could introduce stress concentration points that initiate premature failure. Dominant Factor: The synergistic effect of the chemically crosslinked network and the rigid filler reinforcement establishes the fundamental mechanical integrity of the composite; however, the cryogenic testing temperature of 223 K qualitatively dominates the measured UTS by shifting the polymer dynamics from a rubbery to a leathery or glassy regime, significantly increasing resistance to deformation."
    },
    "analysis_without_hierarchical_structure": {
      "descriptive_text": "The polymer sample is a composite material based on a PDI-3A rubber matrix comprising 74.47% of the formulation, derived from polydienediol and diisocyanate monomers and modified with glycidol. The composition incorporates thermally expanded graphite as a filler at 2.5% and metaphenylenediamine as a hardener at 1.13%. Material preparation involved heating the rubber to 318 K, followed by filler addition and stirring at 333 K for 20 minutes, after which the hardener was introduced at 323 K. The mixture subsequently underwent microwave treatment for 900 seconds at 2.45 GHz and 700 W to facilitate curing. The ultimate tensile strength was characterized using an INSTRON-3365 machine at a crosshead speed of 500 mm/min under a low-temperature condition of 223 K.",
      "reasoning_analysis": "Increasing Factors: The introduction of metaphenylenediamine as a hardener and glycidol promotes chemical crosslinking within the polydienediol-diisocyanate network, significantly increasing crosslink density and load-bearing capacity. The inclusion of thermally expanded graphite acts as a rigid reinforcing filler that enhances stress transfer across the matrix, while the microwave treatment likely accelerates cure kinetics and improves network homogeneity. Additionally, the testing condition at 223 K restricts polymer chain segmental mobility, effectively stiffening the material and increasing resistance to tensile deformation. Decreasing Factors: The inherent elastomeric nature of the PDI-3A rubber backbone implies flexible chain segments that may limit ultimate strength compared to rigid thermosets. There is also a risk that high-intensity microwave irradiation could induce localized thermal degradation or that the graphite filler might agglomerate, creating stress concentration points that initiate premature failure. Dominant Factor: The formation of a chemically crosslinked network reinforced by rigid filler particles qualitatively dominates the mechanical behavior by providing structural integrity against the inherent flexibility of the rubber backbone; however, the low-temperature testing condition significantly amplifies the measured UTS by shifting the polymer viscoelastic response towards a glassy state."
    }
  },
  {
    "doi": "10.1080/17452759.2023.2273309",
    "title": "Multi Jet Fusion of surface-modified ZnO nanorod–reinforced PA12 nanocomposites",
    "year": 2023,
    "chemical_composition": {
      "repeat_unit_psmiles": "[*]NC(=O)CCCCCCCCCCC[*]",
      "monomers": [
        {
          "name": "Laurolactam",
          "smiles": "O=C1CCCCCCCCCCCN1",
          "ratio_value": null,
          "ratio_unit": null
        }
      ],
      "additives": [],
      "is_homopolymer": true
    },
    "processing_history": "Multi Jet Fusion (MJF) printing. Preheat temperature 160 °C, fusion temperature 210–220 °C, layer thickness 80 µm. Parts cooled under ambient conditions and cleaned by bead blasting. UTS measured by universal tester (AGX 10 kN, Shimadzu Corp., Japan) in accordance with ASTM D638 Type V standard at a test speed of 10 mm/min. Orientation: X (perpendicular to roller spreading direction).",
    "hierarchical_structure": "Semicrystalline PA12 matrix. Degree of crystallinity (Xc) 22.66%.",
    "properties": {
      "UTS": {
        "value": [
          48.51
        ],
        "unit": "MPa"
      }
    },
    "analysis_with_hierarchical_structure": {
      "descriptive_text": "The sample comprises a semicrystalline polyamide 12 (PA12) homopolymer matrix derived from laurolactam monomers, characterized by a degree of crystallinity of 22.66%. Fabrication was achieved via Multi Jet Fusion (MJF) additive manufacturing, employing a preheat temperature of 160 °C and a fusion temperature range of 210–220 °C with a layer thickness of 80 µm. Post-processing involved ambient cooling followed by bead blasting to clean the part surfaces. Mechanical evaluation was conducted using a universal tester in compliance with ASTM D638 Type V standards at a crosshead speed of 10 mm/min, with the loading axis oriented perpendicular to the roller spreading direction (X orientation).",
      "reasoning_analysis": "Increasing Factors: The polyamide backbone facilitates strong intermolecular hydrogen bonding between amide groups, which significantly enhances interchain cohesion and load transfer capability. Additionally, the semicrystalline morphology with 22.66% crystallinity provides rigid crystalline lamellae that act as physical crosslinks and reinforcing domains within the amorphous matrix, thereby increasing resistance to deformation. The MJF fusion temperature range ensures sufficient polymer chain diffusion and interparticle coalescence, promoting continuity within the printed layers. Decreasing Factors: The absence of reinforcing additives or fillers means the mechanical performance relies solely on the neat polymer matrix, which inherently limits the maximum achievable strength compared to composites. Furthermore, the powder bed fusion process typically introduces inherent micro-voids and porosity between fused particles, which act as stress concentrators and reduce the effective load-bearing cross-section. The ambient cooling history may also result in a less optimized crystalline structure compared to controlled annealing, potentially limiting the full strengthening potential of the semicrystalline phase. Dominant Factor: The semicrystalline structure formed during the specific thermal history of the MJF process qualitatively dominates the UTS behavior. While the intrinsic hydrogen bonding of PA12 establishes a strong baseline, the degree of crystallinity and the quality of interparticle coalescence dictated by the fusion temperature and cooling rate are the primary determinants of the final tensile strength, as these factors govern the continuity and rigidity of the load-bearing network more significantly than the testing orientation or surface cleaning methods."
    },
    "analysis_without_hierarchical_structure": {
      "descriptive_text": "The sample comprises a polyamide 12 homopolymer derived from laurolactam monomers. Fabrication was achieved through Multi Jet Fusion (MJF) printing with a preheat temperature of 160 °C and a fusion temperature between 210–220 °C, utilizing a layer thickness of 80 µm. Post-processing involved ambient cooling followed by bead blasting cleaning. Mechanical characterization was performed using a universal tester according to ASTM D638 Type V standards at a test speed of 10 mm/min, with the loading orientation set to the X-axis perpendicular to the roller spreading direction.",
      "reasoning_analysis": "Increasing Factors: The chemical structure of polyamide 12 contains recurring amide groups that facilitate strong interchain hydrogen bonding, significantly increasing cohesive energy and intrinsic resistance to deformation. Additionally, the fusion temperature range of 210–220 °C ensures sufficient thermal energy for polymer chain interdiffusion within the powder bed, promoting solid-state cohesion within individual layers. Decreasing Factors: The layer-by-layer nature of Multi Jet Fusion printing inherently introduces interfacial boundaries and potential micro-voids between deposited layers, which act as stress concentrators and reduce the effective load-bearing area. The specific specimen orientation along the X-axis, perpendicular to the roller spreading direction, often aligns the tensile load across weak interlayer interfaces rather than along continuous polymer chains, while bead blasting may introduce surface defects that serve as crack initiation sites. Dominant Factor: Although the intrinsic hydrogen bonding network of the polyamide chemistry provides a fundamental baseline for strength, the processing-induced anisotropy and interlayer adhesion quality dictated by the MJF technique and specimen orientation qualitatively dominate the final UTS behavior, as interfacial defects typically limit mechanical performance more severely than the bulk material properties in additively manufactured polymers."
    }
  },
  {
    "doi": "10.1021/acs.macromol.9b01700",
    "title": "Unsaturated Poly(ester-urethanes) with Stereochemically Dependent Thermomechanical Properties",
    "year": 2019,
    "chemical_composition": {
      "repeat_unit_psmiles": null,
      "monomers": [
        {
          "name": "S-Diacrylate (from 1,4-butanediol)",
          "smiles": "C=CC(=O)OCCNC(=O)OCCCCOC(=O)NCCOC(=O)C=C",
          "ratio_value": 100,
          "ratio_unit": "mol%"
        },
        {
          "name": "1,6-hexanedithiol",
          "smiles": "SCCCCCCS",
          "ratio_value": null,
          "ratio_unit": null
        }
      ],
      "additives": [
        {
          "name": "Dimethylphenylphosphine",
          "type": "catalyst",
          "amount_value": 2,
          "amount_unit": "mol%"
        }
      ],
      "is_homopolymer": true
    },
    "processing_history": "Synthesized via thiol-Michael addition of S-Diacrylate and 1,6-hexanedithiol using 2 mol% DMPP in DMF at 22 °C. Films prepared by melt processing at 90-120 °C for 10 min under pressure. Annealed for 7 days at 23 °C. UTS measured by uniaxial tensile testing at strain rate 10 mm/min.",
    "hierarchical_structure": "Semicrystalline. Highest crystallinity among samples.",
    "properties": {
      "UTS": {
        "value": [
          37
        ],
        "unit": "MPa"
      }
    },
    "analysis_with_hierarchical_structure": {
      "descriptive_text": "The polymer sample was synthesized via thiol-Michael addition using S-Diacrylate derived from 1,4-butanediol and 1,6-hexanedithiol, catalyzed by 2 mol% dimethylphenylphosphine. Synthesis occurred in dimethylformamide at 22 °C, followed by film preparation through melt processing at 90-120 °C under pressure for 10 minutes and annealing for 7 days at 23 °C. The material exhibits a semicrystalline hierarchical structure with the highest crystallinity among the sample set, and its ultimate tensile strength was characterized by uniaxial tensile testing at a strain rate of 10 mm/min.",
      "reasoning_analysis": "Increasing Factors: The semicrystalline morphology, specifically noted as having the highest crystallinity among samples, significantly enhances UTS by acting as physical crosslinks that restrict chain slippage and distribute stress effectively. The melt processing under pressure likely promotes dense chain packing and orientation, while polar ester groups within the diacrylate unit introduce dipole-dipole interactions that reinforce the amorphous regions. Decreasing Factors: The chemical composition incorporates flexible aliphatic spacers from 1,4-butanediol and 1,6-hexanedithiol, which increase chain mobility and free volume, potentially lowering intrinsic strength compared to rigid aromatic systems. Additionally, residual dimethylphenylphosphine catalyst or trace DMF solvent from the processing history could act as plasticizers, reducing intermolecular friction and UTS. Dominant Factor: The high degree of crystallinity achieved through the specific processing history is the dominant factor. While the flexible backbone tends to lower stiffness, the extensive crystalline domains provide the primary reinforcement mechanism, dictating a higher UTS relative to less crystalline counterparts by effectively locking the polymer chains into a rigid lattice structure."
    },
    "analysis_without_hierarchical_structure": {
      "descriptive_text": "The polymer sample was synthesized via a thiol-Michael addition reaction between S-Diacrylate (derived from 1,4-butanediol) and 1,6-hexanedithiol using 2 mol% dimethylphenylphosphine as a catalyst in dimethylformamide at 22 °C. Following synthesis, films were prepared through melt processing at temperatures ranging from 90 to 120 °C for 10 minutes under pressure. The resulting materials were subsequently annealed for 7 days at 23 °C prior to characterization. Ultimate tensile strength was determined via uniaxial tensile testing conducted at a strain rate of 10 mm/min.",
      "reasoning_analysis": "Increasing Factors: The chemical composition features urethane linkages within the S-Diacrylate monomer structure, which facilitate intermolecular hydrogen bonding, thereby enhancing cohesive energy density and load transfer efficiency between chains. Additionally, the processing history involves melt processing under pressure, which promotes consolidation and reduces void content, while the extended annealing period allows for physical aging and enthalpic relaxation, potentially increasing the resistance to plastic deformation and ultimate tensile strength. Decreasing Factors: The incorporation of 1,6-hexanedithiol introduces flexible aliphatic spacers and thioether linkages into the polymer backbone, which increase chain mobility and free volume, generally reducing stiffness and tensile strength compared to rigid aromatic systems. Furthermore, depending on the efficiency of the melt processing, any residual dimethylformamide solvent could act as a plasticizer, diminishing intermolecular forces and lowering strength. Dominant Factor: The supramolecular network formed by hydrogen bonding interactions between urethane groups qualitatively dominates the mechanical behavior, providing physical crosslinks that counteract the flexibility of the aliphatic spacers and establish a robust foundation for tensile load bearing."
    }
  },
  {
    "doi": "10.1080/17452759.2023.2273309",
    "title": "Multi Jet Fusion of surface-modified ZnO nanorod–reinforced PA12 nanocomposites",
    "year": 2023,
    "chemical_composition": {
      "repeat_unit_psmiles": "[*]NC(=O)CCCCCCCCCCC[*]",
      "monomers": [
        {
          "name": "Laurolactam",
          "smiles": "O=C1CCCCCCCCCCCN1",
          "ratio_value": null,
          "ratio_unit": null
        }
      ],
      "additives": [],
      "is_homopolymer": true
    },
    "processing_history": "Multi Jet Fusion (MJF) printing. Preheat temperature 160 °C, fusion temperature 210–220 °C, layer thickness 80 µm. Parts cooled under ambient conditions and cleaned by bead blasting. UTS measured by universal tester (AGX 10 kN, Shimadzu Corp., Japan) in accordance with ASTM D638 Type V standard at a test speed of 10 mm/min. Orientation: Y (along roller spreading direction).",
    "hierarchical_structure": "Semicrystalline PA12 matrix. Degree of crystallinity (Xc) 22.66%.",
    "properties": {
      "UTS": {
        "value": [
          49.62
        ],
        "unit": "MPa"
      }
    },
    "analysis_with_hierarchical_structure": {
      "descriptive_text": "The sample consists of a polyamide 12 (PA12) homopolymer synthesized from laurolactam monomers, exhibiting a semicrystalline matrix with a degree of crystallinity of 22.66%. The material was fabricated using Multi Jet Fusion (MJF) additive manufacturing, involving a preheat temperature of 160 °C and a fusion temperature range of 210–220 °C with a layer thickness of 80 µm. Following printing, the parts were cooled under ambient conditions and subjected to bead blasting for surface cleaning. Mechanical characterization was performed using a universal tester in accordance with ASTM D638 Type V standards at a crosshead speed of 10 mm/min, with the loading orientation aligned along the Y-axis parallel to the roller spreading direction.",
      "reasoning_analysis": "Increasing Factors: The presence of amide groups in the PA12 backbone enables strong intermolecular hydrogen bonding, which significantly enhances cohesive energy density and resistance to chain slippage under tensile load. Additionally, testing along the Y-axis orientation aligns the stress with the roller spreading direction, which typically exhibits superior inter-layer fusion and continuity compared to the vertical build direction in MJF processed parts. Decreasing Factors: The relatively low degree of crystallinity (22.66%) reduces the volume fraction of rigid crystalline lamellae available to bear mechanical load compared to conventionally molded PA12. The MJF processing history inherently risks incomplete fusion between powder particles and the formation of microporosity, which act as stress concentrators that initiate premature failure. Furthermore, the long methylene sequence in PA12 results in a lower density of hydrogen bonds per unit length compared to shorter-chain polyamides, intrinsically limiting maximum strength. Dominant Factor: The processing-induced microstructure, specifically the limited crystallinity resulting from the MJF thermal cycle and potential inter-particle voids, qualitatively dominates the final UTS behavior. While the intrinsic hydrogen bonding provides a baseline strength, the structural defects and reduced crystalline reinforcement inherent to the additive manufacturing process impose the primary limitation on the ultimate tensile strength relative to bulk equivalents."
    },
    "analysis_without_hierarchical_structure": {
      "descriptive_text": "The sample comprises a polyamide 12 homopolymer derived from laurolactam monomers. It was fabricated using Multi Jet Fusion (MJF) technology with a preheat temperature of 160 °C and a fusion temperature between 210–220 °C, employing a layer thickness of 80 µm. Post-processing involved ambient cooling and bead blasting cleaning. Mechanical characterization was performed using a universal tester following ASTM D638 Type V standards at a speed of 10 mm/min, with the loading orientation aligned along the Y-axis relative to the roller spreading direction.",
      "reasoning_analysis": "Increasing Factors: The chemical composition features amide linkages within the polyamide 12 backbone, enabling strong intermolecular hydrogen bonding that significantly enhances cohesive energy density and intrinsic tensile strength. Furthermore, the processing history specifies a fusion temperature of 210–220 °C, which exceeds the melting point to ensure adequate polymer chain diffusion and coalescence between powder particles, thereby promoting inter-layer bonding. Decreasing Factors: The additive manufacturing nature of Multi Jet Fusion inherently introduces micro-voids and porosity between sintered layers, which act as stress concentrators and reduce the effective load-bearing cross-section. Additionally, the ambient cooling conditions may result in non-optimal crystalline morphology compared to controlled annealing, and the bead blasting cleaning process could introduce superficial micro-defects that initiate failure. Dominant Factor: The processing thermal history is the dominant factor governing the final UTS behavior, as the degree of particle coalescence and crystalline development dictated by the specific fusion temperatures and cooling rates determines the inter-layer adhesion quality, which is the critical limiting mechanism for mechanical integrity in additively manufactured semi-crystalline polymers compared to their bulk chemical potential."
    }
  },
  {
    "doi": "10.1002/app.47828",
    "title": "A compatible and crosslinked poly(2-allyl-6-methylphenol-co-2,6-dimethylphenol)/polystyrene blend for insulating adhesive film at high frequency",
    "year": 2019,
    "chemical_composition": {
      "repeat_unit_psmiles": null,
      "monomers": [
        {
          "name": "2-allyl-6-methylphenol",
          "smiles": "CC1=C(O)C(CC=C)=CC=C1",
          "ratio_value": 10,
          "ratio_unit": "mol%"
        },
        {
          "name": "2,6-dimethylphenol",
          "smiles": "CC1=C(O)C(C)=CC=C1",
          "ratio_value": 90,
          "ratio_unit": "mol%"
        }
      ],
      "additives": [
        {
          "name": "Polystyrene",
          "type": "polymer blend component",
          "amount_value": 8,
          "amount_unit": "weight ratio"
        },
        {
          "name": "1,2-bis(4-vinylphenyl)ethane",
          "type": "crosslinker",
          "amount_value": 1,
          "amount_unit": "weight ratio"
        },
        {
          "name": "Nitrile butadiene rubber",
          "type": "rubber",
          "amount_value": 1,
          "amount_unit": "weight ratio"
        },
        {
          "name": "Cyanate ester",
          "type": "crosslinker",
          "amount_value": 1,
          "amount_unit": "weight ratio"
        },
        {
          "name": "Triphenyl phosphite",
          "type": "initiator",
          "amount_value": 0.225,
          "amount_unit": "wt%"
        }
