Repository: hhtrick/HHT-code

# HHT training framework

This directory contains model training, embedding precomputation, inference, article-level baselines and the curated datasets. All commands below assume that the working directory is `train_code/`.

## 3. Datasets and fixed partitions

Each main dataset is a JSON array at `dataset/{property}/{property}.json`. Entries contain source metadata, `chemical_composition`, `processing_history`, `hierarchical_structure`, `properties`, and two generated-analysis objects. Targets are stored as `properties[property]["value"]`; source metadata and target values are not predictive input fields.

| Property | Train | Validation | Test | Total |
|---|---:|---:|---:|---:|

File: train_code/dataset/UTS/UTS.json (part 56 of 292)
[
      ],
      "is_homopolymer": false
    },
    "processing_history": "Synthesized by oxidative coupling polymerization in water/toluene at 40 °C for 8 h. Blend solution in CDCl3 (15 wt%) cast on PTFE (gap 350 μm). Cured in oven (120 °C/30 min, 160 °C/30 min, 200 °C/30 min, 230 °C/30 min). UTS measured by tensile testing at 2 mm/min, film dimensions 0.5 cm × 6 cm.",
    "hierarchical_structure": "Amorphous cured polymer blend film, thickness ~60 μm, single Tg, highly crosslinked network.",
    "properties": {
      "UTS": {
        "value": [
          51
        ],
        "unit": "MPa"
      }
    },
    "analysis_with_hierarchical_structure": {
      "descriptive_text": "The sample comprises an amorphous, highly crosslinked polymer blend film synthesized via oxidative coupling polymerization of 2-allyl-6-methylphenol (10 mol%) and 2,6-dimethylphenol (90 mol%). The formulation includes polystyrene (8 weight ratio) as a blend component, reinforced with 1,2-bis(4-vinylphenyl)ethane and cyanate ester (1 weight ratio each) as crosslinkers, nitrile butadiene rubber (1 weight ratio) for toughening, and triphenyl phosphite (0.225 wt%) as an initiator. Following synthesis in a water/toluene system at 40 °C, a 15 wt% solution in CDCl3 was cast onto a PTFE substrate with a 350 μm gap and subjected to a stepwise curing regimen at 120, 160, 200, and 230 °C for 30 minutes each. The resulting structure is a ~60 μm thick film exhibiting a single glass transition temperature indicative of a miscible, highly crosslinked network, characterized by tensile testing at a crosshead speed of 2 mm/min.",
      "reasoning_analysis": "Increasing Factors: The rigid aromatic backbone derived from the phenolic monomers provides inherent high modulus and strength, while the inclusion of multiple crosslinking agents (cyanate ester, vinyl ethane, and allyl groups) creates a dense covalent network that restricts chain slippage and enhances load-bearing capacity. The stepwise thermal curing up to 230 °C ensures high conversion of reactive sites, maximizing network integrity, and the miscibility indicated by a single Tg ensures efficient stress transfer throughout the matrix without weak phase boundaries. Decreasing Factors: The addition of nitrile butadiene rubber introduces elastomeric domains that act as stress concentrators, typically reducing ultimate tensile strength to improve toughness via cavitation mechanisms. Furthermore, blending with polystyrene dilutes the high-performance phenolic network with a component of generally lower mechanical strength, and potential microvoids from solvent casting could serve as fracture initiation sites. Dominant Factor: The highly crosslinked rigid aromatic network qualitatively dominates the UTS behavior. Despite the strength-reducing influence of the rubber toughener and polystyrene blend, the extensive covalent networking established during the high-temperature curing regimen defines the primary load-bearing framework, determining the maximum stress threshold before failure."
    },
    "analysis_without_hierarchical_structure": {
      "descriptive_text": "The polymer sample consists of a copolymer derived from 2-allyl-6-methylphenol (10 mol%) and 2,6-dimethylphenol (90 mol%) synthesized via oxidative coupling polymerization in a water/toluene system at 40 °C for 8 hours. This matrix was blended with polystyrene at a weight ratio of 8, along with 1,2-bis(4-vinylphenyl)ethane and cyanate ester serving as crosslinkers at a weight ratio of 1 each, and nitrile butadiene rubber added at a weight ratio of 1 for toughening, initiated by 0.225 wt% triphenyl phosphite. The resulting blend solution in CDCl3 at 15 wt% was cast onto a PTFE substrate with a 350 μm gap and subjected to a multi-step thermal curing regimen in an oven, progressing from 120 °C to 230 °C in 30-minute intervals. Finally, the ultimate tensile strength was evaluated via tensile testing at a crosshead speed of 2 mm/min using film specimens measuring 0.5 cm by 6 cm.",
      "reasoning_analysis": "Increasing Factors: The incorporation of 2-allyl-6-methylphenol provides allyl functionality that, combined with the 1,2-bis(4-vinylphenyl)ethane and cyanate ester crosslinkers, facilitates the formation of a dense three-dimensional network during the high-temperature curing process. This crosslinked architecture significantly restricts chain slippage and enhances load transfer capabilities. Furthermore, the blending with polystyrene creates a compatible rigid phase that reinforces the poly(phenylene oxide)-like backbone, while the stepwise thermal curing up to 230 °C ensures maximum conversion of crosslinking sites, optimizing the structural integrity and resistance to deformation. Decreasing Factors: The addition of nitrile butadiene rubber introduces a soft, elastomeric phase within the rigid matrix; while beneficial for toughness, these rubber particles typically act as stress concentrators or lower the overall modulus, potentially reducing the ultimate tensile strength compared to a neat rigid thermoset. Additionally, the solvent casting method using CDCl3 carries a risk of residual solvent entrapment or micro-void formation upon drying, which could serve as initiation sites for premature failure under tensile load. Dominant Factor: The formation of a highly crosslinked, rigid network driven by the multifunctional monomers and aggressive thermal curing profile qualitatively dominates the mechanical behavior. Despite the presence of the rubber toughener, the extensive covalent bonding network and the reinforcement from the polystyrene blend establish a high baseline structural rigidity that governs the ultimate tensile strength, outweighing the softening effects of the minor rubber phase."
    }
  },
  {
    "doi": null,
    "title": "Biodegradable multiblock PEO/PLA thermoplastic elastomers: molecular design and properties",
    "year": 2005,
    "chemical_composition": {
      "repeat_unit_psmiles": null,
      "monomers": [
        {
          "name": "Poly(ethylene glycol) (Mn=10000)",
          "smiles": "OCCO",
          "ratio_value": null,
          "ratio_unit": null
        },
        {
          "name": "L-lactide",
          "smiles": "CC1OC(=O)O1",
          "ratio_value": null,
          "ratio_unit": null
        },
        {
          "name": "Hexamethylene diisocyanate",
          "smiles": "O=C=NCCCCCCN=C=O",
          "ratio_value": null,
          "ratio_unit": null
        }
      ],
      "additives": [
        {
          "name": "Stannous octanoate",
          "type": "catalyst",
          "amount_value": null,
          "amount_unit": null
        }
      ],
      "is_homopolymer": false
    },
    "processing_history": "Synthesis: Ring-opening polymerization of L-lactide initiated by PEO (145 °C, 1 h, N2), chain extension with HDI in dioxane (82 °C, 3 h, N2). Film casting: 7 wt% chloroform solution, 250 μm films, room temp evaporation, vacuum drying. Testing: Instron Model 4500, 200 mm/min, dogbone specimens, hydrated state (2 h immersion in buffer at 37 °C).",
    "hierarchical_structure": "Copolymers comprising two crystalline phases (PLA and PEO), high crystallinity.",
    "properties": {
      "UTS": {
        "value": [
          6.0
        ],
        "unit": "MPa"
      }
    },
    "analysis_with_hierarchical_structure": {
      "descriptive_text": "This material is a segmented copolymer synthesized via the ring-opening polymerization of L-lactide initiated by poly(ethylene glycol) (Mn=10000) at 145 °C under nitrogen, followed by chain extension using hexamethylene diisocyanate in dioxane at 82 °C with stannous octanoate serving as the catalyst. Films were cast from a 7 wt% chloroform solution to a thickness of 250 μm via room temperature solvent evaporation and subsequent vacuum drying. Structural characterization reveals a semi-crystalline morphology comprising two distinct crystalline phases corresponding to the PLA and PEO segments with high overall crystallinity. Mechanical testing was performed on dogbone specimens using an Instron Model 4500 at a crosshead speed of 200 mm/min while in a hydrated state following immersion in buffer at 37 °C for 2 hours.",
      "reasoning_analysis": "Increasing Factors: The high crystallinity explicitly noted in the hierarchical structure serves as a primary reinforcement mechanism, where crystalline PLA and PEO domains act as physical crosslinks and rigid fillers within the matrix, significantly enhancing load-bearing capacity. Additionally, the hexamethylene diisocyanate chain extender introduces urethane linkages capable of forming intermolecular hydrogen bonds, which increases cohesive energy density and resistance to chain slippage under tension. Decreasing Factors: The testing protocol specifies a hydrated state, where water molecules act as a plasticizer for the hydrophilic PEO segments, drastically reducing intermolecular friction and modulus within the soft phase. Furthermore, the high molecular weight of the PEO initiator (Mn=10000) implies a substantial volume fraction of soft segments, which inherently lowers the composite strength compared to a pure PLA homopolymer. Dominant Factor: The high crystallinity of the hard PLA phases qualitatively dominates the final UTS behavior by providing the essential percolated network required to sustain tensile load, although the absolute magnitude is significantly constrained by the plasticizing effect of the hydration during testing."
    },
    "analysis_without_hierarchical_structure": {
      "descriptive_text": "The sample comprises a segmented copolymer synthesized via the ring-opening polymerization of L-lactide initiated by Poly(ethylene glycol) (Mn=10000) at 145 °C under nitrogen, followed by chain extension using Hexamethylene diisocyanate in dioxane at 82 °C with Stannous octanoate serving as the catalyst. Films were prepared by casting a 7 wt% chloroform solution to a thickness of 250 μm, utilizing room temperature solvent evaporation and subsequent vacuum drying. Mechanical evaluation was conducted using an Instron Model 4500 at a crosshead speed of 200 mm/min on dogbone specimens tested in a hydrated state after 2 hours of immersion in buffer at 37 °C.",
      "reasoning_analysis": "Increasing Factors: The incorporation of L-lactide units generates crystallizable hard segments that function as physical crosslinks, reinforcing the polymer matrix. Furthermore, the chain extension with Hexamethylene diisocyanate introduces urethane linkages that facilitate strong intermolecular hydrogen bonding between hard domains, while the overall synthesis strategy increases molecular weight and entanglement density, enhancing load transfer capabilities. Decreasing Factors: The inclusion of Poly(ethylene glycol) with a high molecular weight (Mn=10000) establishes a long, flexible soft segment that inherently reduces stiffness and strength compared to rigid homopolyesters. Most critically, the testing protocol mandates a hydrated state at 37 °C, where water molecules act as potent plasticizers for the hydrophilic PEO domains and may disrupt hydrogen bonding networks within the urethane hard segments, significantly facilitating chain slippage and reducing cohesive energy density. Dominant Factor: The environmental condition during testing qualitatively dominates the mechanical behavior. Although the segmented copolymer architecture provides intrinsic reinforcement through hard segment crystallization and hydrogen bonding, the combination of a long hydrophilic soft segment and the hydrated testing environment induces substantial plasticization that drastically reduces intermolecular friction and yield stress, leading to a lower UTS relative to the same material tested in a dry, ambient state."
    }
  },
  {
    "doi": "10.1080/17452759.2023.2273309",
    "title": "Multi Jet Fusion of surface-modified ZnO nanorod–reinforced PA12 nanocomposites",
    "year": 2023,
    "chemical_composition": {
      "repeat_unit_psmiles": "[*]NC(=O)CCCCCCCCCCC[*]",
      "monomers": [
        {
          "name": "Laurolactam",
          "smiles": "O=C1CCCCCCCCCCCN1",
          "ratio_value": null,
          "ratio_unit": null
        }
      ],
      "additives": [
        {
          "name": "Zinc oxide nanorods",
          "type": "filler",
          "amount_value": 3,
          "amount_unit": "wt%"
        }
      ],
      "is_homopolymer": true
    },
    "processing_history": "ZnO nanorods synthesized via hydrothermal process (150 °C, 9 h). Mechanical mixing of ZnO with PA12 powder at 60 rpm for 4 h. Multi Jet Fusion (MJF) printing. Preheat temperature 160 °C, fusion temperature 210–220 °C, layer thickness 80 µm. UTS measured by universal tester (AGX 10 kN, Shimadzu Corp., Japan) in accordance with ASTM D638 Type V standard at a test speed of 10 mm/min. Orientation: X (perpendicular to roller spreading direction).",
    "hierarchical_structure": "Semicrystalline PA12 matrix with dispersed ZnO nanorods. Degree of crystallinity (Xc) 23.50%. Nanorods showed no preferential alignment.",
    "properties": {
      "UTS": {
        "value": [
          58.23
        ],
        "unit": "MPa"
      }
    },
    "analysis_with_hierarchical_structure": {
      "descriptive_text": "The sample comprises a polyamide 12 (PA12) homopolymer synthesized from laurolactam monomers, reinforced with 3 wt% zinc oxide nanorods produced via hydrothermal synthesis at 150 °C for 9 hours. The composite powder was prepared through mechanical mixing at 60 rpm for 4 hours and fabricated using Multi Jet Fusion additive manufacturing with a preheat temperature of 160 °C and a fusion temperature between 210–220 °C, utilizing a layer thickness of 80 µm. Structural characterization reveals a semicrystalline PA12 matrix with a degree of crystallinity of 23.50%, containing dispersed ZnO nanorods without preferential alignment. Mechanical evaluation was performed using a universal testing machine according to ASTM D638 Type V standards at a crosshead speed of 10 mm/min, with specimens oriented perpendicular to the roller spreading direction.",
      "reasoning_analysis": "Increasing Factors: The polyamide backbone enables strong intermolecular hydrogen bonding between amide groups, providing intrinsic cohesive strength and resistance to chain slippage. The inclusion of 3 wt% zinc oxide nanorods introduces a rigid reinforcing phase that can bear load and restrict matrix deformation, potentially enhancing ultimate tensile strength through effective stress transfer mechanisms. Additionally, the semicrystalline morphology provides physical crosslinking points via crystallites that reinforce the amorphous regions against tensile failure. Decreasing Factors: The Multi Jet Fusion processing history involves rapid thermal cycling which may limit inter-layer diffusion and bonding, creating potential weak planes that reduce bulk strength compared to isotropic manufacturing methods. The moderate degree of crystallinity (23.50%) indicates that the specific cooling rates during printing suppressed extensive crystal growth, resulting in fewer physical crosslinks than typically observed in slowly cooled bulk PA12. Furthermore, the lack of preferential alignment of the ZnO nanorods reduces the efficiency of load transfer in the specific testing direction, and mechanical mixing may introduce agglomerates that act as stress concentrators initiating premature failure. Dominant Factor: The processing-induced microstructural features, specifically the inter-layer bonding quality inherent to the powder bed fusion technique and the crystalline morphology established during the fusion and cooling stages, qualitatively dominate the UTS behavior. While the nanorods provide reinforcement, the continuity of the matrix across printed layers and the thermal history governing crystallinity are the primary determinants of the ultimate failure stress in this additive manufactured composite."
    },
    "analysis_without_hierarchical_structure": {
      "descriptive_text": "The sample comprises a polyamide 12 homopolymer matrix derived from laurolactam monomers, reinforced with 3 wt% zinc oxide nanorods. The nanorods were synthesized via a hydrothermal process at 150 °C for 9 hours and subsequently blended with the PA12 powder through mechanical mixing at 60 rpm for 4 hours. This composite powder was processed using Multi Jet Fusion additive manufacturing with a preheat temperature of 160 °C and a fusion temperature range of 210–220 °C, utilizing a layer thickness of 80 µm. Mechanical testing was performed on specimens oriented perpendicular to the roller spreading direction using a universal tester in accordance with ASTM D638 Type V standards at a crosshead speed of 10 mm/min.",
      "reasoning_analysis": "Increasing Factors: The inclusion of zinc oxide nanorods provides a rigid reinforcement phase within the polyamide 12 matrix, which can enhance ultimate tensile strength through load transfer mechanisms if the aspect ratio and interfacial adhesion are sufficient. The semi-crystalline structure of the PA12 homopolymer also contributes inherent cohesive strength and toughness to the bulk material. Decreasing Factors: The additive manufacturing processing history introduces potential microstructural defects such as inter-layer porosity and incomplete fusion, which act as stress concentrators and reduce the effective load-bearing area. Additionally, the low-shear mechanical mixing may lead to nanorod agglomeration, and the absence of a compatibilizer could result in weak filler-matrix interfacial bonding, both of which facilitate premature crack initiation. Dominant Factor: The processing-induced anisotropy and inter-layer bonding quality inherent to the Multi Jet Fusion technique qualitatively dominate the final UTS behavior. While the filler offers reinforcement potential, the continuity of the polymer matrix and the density of the printed structure, governed by the thermal fusion profile and the specific specimen orientation relative to the powder spreading direction, impose the primary constraints on the tensile failure limit."
    }
  },
  {
    "doi": "10.1002/app.47828",
    "title": "A compatible and crosslinked poly(2-allyl-6-methylphenol-co-2,6-dimethylphenol)/polystyrene blend for insulating adhesive film at high frequency",
    "year": 2019,
    "chemical_composition": {
      "repeat_unit_psmiles": null,
      "monomers": [
        {
          "name": "2,6-dimethylphenol",
          "smiles": "CC1=C(O)C(C)=CC=C1",
          "ratio_value": null,
          "ratio_unit": null
        }
      ],
      "additives": [
        {
          "name": "Polystyrene",
          "type": "polymer blend component",
          "amount_value": 8,
          "amount_unit": "weight ratio"
        }
      ],
      "is_homopolymer": false
    },
    "processing_history": "Synthesized by oxidative coupling polymerization in water/toluene at 40 °C for 8 h. Blend solution in CDCl3 (15 wt%) cast on PTFE (gap 350 μm). Cured in oven (120 °C/30 min, 160 °C/30 min, 200 °C/30 min, 230 °C/30 min). UTS measured by tensile testing at 2 mm/min, film dimensions 0.5 cm × 6 cm.",
    "hierarchical_structure": "Amorphous cured polymer blend film, thickness ~60 μm.",
    "properties": {
      "UTS": {
        "value": [
          28
        ],
        "unit": "MPa"
      }
    },
    "analysis_with_hierarchical_structure": {
      "descriptive_text": "The sample is an amorphous cured polymer blend film with a thickness of approximately 60 μm, synthesized via oxidative coupling polymerization of 2,6-dimethylphenol in a water/toluene system at 40 °C for 8 hours. The resulting polymer matrix was blended with Polystyrene at a weight ratio of 8 and dissolved in CDCl3 to form a 15 wt% solution, which was cast onto a PTFE substrate with a 350 μm gap. The film underwent a stepwise thermal curing regimen in an oven at 120 °C, 160 °C, 200 °C, and 230 °C for 30 minutes at each stage, followed by Ultimate Tensile Strength measurement via tensile testing at 2 mm/min using specimens with dimensions of 0.5 cm × 6 cm.",
      "reasoning_analysis": "Increasing Factors: The rigid aromatic backbone of the poly(phenylene oxide) derived from 2,6-dimethylphenol provides high intrinsic chain stiffness and strong intermolecular interactions, fundamentally enhancing load-bearing capacity. The stepwise thermal curing up to 230 °C ensures effective removal of the CDCl3 casting solvent and promotes densification of the amorphous matrix, reducing free volume and minimizing defects that could initiate failure. Additionally, solvent casting typically produces films with high uniformity and chain entanglement compared to melt processing, supporting higher strength. Decreasing Factors: The completely amorphous hierarchical structure lacks the reinforcing effect of crystalline domains, which limits the maximum theoretical strength compared to semi-crystalline counterparts. The addition of Polystyrene, while compatible, introduces a component with lower intrinsic mechanical strength than the poly(phenylene oxide) matrix, potentially diluting the overall composite strength. Furthermore, any residual solvent remaining after curing could act as a plasticizer, reducing intermolecular friction and lowering the UTS. Dominant Factor: The intrinsic rigidity of the aromatic poly(phenylene oxide) backbone combined with the high-temperature curing regimen qualitatively dominates the UTS behavior. While the amorphous structure and polystyrene blending impose upper limits, the thermal treatment optimizes the matrix density, allowing the inherent strength of the rigid polymer chains to govern the final mechanical performance."
    },
    "analysis_without_hierarchical_structure": {
      "descriptive_text": "The polymer sample comprises a blend system derived from 2,6-dimethylphenol monomers incorporated with Polystyrene as a polymer blend component at a weight ratio of 8. Synthesis was achieved through oxidative coupling polymerization in a water/toluene mixture at 40 °C for 8 hours. For film preparation, a 15 wt% blend solution in CDCl3 was cast onto a PTFE substrate with a 350 μm gap, followed by a multi-stage thermal curing process in an oven at 120 °C, 160 °C, 200 °C, and 230 °C for 30 minutes at each temperature. The Ultimate Tensile Strength was subsequently evaluated via tensile testing at a rate of 2 mm/min using film specimens measuring 0.5 cm × 6 cm.",
      "reasoning_analysis": "Increasing Factors: The aromatic structure inherent to the poly(phenylene oxide) backbone derived from 2,6-dimethylphenol provides significant chain stiffness and strong intermolecular interactions, which inherently supports high tensile strength. The miscibility between the poly(phenylene oxide) matrix and the Polystyrene additive prevents phase separation, ensuring stress transfer across the blend without weak interfacial boundaries. Furthermore, the rigorous stepwise thermal curing up to 230 °C facilitates complete solvent removal and promotes physical aging and densification of the polymer matrix, reducing free volume and increasing cohesive energy density. Decreasing Factors: The incorporation of Polystyrene, while compatible, may dilute the overall cohesive strength if the molecular weight or intrinsic strength of the PS component is lower than that of the synthesized poly(phenylene oxide). Additionally, solution casting techniques can occasionally introduce micro-voids or surface defects during solvent evaporation that act as stress concentrators, potentially initiating premature failure under tensile load. Dominant Factor: The extensive high-temperature thermal curing history serves as the dominant factor governing the final UTS. By systematically annealing the material well above the glass transition temperatures of both blend components, this process maximizes matrix densification and eliminates plasticizing solvent residues, thereby optimizing the intermolecular load-bearing capacity beyond the baseline effects of the chemical composition."
    }
  },
  {
    "doi": "10.1080/17452759.2023.2273309",
    "title": "Multi Jet Fusion of surface-modified ZnO nanorod–reinforced PA12 nanocomposites",
    "year": 2023,
    "chemical_composition": {
      "repeat_unit_psmiles": "[*]NC(=O)CCCCCCCCCCC[*]",
      "monomers": [
        {
          "name": "Laurolactam",
          "smiles": "O=C1CCCCCCCCCCCN1",
          "ratio_value": null,
          "ratio_unit": null
        }
      ],
      "additives": [
        {
          "name": "Zinc oxide nanorods",
          "type": "filler",
          "amount_value": 3,
          "amount_unit": "wt%"
        }
      ],
      "is_homopolymer": true
    },
    "processing_history": "ZnO nanorods synthesized via hydrothermal process (150 °C, 9 h). Mechanical mixing of ZnO with PA12 powder at 60 rpm for 4 h. Multi Jet Fusion (MJF) printing. Preheat temperature 160 °C, fusion temperature 210–220 °C, layer thickness 80 µm. UTS measured by universal tester (AGX 10 kN, Shimadzu Corp., Japan) in accordance with ASTM D638 Type V standard at a test speed of 10 mm/min. Orientation: Y (along roller spreading direction).",
    "hierarchical_structure": "Semicrystalline PA12 matrix with dispersed ZnO nanorods. Degree of crystallinity (Xc) 23.50%. Nanorods showed no preferential alignment.",
    "properties": {
      "UTS": {
        "value": [
          59.62
        ],
        "unit": "MPa"
      }
    },
    "analysis_with_hierarchical_structure": {
      "descriptive_text": "The sample consists of a polyamide 12 (PA12) homopolymer matrix derived from laurolactam monomers, reinforced with 3 wt% zinc oxide (ZnO) nanorods. The ZnO nanorods were initially synthesized via a hydrothermal process at 150 °C for 9 hours, followed by mechanical mixing with PA12 powder at 60 rpm for 4 hours prior to fabrication. The composite was manufactured using Multi Jet Fusion (MJF) additive manufacturing with a preheat temperature of 160 °C, a fusion temperature range of 210–220 °C, and a layer thickness of 80 µm. Structural characterization reveals a semicrystalline morphology with a degree of crystallinity of 23.50%, where the ZnO nanorods are dispersed within the matrix without preferential alignment. Mechanical evaluation of the Ultimate Tensile Strength was conducted using a universal tester in accordance with ASTM D638 Type V standards at a crosshead speed of 10 mm/min, with specimens oriented along the Y-axis relative to the roller spreading direction.",
      "reasoning_analysis": "Increasing Factors: The incorporation of 3 wt% Zinc oxide nanorods introduces a rigid reinforcing phase capable of load transfer within the polyamide matrix, potentially enhancing stiffness and strength. Furthermore, the semicrystalline nature of the PA12 matrix, with a crystallinity of 23.50%, provides physical crosslinking points that resist chain slippage and deformation under tensile load. Decreasing Factors: The lack of preferential alignment of the ZnO nanorods means that only a fraction of the high-aspect-ratio fillers are oriented parallel to the tensile axis, significantly reducing reinforcement efficiency compared to aligned systems. Additionally, the Multi Jet Fusion processing history involves rapid thermal cycling which may limit the maximum achievable degree of crystallinity and introduce inter-layer interfaces that act as potential failure initiation sites compared to bulk molded samples. The moderate crystallinity level also implies a significant amorphous fraction which is more susceptible to plastic deformation. Dominant Factor: The dominant factor governing the UTS is the processing-induced microstructure of the PA12 matrix, specifically the degree of crystallinity and inter-layer cohesion established during the MJF thermal cycle. While the ZnO nanorods offer reinforcement potential, their random orientation and relatively low loading fraction render the matrix morphology and the quality of fusion between powder layers as the primary determinants of the ultimate tensile strength."
    },
    "analysis_without_hierarchical_structure": {
      "descriptive_text": "The sample comprises a polyamide 12 (PA12) homopolymer matrix derived from laurolactam monomers, reinforced with 3 wt% zinc oxide nanorods synthesized via a hydrothermal process at 150 °C for 9 hours. The composite powder was prepared by mechanically mixing the ZnO nanorods with PA12 powder at 60 rpm for 4 hours, followed by fabrication using Multi Jet Fusion additive manufacturing with a preheat temperature of 160 °C and a fusion temperature range of 210–220 °C at a layer thickness of 80 µm. The ultimate tensile strength was evaluated using a universal tester in accordance with ASTM D638 Type V standards at a crosshead speed of 10 mm/min, with specimens oriented along the Y-axis relative to the roller spreading direction.",
      "reasoning_analysis": "Increasing Factors: The polyamide 12 backbone facilitates strong intermolecular hydrogen bonding between amide groups, providing a robust baseline mechanical integrity, while the incorporation of high aspect ratio zinc oxide nanorods introduces a reinforcement mechanism through stress transfer from the matrix to the rigid filler. Additionally, testing along the Y-axis orientation aligns the stress load with the plane of powder deposition, minimizing the influence of weak inter-layer bonding typically observed in the Z-direction of additive manufactured parts. Decreasing Factors: The mechanical mixing method used for composite preparation may result in insufficient dispersion of the nanorods compared to melt extrusion, leading to agglomeration that acts as stress concentration points and initiates premature failure. Furthermore, the Multi Jet Fusion process inherently introduces micro-voids and incomplete fusion between powder particles relative to bulk molding techniques, and the absence of a specified coupling agent may limit the interfacial adhesion between the hydrophobic polymer matrix and hydrophilic zinc oxide surface. Dominant Factor: The intrinsic reinforcement provided by the zinc oxide nanorods within the semi-crystalline PA12 matrix along the primary printing plane qualitatively dominates the mechanical response, as the high aspect ratio fillers and strong matrix cohesion in the Y-orientation generally outweigh the reduction in strength caused by processing-induced porosity and potential filler agglomeration."
    }
  },
  {
    "doi": null,
    "title": "High flame resistant and strong electrospun polyacrylonitrileecarbon nanotubeseochre nanofibers",
    "year": 2013,
    "chemical_composition": {
      "repeat_unit_psmiles": "[*]C(C#N)C[*]",
      "monomers": [
        {
          "name": "Acrylonitrile",
          "smiles": "C=C(C#N)",
          "ratio_value": null,
          "ratio_unit": null
        }
      ],
      "additives": [],
      "is_homopolymer": false
    },
    "processing_history": "Electrospun from 10 wt% PAN in DMF solution at 16 kV, 0.004 mL/min flow rate, 9.8 m/s take-up velocity, 14 cm distance. As-spun. Tensile testing using Instron 5564, 20 mm gauge length, 2 mm/min crosshead speed, room temperature.",
    "hierarchical_structure": "Aligned electrospun nanofibers, average diameter 155 ± 25 nm.",
    "properties": {
      "UTS": {
        "value": [
          78.5
        ],
        "unit": "MPa"
      }
    },
    "analysis_with_hierarchical_structure": {
      "descriptive_text": "The sample comprises an acrylonitrile-based polymer system processed via electrospinning from a 10 wt% solution in dimethylformamide. The fabrication parameters included an applied voltage of 16 kV, a flow rate of 0.004 mL/min, a take-up velocity of 9.8 m/s, and a tip-to-collector distance of 14 cm, yielding an as-spun material without post-processing thermal treatment. The resulting hierarchical structure consists of aligned electrospun nanofibers with an average diameter of 155 ± 25 nm, and the mechanical properties were evaluated using an Instron 5564 universal testing machine at room temperature with a 20 mm gauge length and 2 mm/min crosshead speed.",
      "reasoning_analysis": "Increasing Factors: The high take-up velocity of 9.8 m/s during electrospinning induces significant molecular orientation, aligning the polymer backbone chains along the fiber axis which maximizes load bearing capacity in the direction of stress. Additionally, the presence of polar nitrile groups facilitates strong intermolecular dipole-dipole interactions, enhancing cohesive energy density. The nanofiber morphology also reduces the probability of large critical flaws typically found in bulk specimens, potentially enhancing strength via the size effect. Decreasing Factors: The as-spun processing history indicates a lack of thermal annealing, which limits the development of crystallinity and inter-chain diffusion necessary for optimal load transfer. Residual dimethylformamide solvent trapped within the fibers could act as a plasticizer, reducing intermolecular friction and lowering strength. Furthermore, if the testing involves a fiber mat rather than single fibers, weak inter-fiber bonding may lead to premature failure through slippage rather than chain scission. Dominant Factor: The substantial molecular orientation achieved through the high take-up velocity during the electrospinning process is the dominant factor, as the alignment of covalent bonds along the stress axis generally provides a more significant contribution to Ultimate Tensile Strength than the limitations imposed by the as-spun crystallinity or potential residual solvent."
    },
    "analysis_without_hierarchical_structure": {
      "descriptive_text": "The sample comprises an acrylonitrile-based polymer system, identified as non-homopolymeric, fabricated into fibers via electrospinning from a 10 wt% solution in dimethylformamide. The process utilized an applied voltage of 16 kV, a flow rate of 0.004 mL/min, and a high take-up velocity of 9.8 m/s at a collector distance of 14 cm to produce as-spun fibers. Mechanical evaluation was conducted using an Instron 5564 universal testing machine with a 20 mm gauge length and a crosshead speed of 2 mm/min at room temperature to assess the ultimate tensile strength.",
      "reasoning_analysis": "Increasing Factors: The presence of nitrile groups along the polymer backbone facilitates strong dipole-dipole interactions between chains, enhancing intermolecular cohesion and intrinsic strength. Furthermore, the processing history specifies a high take-up velocity of 9.8 m/s, which induces significant molecular orientation and chain alignment along the fiber axis, substantially driving the ultimate tensile strength upward in the direction of stress. Decreasing Factors: The material is utilized in the as-spun state without thermal stabilization or crosslinking, which limits the formation of a ladder polymer structure typically required for maximum strength in polyacrylonitrile systems. Additionally, the non-homopolymeric nature implies the presence of comonomers that may disrupt crystalline packing, and residual dimethylformamide solvent could act as a plasticizer, reducing intermolecular friction and lowering strength. Dominant Factor: The processing-induced molecular orientation resulting from the high take-up velocity qualitatively dominates the final mechanical behavior, providing significant reinforcement along the fiber axis that outweighs the reductions caused by the lack of thermal stabilization and potential solvent retention, defining the specific strength profile of this electrospun mat relative to isotropic counterparts."
    }
  },
  {
    "doi": "10.1021/acs.macromol.9b01700",
    "title": "Unsaturated Poly(ester-urethanes) with Stereochemically Dependent Thermomechanical Properties",
    "year": 2019,
    "chemical_composition": {
      "repeat_unit_psmiles": null,
      "monomers": [
        {
          "name": "C-Diacrylate (from cis-2-butene-1,4-diol)",
          "smiles": "C=CC(=O)OCCNC(=O)OC/C=C\\COC(=O)NCCOC(=O)C=C",
          "ratio_value": 50,
          "ratio_unit": "mol%"
        },
        {
          "name": "T-Diacrylate (from trans-2-butene-1,4-diol)",
          "smiles": "C=CC(=O)OCCNC(=O)OC/C=C/COC(=O)NCCOC(=O)C=C",
          "ratio_value": 50,
          "ratio_unit": "mol%"
        },
        {
          "name": "1,6-hexanedithiol",
          "smiles": "SCCCCCCS",
          "ratio_value": null,
          "ratio_unit": null
        }
      ],
      "additives": [
        {
          "name": "Dimethylphenylphosphine",
          "type": "catalyst",
          "amount_value": 2,
          "amount_unit": "mol%"
        }
      ],
      "is_homopolymer": false
    },
    "processing_history": "Synthesized via thiol-Michael addition of C-Diacrylate, T-Diacrylate and 1,6-hexanedithiol using 2 mol% DMPP in DMF at 22 °C. Films prepared by melt processing at 90-120 °C for 10 min under pressure. Annealed for 7 days at 23 °C. UTS measured by uniaxial tensile testing at strain rate 10 mm/min.",
    "hierarchical_structure": "Semicrystalline.",
    "properties": {
      "UTS": {
        "value": [
          26
        ],
        "unit": "MPa"
      }
    },
    "analysis_with_hierarchical_structure": {
      "descriptive_text": "This material is a semicrystalline copolymer network synthesized via thiol-Michael addition polymerization using equimolar amounts (50 mol% each) of C-Diacrylate derived from cis-2-butene-1,4-diol and T-Diacrylate derived from trans-2-butene-1,4-diol, reacted with 1,6-hexanedithiol. The reaction was catalyzed by 2 mol% dimethylphenylphosphine in DMF at 22 °C. Following synthesis, films were prepared through melt processing at temperatures between 90 and 120 °C for 10 minutes under pressure, followed by annealing for 7 days at 23 °C. The ultimate tensile strength was subsequently characterized via uniaxial tensile testing at a strain rate of 10 mm/min.",
      "reasoning_analysis": "Increasing Factors: The formation of a covalent network via thiol-Michael addition provides inherent structural integrity and resistance to chain slippage, directly enhancing UTS. Furthermore, the semicrystalline hierarchical structure indicates the presence of ordered domains that act as physical crosslinks and reinforcement points, significantly boosting load-bearing capacity. The extended annealing period of 7 days likely promotes further crystallization and stress relaxation within the films, optimizing the morphological contribution to strength. Decreasing Factors: The inclusion of 50 mol% C-Diacrylate (cis-isomer) introduces geometric irregularities along the polymer backbone compared to the trans-isomer, which limits the maximum achievable crystallinity and disrupts perfect packing, potentially reducing the theoretical maximum UTS. Additionally, the presence of residual dimethylphenylphosphine catalyst or trace DMF solvent from the synthesis could act as plasticizers, increasing free volume and facilitating chain mobility that detracts from tensile strength. Dominant Factor: The semicrystalline morphology established within the covalently crosslinked network is the dominant factor. While the cis-isomer content limits perfect ordering, the combination of chemical crosslinks from the thiol-acrylate reaction and physical crosslinks from crystallites formed during annealing creates a robust composite-like internal structure that qualitatively dictates the high strength potential relative to an amorphous counterpart."
    },
    "analysis_without_hierarchical_structure": {
