Repository: hhtrick/HHT-code

# HHT training framework

This directory contains model training, embedding precomputation, inference, article-level baselines and the curated datasets. All commands below assume that the working directory is `train_code/`.

## 3. Datasets and fixed partitions

Each main dataset is a JSON array at `dataset/{property}/{property}.json`. Entries contain source metadata, `chemical_composition`, `processing_history`, `hierarchical_structure`, `properties`, and two generated-analysis objects. Targets are stored as `properties[property]["value"]`; source metadata and target values are not predictive input fields.

| Property | Train | Validation | Test | Total |
|---|---:|---:|---:|---:|

File: train_code/dataset/UTS/UTS.json (part 57 of 292)
[
      "descriptive_text": "The material is a copolymer network synthesized via thiol-Michael addition polymerization utilizing an equimolar mixture of C-Diacrylate, derived from cis-2-butene-1,4-diol, and T-Diacrylate, derived from trans-2-butene-1,4-diol, reacted with 1,6-hexanedithiol. Polymerization was catalyzed by 2 mol% dimethylphenylphosphine in DMF at 22 °C. Subsequent film preparation involved melt processing at 90–120 °C for 10 minutes under pressure, followed by annealing for 7 days at 23 °C. Mechanical characterization was performed via uniaxial tensile testing at a strain rate of 10 mm/min to determine the ultimate tensile strength.",
      "reasoning_analysis": "Increasing Factors: The formation of a covalently crosslinked network via thiol-Michael addition fundamentally enhances load-bearing capacity compared to linear chains. The presence of the trans-2-butene-1,4-diol derived diacrylate introduces structural linearity and rigidity, promoting better chain packing and stress transfer. Furthermore, the melt processing under pressure minimizes void formation, and the extended annealing period at 23 °C facilitates physical aging and stress relaxation, which typically densifies the polymer matrix and increases yield strength and UTS. Decreasing Factors: The inclusion of the cis-2-butene-1,4-diol derived diacrylate introduces geometric kinks that disrupt efficient chain packing and crystallinity, potentially limiting the maximum achievable strength compared to a purely trans-based system. Additionally, the 1,6-hexanedithiol linker provides a flexible aliphatic spacer between crosslinks, which increases segmental mobility and free volume relative to rigid aromatic linkers, thereby reducing the intrinsic stiffness and ultimate strength. Residual DMF solvent or catalyst particles could also act as stress concentration points. Dominant Factor: The dominant factor is the crosslinked network architecture reinforced by the annealing history. While the flexible spacers and cis-isomers introduce compliance, the covalent network prevents viscous flow, and the long annealing period optimizes the free volume distribution, making the network integrity and physical aging the primary determinants of the final UTS."
    }
  },
  {
    "doi": "10.1002/app.47828",
    "title": "A compatible and crosslinked poly(2-allyl-6-methylphenol-co-2,6-dimethylphenol)/polystyrene blend for insulating adhesive film at high frequency",
    "year": 2019,
    "chemical_composition": {
      "repeat_unit_psmiles": null,
      "monomers": [
        {
          "name": "2,6-dimethylphenol",
          "smiles": "CC1=C(O)C(C)=CC=C1",
          "ratio_value": null,
          "ratio_unit": null
        }
      ],
      "additives": [
        {
          "name": "Polystyrene",
          "type": "polymer blend component",
          "amount_value": 8,
          "amount_unit": "weight ratio"
        },
        {
          "name": "Nitrile butadiene rubber",
          "type": "rubber",
          "amount_value": 1,
          "amount_unit": "weight ratio"
        },
        {
          "name": "Cyanate ester",
          "type": "crosslinker",
          "amount_value": 1,
          "amount_unit": "weight ratio"
        }
      ],
      "is_homopolymer": false
    },
    "processing_history": "Synthesized by oxidative coupling polymerization in water/toluene at 40 °C for 8 h. Blend solution in CDCl3 (15 wt%) cast on PTFE (gap 350 μm). Cured in oven (120 °C/30 min, 160 °C/30 min, 200 °C/30 min, 230 °C/30 min). UTS measured by tensile testing at 2 mm/min, film dimensions 0.5 cm × 6 cm.",
    "hierarchical_structure": "Amorphous cured polymer blend film, thickness ~60 μm, crosslinked network via CE and NBR.",
    "properties": {
      "UTS": {
        "value": [
          41
        ],
        "unit": "MPa"
      }
    },
    "analysis_with_hierarchical_structure": {
      "descriptive_text": "The sample consists of an amorphous cured polymer blend film derived from the oxidative coupling polymerization of 2,6-dimethylphenol. The chemical composition includes polystyrene as a blend component at a weight ratio of 8, supplemented by nitrile butadiene rubber and cyanate ester acting as rubber and crosslinker additives respectively, each present at a weight ratio of 1. Processing involved synthesis in a water/toluene medium at 40 °C for 8 hours, followed by casting a 15 wt% blend solution in CDCl3 onto a PTFE substrate with a 350 μm gap. The resulting film, achieving a final thickness of approximately 60 μm, was subjected to a sequential thermal curing schedule at 120 °C, 160 °C, 200 °C, and 230 °C for 30 minutes per stage to establish a crosslinked network involving the cyanate ester and nitrile butadiene rubber phases.",
      "reasoning_analysis": "Increasing Factors: The rigid aromatic backbone of the poly(phenylene oxide) matrix derived from 2,6-dimethylphenol inherently restricts chain segment mobility, providing high intrinsic stiffness and strength. Additionally, the cyanate ester facilitates the formation of a chemical crosslinked network during the multi-step thermal curing schedule, which prevents viscous flow and enhances load transfer across the polymer matrix. The sequential high-temperature curing also ensures effective solvent removal and matrix densification, further supporting mechanical integrity. Decreasing Factors: The incorporation of nitrile butadiene rubber introduces soft, elastomeric domains that act as stress concentrators and preferential yield initiation sites, inherently lowering the ultimate tensile strength compared to a neat, non-toughened matrix. Furthermore, the completely amorphous hierarchical structure lacks the reinforcing contribution of crystalline domains that could otherwise impede crack propagation. Dominant Factor: The structural integrity provided by the rigid aromatic backbone combined with the chemically crosslinked network qualitatively dominates the mechanical response, sustaining high tensile loads despite the presence of toughening additives, although the rubber phase inherently limits the maximum achievable UTS relative to a brittle, non-toughened equivalent."
    },
    "analysis_without_hierarchical_structure": {
      "descriptive_text": "The polymer sample is derived from 2,6-dimethylphenol monomers and is formulated as a complex blend rather than a homopolymer. The chemical composition includes polystyrene as a major blend component at a weight ratio of 8, supplemented by nitrile butadiene rubber and a cyanate ester crosslinker, each present at a weight ratio of 1. Synthesis was conducted via oxidative coupling polymerization in a water/toluene mixture at 40 °C for 8 hours. For film preparation, a 15 wt% blend solution in deuterated chloroform was cast onto a PTFE substrate with a 350 μm gap. The material underwent a sequential thermal curing process in an oven at 120 °C, 160 °C, 200 °C, and 230 °C for 30 minutes at each temperature step. Ultimate tensile strength was subsequently characterized using tensile testing at a crosshead speed of 2 mm/min on film specimens with dimensions of 0.5 cm by 6 cm.",
      "reasoning_analysis": "Increasing Factors: The rigid aromatic backbone derived from the 2,6-dimethylphenol monomers provides intrinsic high stiffness and strength, while the incorporation of the cyanate ester crosslinker facilitates the formation of a covalent network during the high-temperature curing cycle, significantly restricting chain slippage and enhancing load-bearing capacity. Additionally, the miscibility between the base polymer and the polystyrene blend component likely maintains structural continuity without significant phase separation defects. Decreasing Factors: The inclusion of nitrile butadiene rubber introduces soft, elastomeric domains that act as stress concentrators and lower the overall modulus and yield strength relative to a purely rigid thermoset or thermoplastic matrix. Furthermore, solvent casting processes can occasionally entrain micro-voids or residual solvent if not fully removed, potentially initiating premature failure under tensile load. Dominant Factor: The formation of a densely crosslinked network via the cyanate ester during the rigorous stepwise thermal curing regime, combined with the inherent rigidity of the aromatic polymer backbone, qualitatively dominates the mechanical response, favoring higher ultimate tensile strength behavior that outweighs the softening influence of the minor rubber component."
    }
  },
  {
    "doi": "10.1021/acs.macromol.9b01700",
    "title": "Unsaturated Poly(ester-urethanes) with Stereochemically Dependent Thermomechanical Properties",
    "year": 2019,
    "chemical_composition": {
      "repeat_unit_psmiles": null,
      "monomers": [
        {
          "name": "C-Diacrylate (from cis-2-butene-1,4-diol)",
          "smiles": "C=CC(=O)OCCNC(=O)OC/C=C\\COC(=O)NCCOC(=O)C=C",
          "ratio_value": 50,
          "ratio_unit": "mol%"
        },
        {
          "name": "S-Diacrylate (from 1,4-butanediol)",
          "smiles": "C=CC(=O)OCCNC(=O)OCCCCOC(=O)NCCOC(=O)C=C",
          "ratio_value": 50,
          "ratio_unit": "mol%"
        },
        {
          "name": "1,6-hexanedithiol",
          "smiles": "SCCCCCCS",
          "ratio_value": null,
          "ratio_unit": null
        }
      ],
      "additives": [
        {
          "name": "Dimethylphenylphosphine",
          "type": "catalyst",
          "amount_value": 2,
          "amount_unit": "mol%"
        }
      ],
      "is_homopolymer": false
    },
    "processing_history": "Synthesized via thiol-Michael addition of C-Diacrylate, S-Diacrylate and 1,6-hexanedithiol using 2 mol% DMPP in DMF at 22 °C. Films prepared by melt processing at 90-120 °C for 10 min under pressure. Annealed for 7 days at 23 °C. UTS measured by uniaxial tensile testing at strain rate 10 mm/min.",
    "hierarchical_structure": "Semicrystalline.",
    "properties": {
      "UTS": {
        "value": [
          33
        ],
        "unit": "MPa"
      }
    },
    "analysis_with_hierarchical_structure": {
      "descriptive_text": "The material is a semicrystalline copolymer network synthesized via thiol-Michael addition polymerization involving 50 mol% C-Diacrylate derived from cis-2-butene-1,4-diol and 50 mol% S-Diacrylate derived from 1,4-butanediol, reacted with 1,6-hexanedithiol. The synthesis was catalyzed by 2 mol% dimethylphenylphosphine in dimethylformamide at 22 °C. Following synthesis, films were prepared through melt processing at temperatures between 90 and 120 °C under pressure for 10 minutes, followed by an annealing period of 7 days at 23 °C. The ultimate tensile strength was subsequently characterized via uniaxial tensile testing at a strain rate of 10 mm/min.",
      "reasoning_analysis": "Increasing Factors: The semicrystalline hierarchical structure is the primary driver for enhanced strength, as crystalline domains act as physical crosslinks and reinforcing fillers within the amorphous matrix, effectively distributing stress. The extensive annealing process (7 days at 23 °C) likely promotes secondary crystallization and perfection of lamellae, further increasing the material's resistance to deformation. Additionally, the thiol-Michael addition creates a covalently crosslinked network structure, which prevents viscous flow and increases the load-bearing capacity compared to linear analogs. The presence of linear segments from the S-Diacrylate and 1,6-hexanedithiol facilitates chain packing necessary for this crystallinity. Decreasing Factors: The incorporation of C-Diacrylate derived from cis-2-butene-1,4-diol introduces cis-unsaturation within the polymer backbone spacers. These cis-double bonds create kinks in the chain geometry that disrupt efficient packing and reduce the overall degree of crystallinity compared to fully linear analogs, potentially limiting the maximum achievable strength. Furthermore, the aliphatic nature of the thiol and diol spacers provides significant chain flexibility, which generally favors elongation over high modulus and strength compared to rigid aromatic systems. If any residual DMF solvent remained after melt processing, it could act as a plasticizer, reducing intermolecular forces. Dominant Factor: The dominant factor governing the UTS is the semicrystalline morphology stabilized by the prolonged annealing history. While the cis-unsaturation introduces structural irregularities that theoretically limit packing efficiency, the ability of the linear S-Diacrylate and dithiol segments to form crystalline domains, reinforced by the covalent network structure, qualitatively overrides the softening effects of the aliphatic flexibility. The physical crosslinking provided by the crystallites works synergistically with the chemical crosslinks to maximize tensile strength."
    },
    "analysis_without_hierarchical_structure": {
      "descriptive_text": "The sample consists of a copolymer network synthesized via thiol-Michael addition polymerization involving an equimolar mixture of C-Diacrylate derived from cis-2-butene-1,4-diol and S-Diacrylate derived from 1,4-butanediol, reacted with 1,6-hexanedithiol. The reaction was catalyzed by 2 mol% Dimethylphenylphosphine in DMF at 22 °C. Following synthesis, films were prepared through melt processing at temperatures between 90 and 120 °C for 10 minutes under pressure, followed by an annealing period of 7 days at 23 °C. The Ultimate Tensile Strength was subsequently evaluated using uniaxial tensile testing at a strain rate of 10 mm/min.",
      "reasoning_analysis": "Increasing Factors: The thiol-Michael addition mechanism facilitates the formation of a highly homogeneous network structure with a uniform crosslink distribution, which minimizes stress concentration points and delays crack initiation under load. Furthermore, the extended annealing period at 23 °C allows for the relaxation of internal stresses generated during the melt processing stage, thereby enhancing the material's consistency and load-bearing capacity. Decreasing Factors: The polymer backbone incorporates flexible aliphatic segments, specifically from the 1,6-hexanedithiol and 1,4-butanediol-derived diacrylate, which increase chain mobility and reduce stiffness relative to rigid aromatic systems. Additionally, the presence of cis-alkene units in the C-Diacrylate monomer introduces structural kinks that inhibit crystalline packing, and any residual DMF solvent or catalyst may act as plasticizers, further reducing intermolecular forces. Dominant Factor: The homogeneous network architecture established by the step-growth thiol-Michael mechanism qualitatively dominates the UTS behavior. While the flexible aliphatic composition limits the absolute stiffness, the uniform crosslink distribution prevents premature localized failure, ensuring that the mechanical integrity is governed by the network topology rather than defect-driven fracture."
    }
  },
  {
    "doi": "10.1002/app.47828",
    "title": "A compatible and crosslinked poly(2-allyl-6-methylphenol-co-2,6-dimethylphenol)/polystyrene blend for insulating adhesive film at high frequency",
    "year": 2019,
    "chemical_composition": {
      "repeat_unit_psmiles": null,
      "monomers": [
        {
          "name": "2-allyl-6-methylphenol",
          "smiles": "CC1=C(O)C(CC=C)=CC=C1",
          "ratio_value": 10,
          "ratio_unit": "mol%"
        },
        {
          "name": "2,6-dimethylphenol",
          "smiles": "CC1=C(O)C(C)=CC=C1",
          "ratio_value": 90,
          "ratio_unit": "mol%"
        }
      ],
      "additives": [
        {
          "name": "1,2-bis(4-vinylphenyl)ethane",
          "type": "crosslinker",
          "amount_value": 1,
          "amount_unit": "weight ratio"
        },
        {
          "name": "Nitrile butadiene rubber",
          "type": "rubber",
          "amount_value": 1,
          "amount_unit": "weight ratio"
        },
        {
          "name": "Cyanate ester",
          "type": "crosslinker",
          "amount_value": 1,
          "amount_unit": "weight ratio"
        },
        {
          "name": "Triphenyl phosphite",
          "type": "initiator",
          "amount_value": 0.225,
          "amount_unit": "wt%"
        }
      ],
      "is_homopolymer": false
    },
    "processing_history": "Synthesized by oxidative coupling polymerization in water/toluene at 40 °C for 8 h. Blend solution in CDCl3 (15 wt%) cast on PTFE (gap 350 μm). Cured in oven (120 °C/30 min, 160 °C/30 min, 200 °C/30 min, 230 °C/30 min). UTS measured by tensile testing at 2 mm/min, film dimensions 0.5 cm × 6 cm.",
    "hierarchical_structure": "Amorphous cured polymer blend film, thickness ~60 μm, no PS component.",
    "properties": {
      "UTS": {
        "value": [
          47
        ],
        "unit": "MPa"
      }
    },
    "analysis_with_hierarchical_structure": {
      "descriptive_text": "The sample is an amorphous cured polymer blend film with a thickness of approximately 60 μm, synthesized via oxidative coupling polymerization of 2-allyl-6-methylphenol (10 mol%) and 2,6-dimethylphenol (90 mol%) in a water/toluene system at 40 °C. The formulation includes 1,2-bis(4-vinylphenyl)ethane and cyanate ester as crosslinking agents, nitrile butadiene rubber as a rubber modifier, and triphenyl phosphite as an initiator, each incorporated at specified weight ratios, and was processed by casting a 15 wt% blend solution in CDCl3 onto a PTFE substrate with a 350 μm gap. Following solvent casting, the film underwent a multi-step thermal curing protocol at 120, 160, 200, and 230 °C for 30 minutes per step to establish the final network structure, which is confirmed to be devoid of polystyrene components, with mechanical properties evaluated via tensile testing at a crosshead speed of 2 mm/min.",
      "reasoning_analysis": "Increasing Factors: The polymer backbone derived from 2,6-dimethylphenol and 2-allyl-6-methylphenol possesses inherent rigidity due to the aromatic phenylene ether structure, which resists chain deformation. Furthermore, the presence of dual crosslinking agents (cyanate ester and vinyl-based) combined with the high-temperature stepwise curing up to 230 °C promotes the formation of a dense covalent network, significantly restricting chain slippage and enhancing load-bearing capacity. Decreasing Factors: The inclusion of nitrile butadiene rubber introduces a compliant soft phase within the matrix, which typically acts to reduce the overall ultimate tensile strength relative to the neat rigid resin by facilitating stress concentration and cavitation at the particle-matrix interface. Additionally, the presence of allyl groups may introduce slight conformational flexibility compared to unsubstituted poly(phenylene oxide), and residual stresses from the differential thermal contraction during the multi-step curing process could potentially initiate premature failure. Dominant Factor: The highly crosslinked aromatic network formed during the aggressive thermal curing protocol qualitatively dominates the mechanical response, establishing a high baseline strength inherent to the rigid poly(phenylene ether) backbone, although the rubber modification serves to qualitatively suppress the maximum tensile strength in favor of enhanced toughness and ductility."
    },
    "analysis_without_hierarchical_structure": {
      "descriptive_text": "The polymer sample consists of a copolymer derived from 2-allyl-6-methylphenol (10 mol%) and 2,6-dimethylphenol (90 mol%) synthesized via oxidative coupling polymerization in a water/toluene system at 40 °C for 8 hours. The resulting polymer was blended with 1,2-bis(4-vinylphenyl)ethane and cyanate ester acting as crosslinkers, along with nitrile butadiene rubber for toughening and triphenyl phosphite as an initiator. This mixture was dissolved in CDCl3 to form a 15 wt% solution, cast onto a PTFE substrate with a 350 μm gap, and subsequently subjected to a step-wise thermal curing regimen comprising 30-minute intervals at 120 °C, 160 °C, 200 °C, and 230 °C. The ultimate tensile strength was evaluated via tensile testing at a crosshead speed of 2 mm/min using film specimens measuring 0.5 cm by 6 cm.",
      "reasoning_analysis": "Increasing Factors: The chemical composition features a rigid aromatic poly(phenylene ether)-like backbone derived from the phenolic monomers, which intrinsically provides high stiffness and strength. The presence of allyl groups on the monomer combined with the added 1,2-bis(4-vinylphenyl)ethane and cyanate ester crosslinkers facilitates the formation of a dense three-dimensional network during the step-wise thermal curing process, significantly restricting chain slippage and enhancing load-bearing capacity. Additionally, the high-temperature curing stages up to 230 °C ensure high conversion of crosslinking sites, maximizing the network integrity. Decreasing Factors: The incorporation of nitrile butadiene rubber introduces a soft, elastomeric phase into the rigid matrix, which typically lowers the overall yield and ultimate tensile strength compared to a neat thermoset due to the lower modulus of the rubber particles. Furthermore, the solution casting process in CDCl3 carries a risk of residual solvent entrapment or micro-void formation upon evaporation, which can act as stress concentrators and initiate premature failure. Dominant Factor: The formation of the highly crosslinked, rigid aromatic network through the comprehensive step-wise thermal curing regime qualitatively dominates the final UTS behavior, establishing a high-strength baseline that defines the material's structural performance, although the rubber phase modulates the failure mode towards greater toughness at the expense of some peak strength."
    }
  },
  {
    "doi": "10.1080/17452759.2023.2273309",
    "title": "Multi Jet Fusion of surface-modified ZnO nanorod–reinforced PA12 nanocomposites",
    "year": 2023,
    "chemical_composition": {
      "repeat_unit_psmiles": "[*]NC(=O)CCCCCCCCCCC[*]",
      "monomers": [
        {
          "name": "Laurolactam",
          "smiles": "O=C1CCCCCCCCCCCN1",
          "ratio_value": null,
          "ratio_unit": null
        }
      ],
      "additives": [
        {
          "name": "Zinc oxide nanorods",
          "type": "filler",
          "amount_value": 5,
          "amount_unit": "wt%"
        }
      ],
      "is_homopolymer": true
    },
    "processing_history": "ZnO nanorods synthesized via hydrothermal process (150 °C, 9 h). Mechanical mixing of ZnO with PA12 powder at 60 rpm for 4 h. Multi Jet Fusion (MJF) printing. Preheat temperature 160 °C, fusion temperature 210–220 °C, layer thickness 80 µm. UTS measured by universal tester (AGX 10 kN, Shimadzu Corp., Japan) in accordance with ASTM D638 Type V standard at a test speed of 10 mm/min. Orientation: X (perpendicular to roller spreading direction).",
    "hierarchical_structure": "Semicrystalline PA12 matrix with dispersed ZnO nanorods. Degree of crystallinity (Xc) 26.58%. Evident nanofiller agglomeration observed.",
    "properties": {
      "UTS": {
        "value": [
          56.23
        ],
        "unit": "MPa"
      }
    },
    "analysis_with_hierarchical_structure": {
      "descriptive_text": "The material consists of a polyamide 12 homopolymer matrix derived from laurolactam monomers reinforced with 5 wt% zinc oxide nanorods synthesized via a hydrothermal process. The composite powder was prepared through mechanical mixing at 60 rpm for 4 hours and consolidated using Multi Jet Fusion additive manufacturing with a preheat temperature of 160 °C and fusion temperatures ranging from 210 to 220 °C. The resulting hierarchical structure exhibits a semicrystalline morphology with a degree of crystallinity of 26.58% containing dispersed ZnO nanorods, although evident nanofiller agglomeration was observed. Mechanical characterization was performed according to ASTM D638 Type V standards at a crosshead speed of 10 mm/min with testing orientation perpendicular to the roller spreading direction.",
      "reasoning_analysis": "Increasing Factors: The semicrystalline nature of the PA12 matrix with 26.58% crystallinity provides structural integrity through ordered lamellar regions, while the inherent hydrogen bonding capability of the polyamide backbone contributes to cohesive strength. Additionally, the incorporation of rigid zinc oxide nanorods theoretically offers reinforcement potential through load transfer mechanisms assuming effective interfacial adhesion. Decreasing Factors: The evident agglomeration of ZnO nanorods acts as significant stress concentrators that can initiate premature crack propagation, severely undermining the reinforcing effect of the fillers. Furthermore, the Multi Jet Fusion processing history introduces anisotropy, and testing perpendicular to the roller spreading direction typically aligns the load against weaker inter-layer bonding planes, while mechanical mixing may result in less optimal dispersion compared to in-situ methods. Dominant Factor: While the semicrystalline matrix and rigid fillers provide a baseline for strength, the microstructural defects caused by nanofiller agglomeration combined with the anisotropic processing orientation perpendicular to the spreading direction qualitatively dominate the mechanical response, likely limiting the ultimate tensile strength by facilitating early failure at filler clusters and inter-layer interfaces."
    },
    "analysis_without_hierarchical_structure": {
      "descriptive_text": "The sample consists of a polyamide 12 homopolymer matrix derived from laurolactam monomers, reinforced with 5 wt% zinc oxide nanorods. The zinc oxide nanorods were synthesized via a hydrothermal process at 150 °C for 9 hours, followed by mechanical mixing with the polyamide 12 powder at 60 rpm for 4 hours. The composite powder was processed using Multi Jet Fusion additive manufacturing with a preheat temperature of 160 °C and a fusion temperature range of 210–220 °C, utilizing a layer thickness of 80 µm. Ultimate tensile strength was measured using a universal tester in accordance with ASTM D638 Type V standards at a crosshead speed of 10 mm/min, with specimens oriented perpendicular to the roller spreading direction.",
      "reasoning_analysis": "Increasing Factors: The polyamide 12 backbone provides intrinsic mechanical integrity through strong interchain hydrogen bonding and semi-crystalline domain formation. The addition of 5 wt% zinc oxide nanorods introduces rigid, high-aspect-ratio fillers that facilitate stress transfer from the compliant matrix to the stiff ceramic phase, theoretically increasing load-bearing capacity. Furthermore, the nanorods may serve as nucleation sites during the thermal cycling of Multi Jet Fusion, potentially enhancing matrix crystallinity and stiffness. Decreasing Factors: The mechanical mixing protocol may lead to incomplete exfoliation or dispersion of the nanorods, creating agglomerates that act as stress concentrators and premature failure initiation sites. Additionally, the layer-by-layer nature of the Multi Jet Fusion process inherently introduces inter-layer voids and anisotropy, while the specific testing orientation perpendicular to the roller spreading direction may align the applied stress across weaker fusion boundaries compared to the primary build axis. Dominant Factor: The processing history qualitatively dominates the ultimate tensile strength behavior; specifically, the microstructural defects arising from mechanical mixing agglomeration and the anisotropic inter-layer bonding inherent to the additive manufacturing process limit the effective stress transfer efficiency of the nanorods, making the processing-induced integrity the primary constraint on the final mechanical performance."
    }
  },
  {
    "doi": null,
    "title": "High flame resistant and strong electrospun polyacrylonitrileecarbon nanotubeseochre nanofibers",
    "year": 2013,
    "chemical_composition": {
      "repeat_unit_psmiles": "[*]C(C#N)C[*]",
      "monomers": [
        {
          "name": "Acrylonitrile",
          "smiles": "C=C(C#N)",
          "ratio_value": null,
          "ratio_unit": null
        }
      ],
      "additives": [
        {
          "name": "Single-walled carbon nanotube",
          "type": "filler",
          "amount_value": 1,
          "amount_unit": "wt%"
        }
      ],
      "is_homopolymer": false
    },
    "processing_history": "Electrospun from 10 wt% PAN, 0.1 wt% SWCNT in DMF solution at 16 kV, 0.004 mL/min flow rate, 9.8 m/s take-up velocity, 14 cm distance. As-spun. Tensile testing using Instron 5564, 20 mm gauge length, 2 mm/min crosshead speed, room temperature.",
    "hierarchical_structure": "Aligned electrospun nanofibers, average diameter 160 ± 34 nm.",
    "properties": {
      "UTS": {
        "value": [
          94.2
        ],
        "unit": "MPa"
      }
    },
    "analysis_with_hierarchical_structure": {
      "descriptive_text": "The sample comprises a polyacrylonitrile-based matrix reinforced with 1 wt% single-walled carbon nanotubes (SWCNTs). This composite was fabricated via electrospinning from a dimethylformamide solution containing 10 wt% polymer and 0.1 wt% SWCNTs under an applied voltage of 16 kV and a flow rate of 0.004 mL/min. The resulting hierarchical structure consists of aligned electrospun nanofibers with an average diameter of 160 ± 34 nm, collected at a take-up velocity of 9.8 m/s. Mechanical characterization was performed on the as-spun fibers using tensile testing at room temperature with a crosshead speed of 2 mm/min over a 20 mm gauge length.",
      "reasoning_analysis": "Increasing Factors: The high take-up velocity of 9.8 m/s during electrospinning induces significant molecular orientation of the polymer chains and alignment of the SWCNTs along the fiber axis, which maximizes load bearing capacity in the tensile direction. Additionally, the intrinsic high strength of the SWCNTs provides reinforcement through load transfer mechanisms, while the strong dipole-dipole interactions between nitrile groups in the polymer matrix enhance intermolecular cohesion. The nanoscale fiber diameter may also reduce the probability of critical structural defects compared to bulk counterparts. Decreasing Factors: The as-spun processing state implies a lack of thermal stabilization or post-drawing, which limits crystallinity and density compared to treated fibers, potentially lowering strength. Residual dimethylformamide solvent trapped within the fibers could act as a plasticizer, reducing intermolecular friction and UTS. Furthermore, any agglomeration of SWCNTs despite the low loading could act as stress concentration points initiating premature failure. Dominant Factor: The high degree of macroscopic and molecular alignment induced by the high take-up velocity during electrospinning is the dominant factor governing the UTS. This orientation effect likely outweighs the limitations of the as-spun amorphous content, as it ensures that the strong covalent bonds of the polymer backbone and the rigid SWCNTs are oriented parallel to the applied stress, maximizing the theoretical strength contribution of the constituents."
    },
    "analysis_without_hierarchical_structure": {
      "descriptive_text": "The sample comprises a polyacrylonitrile-based matrix reinforced with 1 wt% single-walled carbon nanotubes as a filler. The composite fibers were fabricated via electrospinning from a solution containing 10 wt% polymer and 0.1 wt% single-walled carbon nanotubes dissolved in dimethylformamide. The process was conducted at an applied voltage of 16 kV with a flow rate of 0.004 mL/min and a take-up velocity of 9.8 m/s at a collector distance of 14 cm. The resulting as-spun fibrous mats were subjected to tensile testing using an Instron 5564 machine with a 20 mm gauge length and a crosshead speed of 2 mm/min at room temperature.",
      "reasoning_analysis": "Increasing Factors: The incorporation of single-walled carbon nanotubes provides exceptional intrinsic strength and stiffness, acting as a nanoscale reinforcement within the polymer matrix. The strong dipole-dipole interactions between the nitrile groups of the polymer chains facilitate effective stress transfer to the nanotubes. Furthermore, the processing history specifies a high take-up velocity of 9.8 m/s during electrospinning, which induces significant molecular chain alignment and orientation along the fiber axis, drastically enhancing the load-bearing capacity of the matrix. Decreasing Factors: The sample is in an as-spun state without subsequent thermal annealing or drawing, which may limit the development of optimal crystallinity and leave residual internal stresses or solvent traces that could act as plasticizers. Additionally, despite the low loading, any agglomeration of carbon nanotubes could create stress concentration points that initiate premature failure, and the fibrous nature of the mat may introduce voids between fibers if tested as a non-woven structure. Dominant Factor: The high take-up velocity during electrospinning is the dominant factor governing the UTS. While the carbon nanotubes offer theoretical reinforcement, the mechanical performance of electrospun polyacrylonitrile-based fibers is primarily dictated by the degree of molecular orientation achieved during the jet stretching process; without this alignment, the matrix would lack the necessary structural order to effectively transfer stress to the nanofillers."
    }
  },
  {
    "doi": null,
    "title": "High flame resistant and strong electrospun polyacrylonitrileecarbon nanotubeseochre nanofibers",
    "year": 2013,
    "chemical_composition": {
      "repeat_unit_psmiles": "[*]C(C#N)C[*]",
      "monomers": [
        {
          "name": "Acrylonitrile",
          "smiles": "C=C(C#N)",
          "ratio_value": null,
          "ratio_unit": null
        }
      ],
      "additives": [
        {
          "name": "Single-walled carbon nanotube",
          "type": "filler",
          "amount_value": 2,
          "amount_unit": "wt%"
        }
      ],
      "is_homopolymer": false
    },
    "processing_history": "Electrospun from 10 wt% PAN, 0.2 wt% SWCNT in DMF solution at 16 kV, 0.004 mL/min flow rate, 9.8 m/s take-up velocity, 14 cm distance. As-spun. Tensile testing using Instron 5564, 20 mm gauge length, 2 mm/min crosshead speed, room temperature.",
    "hierarchical_structure": "Aligned electrospun nanofibers, average diameter 166 ± 40 nm.",
    "properties": {
      "UTS": {
        "value": [
          99.1
        ],
        "unit": "MPa"
      }
    },
    "analysis_with_hierarchical_structure": {
      "descriptive_text": "The sample comprises a polyacrylonitrile-based matrix reinforced with 2 wt% single-walled carbon nanotubes (SWCNTs) acting as a filler. Processing was achieved through electrospinning from a dimethylformamide solution containing 10 wt% polymer and 0.2 wt% SWCNTs, utilizing a 16 kV applied voltage and a high take-up velocity of 9.8 m/s to induce alignment. The resulting hierarchical morphology consists of aligned electrospun nanofibers with an average diameter of 166 ± 40 nm, characterized in the as-spun state via tensile testing at room temperature with a crosshead speed of 2 mm/min.",
      "reasoning_analysis": "Increasing Factors: The strong dipole-dipole interactions between nitrile groups in the polyacrylonitrile backbone provide high cohesive energy density, while the high take-up velocity of 9.8 m/s during electrospinning induces significant molecular orientation along the fiber axis, maximizing load bearing capacity. Additionally, the incorporation of 2 wt% single-walled carbon nanotubes offers intrinsic reinforcement, and the nanoscale fiber diameter (166 nm) may reduce the probability of critical structural flaws compared to bulk materials. Decreasing Factors: The 'as-spun' processing history implies the potential presence of residual dimethylformamide solvent, which can act as a plasticizer to reduce intermolecular friction and lower strength. Furthermore, without explicit surface functionalization, the interface between the SWCNTs and the polymer matrix may exhibit weak adhesion, leading to stress concentration or nanotube pull-out rather than effective load transfer. The lack of thermal annealing also limits the development of crystallinity and inter-chain bonding. Dominant Factor: The high degree of molecular orientation induced by the rapid take-up velocity during electrospinning qualitatively dominates the mechanical behavior, providing a substantial enhancement to the UTS along the fiber axis that likely outweighs the detrimental effects of residual solvent, while the SWCNTs serve as a secondary reinforcing mechanism."
    },
    "analysis_without_hierarchical_structure": {
      "descriptive_text": "The sample comprises a polyacrylonitrile-based composite reinforced with 2 wt% single-walled carbon nanotubes. Fibers were fabricated via electrospinning from a dimethylformamide solution containing 10 wt% polymer and 0.2 wt% nanotubes, utilizing an applied voltage of 16 kV, a flow rate of 0.004 mL/min, a take-up velocity of 9.8 m/s, and a 14 cm tip-to-collector distance. The resulting as-spun mats were subjected to tensile testing using an Instron 5564 system at room temperature with a 20 mm gauge length and a crosshead speed of 2 mm/min.",
      "reasoning_analysis": "Increasing Factors: The high take-up velocity of 9.8 m/s during electrospinning induces significant molecular orientation of the polyacrylonitrile chains and alignment of the single-walled carbon nanotubes along the fiber axis, which maximizes load bearing capacity. Additionally, the intrinsic high tensile strength of the carbon nanotubes and the strong dipole-dipole interactions between nitrile groups in the polymer matrix contribute to enhanced resistance against deformation. Decreasing Factors: The as-spun processing state implies a lack of thermal stabilization or drawing, which limits crystallinity and leaves potential residual dimethylformamide solvent that could act as a plasticizer to reduce intermolecular friction. Furthermore, without specific surface functionalization, the interfacial adhesion between the smooth nanotube surface and the polymer matrix may be suboptimal, leading to stress concentration or interfacial slippage under load. Dominant Factor: The morphological alignment induced by the high take-up velocity during processing is the dominant factor, as it fundamentally dictates the efficiency of stress transfer to both the oriented polymer chains and the reinforcing nanotubes, outweighing the limitations imposed by the lack of post-spinning thermal treatment in this specific fiber system."
    }
  },
  {
    "doi": "10.1021/acs.macromol.9b01700",
    "title": "Unsaturated Poly(ester-urethanes) with Stereochemically Dependent Thermomechanical Properties",
    "year": 2019,
    "chemical_composition": {
      "repeat_unit_psmiles": null,
      "monomers": [
        {
          "name": "C-Diacrylate (from cis-2-butene-1,4-diol)",
          "smiles": "C=CC(=O)OCCNC(=O)OC/C=C\\COC(=O)NCCOC(=O)C=C",
          "ratio_value": 100,
          "ratio_unit": "mol%"
        },
        {
          "name": "1,6-hexanedithiol",
          "smiles": "SCCCCCCS",
          "ratio_value": null,
          "ratio_unit": null
        }
      ],
      "additives": [
        {
          "name": "Dimethylphenylphosphine",
          "type": "catalyst",
          "amount_value": 2,
          "amount_unit": "mol%"
        }
      ],
      "is_homopolymer": true
    },
