Repository: hhtrick/HHT-code

# HHT training framework

This directory contains model training, embedding precomputation, inference, article-level baselines and the curated datasets. All commands below assume that the working directory is `train_code/`.

## 3. Datasets and fixed partitions

Each main dataset is a JSON array at `dataset/{property}/{property}.json`. Entries contain source metadata, `chemical_composition`, `processing_history`, `hierarchical_structure`, `properties`, and two generated-analysis objects. Targets are stored as `properties[property]["value"]`; source metadata and target values are not predictive input fields.

| Property | Train | Validation | Test | Total |
|---|---:|---:|---:|---:|

File: train_code/dataset/UTS/UTS.json (part 59 of 292)
[
      "descriptive_text": "The sample comprises an epoxy thermoset network synthesized from Diglycidyl ether of bisphenol A (DGEBA) resin cured with 36 wt% Diethyltoluenediamine (DETDA). The matrix was reinforced with 0.3 wt% PBA-functionalized Boron Nitride Nanoflakes (BNNFs). During preparation, the functionalized nanoflakes were dispersed in acetone and mixed with the epoxy resin and curing agent under sonication to promote homogeneity. The resulting mixture was cast into a mold, dried, and degassed at 70 °C under vacuum to eliminate solvent and entrapped air, followed by thermal curing at 175 °C for 1 hour. The Ultimate Tensile Strength was evaluated using an INSTRON 8848 microtester in accordance with ASTM D638-10 standards, utilizing a crosshead speed of 0.2 mm/min at room temperature.",
      "reasoning_analysis": "Increasing Factors: The formation of a densely crosslinked thermoset network between DGEBA and DETDA provides intrinsic structural rigidity and high cohesive energy density, which fundamentally supports high tensile strength. The incorporation of PBA-functionalized Boron Nitride Nanoflakes introduces high-aspect-rigid fillers that facilitate stress transfer from the polymer matrix to the filler, provided the functionalization ensures strong interfacial adhesion. Furthermore, the processing history utilizes sonication for dispersion and vacuum degassing at 70 °C, which significantly reduces void content and filler agglomeration, thereby minimizing stress concentration sites that typically initiate failure. Decreasing Factors: The inherent brittleness associated with highly crosslinked epoxy-amine networks can limit plastic deformation capabilities, making the material susceptible to catastrophic failure upon crack initiation. Additionally, if the vacuum degassing step was insufficient to remove all acetone solvent, residual volatiles could create microvoids during the high-temperature cure, acting as defects that lower the effective load-bearing cross-section. The presence of a functionalization layer on the nanoflakes, if overly compliant compared to the matrix, could theoretically create a soft interphase that limits maximum stress transfer efficiency. Dominant Factor: The dominant factor influencing the UTS is the synergistic effect of the high-crosslink-density matrix combined with the defect-minimizing processing history (vacuum degassing and sonication). While the brittle nature of the epoxy imposes a limit on ductility, the reduction of microstructural defects and the efficient load transfer enabled by the functionalized nanofillers qualitatively drive the tensile strength higher than that of a neat, poorly processed epoxy system."
    }
  },
  {
    "doi": "10.1021/acs.macromol.9b01700",
    "title": "Unsaturated Poly(ester-urethanes) with Stereochemically Dependent Thermomechanical Properties",
    "year": 2019,
    "chemical_composition": {
      "repeat_unit_psmiles": null,
      "monomers": [
        {
          "name": "C-Diacrylate (from cis-2-butene-1,4-diol)",
          "smiles": "C=CC(=O)OCCNC(=O)OC/C=C\\COC(=O)NCCOC(=O)C=C",
          "ratio_value": 25,
          "ratio_unit": "mol%"
        },
        {
          "name": "T-Diacrylate (from trans-2-butene-1,4-diol)",
          "smiles": "C=CC(=O)OCCNC(=O)OC/C=C/COC(=O)NCCOC(=O)C=C",
          "ratio_value": 75,
          "ratio_unit": "mol%"
        },
        {
          "name": "1,6-hexanedithiol",
          "smiles": "SCCCCCCS",
          "ratio_value": null,
          "ratio_unit": null
        }
      ],
      "additives": [
        {
          "name": "Dimethylphenylphosphine",
          "type": "catalyst",
          "amount_value": 2,
          "amount_unit": "mol%"
        }
      ],
      "is_homopolymer": false
    },
    "processing_history": "Synthesized via thiol-Michael addition of C-Diacrylate, T-Diacrylate and 1,6-hexanedithiol using 2 mol% DMPP in DMF at 22 °C. Films prepared by melt processing at 90-120 °C for 10 min under pressure. Annealed for 7 days at 23 °C. UTS measured by uniaxial tensile testing at strain rate 10 mm/min.",
    "hierarchical_structure": "Semicrystalline.",
    "properties": {
      "UTS": {
        "value": [
          30
        ],
        "unit": "MPa"
      }
    },
    "analysis_with_hierarchical_structure": {
      "descriptive_text": "The sample consists of a semicrystalline copolymer network synthesized via thiol-Michael addition polymerization using a monomer feed of 25 mol% C-Diacrylate (derived from cis-2-butene-1,4-diol) and 75 mol% T-Diacrylate (derived from trans-2-butene-1,4-diol) reacted with 1,6-hexanedithiol. The polymerization was catalyzed by 2 mol% dimethylphenylphosphine in DMF at 22 °C. Films were fabricated by melt processing at 90-120 °C under pressure for 10 minutes, followed by annealing for 7 days at 23 °C, and the ultimate tensile strength was characterized via uniaxial tensile testing at a strain rate of 10 mm/min.",
      "reasoning_analysis": "Increasing Factors: The high proportion of T-Diacrylate (75 mol%) containing trans-alkene configurations promotes efficient chain packing and crystallization, which significantly reinforces the material against tensile failure. The formation of a covalent network through thiol-Michael addition prevents irreversible chain slippage, while the 7-day annealing process likely enhances crystalline perfection and physical aging, further increasing load-bearing capacity. Decreasing Factors: The inclusion of 25 mol% C-Diacrylate introduces cis-alkene kinks that disrupt lattice ordering and reduce the overall degree of crystallinity compared to a pure trans-system. Additionally, the 1,6-hexanedithiol comonomer introduces flexible aliphatic spacers between crosslinks, which increases chain mobility and compliance, potentially lowering the yield strength relative to rigid aromatic networks. Dominant Factor: The semicrystalline morphology driven by the predominance of the trans-isomer diacrylate is the dominant factor, as the crystalline domains act as robust physical crosslinks that substantially elevate the UTS beyond what would be expected from the covalent network structure alone, outweighing the softening effects of the cis-isomer and aliphatic thiol spacers."
    },
    "analysis_without_hierarchical_structure": {
      "descriptive_text": "The polymer sample is a copolymer synthesized via thiol-Michael addition polymerization utilizing a monomer feed of 25 mol% C-Diacrylate (derived from cis-2-butene-1,4-diol) and 75 mol% T-Diacrylate (derived from trans-2-butene-1,4-diol) reacted with 1,6-hexanedithiol. The synthesis was catalyzed by 2 mol% Dimethylphenylphosphine in DMF at 22 °C. Following polymerization, films were fabricated by melt processing the material at 90-120 °C for 10 minutes under pressure, followed by an annealing period of 7 days at 23 °C. The Ultimate Tensile Strength was subsequently characterized using uniaxial tensile testing at a strain rate of 10 mm/min.",
      "reasoning_analysis": "Increasing Factors: The chemical composition is dominated by the trans-isomer (75%), which promotes linear chain geometry and efficient packing, thereby enhancing intermolecular interactions and load-bearing capacity. Additionally, the presence of urethane linkages within the monomer structure introduces hydrogen bonding capabilities that significantly increase cohesive energy density. The processing history involving melt processing under pressure minimizes voids and defects, while the extended 7-day annealing period facilitates physical aging and structural relaxation, further optimizing the material density and strength. Decreasing Factors: The inclusion of 25% cis-isomer introduces geometric kinks into the polymer backbone, disrupting crystallinity and reducing the efficiency of chain packing compared to a pure trans-system. Furthermore, the thioether linkages formed during the thiol-Michael addition are inherently flexible, which may reduce the overall stiffness compared to all-carbon backbones, potentially limiting the maximum stress threshold. Residual catalyst or solvent traces could also act as plasticizers if not fully removed. Dominant Factor: The high proportion of trans-isomers establishes a rigid and packable backbone structure that fundamentally dictates the upper limit of strength, while the prolonged annealing process ensures this potential is realized by minimizing free volume and defects; together, these factors qualitatively dominate the UTS behavior over the flexibility introduced by the cis-content and thioether linkages."
    }
  },
  {
    "doi": "10.1002/smll.201203214",
    "title": "Enhanced Mechanical Properties of Epoxy Nanocomposites by Mixing Noncovalently Functionalized Boron Nitride Nanofl akes",
    "year": 2013,
    "chemical_composition": {
      "repeat_unit_psmiles": null,
      "monomers": [
        {
          "name": "Diglycidyl ether of bisphenol A",
          "smiles": "CC(C)(c1ccc(OCC2CO2)cc1)c2ccc(OCC2CO2)cc2",
          "ratio_value": null,
          "ratio_unit": null
        },
        {
          "name": "Diethyltoluenediamine",
          "smiles": "Cc1c(N)c(CC)cc(CC)c1N",
          "ratio_value": 36,
          "ratio_unit": "wt%"
        }
      ],
      "additives": [],
      "is_homopolymer": false
    },
    "processing_history": "Epoxy resin and curing agent mixed, casted into bone-shaped stainless steel mold, dried and degassed at 70 °C under vacuum, cured at 175 °C for 1 h. UTS measured by INSTRON 8848 microtester, ASTM D638-10, 0.2 mm/min crosshead speed, room temperature.",
    "hierarchical_structure": "Amorphous cured epoxy network.",
    "properties": {
      "UTS": {
        "value": [
          46.7
        ],
        "unit": "MPa"
      }
    },
    "analysis_with_hierarchical_structure": {
      "descriptive_text": "The sample consists of an amorphous cured epoxy network formed from the reaction between Diglycidyl ether of bisphenol A and Diethyltoluenediamine curing agent, with the diamine comprising 36 wt% of the mixture. The material was prepared by mixing the epoxy resin and curing agent, followed by casting into a bone-shaped stainless steel mold. Prior to curing, the cast samples were dried and degassed at 70 °C under vacuum to remove volatiles, then cured at 175 °C for 1 hour to establish the crosslinked network. The Ultimate Tensile Strength was subsequently characterized using an INSTRON 8848 microtester according to ASTM D638-10 standards at a crosshead speed of 0.2 mm/min under room temperature conditions.",
      "reasoning_analysis": "Increasing Factors: The incorporation of rigid aromatic rings within both the Diglycidyl ether of bisphenol A backbone and the Diethyltoluenediamine curing agent significantly restricts segmental mobility, enhancing the intrinsic stiffness and load-bearing capacity of the network. The formation of a highly crosslinked thermoset network during the 175 °C cure prevents irreversible chain slippage, forcing failure to occur through bond scission rather than plastic flow, which typically elevates the Ultimate Tensile Strength. Furthermore, the vacuum degassing step at 70 °C prior to curing minimizes the presence of microvoids, reducing stress concentration sites that would otherwise initiate premature failure. Decreasing Factors: The completely amorphous nature of the cured network lacks the reinforcing effect of crystalline domains found in semi-crystalline thermoplastics, potentially limiting the maximum achievable strength. Additionally, the high crosslink density inherent to fully cured epoxies can induce brittleness, making the material highly sensitive to microscopic flaws or surface scratches introduced during mold release or testing. If the 36 wt% loading of Diethyltoluenediamine deviates from the stoichiometric equivalence point, unreacted amine or epoxy groups could act as internal plasticizers or create dangling chain ends, reducing the effective network density and lowering the Ultimate Tensile Strength. Thermal residual stresses generated during cooling from the cure temperature due to the coefficient of thermal expansion mismatch between the epoxy and the stainless steel mold may also predispose the sample to earlier failure. Dominant Factor: The dominant factor governing the Ultimate Tensile Strength for this specific sample is the high crosslink density combined with the rigid aromatic chemistry established during the high-temperature curing process. While processing defects like voids are critical, the rigorous degassing protocol suggests that the intrinsic mechanical properties derived from the chemically crosslinked aromatic network outweigh extrinsic defects, dictating a high-strength, brittle failure mode characteristic of high-performance epoxy thermosets."
    },
    "analysis_without_hierarchical_structure": {
      "descriptive_text": "The sample comprises a thermosetting epoxy network synthesized from Diglycidyl ether of bisphenol A and Diethyltoluenediamine curing agent, with the amine hardener incorporated at 36 wt%. The resin and curing agent were mixed and cast into a bone-shaped stainless steel mold, followed by drying and degassing at 70 °C under vacuum to remove volatiles. Subsequent thermal curing was performed at 175 °C for 1 hour to establish the final network structure. The Ultimate Tensile Strength was evaluated using an INSTRON 8848 microtester according to ASTM D638-10 standards at a crosshead speed of 0.2 mm/min under room temperature conditions.",
      "reasoning_analysis": "Increasing Factors: The chemical architecture featuring rigid aromatic rings in both the DGEBA backbone and DETDA hardener enhances chain stiffness and intermolecular interactions. The formation of a dense covalent network during the 175 °C cure restricts chain slippage under load, while the vacuum degassing step minimizes microvoids, reducing stress concentrators that typically initiate failure. Decreasing Factors: The high crosslink density inherent to this thermoset system limits plastic deformation capabilities, promoting brittle failure modes which can cap the UTS compared to tougher, semi-crystalline thermoplastics. Additionally, any deviation from optimal stoichiometry or incomplete conversion during the 1-hour cure could introduce network defects or dangling chains that weaken the structure. Dominant Factor: The establishment of a highly crosslinked, void-free network structure dominates the mechanical response. The synergy between the rigid aromatic chemistry and the defect-minimizing vacuum processing ensures that the load transfer efficiency across the covalent network is maximized, setting the primary baseline for the UTS."
    }
  },
  {
    "doi": "10.1021/acs.macromol.9b01700",
    "title": "Unsaturated Poly(ester-urethanes) with Stereochemically Dependent Thermomechanical Properties",
    "year": 2019,
    "chemical_composition": {
      "repeat_unit_psmiles": null,
      "monomers": [
        {
          "name": "C-Diacrylate (from cis-2-butene-1,4-diol)",
          "smiles": "C=CC(=O)OCCNC(=O)OC/C=C\\COC(=O)NCCOC(=O)C=C",
          "ratio_value": 75,
          "ratio_unit": "mol%"
        },
        {
          "name": "T-Diacrylate (from trans-2-butene-1,4-diol)",
          "smiles": "C=CC(=O)OCCNC(=O)OC/C=C/COC(=O)NCCOC(=O)C=C",
          "ratio_value": 25,
          "ratio_unit": "mol%"
        },
        {
          "name": "1,6-hexanedithiol",
          "smiles": "SCCCCCCS",
          "ratio_value": null,
          "ratio_unit": null
        }
      ],
      "additives": [
        {
          "name": "Dimethylphenylphosphine",
          "type": "catalyst",
          "amount_value": 2,
          "amount_unit": "mol%"
        }
      ],
      "is_homopolymer": false
    },
    "processing_history": "Synthesized via thiol-Michael addition of C-Diacrylate, T-Diacrylate and 1,6-hexanedithiol using 2 mol% DMPP in DMF at 22 °C. Films prepared by melt processing at 90-120 °C for 10 min under pressure. Annealed for 7 days at 23 °C. UTS measured by uniaxial tensile testing at strain rate 10 mm/min.",
    "hierarchical_structure": "Semicrystalline.",
    "properties": {
      "UTS": {
        "value": [
          19
        ],
        "unit": "MPa"
      }
    },
    "analysis_with_hierarchical_structure": {
      "descriptive_text": "The sample is a semicrystalline copolymer synthesized via thiol-Michael addition polymerization involving C-Diacrylate (derived from cis-2-butene-1,4-diol, 75 mol%) and T-Diacrylate (derived from trans-2-butene-1,4-diol, 25 mol%) reacted with 1,6-hexanedithiol. The reaction was catalyzed by 2 mol% dimethylphenylphosphine in DMF at 22 °C. Following synthesis, films were fabricated through melt processing at temperatures between 90 and 120 °C for 10 minutes under pressure, followed by an annealing period of 7 days at 23 °C. The ultimate tensile strength was subsequently characterized via uniaxial tensile testing at a strain rate of 10 mm/min.",
      "reasoning_analysis": "Increasing Factors: The semicrystalline hierarchical structure significantly enhances UTS as crystalline domains act as physical crosslinks and reinforcement points within the polymer matrix, resisting deformation. Additionally, the presence of ester linkages introduces dipole-dipole interactions between chains, increasing cohesive energy density, while the annealing history allows for structural relaxation and potential perfection of crystalline regions, further bolstering mechanical integrity. Decreasing Factors: The high proportion of cis-isomers (75%) in the diacrylate monomers introduces conformational kinks into the polymer backbone, which disrupts chain packing efficiency and limits the overall degree of crystallinity compared to a pure trans-analog. Furthermore, the incorporation of flexible thioether linkages from the dithiol monomer reduces backbone rigidity, and any residual DMF solvent from the synthesis not fully removed during melt processing could act as a plasticizer, lowering intermolecular friction. Dominant Factor: The semicrystalline morphology serves as the dominant factor governing the UTS behavior; although the high cis-content inherently restricts maximum packing density, the existence of ordered crystalline domains established during melt processing and annealing provides the primary mechanism for load bearing, overriding the softening effects of the flexible backbone segments."
    },
    "analysis_without_hierarchical_structure": {
      "descriptive_text": "The polymer sample comprises a copolymer network synthesized via thiol-Michael addition polymerization utilizing 75 mol% C-Diacrylate derived from cis-2-butene-1,4-diol and 25 mol% T-Diacrylate derived from trans-2-butene-1,4-diol in reaction with 1,6-hexanedithiol. The synthesis was catalyzed by 2 mol% dimethylphenylphosphine in DMF at 22 °C, after which films were prepared by melt processing at 90-120 °C for 10 minutes under pressure. The material was subsequently annealed for 7 days at 23 °C, and the ultimate tensile strength was characterized via uniaxial tensile testing at a strain rate of 10 mm/min.",
      "reasoning_analysis": "Increasing Factors: The formation of a covalently crosslinked network through thiol-Michael addition significantly restricts chain slippage and enhances cohesive energy density, providing a robust framework for load bearing. Additionally, the extended annealing period of 7 days at 23 °C promotes physical aging and internal stress relief, leading to matrix densification and improved intermolecular load transfer, while melt processing under pressure minimizes void defects. Decreasing Factors: The high proportion of cis-isomers (75%) introduces conformational kinks that disrupt efficient chain packing and prevent crystallization, limiting reinforcement from intermolecular ordering. Furthermore, the flexible aliphatic 1,6-hexanedithiol spacer increases segmental mobility between crosslinks compared to rigid alternatives, and any residual DMF solvent or catalyst could act as plasticizers increasing free volume. Dominant Factor: The covalent network architecture established by the thiol-Michael chemistry serves as the primary determinant of mechanical integrity, overriding the packing limitations imposed by the cis-isomer content. However, the thermal history, specifically the prolonged annealing which optimizes the amorphous network density and relieves processing stresses, qualitatively dominates the final UTS behavior by maximizing the efficiency of the existing crosslinked structure."
    }
  },
  {
    "doi": "10.1002/app.45332",
    "title": "Thermal and mechanical properties of polyamide 12/graphene nanoplatelets nanocomposites and parts fabricated by fused deposition modeling",
    "year": 2017,
    "chemical_composition": {
      "repeat_unit_psmiles": "[*]NC(=O)CCCCCCCCCCC[*]",
      "monomers": [
        {
          "name": "Laurolactam",
          "smiles": "O=C1CCCCCCCCCCCN1",
          "ratio_value": null,
          "ratio_unit": null
        }
      ],
      "additives": [
        {
          "name": "Graphene nanoplatelets",
          "type": "filler",
          "amount_value": 6,
          "amount_unit": "wt%"
        }
      ],
      "is_homopolymer": true
    },
    "processing_history": "Melt compounding (twin screw extruder, 220-230°C, 30 rpm). Dried at 80°C for 12 h. Compression moulding at 240°C, 7.5 MPa, 15 min, water cooled. Tensile test (Instron 5567, 10 mm/min, ISO 527-2/1A).",
    "hierarchical_structure": "GNPs randomly arranged in PA12 matrix.",
    "properties": {
      "UTS": {
        "value": [
          41.3
        ],
        "unit": "MPa"
      }
    },
    "analysis_with_hierarchical_structure": {
      "descriptive_text": "The sample comprises a polyamide 12 homopolymer derived from laurolactam monomers, reinforced with 6 wt% graphene nanoplatelets serving as a filler. Fabrication involved melt compounding via a twin-screw extruder operating at 220 to 230°C and 30 rpm, followed by a drying step at 80°C for 12 hours. The material was subsequently shaped using compression moulding at 240°C under 7.5 MPa for 15 minutes and water cooled to solidify the structure, resulting in a hierarchical morphology where graphene nanoplatelets are randomly arranged within the polymer matrix. Tensile properties were evaluated using an Instron 5567 machine at a crosshead speed of 10 mm/min compliant with ISO 527-2/1A standards.",
      "reasoning_analysis": "Increasing Factors: The addition of 6 wt% graphene nanoplatelets introduces a high-strength rigid phase that facilitates stress transfer across the matrix, inherently driving the UTS upward. The drying history at 80°C for 12 hours eliminates moisture that could otherwise act as a plasticizer or cause hydrolytic degradation during melt processing, thereby preserving the molecular weight and interchain hydrogen bonding density of the polyamide backbone. Decreasing Factors: The water cooling protocol employed during compression moulding promotes rapid quenching, which typically restricts the growth of crystalline domains in semi-crystalline polyamides; since crystallinity correlates positively with strength, this processing condition may suppress the matrix contribution to UTS. Additionally, the random arrangement of fillers is less efficient for load bearing in the testing direction compared to aligned structures, and potential interfacial weakness between the non-polar graphene and polar polyamide could serve as sites for crack initiation. Dominant Factor: The reinforcement efficiency of the graphene nanoplatelet network qualitatively dominates the final UTS behavior; despite the potential reduction in matrix crystallinity induced by water cooling, the high intrinsic strength of the filler and the preservation of matrix integrity through drying are the primary determinants of the composite's tensile strength performance."
    },
    "analysis_without_hierarchical_structure": {
      "descriptive_text": "This material system consists of a polyamide 12 homopolymer matrix derived from laurolactam monomers, incorporated with 6 wt% graphene nanoplatelets as a reinforcing filler. Processing commenced with melt compounding using a twin-screw extruder at 220-230°C and 30 rpm, followed by a drying step at 80°C for 12 hours. The composite was then consolidated via compression moulding at 240°C under 7.5 MPa for 15 minutes and subsequently water cooled, with ultimate tensile strength evaluated using an Instron 5567 at a crosshead speed of 10 mm/min in accordance with ISO 527-2/1A.",
      "reasoning_analysis": "Increasing Factors: The incorporation of 6 wt% graphene nanoplatelets introduces a high-aspect-ratio rigid phase that facilitates efficient stress transfer from the polyamide matrix to the filler, significantly enhancing load-bearing capacity. Additionally, the pre-processing drying step at 80°C removes absorbed moisture, eliminating plasticization effects that would otherwise reduce interchain hydrogen bonding and stiffness. The inherent amide linkages in the polyamide 12 backbone also contribute to cohesive strength through intermolecular hydrogen bonding. Decreasing Factors: The water cooling protocol employed after compression moulding induces rapid quenching, which may limit the degree of crystallinity and spherulite growth compared to slower cooling rates, potentially reducing the yield strength contribution from the crystalline phase. Furthermore, the long methylene sequence in polyamide 12 results in a lower density of hydrogen bonds per unit volume compared to shorter-chain polyamides, establishing a lower intrinsic strength baseline for the neat matrix. Dominant Factor: The reinforcement mechanism provided by the graphene nanoplatelets qualitatively dominates the final UTS behavior; the substantial load-transfer capability and stiffness of the nanofiller network outweigh the potential reductions in crystallinity caused by the water cooling process, resulting in a composite strength primarily governed by the filler-matrix interaction and filler integrity."
    }
  },
  {
    "doi": null,
    "title": "Multi-Objective Optimization of Post-Curing Process for GNPs Reinforced Glass Fabric/Epoxy Nanocomposite Laminae",
    "year": 2018,
    "chemical_composition": {
      "repeat_unit_psmiles": null,
      "monomers": [
        {
          "name": "ES35A monomer",
          "smiles": null,
          "ratio_value": 1,
          "ratio_unit": "parts by weight"
        },
        {
          "name": "ES35B hardener",
          "smiles": null,
          "ratio_value": 2,
          "ratio_unit": "parts by weight"
        }
      ],
      "additives": [
        {
          "name": "Graphene nanoplatelets",
          "type": "filler",
          "amount_value": 2,
          "amount_unit": "wt%"
        },
        {
          "name": "E-glass fabric",
          "type": "reinforcement",
          "amount_value": null,
          "amount_unit": null
        }
      ],
      "is_homopolymer": false
    },
    "processing_history": "Hand lay-up. GNPs (2 wt%) stirred into epoxy monomer (25 min, 200 rpm), hardener added (1:2 wt ratio), stirred (5 min, 200 rpm). Coated on UD E-glass fabric. Cured at room temperature for 7 days. Post-cured at 4 h and 80 °C. Tensile testing using Instron 4482, 2 mm/min, 23 °C, 50% RH.",
    "hierarchical_structure": "Uni-Directional (UD) E-glass fabric reinforcement. GNPs dispersed in epoxy matrix. Lamina thickness 0.4 mm.",
    "properties": {
      "UTS": {
        "value": [
          58
        ],
        "unit": "MPa"
      }
    },
    "analysis_with_hierarchical_structure": {
      "descriptive_text": "The composite material comprises a thermoset epoxy network synthesized from ES35A monomer and ES35B hardener at a 1:2 weight ratio, reinforced with Uni-Directional (UD) E-glass fabric and modified with 2 wt% Graphene nanoplatelets. Preparation involved a hand lay-up procedure where the nanoplatelets were dispersed into the monomer via mechanical stirring at 200 rpm for 25 minutes, followed by hardener incorporation and further mixing. The resin system was coated onto the fabric and subjected to an ambient cure for 7 days, subsequently post-cured at 80 °C for 4 hours to yield a 0.4 mm thick lamina. Tensile properties were evaluated using an Instron 4482 universal testing machine at a crosshead speed of 2 mm/min under controlled environmental conditions of 23 °C and 50% relative humidity.",
      "reasoning_analysis": "Increasing Factors: The primary driver for enhanced UTS is the Uni-Directional E-glass fabric, where continuous high-modulus fibers carry the majority of the axial load, significantly surpassing the strength of the neat epoxy matrix. The post-cure thermal treatment at 80 °C promotes higher crosslinking density within the epoxy network, improving matrix stiffness and fiber-matrix interfacial bonding. Additionally, the well-dispersed Graphene nanoplatelets can reinforce the matrix phase and hinder crack propagation through crack pinning or deflection mechanisms. Decreasing Factors: The hand lay-up processing technique inherently risks entrapping air voids within the laminate, which act as stress concentrators and reduce the effective load-bearing area. Mechanical stirring at 200 rpm may be insufficient for complete exfoliation of the Graphene nanoplatelets, potentially leading to agglomerates that initiate premature failure. Furthermore, testing at 50% relative humidity allows for potential moisture absorption by the epoxy matrix, which could plasticize the interface and slightly degrade strength. Dominant Factor: The continuous Uni-Directional E-glass reinforcement is the qualitatively dominant factor determining the UTS. While the matrix crosslinking density and nanofiller dispersion affect the composite efficiency and failure strain, the intrinsic tensile strength and volume fraction of the glass fibers overwhelmingly dictate the ultimate load-bearing capacity of the lamina in the fiber direction."
    },
    "analysis_without_hierarchical_structure": {
      "descriptive_text": "The composite sample consists of an epoxy matrix system formulated from ES35A monomer and ES35B hardener mixed at a 1:2 weight ratio, reinforced with unidirectional E-glass fabric. Graphene nanoplatelets were incorporated as a nanofiller at a loading of 2 wt% by stirring into the monomer for 25 minutes at 200 rpm prior to the addition of the hardener and subsequent mixing for 5 minutes. The mixture was processed via hand lay-up onto the fabric and subjected to a room temperature cure for 7 days, followed by a post-cure treatment at 80 °C for 4 hours. Mechanical characterization was performed via tensile testing using an Instron 4482 machine at a crosshead speed of 2 mm/min under ambient conditions of 23 °C and 50% relative humidity.",
      "reasoning_analysis": "Increasing Factors: The incorporation of unidirectional E-glass fabric provides continuous fiber reinforcement, which serves as the primary load-bearing component and significantly elevates the UTS compared to the neat epoxy matrix. Additionally, the inclusion of 2 wt% graphene nanoplatelets can enhance the matrix stiffness and interfacial shear strength between the fiber and matrix if well-dispersed, while the post-cure cycle at 80 °C increases the crosslink density of the epoxy network, improving thermal stability and load transfer efficiency. Decreasing Factors: The hand lay-up processing method inherently risks introducing voids and uneven fiber wetting, which act as stress concentrators and initiate premature failure under tensile load. Furthermore, the relatively low shear mixing speed of 200 rpm may be insufficient to fully exfoliate the graphene nanoplatelets, leading to agglomeration that creates defect sites within the matrix and reduces the effective reinforcement area. Dominant Factor: The presence of the continuous unidirectional E-glass fibers qualitatively dominates the final UTS behavior by establishing the primary mechanical backbone of the composite; however, the efficiency of this reinforcement is critically governed by the processing history, where void content and nanoparticle dispersion determine the extent to which the theoretical fiber strength is realized in the final bulk material."
    }
  },
  {
    "doi": "10.1080/17452759.2023.2273309",
    "title": "Multi Jet Fusion of surface-modified ZnO nanorod–reinforced PA12 nanocomposites",
    "year": 2023,
    "chemical_composition": {
      "repeat_unit_psmiles": "[*]NC(=O)CCCCCCCCCCC[*]",
      "monomers": [
        {
          "name": "Laurolactam",
          "smiles": "O=C1CCCCCCCCCCCN1",
          "ratio_value": null,
          "ratio_unit": null
        }
      ],
      "additives": [
        {
          "name": "Zinc oxide nanorods",
          "type": "filler",
          "amount_value": 5,
          "amount_unit": "wt%"
        }
      ],
      "is_homopolymer": true
    },
    "processing_history": "ZnO nanorods synthesized via hydrothermal process (150 °C, 9 h). Mechanical mixing of ZnO with PA12 powder at 60 rpm for 4 h. Multi Jet Fusion (MJF) printing. Preheat temperature 160 °C, fusion temperature 210–220 °C, layer thickness 80 µm. UTS measured by universal tester (AGX 10 kN, Shimadzu Corp., Japan) in accordance with ASTM D638 Type V standard at a test speed of 10 mm/min. Orientation: Y (along roller spreading direction).",
    "hierarchical_structure": "Semicrystalline PA12 matrix with dispersed ZnO nanorods. Degree of crystallinity (Xc) 26.58%. Evident nanofiller agglomeration observed.",
    "properties": {
      "UTS": {
        "value": [
          57.92
        ],
        "unit": "MPa"
      }
    },
    "analysis_with_hierarchical_structure": {
      "descriptive_text": "The sample comprises a semicrystalline polyamide 12 (PA12) homopolymer matrix derived from laurolactam, reinforced with 5 wt% zinc oxide (ZnO) nanorods. The ZnO nanorods were synthesized via a hydrothermal process at 150 °C for 9 hours and mechanically mixed with PA12 powder at 60 rpm for 4 hours before fabrication. The composite was manufactured using Multi Jet Fusion (MJF) additive manufacturing with a preheat temperature of 160 °C, a fusion temperature between 210-220 °C, and a layer thickness of 80 µm. Structural analysis indicates a degree of crystallinity of 26.58% with evident nanofiller agglomeration observed within the matrix. Ultimate tensile strength was measured using a universal tester in accordance with ASTM D638 Type V standards at a test speed of 10 mm/min, with specimen orientation aligned along the Y-axis relative to the roller spreading direction.",
      "reasoning_analysis": "Increasing Factors: The semicrystalline morphology of the PA12 matrix contributes to load-bearing capacity, as crystalline regions typically exhibit higher resistance to deformation compared to amorphous domains. The inclusion of rigid ZnO nanorods theoretically enhances strength through stress transfer mechanisms, provided there is adequate interfacial adhesion. Additionally, the MJF fusion temperature range promotes polymer chain diffusion across powder particles, facilitating interlayer bonding. Decreasing Factors: The observed agglomeration of ZnO nanorods serves as critical stress concentration sites, promoting premature crack initiation and reducing the effective aspect ratio of the reinforcement. The additive manufacturing process inherently introduces anisotropy and potential interlayer voids that weaken the material compared to isotropic bulk processing. Furthermore, testing along the Y-axis (roller spreading direction) may capture weaknesses associated with the specific deposition mechanics rather than the primary build orientation. Dominant Factor: The detrimental impact of nanofiller agglomeration combined with the interlayer bonding limitations intrinsic to the Multi Jet Fusion process qualitatively dominates the mechanical behavior. These microstructural defects likely negate the reinforcing potential of the ZnO nanorods and the crystalline matrix, resulting in a UTS that is constrained by defect-driven failure mechanisms rather than intrinsic material strength."
    },
    "analysis_without_hierarchical_structure": {
      "descriptive_text": "The sample comprises a polyamide 12 homopolymer matrix synthesized from laurolactam monomers, reinforced with 5 wt% zinc oxide nanorods. The zinc oxide nanorods were prepared via a hydrothermal process at 150 °C for 9 hours and subsequently incorporated into the PA12 powder through mechanical mixing at 60 rpm for 4 hours. This composite powder was processed using Multi Jet Fusion additive manufacturing with a preheat temperature of 160 °C and a fusion temperature between 210–220 °C, utilizing a layer thickness of 80 µm. Mechanical properties were evaluated via universal testing according to ASTM D638 Type V standards at a speed of 10 mm/min, with specimens oriented along the Y-axis relative to the roller spreading direction.",
      "reasoning_analysis": "Increasing Factors: The inclusion of high-aspect-ratio zinc oxide nanorods facilitates stress transfer from the polyamide matrix to the rigid filler, theoretically enhancing load-bearing capacity, while the semi-crystalline structure of PA12 provides inherent tensile resistance. The MJF fusion temperature range of 210–220 °C exceeds the melting point of PA12, promoting polymer chain diffusion and inter-particle coalescence which are critical for establishing continuity in the printed part. Decreasing Factors: The layer-by-layer nature of Multi Jet Fusion introduces inter-layer interfaces that often act as defects compared to isotropic bulk molding, potentially reducing ultimate strength, and mechanical mixing may lead to nanorod agglomeration at 5 wt% loading, creating stress concentration sites that initiate premature failure. Additionally, the anisotropic nature of the printing process means the UTS measured along the Y-axis may differ from the build direction due to varying bond qualities. Dominant Factor: The interfacial adhesion between the zinc oxide nanorods and the PA12 matrix, governed by the thermal history of the MJF process, qualitatively dominates the UTS behavior; while the filler provides reinforcement potential, the final strength is primarily determined by the efficiency of stress transfer across the filler-matrix interface and the degree of inter-layer fusion achieved during printing."
    }
  },
  {
    "doi": null,
    "title": "High flame resistant and strong electrospun polyacrylonitrileecarbon nanotubeseochre nanofibers",
    "year": 2013,
    "chemical_composition": {
      "repeat_unit_psmiles": "[*]C(C#N)C[*]",
      "monomers": [
        {
          "name": "Acrylonitrile",
          "smiles": "C=C(C#N)",
          "ratio_value": null,
          "ratio_unit": null
        }
      ],
      "additives": [
        {
          "name": "Ochre",
          "type": "filler",
          "amount_value": 10,
          "amount_unit": "wt%"
        }
      ],
      "is_homopolymer": false
    },
    "processing_history": "Electrospun from 10 wt% PAN, 1.0 wt% Oc in DMF solution at 16 kV, 0.004 mL/min flow rate, 9.8 m/s take-up velocity, 14 cm distance. As-spun. Tensile testing using Instron 5564, 20 mm gauge length, 2 mm/min crosshead speed, room temperature.",
    "hierarchical_structure": "Aligned electrospun nanofibers, average diameter 163 ± 35 nm.",
    "properties": {
      "UTS": {
        "value": [
          72.6
        ],
        "unit": "MPa"
      }
    },
    "analysis_with_hierarchical_structure": {
