Repository: hhtrick/HHT-code

# HHT training framework

This directory contains model training, embedding precomputation, inference, article-level baselines and the curated datasets. All commands below assume that the working directory is `train_code/`.

## 3. Datasets and fixed partitions

Each main dataset is a JSON array at `dataset/{property}/{property}.json`. Entries contain source metadata, `chemical_composition`, `processing_history`, `hierarchical_structure`, `properties`, and two generated-analysis objects. Targets are stored as `properties[property]["value"]`; source metadata and target values are not predictive input fields.

| Property | Train | Validation | Test | Total |
|---|---:|---:|---:|---:|

File: train_code/dataset/UTS/UTS.json (part 60 of 292)
[
      "descriptive_text": "The sample comprises a polyacrylonitrile matrix incorporated with 10 wt% Ochre filler. It was fabricated via electrospinning from a dimethylformamide (DMF) solution containing 10 wt% polymer and 1.0 wt% filler, utilizing an applied voltage of 16 kV, a flow rate of 0.004 mL/min, and a take-up velocity of 9.8 m/s across a 14 cm distance. The resulting hierarchical morphology consists of aligned electrospun nanofibers with an average diameter of 163 ± 35 nm in the as-spun condition. Ultimate tensile strength was evaluated via tensile testing on an Instron 5564 system with a 20 mm gauge length and 2 mm/min crosshead speed at room temperature.",
      "reasoning_analysis": "Increasing Factors: The high take-up velocity of 9.8 m/s during electrospinning induces significant molecular orientation along the fiber axis, aligning the polymer chains to maximize load-bearing capacity in the direction of testing. Additionally, the intrinsic strong dipole-dipole interactions between the nitrile groups in the polyacrylonitrile backbone contribute to high intermolecular cohesion, while the alignment of the nanofibers ensures that stress is distributed along the strong axial direction rather than across weaker transverse planes. Decreasing Factors: The inclusion of 10 wt% Ochre filler introduces rigid particulate interfaces that can act as stress concentration points, potentially initiating premature failure if the filler-matrix adhesion is insufficient or if agglomeration occurs. Furthermore, the as-spun state implies the potential presence of residual DMF solvent, which may plasticize the matrix and reduce intermolecular friction, and the nanoscale fiber diameter inherently presents a high surface-to-volume ratio where surface defects can disproportionately impact mechanical integrity. Dominant Factor: The high degree of molecular orientation induced by the electrospinning process qualitatively dominates the UTS behavior by establishing a highly anisotropic structure where the polymer chains are pre-aligned with the stress axis, though the ultimate magnitude of strength is critically modulated by the dispersion quality and interfacial bonding of the Ochre filler within the oriented matrix."
    },
    "analysis_without_hierarchical_structure": {
      "descriptive_text": "The sample comprises a polyacrylonitrile-based composite incorporating 10 wt% Ochre filler. Fibrous mats were fabricated via electrospinning from a dimethylformamide solution containing 10 wt% polymer and 1.0 wt% Ochre, utilizing an applied voltage of 16 kV, a flow rate of 0.004 mL/min, and a take-up velocity of 9.8 m/s across a 14 cm gap. The materials were evaluated in the as-spun condition without thermal stabilization. Ultimate tensile strength was measured using an Instron 5564 universal testing machine at room temperature with a 20 mm gauge length and a crosshead speed of 2 mm/min.",
      "reasoning_analysis": "Increasing Factors: The high take-up velocity of 9.8 m/s during electrospinning induces significant molecular chain orientation along the fiber axis, which substantially enhances load-bearing capacity and drives the UTS higher. Additionally, the strong dipole-dipole interactions between the nitrile groups in the polyacrylonitrile backbone provide intrinsic cohesive strength that resists chain slippage. Decreasing Factors: The incorporation of 10 wt% Ochre filler introduces rigid inorganic particles that may act as stress concentration sites if agglomeration occurs, potentially initiating premature failure and reducing UTS. Furthermore, the as-spun processing history indicates a lack of thermal stabilization or crosslinking, limiting crystallinity development and leaving the matrix susceptible to plasticization by any residual DMF solvent. Dominant Factor: The molecular alignment induced by the high-speed collection process is the dominant factor governing the mechanical performance. While the filler loading presents potential defect sites, the degree of polymer chain orientation fundamentally establishes the baseline tensile strength along the fiber direction, outweighing the reinforcing potential of the untreated filler interface."
    }
  },
  {
    "doi": "10.1002/app.45332",
    "title": "Thermal and mechanical properties of polyamide 12/graphene nanoplatelets nanocomposites and parts fabricated by fused deposition modeling",
    "year": 2017,
    "chemical_composition": {
      "repeat_unit_psmiles": "[*]NC(=O)CCCCCCCCCCC[*]",
      "monomers": [
        {
          "name": "Laurolactam",
          "smiles": "O=C1CCCCCCCCCCCN1",
          "ratio_value": null,
          "ratio_unit": null
        }
      ],
      "additives": [],
      "is_homopolymer": true
    },
    "processing_history": "Melt compounding (twin screw extruder, 220-230°C, 30 rpm). Dried at 80°C for 12 h. Filament extrusion (single screw, 210-225°C). FDM printing (Nozzle 250°C, Bed 120°C, 60 mm/s, Infill 100%, Raster angle 45°). Tensile test (Instron 5567, 10 mm/min, ISO 527-2/1A).",
    "hierarchical_structure": "Neat PA12.",
    "properties": {
      "UTS": {
        "value": [
          43.1
        ],
        "unit": "MPa"
      }
    },
    "analysis_with_hierarchical_structure": {
      "descriptive_text": "The sample comprises neat polyamide 12 (PA12), a homopolymer derived from the ring-opening polymerization of laurolactam monomers featuring repeating amide linkages within a long aliphatic chain. The material processing involved melt compounding via twin-screw extrusion at 220-230°C followed by a drying step at 80°C for 12 hours to ensure moisture removal. Subsequent fabrication included single-screw filament extrusion at 210-225°C and fused deposition modeling (FDM) printing executed with a nozzle temperature of 250°C, a bed temperature of 120°C, and a 45° raster angle at 100% infill density. Mechanical evaluation was conducted using tensile testing under ISO 527-2/1A standards at a crosshead speed of 10 mm/min.",
      "reasoning_analysis": "Increasing Factors: The presence of amide groups in the polymer backbone facilitates interchain hydrogen bonding, which significantly enhances cohesive energy density and contributes to higher ultimate tensile strength. The drying process at 80°C removes absorbed moisture, preventing water molecules from acting as plasticizers that would otherwise reduce intermolecular forces and lower strength. Additionally, the 100% infill density during FDM printing maximizes the cross-sectional area bearing the load, while the heated bed at 120°C promotes crystallization and inter-layer diffusion, potentially improving z-axis strength. Decreasing Factors: The long methylene sequence in PA12 results in a lower density of hydrogen bonds per unit volume compared to shorter-chain polyamides like PA6, intrinsically limiting the maximum achievable strength. The FDM processing history introduces structural anisotropy, where weak inter-layer bonding and voids between raster lines act as stress concentrators and failure initiation sites. Furthermore, the high nozzle temperature of 250°C relative to the compounding temperature risks slight thermal degradation, which could reduce molecular weight and consequently diminish tensile strength. Dominant Factor: The processing-induced microstructural anisotropy inherent to the FDM fabrication method qualitatively dominates the final UTS behavior. While the intrinsic polyamide chemistry provides a robust baseline strength through hydrogen bonding, the mechanical integrity is ultimately limited by the inter-layer adhesion quality and raster orientation, which typically result in lower UTS values compared to isotropic, injection-molded PA12 counterparts due to the prevalence of interfacial failure modes."
    },
    "analysis_without_hierarchical_structure": {
      "descriptive_text": "The sample consists of a polyamide 12 homopolymer derived from laurolactam monomers. The material underwent melt compounding using a twin-screw extruder at temperatures between 220 and 230°C with a screw speed of 30 rpm, followed by drying at 80°C for 12 hours to remove residual moisture. Subsequently, the compound was processed into filament via single-screw extrusion at 210 to 225°C and utilized in fused deposition modeling printing with a nozzle temperature of 250°C, a bed temperature of 120°C, a print speed of 60 mm/s, 100% infill density, and a raster angle of 45°. Mechanical characterization was performed using an Instron 5567 universal testing machine at a crosshead speed of 10 mm/min according to the ISO 527-2/1A standard.",
      "reasoning_analysis": "Increasing Factors: The rigorous drying protocol at 80°C eliminates moisture that could otherwise act as a plasticizer or generate voids during high-temperature processing, thereby preserving the integrity of intermolecular hydrogen bonds essential for load transfer. The use of 100% infill density ensures maximum material continuity across the cross-section, while the elevated build plate temperature of 120°C promotes significant polymer chain diffusion across layer interfaces, enhancing interlayer welding strength. Decreasing Factors: The additive manufacturing process inherently introduces anisotropy and micro-voids between raster roads, which typically reduce tensile strength compared to isotropic molded parts. The 45° raster angle misaligns the polymer roads relative to the tensile load axis, inducing shear stresses that lower the effective ultimate tensile strength. Furthermore, the nozzle temperature of 250°C risks thermal degradation and chain scission of the polyamide backbone, and the intrinsic chemical structure of polyamide 12 possesses a lower hydrogen bonding density than shorter-chain nylons, limiting the theoretical maximum strength. Dominant Factor: The processing history associated with fused deposition modeling qualitatively dominates the final UTS behavior. While the polyamide 12 chemistry provides a tough baseline, the microstructural quality determined by the interplay between the high bed temperature promoting interlayer healing and the raster angle inducing anisotropic weakness dictates the failure mode. The extent of interlayer bonding achieved during printing serves as the critical bottleneck, overriding the intrinsic strength potential of the homopolymer."
    }
  },
  {
    "doi": "10.1002/app.45332",
    "title": "Thermal and mechanical properties of polyamide 12/graphene nanoplatelets nanocomposites and parts fabricated by fused deposition modeling",
    "year": 2017,
    "chemical_composition": {
      "repeat_unit_psmiles": "[*]NC(=O)CCCCCCCCCCC[*]",
      "monomers": [
        {
          "name": "Laurolactam",
          "smiles": "O=C1CCCCCCCCCCCN1",
          "ratio_value": null,
          "ratio_unit": null
        }
      ],
      "additives": [],
      "is_homopolymer": true
    },
    "processing_history": "Melt compounding (twin screw extruder, 220-230°C, 30 rpm). Dried at 80°C for 12 h. Filament extrusion (single screw, 210-225°C). FDM printing (Nozzle 250°C, Bed 120°C, 60 mm/s, Infill 100%, Raster angle 0°). Tensile test (Instron 5567, 10 mm/min, ISO 527-2/1A).",
    "hierarchical_structure": "Neat PA12.",
    "properties": {
      "UTS": {
        "value": [
          43.8
        ],
        "unit": "MPa"
      }
    },
    "analysis_with_hierarchical_structure": {
      "descriptive_text": "The sample consists of neat Polyamide 12 (PA12), a homopolymer derived from laurolactam monomers featuring repeating amide linkages separated by long methylene sequences. The material was prepared via melt compounding in a twin-screw extruder followed by drying at 80°C for 12 hours to ensure moisture removal prior to filament extrusion. Subsequent fabrication was achieved using fused deposition modeling with a nozzle temperature of 250°C and a bed temperature of 120°C, utilizing a print speed of 60 mm/s with 100% infill density and a 0° raster angle. Mechanical characterization was conducted using an Instron 5567 universal testing machine at a crosshead speed of 10 mm/min in accordance with ISO 527-2/1A standards.",
      "reasoning_analysis": "Increasing Factors: The presence of amide linkages within the polyamide backbone facilitates strong intermolecular hydrogen bonding, which significantly enhances cohesive energy density and resistance to chain slippage under load. Additionally, the processing history includes a heated bed at 120°C and 100% infill density, which promotes interlayer diffusion and crystallization, while the 0° raster angle aligns the extruded filaments parallel to the tensile loading direction, maximizing the contribution of the continuous polymer chains to load bearing. Decreasing Factors: The fused deposition modeling process inherently introduces micro-voids at interlayer boundaries that act as stress concentrators, reducing the effective load-bearing cross-sectional area compared to isotropic molded samples. Furthermore, the nozzle temperature of 250°C exceeds typical processing windows for PA12, posing a risk of thermal oxidative degradation that could shorten polymer chains and reduce molecular weight, thereby diminishing mechanical integrity. The long methylene sequence in PA12 also results in a lower density of hydrogen bonds per unit volume compared to shorter-chain polyamides like PA6, inherently limiting the maximum achievable strength. Dominant Factor: The 0° raster orientation combined with the heated bed processing conditions qualitatively dominates the final UTS behavior by ensuring that failure occurs primarily through filament rupture rather than interlayer delamination. This alignment allows the intrinsic strength derived from the hydrogen-bonded semi-crystalline morphology to be fully utilized, mitigating the typical anisotropic weaknesses associated with additive manufacturing, although the absolute value remains constrained by the absence of reinforcing additives."
    },
    "analysis_without_hierarchical_structure": {
      "descriptive_text": "The sample comprises a Polyamide 12 homopolymer derived from the ring-opening polymerization of Laurolactam. Preparation involved melt compounding via twin-screw extrusion at 220-230°C, followed by drying at 80°C for 12 hours to mitigate moisture content. The material was subsequently converted into filament using single-screw extrusion at 210-225°C and processed via fused deposition modeling with a nozzle temperature of 250°C and a bed temperature of 120°C. Printed specimens featured 100% infill density and a 0° raster angle, and were evaluated using tensile testing at 10 mm/min according to ISO 527-2/1A standards.",
      "reasoning_analysis": "Increasing Factors: The semi-crystalline nature of the Polyamide 12 backbone provides intrinsic mechanical integrity, while the rigorous drying protocol prevents hydrolytic chain scission that would otherwise degrade molecular weight and strength. Furthermore, the 0° raster angle aligns the extruded filaments parallel to the loading direction, maximizing load transfer efficiency, and the elevated bed temperature promotes inter-layer diffusion and crystallization. Decreasing Factors: The chemical structure of Polyamide 12 possesses a lower density of amide groups per unit length compared to shorter-chain polyamides, resulting in fewer interchain hydrogen bonds and a lower theoretical strength baseline. Additionally, the fused deposition modeling process inherently introduces micro-voids and incomplete welding between adjacent raster lines, creating stress concentration points that reduce the effective load-bearing cross-section. Dominant Factor: While the chemical composition establishes a tough semi-crystalline baseline, the processing history is the dominant factor; specifically, the inter-bead bonding quality inherent to additive manufacturing limits the ultimate tensile strength relative to bulk molded equivalents, despite the mitigating effects of favorable print orientation and drying."
    }
  },
  {
    "doi": null,
    "title": "Multi-Objective Optimization of Post-Curing Process for GNPs Reinforced Glass Fabric/Epoxy Nanocomposite Laminae",
    "year": 2018,
    "chemical_composition": {
      "repeat_unit_psmiles": null,
      "monomers": [
        {
          "name": "ES35A monomer",
          "smiles": null,
          "ratio_value": 1,
          "ratio_unit": "parts by weight"
        },
        {
          "name": "ES35B hardener",
          "smiles": null,
          "ratio_value": 2,
          "ratio_unit": "parts by weight"
        }
      ],
      "additives": [
        {
          "name": "Graphene nanoplatelets",
          "type": "filler",
          "amount_value": 2,
          "amount_unit": "wt%"
        },
        {
          "name": "E-glass fabric",
          "type": "reinforcement",
          "amount_value": null,
          "amount_unit": null
        }
      ],
      "is_homopolymer": false
    },
    "processing_history": "Hand lay-up. GNPs (2 wt%) stirred into epoxy monomer (25 min, 200 rpm), hardener added (1:2 wt ratio), stirred (5 min, 200 rpm). Coated on UD E-glass fabric. Cured at room temperature for 7 days. Post-cured at 4 h and 100 °C. Tensile testing using Instron 4482, 2 mm/min, 23 °C, 50% RH.",
    "hierarchical_structure": "Uni-Directional (UD) E-glass fabric reinforcement. GNPs dispersed in epoxy matrix. Lamina thickness 0.4 mm.",
    "properties": {
      "UTS": {
        "value": [
          66.44
        ],
        "unit": "MPa"
      }
    },
    "analysis_with_hierarchical_structure": {
      "descriptive_text": "The composite material consists of an ES35A monomer and ES35B hardener system mixed at a 1:2 weight ratio, reinforced with Uni-Directional E-glass fabric and modified with 2 wt% Graphene nanoplatelets. Fabrication utilized a hand lay-up process wherein nanoplatelets were dispersed into the monomer via stirring at 200 rpm for 25 minutes, followed by hardener addition and mixing for 5 minutes. The mixture was coated onto the fabric, subjected to a room temperature cure for 7 days, and subsequently post-cured at 100 °C for 4 hours to yield a 0.4 mm thick lamina. Tensile properties were evaluated using an Instron 4482 at a crosshead speed of 2 mm/min under standard ambient conditions of 23 °C and 50% relative humidity.",
      "reasoning_analysis": "Increasing Factors: The Uni-Directional E-glass fabric provides the primary load-bearing capacity due to the high intrinsic tensile strength and modulus of the glass fibers aligned with the stress axis. Additionally, the post-curing cycle at 100 °C enhances the crosslink density of the thermoset matrix, improving stiffness and interfacial shear strength for more efficient stress transfer to the fibers. The incorporation of Graphene nanoplatelets may further reinforce the matrix through crack bridging and load transfer mechanisms if exfoliation is achieved. Decreasing Factors: The hand lay-up processing technique inherently risks the introduction of micro-voids and air entrapment, which act as stress concentrators and reduce the effective load-bearing cross-sectional area. Furthermore, insufficient dispersion of the 2 wt% Graphene nanoplatelets during the 25-minute stirring period could lead to agglomeration, creating defect sites that initiate premature failure. The high hardener ratio may also alter the network stoichiometry, potentially leading to a brittle matrix prone to microcracking. Dominant Factor: While the matrix modifications and curing schedule significantly influence interfacial quality, the Uni-Directional E-glass reinforcement qualitatively dominates the Ultimate Tensile Strength behavior by providing the fundamental structural integrity; however, the realized strength is ultimately capped by the defect density introduced during the manual hand lay-up process."
    },
    "analysis_without_hierarchical_structure": {
      "descriptive_text": "The composite sample consists of an epoxy matrix system formulated from ES35A monomer and ES35B hardener mixed at a 1:2 weight ratio, reinforced with unidirectional E-glass fabric. Graphene nanoplatelets were incorporated as a nanofiller at a loading of 2 wt% by stirring into the monomer for 25 minutes at 200 rpm prior to the addition of the hardener and subsequent mixing for 5 minutes. The mixture was applied via hand lay-up onto the fabric and initially cured at room temperature for seven days, followed by a post-curing treatment at 100 °C for four hours. Mechanical characterization was performed using tensile testing on an Instron 4482 machine at a crosshead speed of 2 mm/min under ambient conditions of 23 °C and 50% relative humidity.",
      "reasoning_analysis": "Increasing Factors: The incorporation of unidirectional E-glass fabric provides the primary load-bearing capability, significantly elevating the UTS compared to the neat epoxy matrix due to the high intrinsic strength and stiffness of the glass fibers. Additionally, the post-curing process at 100 °C increases the crosslink density of the epoxy network, enhancing matrix stiffness and improving stress transfer efficiency to the fibers, while the 2 wt% graphene nanoplatelets may further reinforce the matrix and inhibit crack propagation through bridging mechanisms. Decreasing Factors: The hand lay-up processing method inherently introduces voids and potential air pockets which act as stress concentrators and reduce the effective load-bearing cross-sectional area, thereby lowering the UTS. Furthermore, testing at 50% relative humidity may allow moisture absorption into the epoxy matrix and fiber-matrix interface, causing plasticization and interfacial degradation that diminishes strength, and improper dispersion of graphene nanoplatelets could lead to agglomeration defects. Dominant Factor: The unidirectional E-glass fabric reinforcement is the dominant factor governing the final UTS behavior, as the fibers carry the majority of the tensile load; however, the ultimate magnitude realized is critically dependent on the quality of the fiber-matrix interface and the minimization of processing-induced voids inherent to the hand lay-up technique."
    }
  },
  {
    "doi": null,
    "title": "High flame resistant and strong electrospun polyacrylonitrileecarbon nanotubeseochre nanofibers",
    "year": 2013,
    "chemical_composition": {
      "repeat_unit_psmiles": "[*]C(C#N)C[*]",
      "monomers": [
        {
          "name": "Acrylonitrile",
          "smiles": "C=C(C#N)",
          "ratio_value": null,
          "ratio_unit": null
        }
      ],
      "additives": [
        {
          "name": "Ochre",
          "type": "filler",
          "amount_value": 20,
          "amount_unit": "wt%"
        }
      ],
      "is_homopolymer": false
    },
    "processing_history": "Electrospun from 10 wt% PAN, 2.0 wt% Oc in DMF solution at 16 kV, 0.004 mL/min flow rate, 9.8 m/s take-up velocity, 14 cm distance. As-spun. Tensile testing using Instron 5564, 20 mm gauge length, 2 mm/min crosshead speed, room temperature.",
    "hierarchical_structure": "Aligned electrospun nanofibers, average diameter 174 ± 28 nm.",
    "properties": {
      "UTS": {
        "value": [
          65.5
        ],
        "unit": "MPa"
      }
    },
    "analysis_with_hierarchical_structure": {
      "descriptive_text": "The sample consists of an acrylonitrile-based copolymer matrix incorporated with 20 wt% Ochre filler. The material was fabricated via electrospinning from a dimethylformamide solution containing 10 wt% polymer and 2.0 wt% Ochre, processed at an applied voltage of 16 kV, a flow rate of 0.004 mL/min, and a take-up velocity of 9.8 m/s with a collector distance of 14 cm. This procedure produced aligned electrospun nanofibers with an average diameter of 174 ± 28 nm in the as-spun state. Mechanical evaluation was conducted using an Instron 5564 universal testing machine at room temperature with a 20 mm gauge length and 2 mm/min crosshead speed to assess the ultimate tensile strength.",
      "reasoning_analysis": "Increasing Factors: The presence of polar nitrile groups in the acrylonitrile repeat units facilitates strong dipole-dipole interactions between chains, enhancing intermolecular cohesion and intrinsic strength. Furthermore, the high take-up velocity of 9.8 m/s during electrospinning induces significant molecular orientation and chain alignment along the fiber axis, which substantially increases load-bearing capacity in the direction of testing. The nanoscale fiber diameter may also reduce the probability of critical flaw existence compared to bulk counterparts, contributing to higher strength. Decreasing Factors: The substantial loading of 20 wt% Ochre filler introduces rigid particles that can act as stress concentrators within the polymer matrix, potentially initiating premature failure if interfacial adhesion is insufficient. Additionally, the as-spun processing history implies a lack of thermal annealing or hot-drawing, resulting in lower crystallinity and reduced inter-chain friction compared to stabilized fibers. The copolymer nature indicated by the composition data may also disrupt regular chain packing, further limiting the maximum achievable strength. Dominant Factor: The high degree of molecular orientation induced by the electrospinning take-up velocity is the dominant factor qualitatively defining the UTS behavior, as alignment along the loading axis provides the primary mechanism for stress transfer. However, the high filler content and lack of post-processing thermal treatment likely prevent the material from reaching the theoretical strength limits of pristine, highly crystalline polyacrylonitrile fibers."
    },
    "analysis_without_hierarchical_structure": {
      "descriptive_text": "The sample comprises a polyacrylonitrile-based copolymer matrix reinforced with 20 wt% Ochre filler. The composite fibers were fabricated via electrospinning from a dimethylformamide solution containing 10 wt% polymer and 2.0 wt% Ochre, processed at an applied voltage of 16 kV with a flow rate of 0.004 mL/min and a take-up velocity of 9.8 m/s across a 14 cm gap. The resulting as-spun fibrous mats were subjected to tensile testing using an Instron 5564 universal testing machine with a 20 mm gauge length and a crosshead speed of 2 mm/min at room temperature.",
      "reasoning_analysis": "Increasing Factors: The polyacrylonitrile backbone possesses strong dipole-dipole interactions between nitrile groups, which enhance intermolecular cohesive energy and intrinsic strength. Furthermore, the processing history specifies a high take-up velocity of 9.8 m/s during electrospinning, which induces significant molecular orientation and chain alignment along the fiber axis, theoretically maximizing load-bearing capacity in the direction of stress. Decreasing Factors: The inclusion of 20 wt% Ochre filler introduces rigid particulate interfaces that can act as stress concentration points, potentially initiating premature failure under tensile load. Additionally, the as-spun state implies the absence of post-drawing or thermal annealing, which may leave residual solvent pockets or micro-voids within the fiber structure, while the lack of specified coupling agents suggests potential weak interfacial adhesion between the hydrophobic polymer matrix and the hydrophilic Ochre particles. Dominant Factor: While the high take-up velocity provides a strong strengthening mechanism through chain orientation, the high loading of micron-scale Ochre filler qualitatively dominates the final UTS behavior by introducing structural defects and interfacial weaknesses that limit the efficiency of stress transfer, thereby constraining the ultimate tensile strength below the theoretical maximum of the oriented neat polymer."
    }
  },
  {
    "doi": null,
    "title": "High flame resistant and strong electrospun polyacrylonitrileecarbon nanotubeseochre nanofibers",
    "year": 2013,
    "chemical_composition": {
      "repeat_unit_psmiles": "[*]C(C#N)C[*]",
      "monomers": [
        {
          "name": "Acrylonitrile",
          "smiles": "C=C(C#N)",
          "ratio_value": null,
          "ratio_unit": null
        }
      ],
      "additives": [
        {
          "name": "Single-walled carbon nanotube",
          "type": "filler",
          "amount_value": 1,
          "amount_unit": "wt%"
        },
        {
          "name": "Ochre",
          "type": "filler",
          "amount_value": 5,
          "amount_unit": "wt%"
        }
      ],
      "is_homopolymer": false
    },
    "processing_history": "Electrospun from 10 wt% PAN, 0.1 wt% SWCNT, 0.5 wt% Oc in DMF solution at 16 kV, 0.004 mL/min flow rate, 9.8 m/s take-up velocity, 14 cm distance. As-spun. Tensile testing using Instron 5564, 20 mm gauge length, 2 mm/min crosshead speed, room temperature.",
    "hierarchical_structure": "Aligned electrospun nanofibers, average diameter 161 ± 37 nm.",
    "properties": {
      "UTS": {
        "value": [
          81.5
        ],
        "unit": "MPa"
      }
    },
    "analysis_with_hierarchical_structure": {
      "descriptive_text": "The sample is a polyacrylonitrile-based composite incorporating single-walled carbon nanotubes (1 wt%) and Ochre filler (5 wt%) within the matrix. Processing was achieved through electrospinning from a dimethylformamide solution containing 10 wt% polymer alongside 0.1 wt% nanotubes and 0.5 wt% pigment at an applied voltage of 16 kV, a flow rate of 0.004 mL/min, and a take-up velocity of 9.8 m/s across a 14 cm gap. The resulting hierarchical structure consists of aligned electrospun nanofibers with an average diameter of 161 ± 37 nm, which were tested in the as-spun condition using an Instron 5564 system at room temperature with a 2 mm/min crosshead speed and 20 mm gauge length.",
      "reasoning_analysis": "Increasing Factors: The high take-up velocity of 9.8 m/s during electrospinning induces significant molecular orientation and macroscopic fiber alignment along the stress axis, which drives the UTS higher by maximizing the contribution of the covalent backbone strength. Additionally, the inclusion of single-walled carbon nanotubes provides exceptional intrinsic stiffness and strength, facilitating efficient load transfer through the matrix via shear lag mechanisms, while the strong dipole-dipole interactions between nitrile groups in the polyacrylonitrile matrix enhance cohesive strength. Decreasing Factors: The presence of 5 wt% Ochre filler introduces rigid particulates that may act as stress concentrators or sites for premature crack initiation if dispersion is imperfect, driving the UTS down. Furthermore, the as-spun processing state implies the potential presence of residual dimethylformamide solvent, which could act as a plasticizer to reduce intermolecular friction, and the observed diameter polydispersity suggests structural heterogeneity leading to uneven stress distribution among fibers. Dominant Factor: The extreme molecular orientation and macroscopic fiber alignment achieved through the high-velocity electrospinning process qualitatively dominates the final UTS behavior. This structural anisotropy maximizes the contribution of the covalent backbone and SWCNT reinforcement along the loading direction, outweighing the detrimental effects of the particulate Ochre filler and residual solvent inherent to the as-spun condition."
    },
    "analysis_without_hierarchical_structure": {
      "descriptive_text": "The sample comprises a polyacrylonitrile (PAN) based composite incorporating single-walled carbon nanotubes and ochre fillers. Fabrication was achieved via electrospinning from a dimethylformamide solution containing 10 wt% PAN, 0.1 wt% SWCNT, and 0.5 wt% ochre, utilizing an applied voltage of 16 kV, a flow rate of 0.004 mL/min, and a high take-up velocity of 9.8 m/s over a 14 cm distance. The resulting as-spun fibrous mats were mechanically characterized using an Instron 5564 universal testing machine with a 20 mm gauge length and 2 mm/min crosshead speed at room temperature.",
      "reasoning_analysis": "Increasing Factors: The high take-up velocity of 9.8 m/s during electrospinning induces significant molecular orientation of the PAN chains and alignment of the single-walled carbon nanotubes along the fiber axis, which maximizes load-bearing capacity in the direction of stress. Additionally, the intrinsic high strength of the SWCNTs and the strong dipole-dipole interactions between nitrile groups in the PAN matrix contribute to reinforcing the composite structure. Decreasing Factors: The as-spun processing state implies a lack of thermal annealing or stabilization, resulting in lower crystallinity and the potential presence of residual DMF solvent which acts as a plasticizer to reduce intermolecular friction. Furthermore, the inclusion of ochre filler, while adding mass, may introduce stress concentration points if the interfacial adhesion between the inorganic mineral and the organic polymer matrix is insufficient, potentially initiating premature failure. Dominant Factor: The extreme molecular orientation and nanotube alignment driven by the high-velocity electrospinning process qualitatively dominate the mechanical response, providing a substantial reinforcement effect along the fiber axis that typically outweighs the deficits associated with the as-spun thermal history and particulate filler interfaces."
    }
  },
  {
    "doi": "10.1080/17452759.2023.2273309",
    "title": "Multi Jet Fusion of surface-modified ZnO nanorod–reinforced PA12 nanocomposites",
    "year": 2023,
    "chemical_composition": {
      "repeat_unit_psmiles": "[*]NC(=O)CCCCCCCCCCC[*]",
      "monomers": [
        {
          "name": "Laurolactam",
          "smiles": "O=C1CCCCCCCCCCCN1",
          "ratio_value": null,
          "ratio_unit": null
        }
      ],
      "additives": [
        {
          "name": "Zinc oxide nanorods",
          "type": "filler",
          "amount_value": 3,
          "amount_unit": "wt%"
        },
        {
          "name": "Poly(diallyldimethylammonium chloride)",
          "type": "surface modifier",
          "amount_value": null,
          "amount_unit": null
        }
      ],
      "is_homopolymer": true
    },
    "processing_history": "ZnO nanorods synthesized via hydrothermal process (150 °C, 9 h) and surface modified with PDDA (0.2 mol/L solution, pH 12). Mechanical mixing of SMZnO with PA12 powder at 60 rpm for 4 h. Multi Jet Fusion (MJF) printing. Preheat temperature 160 °C, fusion temperature 210–220 °C, layer thickness 80 µm. UTS measured by universal tester (AGX 10 kN, Shimadzu Corp., Japan) in accordance with ASTM D638 Type V standard at a test speed of 10 mm/min. Orientation: Y (along roller spreading direction).",
    "hierarchical_structure": "Semicrystalline PA12 matrix with homogeneously dispersed surface-modified ZnO nanorods. Degree of crystallinity (Xc) 25.38%. No obvious nanofiller agglomeration up to 3 wt%.",
    "properties": {
      "UTS": {
        "value": [
          64.07
        ],
        "unit": "MPa"
      }
    },
    "analysis_with_hierarchical_structure": {
      "descriptive_text": "This polymer composite comprises a polyamide 12 (PA12) homopolymer matrix derived from laurolactam, reinforced with 3 wt% zinc oxide (ZnO) nanorods surface-modified with poly(diallyldimethylammonium chloride) (PDDA). The ZnO nanorods were initially synthesized via a hydrothermal process at 150 °C for 9 hours and subsequently treated with a 0.2 mol/L PDDA solution at pH 12. The modified fillers were mechanically mixed with PA12 powder at 60 rpm for 4 hours before fabrication via Multi Jet Fusion (MJF) printing, utilizing a preheat temperature of 160 °C and a fusion temperature between 210–220 °C with a layer thickness of 80 µm. The resulting structure is semicrystalline with a degree of crystallinity of 25.38% and exhibits homogeneous dispersion of the nanofillers without obvious agglomeration. Mechanical characterization was performed according to ASTM D638 Type V standards at a test speed of 10 mm/min, with specimens oriented along the roller spreading direction (Y-axis).",
      "reasoning_analysis": "Increasing Factors: The incorporation of rigid zinc oxide nanorods provides a reinforcement mechanism where the high modulus filler bears a significant portion of the applied load, inherently driving the UTS higher. The surface modification with PDDA enhances interfacial adhesion between the nanorods and the PA12 matrix, facilitating efficient stress transfer across the phase boundary. Furthermore, the homogeneous dispersion of nanofillers without agglomeration prevents the formation of stress concentration points that typically initiate premature failure, while the semicrystalline nature of the PA12 matrix contributes baseline cohesive strength through crystalline domains. Decreasing Factors: The Multi Jet Fusion (MJF) processing history introduces potential microstructural defects such as interlayer voids and incomplete fusion between powder layers, which generally reduce the UTS compared to injection-molded counterparts. The specific specimen orientation along the roller spreading direction (Y-axis) may exhibit anisotropic mechanical weakness relative to the primary build axis due to the layer-by-layer deposition mechanics. Additionally, the moderate degree of crystallinity (25.38%) suggests that the matrix strength is not maximized, as higher crystallinity typically correlates with increased tensile strength in polyamides. Dominant Factor: The successful surface modification and homogeneous dispersion of the ZnO nanorods qualitatively dominate the final UTS behavior by ensuring that the nanofillers act as effective load-bearing reinforcements rather than defects. While the additive manufacturing process imposes a ceiling on the absolute mechanical performance due to inherent porosity and anisotropy, the interfacial engineering provided by the PDDA coating is the critical factor that enables the composite to achieve enhanced UTS relative to the neat printed polymer matrix."
    },
    "analysis_without_hierarchical_structure": {
      "descriptive_text": "The sample comprises a Polyamide 12 (PA12) homopolymer matrix synthesized from laurolactam, reinforced with 3 wt% Zinc oxide (ZnO) nanorods. The ZnO nanorods were synthesized via a hydrothermal process at 150 °C for 9 hours and subsequently surface modified with Poly(diallyldimethylammonium chloride) (PDDA) using a 0.2 mol/L solution at pH 12. These surface-modified nanorods were mechanically mixed with PA12 powder at 60 rpm for 4 hours and fabricated using Multi Jet Fusion (MJF) additive manufacturing with a preheat temperature of 160 °C, a fusion temperature of 210–220 °C, and a layer thickness of 80 µm. Ultimate tensile strength was measured using a universal tester in accordance with ASTM D638 Type V standards at a test speed of 10 mm/min, with specimens oriented along the roller spreading direction (Y-axis).",
