Repository: hhtrick/HHT-code

# HHT training framework

This directory contains model training, embedding precomputation, inference, article-level baselines and the curated datasets. All commands below assume that the working directory is `train_code/`.

## 3. Datasets and fixed partitions

Each main dataset is a JSON array at `dataset/{property}/{property}.json`. Entries contain source metadata, `chemical_composition`, `processing_history`, `hierarchical_structure`, `properties`, and two generated-analysis objects. Targets are stored as `properties[property]["value"]`; source metadata and target values are not predictive input fields.

| Property | Train | Validation | Test | Total |
|---|---:|---:|---:|---:|

File: train_code/dataset/UTS/UTS.json (part 61 of 292)
[
      "reasoning_analysis": "Increasing Factors: The semi-crystalline nature of the PA12 matrix provides inherent strength through interchain hydrogen bonding within the amide groups. The incorporation of high-aspect-ratio ZnO nanorods offers potential reinforcement via load transfer mechanisms, provided stress is effectively transmitted from the matrix to the filler. Furthermore, the surface modification with PDDA enhances interfacial compatibility between the inorganic nanorods and the organic polymer matrix, reducing interfacial voids and promoting efficient stress transfer. The MJF preheat temperature of 160 °C, being close to the melting point, may also support favorable crystallization kinetics upon cooling, potentially enhancing matrix stiffness. Decreasing Factors: The Multi Jet Fusion processing history inherently introduces microstructural anisotropy and potential inter-layer porosity compared to traditional compression molding, which can act as initiation sites for failure under tensile load. The mechanical mixing method at 60 rpm is relatively mild compared to high-shear extrusion, raising the risk of incomplete nanorod dispersion and agglomeration, which would act as stress concentrators. Additionally, testing along the roller spreading direction may expose the sample to weaknesses associated with powder recoating dynamics and thermal gradients inherent to the printing orientation. Dominant Factor: The quality of the interfacial adhesion between the ZnO nanorods and the PA12 matrix, mediated by the PDDA surface modifier, is the dominant factor governing the final UTS. While the AM processing introduces structural limitations, the efficacy of the reinforcement relies entirely on whether the surface modification successfully prevents agglomeration during the mild mechanical mixing and enables load transfer; without this specific chemical compatibility, the nanorods would act as defects rather than reinforcements, making the interfacial chemistry the critical determinant of mechanical performance."
    }
  },
  {
    "doi": null,
    "title": "Multi-Objective Optimization of Post-Curing Process for GNPs Reinforced Glass Fabric/Epoxy Nanocomposite Laminae",
    "year": 2018,
    "chemical_composition": {
      "repeat_unit_psmiles": null,
      "monomers": [
        {
          "name": "ES35A monomer",
          "smiles": null,
          "ratio_value": 1,
          "ratio_unit": "parts by weight"
        },
        {
          "name": "ES35B hardener",
          "smiles": null,
          "ratio_value": 2,
          "ratio_unit": "parts by weight"
        }
      ],
      "additives": [
        {
          "name": "Graphene nanoplatelets",
          "type": "filler",
          "amount_value": 2,
          "amount_unit": "wt%"
        },
        {
          "name": "E-glass fabric",
          "type": "reinforcement",
          "amount_value": null,
          "amount_unit": null
        }
      ],
      "is_homopolymer": false
    },
    "processing_history": "Hand lay-up. GNPs (2 wt%) stirred into epoxy monomer (25 min, 200 rpm), hardener added (1:2 wt ratio), stirred (5 min, 200 rpm). Coated on UD E-glass fabric. Cured at room temperature for 7 days. Post-cured at 4 h and 120 °C. Tensile testing using Instron 4482, 2 mm/min, 23 °C, 50% RH.",
    "hierarchical_structure": "Uni-Directional (UD) E-glass fabric reinforcement. GNPs dispersed in epoxy matrix. Lamina thickness 0.4 mm.",
    "properties": {
      "UTS": {
        "value": [
          51.4
        ],
        "unit": "MPa"
      }
    },
    "analysis_with_hierarchical_structure": {
      "descriptive_text": "The sample consists of a composite lamina with a thickness of 0.4 mm, featuring a thermoset epoxy matrix derived from ES35A monomer and ES35B hardener at a 1:2 weight ratio. Uni-Directional E-glass fabric serves as the primary reinforcement, while 2 wt% Graphene nanoplatelets were dispersed within the matrix via mechanical stirring at 200 rpm for 25 minutes prior to hardener addition and subsequent mixing. Fabrication involved a hand lay-up process followed by a 7-day room temperature cure and a post-cure treatment at 120 °C for 4 hours. Tensile properties were evaluated using an Instron 4482 at a crosshead speed of 2 mm/min under ambient conditions of 23 °C and 50% RH.",
      "reasoning_analysis": "Increasing Factors: The incorporation of Uni-Directional E-glass fabric provides the primary load-bearing capability, aligning high-strength fibers with the tensile axis to maximize UTS. The post-curing cycle at 120 °C enhances the crosslink density of the epoxy matrix, improving interfacial shear strength and thermal stability. Additionally, the 2 wt% Graphene nanoplatelets can reinforce the matrix through crack bridging and load transfer mechanisms, potentially inhibiting microcrack initiation around the fibers. Decreasing Factors: The hand lay-up processing method introduces the risk of void formation and inconsistent fiber wetting, which act as stress concentrators and reduce effective load transfer. Agglomeration of graphene nanoplatelets due to limited shear mixing (200 rpm) could create defects within the matrix. Furthermore, testing at 50% RH may allow moisture plasticization of the epoxy matrix or degradation of the fiber-matrix interface, slightly depressing strength compared to dry conditions. Dominant Factor: The Uni-Directional E-glass reinforcement architecture is the dominant factor governing the UTS, as the fibers carry the majority of the applied load. While the graphene-enhanced matrix and thermal post-cure optimize interfacial bonding and matrix integrity, the ultimate tensile strength is qualitatively defined by the fiber volume fraction and alignment, provided that processing-induced voids from the hand lay-up technique do not critically compromise the fiber-matrix interface."
    },
    "analysis_without_hierarchical_structure": {
      "descriptive_text": "The composite sample comprises an epoxy matrix formed from ES35A monomer and ES35B hardener mixed at a 1:2 weight ratio, reinforced with unidirectional E-glass fabric. Graphene nanoplatelets were incorporated at 2 wt% by stirring into the monomer for 25 minutes at 200 rpm before adding the hardener and mixing for an additional 5 minutes. The mixture was applied via hand lay-up, cured at room temperature for 7 days, and post-cured at 120 °C for 4 hours. Tensile properties were evaluated using an Instron 4482 at 2 mm/min under 23 °C and 50% RH.",
      "reasoning_analysis": "Increasing Factors: The inclusion of unidirectional E-glass fabric provides continuous fiber reinforcement that bears the majority of the axial load, significantly enhancing the ultimate tensile strength relative to the neat matrix. The thermal post-curing at 120 °C increases the crosslink density of the epoxy network, improving matrix stiffness and interfacial adhesion, while the graphene nanoplatelets may contribute to matrix reinforcement and crack bridging. Decreasing Factors: The hand lay-up processing technique carries an inherent risk of entrapping voids and achieving non-uniform fiber wetting, which act as stress concentrators and reduce effective load-bearing area. Additionally, low-speed mechanical stirring may fail to fully exfoliate the graphene nanoplatelets, leading to agglomeration that could initiate premature failure. Dominant Factor: The continuous unidirectional E-glass reinforcement is the dominant factor governing the UTS, as the longitudinal strength is primarily dictated by the fiber properties and alignment, though the realization of this potential is dependent on the matrix quality ensured by the post-curing schedule."
    }
  },
  {
    "doi": "10.1002/smll.201203214",
    "title": "Enhanced Mechanical Properties of Epoxy Nanocomposites by Mixing Noncovalently Functionalized Boron Nitride Nanofl akes",
    "year": 2013,
    "chemical_composition": {
      "repeat_unit_psmiles": null,
      "monomers": [
        {
          "name": "Diglycidyl ether of bisphenol A",
          "smiles": "CC(C)(c1ccc(OCC2CO2)cc1)c2ccc(OCC2CO2)cc2",
          "ratio_value": null,
          "ratio_unit": null
        },
        {
          "name": "Diethyltoluenediamine",
          "smiles": "Cc1c(N)c(CC)cc(CC)c1N",
          "ratio_value": 36,
          "ratio_unit": "wt%"
        }
      ],
      "additives": [
        {
          "name": "PBA-functionalized Reduced Graphene Oxide",
          "type": "filler",
          "amount_value": 0.3,
          "amount_unit": "wt%"
        }
      ],
      "is_homopolymer": false
    },
    "processing_history": "PBA-functionalized RGO dispersed in acetone, mixed with epoxy resin and curing agent under sonication, casted into mold, dried and degassed at 70 °C under vacuum, cured at 175 °C for 1 h. UTS measured by INSTRON 8848 microtester, ASTM D638-10, 0.2 mm/min crosshead speed, room temperature.",
    "hierarchical_structure": "RGO homogeneously dispersed in epoxy matrix.",
    "properties": {
      "UTS": {
        "value": [
          58.1
        ],
        "unit": "MPa"
      }
    },
    "analysis_with_hierarchical_structure": {
      "descriptive_text": "The sample comprises a thermosetting epoxy network synthesized from Diglycidyl ether of bisphenol A (DGEBA) resin and Diethyltoluenediamine (DETDA) curing agent at 36 wt%. This matrix is nanocomposite-reinforced with 0.3 wt% PBA-functionalized Reduced Graphene Oxide (RGO). During processing, the functionalized RGO was dispersed in acetone and mixed with the resin and curing agent under sonication prior to casting into a mold. The composite was subsequently dried and degassed at 70 °C under vacuum, then cured at 175 °C for 1 hour to establish the crosslinked network. Hierarchical analysis confirms a homogeneous dispersion of RGO within the epoxy matrix. Mechanical characterization was performed using an INSTRON 8848 microtester following ASTM D638-10 standards at a crosshead speed of 0.2 mm/min at room temperature to determine the Ultimate Tensile Strength.",
      "reasoning_analysis": "Increasing Factors: The formation of a densely crosslinked network via the high-temperature curing cycle (175 °C) between DGEBA and DETDA provides a rigid backbone with high intrinsic strength. The incorporation of PBA-functionalized RGO introduces a high-aspect-ratio nanofiller capable of effective load transfer, while the PBA functionalization enhances interfacial adhesion between the hydrophobic filler and the epoxy matrix. Furthermore, the vacuum degassing step minimizes void content, and sonication promotes homogeneous filler dispersion, both of which reduce stress concentration sites that typically initiate failure. Decreasing Factors: The relatively low filler loading of 0.3 wt% may limit the maximum reinforcement potential compared to higher loading fractions, potentially failing to reach a percolation threshold for optimal mechanical interlocking. Additionally, the highly crosslinked aromatic epoxy-amine network is inherently brittle, which can lead to catastrophic failure under tensile load without significant plastic deformation to dissipate energy. Any residual acetone solvent not fully removed during the drying stage could act as a plasticizer or create micro-voids, slightly compromising the matrix integrity. Dominant Factor: The dominant factor influencing the UTS is the synergistic combination of the high crosslink density achieved through the specific curing schedule and the effective stress transfer enabled by the homogeneous dispersion of functionalized RGO. While the inherent brittleness of the thermoset matrix sets a baseline limitation on toughness, the improved interfacial adhesion and void reduction provided by the processing and additive strategy qualitatively elevate the UTS above that of the neat epoxy system."
    },
    "analysis_without_hierarchical_structure": {
      "descriptive_text": "The sample comprises an epoxy thermoset composite synthesized from Diglycidyl ether of bisphenol A resin cured with 36 wt% Diethyltoluenediamine. To enhance mechanical properties, 0.3 wt% PBA-functionalized Reduced Graphene Oxide was incorporated as a nanofiller. The fabrication process involved dispersing the functionalized filler in acetone, followed by mixing with the resin and curing agent under sonication to promote homogeneity. The mixture was cast into a mold, dried, and degassed at 70 °C under vacuum to eliminate volatiles, before being thermally cured at 175 °C for 1 hour. Ultimate Tensile Strength was characterized using an INSTRON 8848 microtester in accordance with ASTM D638-10 at a crosshead speed of 0.2 mm/min at room temperature.",
      "reasoning_analysis": "Increasing Factors: The chemical composition features a rigid aromatic backbone derived from Diglycidyl ether of bisphenol A and Diethyltoluenediamine, which establishes a high-modulus thermoset network capable of sustaining significant stress upon curing. The addition of PBA-functionalized Reduced Graphene Oxide introduces high-aspect-ratio nanofillers that facilitate efficient load transfer from the matrix to the filler, while the PBA functionalization improves interfacial adhesion to maximize stress distribution. Furthermore, the processing history includes sonication for dispersion and vacuum degassing, which minimizes void content and reduces stress concentrators, thereby supporting higher tensile strength. Decreasing Factors: The high crosslink density inherent to the aromatic amine-cured epoxy system can induce brittleness, making the material susceptible to rapid crack propagation under tensile load without significant plastic deformation. Additionally, despite sonication, there is a risk of nanofiller agglomeration at the interface, which could act as defect sites initiating failure, and any incomplete removal of the acetone solvent during drying could lead to matrix plasticization or micro-void formation that weakens the structure. Dominant Factor: The dominant factor influencing the UTS is the synergistic reinforcement provided by the well-dispersed, functionalized graphene oxide within the rigid aromatic epoxy network; assuming effective interfacial stress transfer due to the PBA functionalization and vacuum processing, the nanofiller reinforcement qualitatively outweighs the limitations imposed by matrix brittleness."
    }
  },
  {
    "doi": "10.1080/13640461.2022.2036415",
    "title": "Study on the feasibility of alternatives for phenolic resins used in sand casting",
    "year": 2022,
    "chemical_composition": {
      "repeat_unit_psmiles": null,
      "monomers": [
        {
          "name": "Phenol",
          "smiles": "Oc1ccccc1",
          "ratio_value": 1,
          "ratio_unit": "molar ratio"
        },
        {
          "name": "Formaldehyde",
          "smiles": "C=O",
          "ratio_value": 1.7,
          "ratio_unit": "molar ratio"
        }
      ],
      "additives": [
        {
          "name": "Silica sand",
          "type": "filler",
          "amount_value": 96,
          "amount_unit": "wt%"
        },
        {
          "name": "Sodium hydroxide (20%)",
          "type": "catalyst",
          "amount_value": 74,
          "amount_unit": "g"
        }
      ],
      "is_homopolymer": false
    },
    "processing_history": "Resin synthesized by reacting phenol and formaldehyde (1:1.7 molar ratio) with 20% NaOH catalyst (74 g) at 60°C for 6-8 hours at pH 9.5. Core samples prepared by mixing resin (4 g) with silica sand (96 g, AFS grain size 51.99). Cores hot-cured (100-170°C). UTS measured using Universal testing machine UH-500kNI on AFS standard dog-bone briquettes (1 sq inch cross-section), average of 10 samples.",
    "hierarchical_structure": "Resin-bonded sand core. Silica sand grain size AFS 51.99.",
    "properties": {
      "UTS": {
        "value": [
          2.61
        ],
        "unit": "MPa"
      }
    },
    "analysis_with_hierarchical_structure": {
      "descriptive_text": "The sample comprises a phenol-formaldehyde resin matrix synthesized by reacting phenol and formaldehyde at a 1:1.7 molar ratio with a 20% sodium hydroxide catalyst at 60°C for 6-8 hours at pH 9.5. This thermosetting resin acts as a binder for a silica sand composite, prepared by mixing 4 g of the synthesized resin with 96 g of silica sand (AFS grain size 51.99) to form a resin-bonded sand core. The cores were hot-cured at temperatures between 100 and 170°C and shaped into AFS standard dog-bone briquettes with a 1 sq inch cross-section. Mechanical characterization was performed using a Universal testing machine UH-500kNI, where the Ultimate Tensile Strength was derived from the average of 10 samples.",
      "reasoning_analysis": "Increasing Factors: The formation of a highly crosslinked phenol-formaldehyde thermoset network during the hot-curing process (100-170°C) enhances the cohesive strength of the binder matrix. Additionally, the incorporation of rigid silica sand particles provides inherent stiffness and structural support to the composite framework. Decreasing Factors: The extremely high filler loading (96 wt% silica sand versus 4 wt% resin) drastically reduces the volume fraction of the matrix available to transfer load between particles, creating thin, vulnerable resin bridges. Furthermore, the inherent brittleness of both the cured phenolic resin and the silica grains limits energy dissipation mechanisms, while stress concentrations at the irregular grain boundaries (AFS 51.99) facilitate crack initiation under tensile load. Dominant Factor: The scarcity of the resin binder relative to the filler volume qualitatively dominates the UTS behavior; since the mechanical integrity relies entirely on the interfacial adhesion and cohesive strength of the minimal resin films bonding the sand grains, the composite behaves as a granular assembly rather than a continuous reinforced matrix, inherently limiting tensile capacity compared to bulk polymer systems."
    },
    "analysis_without_hierarchical_structure": {
      "descriptive_text": "The material system comprises a phenol-formaldehyde resin synthesized by reacting phenol and formaldehyde at a 1:1.7 molar ratio using 20% sodium hydroxide as a catalyst at 60°C for 6 to 8 hours at pH 9.5. This resin matrix was compounded with silica sand filler at a loading of 96 wt%, specifically by mixing 4 g of resin with 96 g of sand having an AFS grain size of 51.99, and the resulting cores were hot-cured between 100 and 170°C. Ultimate tensile strength was characterized using a Universal testing machine UH-500kNI on AFS standard dog-bone briquettes with a 1 square inch cross-section, with reported values representing the average of 10 samples.",
      "reasoning_analysis": "Increasing Factors: The chemical composition utilizes a formaldehyde excess relative to phenol under basic catalysis, promoting the formation of a highly crosslinked resole-type phenolic network which intrinsically enhances the rigidity and cohesive strength of the binding matrix. Furthermore, the processing history includes a hot-curing step between 100 and 170°C, which drives the crosslinking reaction to completion, thereby maximizing the structural integrity and thermal stability of the polymer phase. Decreasing Factors: The exceptionally high silica sand loading of 96 wt% results in a critically low polymer matrix volume fraction, creating extensive stress concentrations at the filler-matrix interfaces and limiting the material's ability to transfer load effectively through the polymer phase. Additionally, the highly crosslinked nature of the cured phenolic resin imparted by the synthesis conditions induces inherent brittleness, reducing the capacity for plastic deformation and energy dissipation prior to fracture under tensile stress. Dominant Factor: The extremely low matrix volume fraction dictated by the 96 wt% filler loading is the dominant factor governing the UTS behavior. While the cured resin provides necessary adhesion, the mechanical continuity is severely interrupted by the rigid filler particles, meaning the ultimate tensile strength is primarily constrained by the strength of the thin resin bridges between sand grains and the interfacial bonding quality rather than the bulk mechanical properties of the polymer network itself."
    }
  },
  {
    "doi": "10.1002/app.45332",
    "title": "Thermal and mechanical properties of polyamide 12/graphene nanoplatelets nanocomposites and parts fabricated by fused deposition modeling",
    "year": 2017,
    "chemical_composition": {
      "repeat_unit_psmiles": "[*]NC(=O)CCCCCCCCCCC[*]",
      "monomers": [
        {
          "name": "Laurolactam",
          "smiles": "O=C1CCCCCCCCCCCN1",
          "ratio_value": null,
          "ratio_unit": null
        }
      ],
      "additives": [
        {
          "name": "Graphene nanoplatelets",
          "type": "filler",
          "amount_value": 6,
          "amount_unit": "wt%"
        }
      ],
      "is_homopolymer": true
    },
    "processing_history": "Melt compounding (twin screw extruder, 220-230°C, 30 rpm). Dried at 80°C for 12 h. Filament extrusion (single screw, 210-225°C). FDM printing (Nozzle 250°C, Bed 120°C, 60 mm/s, Infill 100%, Raster angle 0°). Tensile test (Instron 5567, 10 mm/min, ISO 527-2/1A).",
    "hierarchical_structure": "GNPs preferentially aligned along printing direction (DO 76.4).",
    "properties": {
      "UTS": {
        "value": [
          40.7
        ],
        "unit": "MPa"
      }
    },
    "analysis_with_hierarchical_structure": {
      "descriptive_text": "This sample comprises a polyamide 12 homopolymer derived from laurolactam, reinforced with 6 wt% graphene nanoplatelets. The material was processed via melt compounding using a twin-screw extruder at 220-230°C, followed by drying at 80°C for 12 hours and filament extrusion at 210-225°C. Final specimens were fabricated using fused deposition modeling with a nozzle temperature of 250°C, a heated bed at 120°C, and a printing speed of 60 mm/s, utilizing 100% infill density and a 0° raster angle. Structural analysis indicates that the graphene nanoplatelets are preferentially aligned along the printing direction with a degree of orientation of 76.4, and mechanical evaluation was conducted via tensile testing according to ISO 527-2/1A standards.",
      "reasoning_analysis": "Increasing Factors: The polyamide 12 matrix provides intrinsic strength through interchain hydrogen bonding, while the addition of 6 wt% graphene nanoplatelets introduces high-aspect-ratio reinforcement capable of efficient load transfer. The processing history, specifically the elevated bed temperature of 120°C, promotes enhanced inter-layer diffusion and crystallinity, strengthening the cohesion between printed roads. Furthermore, the hierarchical structure reveals a high degree of graphene alignment along the printing direction, which coincides with the 0° raster angle and the loading axis, maximizing the reinforcement efficiency of the fillers. Decreasing Factors: The fused deposition modeling process inherently introduces micro-voids between raster lines and layers, acting as stress concentrators that typically reduce ultimate tensile strength compared to bulk molded samples. There is also a potential risk of nanoplatelet agglomeration at 6 wt% loading, which could initiate premature failure, and the high nozzle temperature of 250°C may induce slight thermal degradation of the polymer chains during extrusion. Dominant Factor: The dominant factor influencing the UTS is the synergistic effect of the graphene nanoplatelet alignment and the optimized thermal history during printing. The preferential orientation of the high-strength fillers along the stress axis, combined with the high bed temperature mitigating inter-layer weakness, qualitatively outweighs the structural defects inherent to the additive manufacturing process, driving the UTS higher relative to non-aligned or neat polymer FDM specimens."
    },
    "analysis_without_hierarchical_structure": {
      "descriptive_text": "The sample consists of a Polyamide 12 homopolymer synthesized from Laurolactam, reinforced with 6 wt% Graphene nanoplatelets as a functional filler. The material preparation involved melt compounding using a twin-screw extruder at temperatures between 220 and 230°C with a screw speed of 30 rpm, followed by drying at 80°C for 12 hours to remove moisture. Subsequent processing included filament extrusion via a single-screw extruder at 210-225°C and fabrication into test specimens using Fused Deposition Modeling with a nozzle temperature of 250°C, bed temperature of 120°C, and 100% infill density at a raster angle of 0°. Mechanical characterization was performed using an Instron 5567 universal testing machine at a crosshead speed of 10 mm/min according to ISO 527-2/1A standards.",
      "reasoning_analysis": "Increasing Factors: The inherent chemical structure of Polyamide 12 provides significant strength through interchain hydrogen bonding between amide groups, establishing a robust baseline UTS. The incorporation of 6 wt% Graphene nanoplatelets introduces a high-aspect-ratio reinforcement phase capable of effective load transfer, theoretically enhancing tensile strength provided dispersion is adequate. Furthermore, the processing history includes critical drying steps that prevent hydrolytic degradation and void formation, while the FDM parameters, specifically the 0° raster angle and 100% infill, align the printed filaments with the loading direction and minimize macro-voids, maximizing the structural continuity. The elevated bed temperature of 120°C likely promotes inter-layer diffusion and crystallization, further strengthening the printed microstructure. Decreasing Factors: The Fused Deposition Modeling process inherently introduces anisotropy, where inter-layer bonding strength is typically lower than intra-layer strength, potentially limiting the UTS compared to injection-molded equivalents. There is a risk of Graphene nanoplatelet agglomeration at 6 wt% loading, which could act as stress concentration sites and initiate premature failure. Additionally, the nozzle temperature of 250°C is relatively high for Polyamide 12, posing a risk of thermal oxidation or chain scission that could reduce molecular weight and degrade mechanical properties. Dominant Factor: The efficiency of stress transfer between the Graphene nanoplatelets and the PA12 matrix is the dominant factor qualitatively governing the final UTS behavior. While the FDM processing history imposes structural limitations through layer-wise fabrication, the magnitude of UTS enhancement or reduction relative to the neat polymer is primarily determined by whether the graphene filler acts as an effective load-bearing reinforcement or as a defect site, which is contingent upon the interfacial adhesion achieved during melt compounding and the thermal history experienced during printing."
    }
  },
  {
    "doi": null,
    "title": "Multi-Objective Optimization of Post-Curing Process for GNPs Reinforced Glass Fabric/Epoxy Nanocomposite Laminae",
    "year": 2018,
    "chemical_composition": {
      "repeat_unit_psmiles": null,
      "monomers": [
        {
          "name": "ES35A monomer",
          "smiles": null,
          "ratio_value": 1,
          "ratio_unit": "parts by weight"
        },
        {
          "name": "ES35B hardener",
          "smiles": null,
          "ratio_value": 2,
          "ratio_unit": "parts by weight"
        }
      ],
      "additives": [
        {
          "name": "Graphene nanoplatelets",
          "type": "filler",
          "amount_value": 2,
          "amount_unit": "wt%"
        },
        {
          "name": "E-glass fabric",
          "type": "reinforcement",
          "amount_value": null,
          "amount_unit": null
        }
      ],
      "is_homopolymer": false
    },
    "processing_history": "Hand lay-up. GNPs (2 wt%) stirred into epoxy monomer (25 min, 200 rpm), hardener added (1:2 wt ratio), stirred (5 min, 200 rpm). Coated on UD E-glass fabric. Cured at room temperature for 7 days. Post-cured at 8 h and 80 °C. Tensile testing using Instron 4482, 2 mm/min, 23 °C, 50% RH.",
    "hierarchical_structure": "Uni-Directional (UD) E-glass fabric reinforcement. GNPs dispersed in epoxy matrix. Lamina thickness 0.4 mm.",
    "properties": {
      "UTS": {
        "value": [
          47.11
        ],
        "unit": "MPa"
      }
    },
    "analysis_with_hierarchical_structure": {
      "descriptive_text": "This material system comprises a thermoset composite matrix synthesized from ES35A monomer and ES35B hardener at a 1:2 weight ratio, reinforced with Uni-Directional E-glass fabric and modified with 2 wt% Graphene nanoplatelets. Processing was conducted via hand lay-up, wherein the nanoplatelets were stirred into the monomer for 25 minutes at 200 rpm prior to hardener addition and subsequent mixing for 5 minutes. The mixture was coated onto the fabric to form a 0.4 mm thick lamina, which was cured at room temperature for 7 days followed by a post-cure thermal treatment at 80 °C for 8 hours. Mechanical evaluation was performed using tensile testing on an Instron 4482 at a crosshead speed of 2 mm/min under ambient conditions of 23 °C and 50% relative humidity.",
      "reasoning_analysis": "Increasing Factors: The incorporation of Uni-Directional E-glass fabric provides high-aspect-ratio reinforcement aligned with the loading axis, which is the primary mechanism for enhancing load-bearing capacity and UTS. Additionally, the inclusion of 2 wt% Graphene nanoplatelets within the epoxy matrix can improve matrix stiffness and strength through load transfer mechanisms, provided dispersion is adequate. The thermal post-cure at 80 °C promotes higher crosslink density in the thermoset network, reducing free volume and increasing the matrix contribution to the composite strength. Decreasing Factors: The hand lay-up processing method introduces potential defects such as voids, uneven fiber wetting, and variable fiber volume fraction, which act as stress concentrators and reduce the effective load-bearing area. Furthermore, the low shear mixing speed of 200 rpm used for GNP dispersion may be insufficient to fully exfoliate the nanoplatelets, leading to agglomeration that can initiate premature failure. Dominant Factor: The Uni-Directional E-glass reinforcement qualitatively dominates the UTS behavior due to the vast disparity in strength between the glass fibers and the epoxy matrix; however, the realized UTS is ultimately bounded by the quality of the fiber-matrix interface and the defect density introduced during the hand lay-up and mixing processes."
    },
    "analysis_without_hierarchical_structure": {
      "descriptive_text": "The composite material comprises an epoxy matrix system formed by reacting ES35A monomer and ES35B hardener at a 1:2 weight ratio, reinforced with unidirectional E-glass fabric. Graphene nanoplatelets were dispersed into the monomer at a concentration of 2 wt% using mechanical stirring at 200 rpm for 25 minutes, followed by hardener addition and further mixing for 5 minutes. The prepreg was manufactured via hand lay-up and subjected to a curing schedule consisting of 7 days at room temperature followed by a post-cure at 80 °C for 8 hours. Ultimate tensile strength was evaluated using an Instron 4482 machine at a crosshead speed of 2 mm/min under ambient conditions of 23 °C and 50% relative humidity.",
      "reasoning_analysis": "Increasing Factors: The presence of continuous unidirectional E-glass fabric provides substantial reinforcement, acting as the primary load-bearing phase that drastically elevates the composite strength along the fiber axis. The addition of 2 wt% graphene nanoplatelets contributes to matrix strengthening through crack bridging and load transfer mechanisms, while the thermal post-curing at 80 °C increases the epoxy crosslink density, enhancing matrix stiffness and interfacial adhesion. Decreasing Factors: The hand lay-up processing technique inherently risks the entrapment of voids and incomplete fiber wetting, which serve as stress concentration sites that can initiate premature failure. Additionally, the low shear mixing speed of 200 rpm may fail to fully exfoliate the graphene nanoplatelets, leading to agglomeration that acts as defects within the matrix, and the extended room temperature cure prior to post-curing could result in initial network heterogeneity. Dominant Factor: The continuous unidirectional E-glass fiber reinforcement is the dominant factor determining the UTS, as the high intrinsic strength of the glass fibers outweighs the contributions of the matrix modifications or nanofillers. While processing defects and matrix curing kinetics modulate the efficiency of stress transfer, the mechanical capacity is fundamentally governed by the fiber volume and orientation provided by the fabric reinforcement."
    }
  },
  {
    "doi": null,
    "title": "Multi-Objective Optimization of Post-Curing Process for GNPs Reinforced Glass Fabric/Epoxy Nanocomposite Laminae",
    "year": 2018,
    "chemical_composition": {
      "repeat_unit_psmiles": null,
      "monomers": [
        {
          "name": "ES35A monomer",
          "smiles": null,
          "ratio_value": 1,
          "ratio_unit": "parts by weight"
        },
        {
          "name": "ES35B hardener",
          "smiles": null,
          "ratio_value": 2,
          "ratio_unit": "parts by weight"
        }
      ],
      "additives": [
        {
          "name": "Graphene nanoplatelets",
          "type": "filler",
          "amount_value": 2,
          "amount_unit": "wt%"
        },
        {
          "name": "E-glass fabric",
          "type": "reinforcement",
          "amount_value": null,
          "amount_unit": null
        }
      ],
      "is_homopolymer": false
    },
    "processing_history": "Hand lay-up. GNPs (2 wt%) stirred into epoxy monomer (25 min, 200 rpm), hardener added (1:2 wt ratio), stirred (5 min, 200 rpm). Coated on UD E-glass fabric. Cured at room temperature for 7 days. Post-cured at 8 h and 100 °C. Tensile testing using Instron 4482, 2 mm/min, 23 °C, 50% RH.",
    "hierarchical_structure": "Uni-Directional (UD) E-glass fabric reinforcement. GNPs dispersed in epoxy matrix. Lamina thickness 0.4 mm.",
    "properties": {
      "UTS": {
        "value": [
          49.93
        ],
        "unit": "MPa"
      }
    },
    "analysis_with_hierarchical_structure": {
      "descriptive_text": "This material system comprises an epoxy matrix formulated from ES35A monomer and ES35B hardener at a 1:2 weight ratio, reinforced with Uni-Directional E-glass fabric and modified with 2 wt% Graphene nanoplatelets. Processing utilized a hand lay-up technique where nanoplatelets were stirred into the monomer for 25 minutes at 200 rpm before hardener addition and further mixing. The composite was coated onto the fabric, cured at room temperature for 7 days, and post-cured at 100 °C for 8 hours to yield a 0.4 mm thick lamina. Tensile properties were evaluated using an Instron 4482 at a crosshead speed of 2 mm/min under ambient conditions of 23 °C and 50% relative humidity.",
      "reasoning_analysis": "Increasing Factors: The Uni-Directional alignment of the E-glass fabric ensures that the high-strength fibers are oriented parallel to the loading axis, maximizing the load-bearing capacity according to the rule of mixtures. Additionally, the post-curing cycle at 100 °C likely increases the crosslink density of the epoxy matrix, improving interfacial shear strength and stress transfer efficiency between the fibers and the matrix. The incorporation of Graphene nanoplatelets may further enhance matrix stiffness and provide crack-bridging mechanisms that delay failure initiation. Decreasing Factors: The hand lay-up processing method is prone to introducing micro-voids and uneven fiber wetting, which act as stress concentrators and reduce the effective load-bearing cross-section. Furthermore, the relatively low shear mixing speed of 200 rpm may be insufficient to fully exfoliate the Graphene nanoplatelets, leading to agglomeration that could serve as defect sites for crack propagation. Environmental conditioning at 50% RH during testing may also allow for moisture absorption in the epoxy, potentially plasticizing the matrix and weakening the fiber-matrix interface. Dominant Factor: The Uni-Directional E-glass reinforcement is the qualitatively dominant factor governing the UTS, as the continuous fibers carry the majority of the applied load; however, the ultimate realized strength is critically constrained by the processing-induced defects inherent to the hand lay-up technique and the quality of the nanoplatelet dispersion within the matrix."
    },
    "analysis_without_hierarchical_structure": {
      "descriptive_text": "The composite sample comprises an epoxy-based matrix system formed from ES35A monomer and ES35B hardener mixed at a 1:2 weight ratio, reinforced with unidirectional E-glass fabric. Graphene nanoplatelets were incorporated as a filler at 2 wt% by stirring into the monomer for 25 minutes at 200 rpm before the addition of the hardener and further mixing for 5 minutes. The resulting mixture was applied via hand lay-up onto the fabric and subjected to a room temperature cure for 7 days, followed by a post-cure treatment at 100 °C for 8 hours. Mechanical characterization was performed via tensile testing using an Instron 4482 machine at a crosshead speed of 2 mm/min under ambient conditions of 23 °C and 50% relative humidity.",
      "reasoning_analysis": "Increasing Factors: The inclusion of unidirectional E-glass fabric provides a continuous high-strength reinforcement phase that primarily bears the tensile load, significantly elevating the composite strength compared to the neat matrix. Additionally, the post-cure processing step at 100 °C enhances the crosslinking density of the epoxy network, improving matrix stiffness and interfacial shear strength, which facilitates more efficient stress transfer from the matrix to the fibers. The dispersion of graphene nanoplatelets within the matrix may further reinforce the polymer phase and inhibit crack propagation. Decreasing Factors: The hand lay-up processing method introduces a higher probability of void formation and air entrapment compared to automated techniques, creating stress concentration sites that can initiate premature failure. Furthermore, insufficient dispersion of the graphene nanoplatelets despite stirring could lead to agglomeration, acting as defect sites that compromise structural integrity. Dominant Factor: The presence of the continuous unidirectional E-glass fabric reinforcement qualitatively dominates the ultimate tensile strength behavior, as the fibers possess significantly higher intrinsic strength than the matrix; however, the effectiveness of this reinforcement is critically dependent on the matrix quality optimized by the post-cure treatment, which ensures sufficient interfacial bonding to mobilize the fiber strength."
    }
  },
  {
    "doi": null,
    "title": "High flame resistant and strong electrospun polyacrylonitrileecarbon nanotubeseochre nanofibers",
    "year": 2013,
    "chemical_composition": {
      "repeat_unit_psmiles": "[*]C(C#N)C[*]",
      "monomers": [
        {
          "name": "Acrylonitrile",
          "smiles": "C=C(C#N)",
          "ratio_value": null,
          "ratio_unit": null
        }
      ],
      "additives": [
        {
          "name": "Single-walled carbon nanotube",
          "type": "filler",
          "amount_value": 1,
          "amount_unit": "wt%"
        },
        {
          "name": "Ochre",
          "type": "filler",
          "amount_value": 10,
          "amount_unit": "wt%"
        }
      ],
