Repository: hhtrick/HHT-code

# HHT training framework

This directory contains model training, embedding precomputation, inference, article-level baselines and the curated datasets. All commands below assume that the working directory is `train_code/`.

## 3. Datasets and fixed partitions

Each main dataset is a JSON array at `dataset/{property}/{property}.json`. Entries contain source metadata, `chemical_composition`, `processing_history`, `hierarchical_structure`, `properties`, and two generated-analysis objects. Targets are stored as `properties[property]["value"]`; source metadata and target values are not predictive input fields.

| Property | Train | Validation | Test | Total |
|---|---:|---:|---:|---:|

File: train_code/dataset/UTS/UTS.json (part 62 of 292)
[
      "is_homopolymer": false
    },
    "processing_history": "Electrospun from 10 wt% PAN, 0.1 wt% SWCNT, 1.0 wt% Oc in DMF solution at 16 kV, 0.004 mL/min flow rate, 9.8 m/s take-up velocity, 14 cm distance. As-spun. Tensile testing using Instron 5564, 20 mm gauge length, 2 mm/min crosshead speed, room temperature.",
    "hierarchical_structure": "Aligned electrospun nanofibers, average diameter 162 ± 27 nm.",
    "properties": {
      "UTS": {
        "value": [
          80.1
        ],
        "unit": "MPa"
      }
    },
    "analysis_with_hierarchical_structure": {
      "descriptive_text": "The sample comprises a polyacrylonitrile-based composite reinforced with 1 wt% single-walled carbon nanotubes and 10 wt% Ochre fillers. It was fabricated via electrospinning from a DMF solution under an applied voltage of 16 kV with a flow rate of 0.004 mL/min and a take-up velocity of 9.8 m/s across a 14 cm distance. The resulting hierarchical structure consists of aligned electrospun nanofibers with an average diameter of 162 ± 27 nm. Mechanical characterization was conducted on the as-spun mats using an Instron 5564 universal testing machine at room temperature with a 20 mm gauge length and a crosshead speed of 2 mm/min.",
      "reasoning_analysis": "Increasing Factors: The alignment of the electrospun nanofibers along the testing direction maximizes load bearing efficiency by orienting the polymer chains and high-aspect-ratio fillers parallel to the applied stress, significantly enhancing the ultimate tensile strength. The inclusion of single-walled carbon nanotubes provides exceptional intrinsic strength and stiffness, facilitating effective stress transfer within the polyacrylonitrile matrix which itself possesses strong intermolecular dipole interactions due to nitrile groups. Decreasing Factors: The high loading of Ochre filler introduces rigid particulate inclusions that may act as stress concentrators and initiate crack propagation if interfacial adhesion is insufficient. The as-spun processing state lacks thermal annealing, potentially limiting crystallinity and inter-fiber bonding strength, while residual DMF solvent could plasticize the matrix and reduce cohesive strength. Dominant Factor: The geometric alignment of the nanofibers qualitatively dominates the ultimate tensile strength behavior, as it ensures the full utilization of the constituent material strengths along the load axis, outweighing the potential embrittlement from the mineral filler and the limitations of the unannealed microstructure."
    },
    "analysis_without_hierarchical_structure": {
      "descriptive_text": "The sample comprises a polyacrylonitrile-based composite reinforced with single-walled carbon nanotubes and ochre fillers. The fibrous material was fabricated via electrospinning from a dimethylformamide solution containing 10 wt% polyacrylonitrile, 0.1 wt% single-walled carbon nanotubes, and 1.0 wt% ochre. Processing parameters included an applied voltage of 16 kV, a flow rate of 0.004 mL/min, a take-up velocity of 9.8 m/s, and a tip-to-collector distance of 14 cm. The resulting as-spun fibers were mechanically characterized using an Instron 5564 universal testing machine at room temperature with a 20 mm gauge length and a crosshead speed of 2 mm/min.",
      "reasoning_analysis": "Increasing Factors: The high take-up velocity of 9.8 m/s during electrospinning induces significant molecular orientation and fiber alignment along the tensile axis, which drives the UTS higher by maximizing chain contribution to load bearing. Additionally, the incorporation of single-walled carbon nanotubes provides intrinsic reinforcement through their high aspect ratio and stiffness, facilitating stress transfer within the polyacrylonitrile matrix, while the polar nitrile groups of the polymer backbone contribute strong intermolecular dipole-dipole interactions that resist chain slippage. Decreasing Factors: The as-spun processing state implies the potential presence of residual dimethylformamide solvent, which can act as a plasticizer to increase free volume and depress the UTS. Furthermore, the inclusion of ochre filler particles introduces rigid inorganic interfaces that may act as stress concentration points, potentially initiating premature failure if dispersion is imperfect or interfacial adhesion is weak, and the lack of thermal annealing limits crystallinity development which would otherwise support higher strength. Dominant Factor: The molecular orientation and fiber alignment induced by the high take-up velocity qualitatively dominates the final UTS behavior, as this processing parameter fundamentally transforms the polymer architecture from random coils to oriented chains, providing the primary mechanism for strength enhancement despite the competing effects of residual solvent and particulate fillers."
    }
  },
  {
    "doi": "10.1002/app.45332",
    "title": "Thermal and mechanical properties of polyamide 12/graphene nanoplatelets nanocomposites and parts fabricated by fused deposition modeling",
    "year": 2017,
    "chemical_composition": {
      "repeat_unit_psmiles": "[*]NC(=O)CCCCCCCCCCC[*]",
      "monomers": [
        {
          "name": "Laurolactam",
          "smiles": "O=C1CCCCCCCCCCCN1",
          "ratio_value": null,
          "ratio_unit": null
        }
      ],
      "additives": [
        {
          "name": "Graphene nanoplatelets",
          "type": "filler",
          "amount_value": 6,
          "amount_unit": "wt%"
        }
      ],
      "is_homopolymer": true
    },
    "processing_history": "Melt compounding (twin screw extruder, 220-230°C, 30 rpm). Dried at 80°C for 12 h. Filament extrusion (single screw, 210-225°C). FDM printing (Nozzle 250°C, Bed 120°C, 60 mm/s, Infill 100%, Raster angle 45°). Tensile test (Instron 5567, 10 mm/min, ISO 527-2/1A).",
    "hierarchical_structure": "GNPs preferentially aligned along printing direction (DO 76.4).",
    "properties": {
      "UTS": {
        "value": [
          40.9
        ],
        "unit": "MPa"
      }
    },
    "analysis_with_hierarchical_structure": {
      "descriptive_text": "The sample comprises a polyamide 12 homopolymer derived from laurolactam, reinforced with 6 wt% graphene nanoplatelets. Processing involved melt compounding via twin-screw extrusion at 220–230°C, followed by drying at 80°C for 12 hours and filament extrusion at 210–225°C. Final specimens were fabricated using fused deposition modeling with a nozzle temperature of 250°C, a bed temperature of 120°C, and a printing speed of 60 mm/s, utilizing a 100% infill density and a 45° raster angle. Structural analysis indicates that the graphene nanoplatelets are preferentially aligned along the printing direction with a degree of orientation of 76.4, and mechanical evaluation was conducted via tensile testing according to ISO 527-2/1A standards.",
      "reasoning_analysis": "Increasing Factors: The incorporation of 6 wt% graphene nanoplatelets introduces high-aspect-rigid fillers capable of effective stress transfer, significantly enhancing the load-bearing capacity of the polyamide 12 matrix. The preferential alignment of these nanoplatelets along the printing direction (DO 76.4) maximizes reinforcement efficiency along the extrusion path. Additionally, the rigorous drying process eliminates moisture-induced voids, and the elevated bed temperature (120°C) promotes polymer chain diffusion across layer interfaces, improving interlayer adhesion. Decreasing Factors: The fused deposition modeling process inherently introduces anisotropy, where interlayer bonding is typically weaker than intralayer strength, creating potential failure planes. The 45° raster angle misaligns the printed roads and the aligned graphene nanoplatelets relative to the primary tensile loading axis, reducing the effective contribution of the filler alignment to the ultimate strength. Furthermore, at 6 wt% loading, there is a risk of nanoplatelet agglomeration during compounding, which could act as stress concentration sites initiating premature failure. Dominant Factor: The final UTS behavior is qualitatively dominated by the interlayer adhesion quality enabled by the thermal processing history. Although the graphene nanoplatelets provide substantial intrinsic reinforcement, the 45° raster angle misaligns this strength relative to the load, making the high bed temperature (120°C) the critical variable that ensures sufficient polymer diffusion across layers to prevent interlayer failure before the composite reinforcement limit is reached."
    },
    "analysis_without_hierarchical_structure": {
      "descriptive_text": "The sample comprises a Polyamide 12 homopolymer derived from Laurolactam, reinforced with 6 wt% Graphene nanoplatelets. The material was manufactured via melt compounding using a twin-screw extruder at 220-230°C and 30 rpm, followed by drying at 80°C for 12 hours to remove moisture. Filaments were produced using single-screw extrusion at 210-225°C and subsequently fabricated into test specimens using Fused Deposition Modeling with a nozzle temperature of 250°C, bed temperature of 120°C, print speed of 60 mm/s, 100% infill, and a 45° raster angle. Mechanical evaluation was conducted using an Instron 5567 universal testing machine at a crosshead speed of 10 mm/min in accordance with ISO 527-2/1A standards.",
      "reasoning_analysis": "Increasing Factors: The semi-crystalline Polyamide 12 matrix provides intrinsic cohesion through interchain hydrogen bonding, while the addition of 6 wt% Graphene nanoplatelets introduces a high-modulus filler capable of effective stress transfer due to its high aspect ratio. The preprocessing drying step at 80°C further supports UTS by preventing hydrolytic degradation and minimizing void formation within the matrix. Decreasing Factors: The Fused Deposition Modeling process inherently creates interlayer boundaries that are mechanically weaker than the bulk polymer, serving as potential initiation sites for failure. Additionally, the 6 wt% filler loading increases melt viscosity and the risk of nanoplatelet agglomeration, which can act as stress concentrators, while the 45° raster angle introduces anisotropy that may reduce strength relative to aligned structures. Dominant Factor: The FDM processing history qualitatively dominates the final UTS behavior. Although the graphene reinforcement and PA12 chemistry establish a high theoretical strength baseline, the actual mechanical performance is fundamentally limited by the quality of interlayer diffusion and bonding achieved during printing; if interlayer adhesion is compromised, failure will propagate along these interfaces regardless of the bulk composite reinforcement."
    }
  },
  {
    "doi": null,
    "title": "Multi-Objective Optimization of Post-Curing Process for GNPs Reinforced Glass Fabric/Epoxy Nanocomposite Laminae",
    "year": 2018,
    "chemical_composition": {
      "repeat_unit_psmiles": null,
      "monomers": [
        {
          "name": "ES35A monomer",
          "smiles": null,
          "ratio_value": 1,
          "ratio_unit": "parts by weight"
        },
        {
          "name": "ES35B hardener",
          "smiles": null,
          "ratio_value": 2,
          "ratio_unit": "parts by weight"
        }
      ],
      "additives": [
        {
          "name": "Graphene nanoplatelets",
          "type": "filler",
          "amount_value": 2,
          "amount_unit": "wt%"
        },
        {
          "name": "E-glass fabric",
          "type": "reinforcement",
          "amount_value": null,
          "amount_unit": null
        }
      ],
      "is_homopolymer": false
    },
    "processing_history": "Hand lay-up. GNPs (2 wt%) stirred into epoxy monomer (25 min, 200 rpm), hardener added (1:2 wt ratio), stirred (5 min, 200 rpm). Coated on UD E-glass fabric. Cured at room temperature for 7 days. Post-cured at 18 h and 80 °C. Tensile testing using Instron 4482, 2 mm/min, 23 °C, 50% RH.",
    "hierarchical_structure": "Uni-Directional (UD) E-glass fabric reinforcement. GNPs dispersed in epoxy matrix. Lamina thickness 0.4 mm.",
    "properties": {
      "UTS": {
        "value": [
          41.55
        ],
        "unit": "MPa"
      }
    },
    "analysis_with_hierarchical_structure": {
      "descriptive_text": "The sample comprises a composite laminate consisting of an epoxy matrix synthesized from ES35A monomer and ES35B hardener at a 1:2 weight ratio, reinforced with Uni-Directional (UD) E-glass fabric. Graphene nanoplatelets were integrated into the matrix at a concentration of 2 wt% by stirring into the monomer prior to hardener addition and subsequent coating onto the fabric. Fabrication was achieved via hand lay-up, followed by a curing regimen of 7 days at room temperature and a post-cure at 80 °C for 18 hours to form a 0.4 mm thick lamina. Mechanical characterization was conducted using tensile testing at a crosshead speed of 2 mm/min under ambient conditions of 23 °C and 50% relative humidity.",
      "reasoning_analysis": "Increasing Factors: The incorporation of Uni-Directional (UD) E-glass fabric provides high-strength continuous fibers aligned with the loading axis, which serves as the primary load-bearing component. Additionally, the inclusion of 2 wt% Graphene nanoplatelets (GNPs) within the epoxy matrix can enhance matrix stiffness and toughness through crack bridging and deflection mechanisms, while the post-curing process at 80 °C increases the crosslink density of the thermoset network, improving stress transfer efficiency between the matrix and reinforcement. Decreasing Factors: The hand lay-up processing method introduces a risk of void formation and inconsistent fiber wetting, which can act as stress concentrators and reduce the effective load-bearing cross-section. Furthermore, the relatively low shear mixing speed (200 rpm) used for GNP dispersion may lead to nanoplatelet agglomeration, creating defects that initiate premature failure, and any incompatibility between the fiber sizing and the GNP-modified epoxy could weaken the interfacial bonding. Dominant Factor: The high intrinsic tensile strength of the Uni-Directional E-glass reinforcement qualitatively dominates the UTS behavior, as the fibers carry the majority of the applied load; however, the final mechanical performance is critically governed by the quality of the fiber-matrix interface and the absence of processing-induced defects resulting from the manual fabrication technique."
    },
    "analysis_without_hierarchical_structure": {
      "descriptive_text": "The composite material consists of an epoxy matrix system formulated from ES35A monomer and ES35B hardener mixed at a 1:2 weight ratio, reinforced with unidirectional E-glass fabric. Graphene nanoplatelets were incorporated into the matrix at a loading of 2 wt% by stirring into the monomer for 25 minutes at 200 rpm prior to the addition of the hardener and subsequent mixing for 5 minutes. The mixture was applied to the fabric via a hand lay-up technique and cured at room temperature for 7 days, followed by a post-curing treatment at 80 °C for 18 hours. Mechanical characterization was performed via tensile testing using an Instron 4482 at a crosshead speed of 2 mm/min under ambient conditions of 23 °C and 50% relative humidity.",
      "reasoning_analysis": "Increasing Factors: The incorporation of unidirectional E-glass fabric provides the primary load-bearing capability, significantly enhancing UTS through fiber reinforcement mechanisms. The addition of 2 wt% graphene nanoplatelets within the epoxy matrix can improve the intrinsic strength of the matrix and potentially enhance interfacial shear strength between the matrix and fibers, provided adequate dispersion is achieved. Furthermore, the thermal post-curing at 80 °C promotes higher crosslink density within the epoxy network, resulting in a stiffer and stronger matrix phase that better transfers stress to the reinforcement. Decreasing Factors: The hand lay-up processing method inherently carries a risk of entrapping air voids and achieving inconsistent fiber wetting, which act as stress concentrators and reduce the effective load-bearing cross-section. Additionally, if the mechanical stirring protocol is insufficient to exfoliate the graphene nanoplatelets, agglomeration may occur, creating defect sites that initiate premature failure. The initial room temperature cure might lead to residual stresses or incomplete conversion prior to the post-cure step. Dominant Factor: The presence of the unidirectional E-glass fabric reinforcement is the dominant factor governing the Ultimate Tensile Strength. While the graphene nanoplatelets and post-curing optimize the matrix properties, the macroscopic load-bearing capacity in a fiber-reinforced composite is primarily determined by the strength and volume fraction of the continuous fibers aligned with the loading axis, overshadowing the contributions from nanofillers or matrix crosslinking density."
    }
  },
  {
    "doi": null,
    "title": "High flame resistant and strong electrospun polyacrylonitrileecarbon nanotubeseochre nanofibers",
    "year": 2013,
    "chemical_composition": {
      "repeat_unit_psmiles": "[*]C(C#N)C[*]",
      "monomers": [
        {
          "name": "Acrylonitrile",
          "smiles": "C=C(C#N)",
          "ratio_value": null,
          "ratio_unit": null
        }
      ],
      "additives": [
        {
          "name": "Single-walled carbon nanotube",
          "type": "filler",
          "amount_value": 2,
          "amount_unit": "wt%"
        },
        {
          "name": "Ochre",
          "type": "filler",
          "amount_value": 20,
          "amount_unit": "wt%"
        }
      ],
      "is_homopolymer": false
    },
    "processing_history": "Electrospun from 10 wt% PAN, 0.2 wt% SWCNT, 2.0 wt% Oc in DMF solution at 16 kV, 0.004 mL/min flow rate, 9.8 m/s take-up velocity, 14 cm distance. As-spun. Tensile testing using Instron 5564, 20 mm gauge length, 2 mm/min crosshead speed, room temperature.",
    "hierarchical_structure": "Aligned electrospun nanofibers, average diameter 176 ± 42 nm.",
    "properties": {
      "UTS": {
        "value": [
          78.6
        ],
        "unit": "MPa"
      }
    },
    "analysis_with_hierarchical_structure": {
      "descriptive_text": "The sample comprises a polyacrylonitrile matrix composite reinforced with 2 wt% single-walled carbon nanotubes and 20 wt% Ochre filler. The material was fabricated via electrospinning from a DMF solution containing 10 wt% PAN, 0.2 wt% SWCNT, and 2.0 wt% Ochre under an applied voltage of 16 kV, a flow rate of 0.004 mL/min, and a take-up velocity of 9.8 m/s at a collector distance of 14 cm. The resulting hierarchical structure consists of aligned electrospun nanofibers with an average diameter of 176 ± 42 nm in the as-spun state. Ultimate tensile strength was characterized using an Instron 5564 universal testing machine at room temperature with a 20 mm gauge length and a crosshead speed of 2 mm/min.",
      "reasoning_analysis": "Increasing Factors: The high take-up velocity of 9.8 m/s during electrospinning induces significant molecular orientation and fiber alignment along the stress axis, which markedly enhances load transfer efficiency and ultimate tensile strength. Additionally, the incorporation of single-walled carbon nanotubes provides intrinsic reinforcement due to their high aspect ratio and exceptional mechanical properties, facilitating stress distribution within the polymer matrix. Decreasing Factors: The high loading of Ochre filler (20 wt%) introduces rigid inorganic particles that may act as stress concentration points and potential sites for agglomeration, disrupting the continuity of the polymer matrix and reducing ductility. Furthermore, the as-spun processing history implies a lack of thermal stabilization or inter-fiber bonding, and the significant variation in fiber diameter suggests structural heterogeneity that can initiate premature failure. Dominant Factor: The structural alignment induced by the high take-up velocity is the dominant factor governing the UTS, as it maximizes the contribution of the polymer chains and nanotubes along the loading direction; however, the high mineral filler content likely imposes a ceiling on the maximum achievable strength by introducing defect-mediated failure mechanisms relative to a pristine aligned system."
    },
    "analysis_without_hierarchical_structure": {
      "descriptive_text": "The sample comprises a polyacrylonitrile-based composite matrix reinforced with 2 wt% single-walled carbon nanotubes and 20 wt% Ochre fillers. The material was fabricated via electrospinning from a dimethylformamide solution processed at an applied voltage of 16 kV, a flow rate of 0.004 mL/min, a take-up velocity of 9.8 m/s, and a tip-to-collector distance of 14 cm. The resulting as-spun fibrous mats were mechanically characterized using an Instron 5564 universal testing machine with a 20 mm gauge length and a crosshead speed of 2 mm/min at room temperature.",
      "reasoning_analysis": "Increasing Factors: The incorporation of single-walled carbon nanotubes provides high aspect ratio reinforcement capable of efficient load transfer between the filler and the polymer matrix, intrinsically driving the UTS higher. Additionally, the processing history specifies a high take-up velocity of 9.8 m/s during electrospinning, which induces significant molecular orientation and chain alignment along the fiber axis, substantially enhancing the tensile strength in the direction of testing. Decreasing Factors: The relatively high loading of 20 wt% Ochre filler introduces rigid particulate inclusions that may act as stress concentration points, potentially initiating premature failure under load. Furthermore, the as-spun state implies a lack of subsequent thermal treatment or drawing processes that would otherwise increase crystallinity and interchain interactions, while potential interfacial adhesion issues between the hydrophilic Ochre and the polymer matrix could facilitate debonding. Dominant Factor: The processing-induced molecular orientation resulting from the high take-up velocity is the dominant factor qualitatively governing the final UTS behavior, as the alignment of polymer chains along the stress axis typically provides a more significant enhancement to tensile strength in electrospun fibers than the competing effects of filler reinforcement or stress concentration."
    }
  },
  {
    "doi": "10.3390/buildings14051205",
    "title": "Experimental Study of Dimensional Effects on Tensile Strength of GFRP Bars",
    "year": 2024,
    "chemical_composition": {
      "repeat_unit_psmiles": null,
      "monomers": [
        {
          "name": "Unsaturated resin",
          "smiles": null,
          "ratio_value": null,
          "ratio_unit": null
        }
      ],
      "additives": [
        {
          "name": "Glass fiber",
          "type": "filler",
          "amount_value": 78,
          "amount_unit": "%"
        }
      ],
      "is_homopolymer": false
    },
    "processing_history": "Pultruded GFRP bar produced by Shenzhen Haichuan New Material Technology Co., Ltd. Specimen ends encased in 220 mm steel pipes filled with two-component cold-curing thixotropic epoxy resin adhesive and cured. UTS measured by tensile testing using MTS100 electro-hydraulic servo universal testing machine at room temperature, displacement loading method, strain rate 5e-5 s-1.",
    "hierarchical_structure": "Pultruded unidirectional composite. Diameter 12 mm. Effective length 480 mm (40D).",
    "properties": {
      "UTS": {
        "value": [
          781.72
        ],
        "unit": "MPa"
      }
    },
    "analysis_with_hierarchical_structure": {
      "descriptive_text": "The sample is a pultruded unidirectional glass fiber reinforced polymer (GFRP) bar comprising an unsaturated resin matrix reinforced with 78% glass fiber. The composite features a diameter of 12 mm and an effective testing length of 480 mm, maintaining an aspect ratio of 40D. To facilitate accurate mechanical characterization, specimen ends were encased in 220 mm steel pipes filled with a two-component cold-curing thixotropic epoxy resin adhesive and cured to prevent grip failure. Ultimate tensile strength was evaluated using an MTS100 electro-hydraulic servo universal testing machine at room temperature under displacement control with a strain rate of 5e-5 s-1.",
      "reasoning_analysis": "Increasing Factors: The exceptionally high glass fiber volume fraction of 78% significantly enhances the load-bearing capacity along the longitudinal axis, while the pultrusion process ensures strict unidirectional alignment of the fibers to maximize tensile efficiency. Additionally, the steel pipe end-capping with epoxy adhesive minimizes stress concentrations at the grips, ensuring that the measured failure reflects the material's intrinsic strength rather than fixture-induced artifacts. Decreasing Factors: The unsaturated resin matrix generally possesses lower toughness and interfacial adhesion compared to high-performance epoxy matrices, which may limit stress transfer efficiency. Furthermore, the extremely high fiber content increases the risk of resin starvation and incomplete wetting, potentially introducing voids or weak interfacial bonds that act as stress concentrators and initiate premature failure. Dominant Factor: The ultimate tensile strength is qualitatively dominated by the reinforcement phase; the high volume fraction and alignment of the glass fibers dictate the macroscopic strength according to the rule of mixtures, overshadowing the limitations of the unsaturated resin matrix provided that fiber-matrix debonding does not occur prematurely."
    },
    "analysis_without_hierarchical_structure": {
      "descriptive_text": "The composite material comprises an unsaturated resin matrix reinforced with glass fiber filler at a concentration of 78%. Manufactured as a pultruded GFRP bar by Shenzhen Haichuan New Material Technology Co., Ltd., the specimen preparation involved encasing the ends in 220 mm steel pipes filled with a two-component cold-curing thixotropic epoxy resin adhesive followed by curing. Ultimate Tensile Strength was evaluated using an MTS100 electro-hydraulic servo universal testing machine at room temperature under displacement control with a strain rate of 5e-5 s-1.",
      "reasoning_analysis": "Increasing Factors: The high volume fraction of glass fiber (78%) acts as the primary load-bearing phase, drastically enhancing the UTS relative to the neat unsaturated resin matrix. The pultrusion processing history aligns the fibers parallel to the loading axis, optimizing stress transfer and reinforcement efficiency. Additionally, the steel pipe end-tabbing procedure prevents premature grip failure, ensuring the measured UTS reflects the material's bulk capacity rather than experimental artifact. Decreasing Factors: The extremely high fiber loading risks resin starvation, potentially leading to voids or poor interfacial wetting that act as stress concentrators. The brittle nature of the unsaturated resin matrix limits energy dissipation mechanisms, making the system susceptible to catastrophic failure upon fiber breakage. Furthermore, the stiffness mismatch between the cold-curing adhesive tabs and the pultruded bar may induce stress concentrations at the tab ends. Dominant Factor: The unidirectional alignment of the continuous glass fibers via pultrusion qualitatively dominates the UTS behavior. While matrix integrity and interfacial bonding dictate the onset of damage, the ultimate load capacity is governed by the intrinsic strength of the aligned fiber reinforcement carrying the axial load."
    }
  },
  {
    "doi": "10.1088/1757-899X/1003/1/012087",
    "title": "Tension Fatigue Behaviour of Woven Bamboo and Glass Fiber Reinforced Epoxy Hybrid Composites",
    "year": 2020,
    "chemical_composition": {
      "repeat_unit_psmiles": null,
      "monomers": [
        {
          "name": "Epoxy resin HSC 7600",
          "smiles": null,
          "ratio_value": null,
          "ratio_unit": null
        },
        {
          "name": "Hardener HSC 8210",
          "smiles": null,
          "ratio_value": null,
          "ratio_unit": null
        }
      ],
      "additives": [
        {
          "name": "Woven Bamboo fiber",
          "type": "reinforcement",
          "amount_value": 230,
          "amount_unit": "g/m²"
        },
        {
          "name": "E-Glass fiber",
          "type": "reinforcement",
          "amount_value": 210,
          "amount_unit": "g/m²"
        }
      ],
      "is_homopolymer": false
    },
    "processing_history": "Fabricated by hand lay-up technique followed by light compression molding. Epoxy resin mixed with hardener in proportion 10:1. Cured in hot oven at 45 °C for 3 hours. UTS measured by tensile testing per ASTM D3039 at constant strain rate of 5 mm/min using servo-hydraulic test system with 50 kN capacity.",
    "hierarchical_structure": "Hybrid composite laminate with 7 layers of glass fiber and 6 layers of bamboo fiber. Stacking sequence [0°/90°]. Woven bi-directional fiber architecture. Void content 1.64%.",
    "properties": {
      "UTS": {
        "value": [
          93.5
        ],
        "unit": "MPa"
      }
    },
    "analysis_with_hierarchical_structure": {
      "descriptive_text": "The sample is a hybrid composite laminate comprising an Epoxy resin HSC 7600 matrix cured with Hardener HSC 8210 in a 10:1 proportion, reinforced with Woven Bamboo fiber (230 g/m²) and E-Glass fiber (210 g/m²). Fabrication involved a hand lay-up technique followed by light compression molding and curing in a hot oven at 45 °C for 3 hours. The resulting hierarchical structure features 7 layers of glass fiber and 6 layers of bamboo fiber arranged in a [0°/90°] stacking sequence with a woven bi-directional fiber architecture, exhibiting a void content of 1.64%. Ultimate tensile strength was characterized via tensile testing per ASTM D3039 at a constant strain rate of 5 mm/min using a servo-hydraulic test system.",
      "reasoning_analysis": "Increasing Factors: The primary driver for enhanced UTS is the hybrid reinforcement strategy, where high-strength E-Glass fibers provide substantial load-bearing capacity while the Woven Bamboo fibers contribute to toughness and specific strength. The light compression molding during processing promotes better fiber wetting and laminate consolidation compared to standard hand lay-up, improving interfacial stress transfer. Additionally, the bi-directional woven architecture and [0°/90°] stacking sequence distribute tensile loads across multiple orientations, mitigating anisotropic failure modes. Decreasing Factors: The measured void content of 1.64% introduces stress concentration points that can initiate micro-cracks under tensile loading, thereby reducing the effective load-bearing cross-sectional area. The relatively low curing temperature of 45 °C may limit the degree of crosslinking in the epoxy matrix, potentially reducing matrix stiffness and interfacial shear strength required for efficient load transfer to the fibers. Furthermore, the inherent fiber crimp associated with woven architectures reduces the axial alignment efficiency compared to unidirectional tapes, and the hand lay-up process introduces potential variability in fiber volume fraction and resin distribution. Dominant Factor: The dominant factor influencing the UTS is the hybrid fiber reinforcement architecture, as the intrinsic strength and volume fraction of the glass and bamboo layers fundamentally dictate the composite's load-bearing ceiling. However, the realized UTS is critically modulated by the processing history; specifically, the low-temperature cure and hand lay-up technique likely prevent the system from achieving the theoretical maximum strength defined by the rule of mixtures due to limitations in matrix crosslinking density and interfacial perfection."
    },
    "analysis_without_hierarchical_structure": {
      "descriptive_text": "The composite sample consists of an epoxy matrix system formulated from Epoxy resin HSC 7600 and Hardener HSC 8210 mixed in a 10:1 proportion. This matrix is reinforced with hybrid natural and synthetic fibers, specifically Woven Bamboo fiber at 230 g/m² and E-Glass fiber at 210 g/m². The material was fabricated using a hand lay-up technique followed by light compression molding and subsequently cured in a hot oven at 45 °C for 3 hours. Ultimate tensile strength was evaluated via tensile testing according to ASTM D3039 standards at a constant strain rate of 5 mm/min using a servo-hydraulic test system with 50 kN capacity.",
      "reasoning_analysis": "Increasing Factors: The incorporation of high-strength E-Glass fibers and Woven Bamboo fibers provides significant reinforcement, acting as the primary load-bearing elements that drastically elevate the UTS compared to the neat epoxy matrix. Additionally, the crosslinked network formed by the epoxy resin and hardener mixture ensures matrix integrity, while the light compression molding step helps consolidate the laminate, reducing void content relative to hand lay-up alone and improving stress transfer between the matrix and fibers. Decreasing Factors: The hand lay-up fabrication technique is prone to introducing air voids and inconsistent fiber wetting, which act as stress concentration sites and reduce the effective load-bearing cross-section. Furthermore, the relatively low curing temperature of 45 °C may result in incomplete crosslinking density within the epoxy matrix, potentially lowering matrix stiffness and interfacial shear strength, while the hydrophilic nature of the bamboo fibers could lead to moisture absorption or weaker interfacial adhesion compared to the synthetic glass fibers. Dominant Factor: The hybrid reinforcement architecture establishes a high baseline strength potential; however, the processing history, specifically the low-temperature cure and hand lay-up method, qualitatively dominates the final UTS behavior by dictating the efficiency of interfacial stress transfer and matrix integrity, which are critical for realizing the fibers' theoretical strength."
    }
  },
  {
    "doi": "10.3390/buildings14051205",
    "title": "Experimental Study of Dimensional Effects on Tensile Strength of GFRP Bars",
    "year": 2024,
    "chemical_composition": {
      "repeat_unit_psmiles": null,
      "monomers": [
        {
          "name": "Unsaturated resin",
          "smiles": null,
          "ratio_value": null,
          "ratio_unit": null
        }
      ],
      "additives": [
        {
          "name": "Glass fiber",
          "type": "filler",
          "amount_value": 78,
          "amount_unit": "%"
        }
      ],
      "is_homopolymer": false
    },
    "processing_history": "Pultruded GFRP bar produced by Shenzhen Haichuan New Material Technology Co., Ltd. Specimen ends encased in 220 mm steel pipes filled with two-component cold-curing thixotropic epoxy resin adhesive and cured. UTS measured by tensile testing using MTS100 electro-hydraulic servo universal testing machine at room temperature, displacement loading method, strain rate 5e-5 s-1.",
    "hierarchical_structure": "Pultruded unidirectional composite. Diameter 10 mm. Effective length 400 mm (40D).",
    "properties": {
      "UTS": {
        "value": [
          814.16
        ],
        "unit": "MPa"
      }
    },
    "analysis_with_hierarchical_structure": {
      "descriptive_text": "This material system comprises a pultruded unidirectional composite bar featuring an unsaturated resin matrix reinforced with 78% glass fiber by weight. Produced by Shenzhen Haichuan New Material Technology Co., Ltd., the specimen possesses a diameter of 10 mm and an effective gauge length of 400 mm. To facilitate mechanical characterization, the specimen ends were encased in 220 mm steel pipes filled with a two-component cold-curing thixotropic epoxy resin adhesive and cured to prevent grip-induced failure. The ultimate tensile strength was determined via tensile testing on an MTS100 electro-hydraulic servo universal testing machine at room temperature using a displacement loading method at a strain rate of 5e-5 s-1.",
      "reasoning_analysis": "Increasing Factors: The exceptionally high volume fraction of glass fiber (78%) acts as the primary load-bearing phase, drastically enhancing the UTS compared to the neat unsaturated resin matrix. The pultrusion processing history ensures precise unidirectional alignment of the fibers parallel to the loading axis, optimizing stress transfer efficiency to the high-strength reinforcement. Additionally, the specialized specimen preparation involving steel pipes and epoxy adhesive at the ends eliminates stress concentrations at the machine grips, ensuring the measured UTS reflects the intrinsic bulk material strength rather than experimental artifacts. Decreasing Factors: The unsaturated resin matrix inherently exhibits lower mechanical strength than the glass reinforcement, meaning the overall composite performance is limited by the matrix's ability to transfer stress between fibers if interfacial bonding is suboptimal. The extremely high fiber loading may increase the risk of resin starvation or void formation within the hierarchical structure if wet-out during pultrusion was incomplete, creating potential sites for crack initiation. Furthermore, the quasi-static strain rate (5e-5 s-1) does not leverage potential strain-rate hardening mechanisms that might elevate strength under dynamic loading conditions. Dominant Factor: The high volume fraction and unidirectional alignment of the glass fibers qualitatively dominate the UTS behavior. Since the load is carried predominantly by the continuous fibers rather than the matrix, the intrinsic high strength of the glass reinforcement, effectively mobilized by the pultrusion-induced orientation and preserved by the grip preparation, dictates a significantly elevated UTS relative to unreinforced polymer systems, overriding the limitations imposed by the weaker matrix phase."
    },
    "analysis_without_hierarchical_structure": {
      "descriptive_text": "The sample consists of a glass fiber-reinforced polymer composite utilizing an unsaturated resin matrix reinforced with 78% glass fiber filler. The material was manufactured via a pultrusion process to yield a GFRP bar. Prior to mechanical characterization, the specimen ends were encased in 220 mm steel pipes filled with a two-component cold-curing thixotropic epoxy resin adhesive and cured. The ultimate tensile strength was measured via tensile testing using an MTS100 electro-hydraulic servo universal testing machine at room temperature under displacement loading at a strain rate of 5e-5 s-1.",
