Repository: hhtrick/HHT-code

# HHT training framework

This directory contains model training, embedding precomputation, inference, article-level baselines and the curated datasets. All commands below assume that the working directory is `train_code/`.

## 3. Datasets and fixed partitions

Each main dataset is a JSON array at `dataset/{property}/{property}.json`. Entries contain source metadata, `chemical_composition`, `processing_history`, `hierarchical_structure`, `properties`, and two generated-analysis objects. Targets are stored as `properties[property]["value"]`; source metadata and target values are not predictive input fields.

| Property | Train | Validation | Test | Total |
|---|---:|---:|---:|---:|

File: train_code/dataset/UTS/UTS.json (part 63 of 292)
[
      "reasoning_analysis": "Increasing Factors: The exceptionally high volume fraction of glass fiber filler (78%) serves as the primary load-bearing component, significantly elevating the UTS compared to the neat resin. Furthermore, the pultrusion processing history ensures unidirectional alignment of the fibers parallel to the tensile loading axis, maximizing the efficiency of stress transfer to the high-strength glass filaments. The use of steel pipe end tabs with epoxy adhesive mitigates stress concentrations at the grips, preventing premature failure and allowing the intrinsic material strength to be realized. Decreasing Factors: The high filler loading may potentially lead to resin starvation or incomplete wetting of the fibers, creating voids or micro-defects that act as stress concentrators and could reduce the effective UTS. Additionally, the inherent brittleness of the unsaturated resin matrix limits plastic deformation, meaning any interfacial debonding between the fiber and matrix could lead to sudden catastrophic failure without stress redistribution. Dominant Factor: The unidirectional alignment and high volume fraction of the glass fibers achieved through pultrusion qualitatively dominate the UTS behavior. Since the load is applied parallel to the fiber direction in a composite with such a high reinforcement ratio, the mechanical response is governed primarily by the properties of the glass fibers rather than the matrix or interfacial weaknesses, establishing a high strength baseline characteristic of longitudinal GFRP composites."
    }
  },
  {
    "doi": null,
    "title": "Multi-Objective Optimization of Post-Curing Process for GNPs Reinforced Glass Fabric/Epoxy Nanocomposite Laminae",
    "year": 2018,
    "chemical_composition": {
      "repeat_unit_psmiles": null,
      "monomers": [
        {
          "name": "ES35A monomer",
          "smiles": null,
          "ratio_value": 1,
          "ratio_unit": "parts by weight"
        },
        {
          "name": "ES35B hardener",
          "smiles": null,
          "ratio_value": 2,
          "ratio_unit": "parts by weight"
        }
      ],
      "additives": [
        {
          "name": "Graphene nanoplatelets",
          "type": "filler",
          "amount_value": 2,
          "amount_unit": "wt%"
        },
        {
          "name": "E-glass fabric",
          "type": "reinforcement",
          "amount_value": null,
          "amount_unit": null
        }
      ],
      "is_homopolymer": false
    },
    "processing_history": "Hand lay-up. GNPs (2 wt%) stirred into epoxy monomer (25 min, 200 rpm), hardener added (1:2 wt ratio), stirred (5 min, 200 rpm). Coated on UD E-glass fabric. Cured at room temperature for 7 days. Post-cured at 8 h and 120 °C. Tensile testing using Instron 4482, 2 mm/min, 23 °C, 50% RH.",
    "hierarchical_structure": "Uni-Directional (UD) E-glass fabric reinforcement. GNPs dispersed in epoxy matrix. Lamina thickness 0.4 mm.",
    "properties": {
      "UTS": {
        "value": [
          43.62
        ],
        "unit": "MPa"
      }
    },
    "analysis_with_hierarchical_structure": {
      "descriptive_text": "The sample comprises a thermosetting composite system consisting of ES35A monomer and ES35B hardener mixed at a 1:2 weight ratio, reinforced with Uni-Directional (UD) E-glass fabric. Graphene nanoplatelets (2 wt%) were dispersed into the epoxy monomer via mechanical stirring for 25 minutes at 200 rpm before the hardener was added and mixed for an additional 5 minutes. The resulting mixture was applied onto the fabric using a hand lay-up technique to produce a lamina with a thickness of 0.4 mm. The material was cured at room temperature for 7 days followed by a post-cure treatment at 120 °C for 8 hours. Tensile properties were evaluated using an Instron 4482 machine at a crosshead speed of 2 mm/min under controlled environmental conditions of 23 °C and 50% relative humidity.",
      "reasoning_analysis": "Increasing Factors: The inclusion of Uni-Directional E-glass fabric provides the primary load-bearing capability along the fiber direction, significantly elevating the Ultimate Tensile Strength (UTS) compared to the neat matrix. The post-curing cycle at 120 °C promotes a higher degree of crosslinking within the epoxy network, enhancing matrix stiffness and thermal stability which supports load transfer to the fibers. Additionally, the incorporation of 2 wt% Graphene nanoplatelets reinforces the matrix phase through crack pinning and improved interfacial shear strength, potentially delaying matrix cracking. Decreasing Factors: The hand lay-up processing method introduces a higher probability of void formation and air entrapment compared to automated methods, creating stress concentration sites that can initiate premature failure. There is also a risk of Graphene nanoplatelet agglomeration during mixing, which could act as defect sites within the matrix. Furthermore, the high crosslink density achieved during post-curing may increase matrix brittleness, reducing the strain-to-failure capability. Dominant Factor: The Uni-Directional E-glass reinforcement is the dominant factor governing the longitudinal UTS, as the fibers carry the majority of the applied load; however, the efficiency of this load transfer is critically dependent on the matrix quality, where the benefits of the post-cure and graphene reinforcement likely mitigate the processing-induced defects from the hand lay-up technique to maximize the composite's strength potential."
    },
    "analysis_without_hierarchical_structure": {
      "descriptive_text": "The composite material was fabricated using a resin system comprising ES35A monomer and ES35B hardener mixed at a 1:2 weight ratio. Graphene nanoplatelets (2 wt%) were initially dispersed into the monomer via mechanical stirring at 200 rpm for 25 minutes, followed by the addition of the hardener and further mixing for 5 minutes at the same speed. This resin mixture was subsequently coated onto unidirectional E-glass fabric using a hand lay-up technique. The laminate was cured at room temperature for seven days and subjected to a post-curing treatment at 120 °C for 8 hours. Mechanical characterization was performed via tensile testing on an Instron 4482 machine at a crosshead speed of 2 mm/min under ambient conditions of 23 °C and 50% relative humidity.",
      "reasoning_analysis": "Increasing Factors: The incorporation of unidirectional E-glass fabric serves as the primary reinforcement phase, providing high intrinsic tensile strength along the fiber direction which drastically elevates the composite UTS. The post-curing thermal treatment at 120 °C increases the crosslink density of the epoxy matrix, enhancing its modulus and interfacial shear strength, thereby improving stress transfer efficiency from the matrix to the fibers. Additionally, the well-dispersed graphene nanoplatelets can reinforce the matrix phase and act as crack arrestors, potentially delaying matrix microcracking. Decreasing Factors: The hand lay-up processing method introduces a risk of void formation and inconsistent fiber wetting, which act as stress concentrators and can initiate premature failure. Furthermore, inadequate shear mixing during the stirring steps could lead to graphene agglomeration, creating defects within the matrix that reduce the effective load-bearing cross-section. Dominant Factor: The dominant factor determining the UTS is the synergy between the continuous unidirectional E-glass reinforcement and the optimized matrix properties achieved through post-curing. While processing defects and nanofiller dispersion introduce variability, the high strength of the fibers coupled with the enhanced interfacial bonding from the cured matrix dictates the ultimate load-bearing capacity."
    }
  },
  {
    "doi": null,
    "title": "High flame resistant and strong electrospun polyacrylonitrileecarbon nanotubeseochre nanofibers",
    "year": 2013,
    "chemical_composition": {
      "repeat_unit_psmiles": "[*]C(C#N)C[*]",
      "monomers": [
        {
          "name": "Acrylonitrile",
          "smiles": "C=C(C#N)",
          "ratio_value": null,
          "ratio_unit": null
        }
      ],
      "additives": [
        {
          "name": "Single-walled carbon nanotube",
          "type": "filler",
          "amount_value": 1,
          "amount_unit": "wt%"
        },
        {
          "name": "Ochre",
          "type": "filler",
          "amount_value": 20,
          "amount_unit": "wt%"
        }
      ],
      "is_homopolymer": false
    },
    "processing_history": "Electrospun from 10 wt% PAN, 0.1 wt% SWCNT, 2.0 wt% Oc in DMF solution at 16 kV, 0.004 mL/min flow rate, 9.8 m/s take-up velocity, 14 cm distance. As-spun. Tensile testing using Instron 5564, 20 mm gauge length, 2 mm/min crosshead speed, room temperature.",
    "hierarchical_structure": "Aligned electrospun nanofibers, average diameter 170 ± 30 nm.",
    "properties": {
      "UTS": {
        "value": [
          76.2
        ],
        "unit": "MPa"
      }
    },
    "analysis_with_hierarchical_structure": {
      "descriptive_text": "The sample comprises aligned polyacrylonitrile (PAN) based composite nanofibers with an average diameter of 170 ± 30 nm, incorporating 1 wt% single-walled carbon nanotubes (SWCNT) and 20 wt% Ochre as fillers. These nanofibers were fabricated via electrospinning from a DMF solution at an applied voltage of 16 kV, a flow rate of 0.004 mL/min, a take-up velocity of 9.8 m/s, and a tip-to-collector distance of 14 cm. The resulting as-spun mats were characterized via tensile testing using an Instron 5564 apparatus with a 20 mm gauge length and a crosshead speed of 2 mm/min at room temperature.",
      "reasoning_analysis": "Increasing Factors: The high take-up velocity during electrospinning induces significant molecular orientation and fiber alignment along the tensile axis, which maximizes the contribution of the covalent polymer backbone to the load-bearing capacity. Additionally, the inclusion of single-walled carbon nanotubes provides intrinsic reinforcement through their high aspect ratio and stiffness, potentially facilitating stress transfer within the matrix, while the dipole-dipole interactions of the nitrile groups in PAN contribute to cohesive strength. Decreasing Factors: The substantial loading of Ochre filler (20 wt%) likely introduces stress concentration sites and potential agglomerates that act as defect initiators, reducing the effective cross-sectional area available for load bearing. Furthermore, the as-spun processing state implies a lack of thermal annealing, which may limit crystallinity development and interfacial bonding strength between the fillers and the polymer matrix, leading to premature debonding. Dominant Factor: The processing-induced alignment of polymer chains and nanofibers is the dominant factor qualitatively enhancing the UTS, as the orientation effect fundamentally dictates the mechanical anisotropy and strength magnitude in electrospun systems; however, the high Ochre loading serves as the primary limiting factor that governs the failure onset and caps the maximum achievable strength relative to a neat aligned polymer system."
    },
    "analysis_without_hierarchical_structure": {
      "descriptive_text": "The sample comprises a polyacrylonitrile-based matrix composite reinforced with single-walled carbon nanotubes and ochre fillers. The material was fabricated via electrospinning from a dimethylformamide solution containing 10 wt% polymer, 0.1 wt% SWCNT, and 2.0 wt% ochre under an applied voltage of 16 kV, with a flow rate of 0.004 mL/min and a take-up velocity of 9.8 m/s at a 14 cm collector distance. The resulting as-spun fibrous mats were subjected to tensile testing using an Instron 5564 universal testing machine with a 20 mm gauge length and a crosshead speed of 2 mm/min at room temperature.",
      "reasoning_analysis": "Increasing Factors: The high take-up velocity of 9.8 m/s during electrospinning induces significant molecular orientation and alignment of both the polymer chains and the high-aspect-ratio carbon nanotubes along the fiber axis, which contributes to increased load-bearing capacity and intrinsic strength. Additionally, the inclusion of single-walled carbon nanotubes provides a reinforcement mechanism through effective stress transfer from the matrix to the nanotubes, assuming adequate interfacial adhesion. Decreasing Factors: The relatively high loading of ochre filler acts as a rigid particulate phase that can introduce stress concentration points and potential agglomeration sites, serving as initiation points for crack propagation under tension. Furthermore, the as-spun condition implies the potential presence of residual dimethylformamide solvent acting as a plasticizer, and the lack of thermal annealing limits the development of crystallinity and interfacial bonding strength between the fillers and the matrix. Dominant Factor: The processing-induced molecular orientation driven by the high take-up velocity is the dominant factor governing the ultimate tensile strength behavior, as the alignment of the polymer backbone and nanotubes along the stress direction provides a structural advantage that typically exerts a stronger positive influence on strength than the negative influences introduced by the particulate fillers in electrospun fiber systems."
    }
  },
  {
    "doi": null,
    "title": "Multi-Objective Optimization of Post-Curing Process for GNPs Reinforced Glass Fabric/Epoxy Nanocomposite Laminae",
    "year": 2018,
    "chemical_composition": {
      "repeat_unit_psmiles": null,
      "monomers": [
        {
          "name": "ES35A monomer",
          "smiles": null,
          "ratio_value": 1,
          "ratio_unit": "parts by weight"
        },
        {
          "name": "ES35B hardener",
          "smiles": null,
          "ratio_value": 2,
          "ratio_unit": "parts by weight"
        }
      ],
      "additives": [
        {
          "name": "Graphene nanoplatelets",
          "type": "filler",
          "amount_value": 2,
          "amount_unit": "wt%"
        },
        {
          "name": "E-glass fabric",
          "type": "reinforcement",
          "amount_value": null,
          "amount_unit": null
        }
      ],
      "is_homopolymer": false
    },
    "processing_history": "Hand lay-up. GNPs (2 wt%) stirred into epoxy monomer (25 min, 200 rpm), hardener added (1:2 wt ratio), stirred (5 min, 200 rpm). Coated on UD E-glass fabric. Cured at room temperature for 7 days. Post-cured at 18 h and 100 °C. Tensile testing using Instron 4482, 2 mm/min, 23 °C, 50% RH.",
    "hierarchical_structure": "Uni-Directional (UD) E-glass fabric reinforcement. GNPs dispersed in epoxy matrix. Lamina thickness 0.4 mm.",
    "properties": {
      "UTS": {
        "value": [
          42.41
        ],
        "unit": "MPa"
      }
    },
    "analysis_with_hierarchical_structure": {
      "descriptive_text": "The composite material comprises a thermosetting epoxy matrix synthesized from ES35A monomer and ES35B hardener in a 1:2 weight ratio, reinforced with Uni-Directional (UD) E-glass fabric. Graphene nanoplatelets (GNPs) were dispersed within the matrix at a concentration of 2 wt% prior to curing. Fabrication was conducted via hand lay-up, involving mechanical stirring of GNPs into the monomer followed by hardener incorporation, coating onto the fabric, and a curing cycle consisting of 7 days at room temperature followed by an 18-hour post-cure at 100 °C. The final lamina exhibits a thickness of 0.4 mm, and tensile properties were evaluated using an Instron 4482 at a crosshead speed of 2 mm/min under standard ambient conditions.",
      "reasoning_analysis": "Increasing Factors: The Uni-Directional alignment of the E-glass fabric provides the primary load-bearing pathway, maximizing tensile strength along the fiber axis. The 2 wt% inclusion of Graphene Nanoplatelets enhances the epoxy matrix stiffness and toughness through crack bridging mechanisms, potentially improving stress transfer between the matrix and fibers. Additionally, the thermal post-curing at 100 °C promotes higher crosslink density within the epoxy network, increasing matrix rigidity and interfacial shear strength. Decreasing Factors: The hand lay-up processing technique is susceptible to void formation and inconsistent fiber wetting, which act as stress concentrators and reduce effective load-bearing area. Mechanical stirring at 200 rpm may be insufficient to fully exfoliate the graphene nanoplatelets, leading to agglomerates that serve as defect initiation sites. Furthermore, the extended room temperature cure prior to post-curing could result in incomplete initial network formation if ambient conditions fluctuated. Dominant Factor: The structural integrity and alignment of the Uni-Directional E-glass fabric qualitatively dominate the UTS behavior, as the fibers sustain the majority of the applied load. While the graphene modification and thermal history optimize the matrix contribution, the ultimate strength is primarily governed by the fiber volume fraction and orientation, with processing-induced voids from the hand lay-up method representing the critical limitation on achieving theoretical maximum strength."
    },
    "analysis_without_hierarchical_structure": {
      "descriptive_text": "The composite sample comprises an epoxy matrix system formulated from ES35A monomer and ES35B hardener mixed at a 1:2 weight ratio, reinforced with unidirectional E-glass fabric. Graphene nanoplatelets were incorporated as a nanofiller at a loading of 2 wt% by stirring into the monomer for 25 minutes at 200 rpm prior to the addition of the hardener and subsequent mixing for 5 minutes. The mixture was applied via hand lay-up onto the fabric and initially cured at room temperature for 7 days, followed by a post-curing treatment at 100 °C for 18 hours. Mechanical characterization was performed using an Instron 4482 universal testing machine at a crosshead speed of 2 mm/min under ambient conditions of 23 °C and 50% relative humidity.",
      "reasoning_analysis": "Increasing Factors: The presence of continuous unidirectional E-glass fibers provides the primary load-bearing capability, drastically enhancing UTS through efficient axial stress transfer. The addition of 2 wt% graphene nanoplatelets reinforces the epoxy matrix by improving modulus and interfacial shear strength via crack bridging, while the thermal post-curing at 100 °C maximizes crosslink density, reducing free volume and strengthening the polymer network. Decreasing Factors: The hand lay-up processing technique introduces risks of micro-void formation and inconsistent fiber wetting, which act as stress concentrators that can initiate premature failure. Additionally, high loading of nanoplatelets without high-shear mixing may lead to agglomeration, creating defects within the matrix that compromise structural integrity. Dominant Factor: The continuous unidirectional fiber reinforcement qualitatively dominates the UTS behavior due to the superior intrinsic strength of the glass fibers compared to the matrix; however, the thermal post-curing history is the critical processing variable that ensures the matrix achieves sufficient crosslink density to effectively transfer load to the fibers, thereby maximizing the composite's potential strength despite the limitations of the manual lay-up method."
    }
  },
  {
    "doi": null,
    "title": "High flame resistant and strong electrospun polyacrylonitrileecarbon nanotubeseochre nanofibers",
    "year": 2013,
    "chemical_composition": {
      "repeat_unit_psmiles": "[*]C(C#N)C[*]",
      "monomers": [
        {
          "name": "Acrylonitrile",
          "smiles": "C=C(C#N)",
          "ratio_value": null,
          "ratio_unit": null
        }
      ],
      "additives": [],
      "is_homopolymer": false
    },
    "processing_history": "Electrospun from 10 wt% PAN in DMF solution at 16 kV, 0.004 mL/min flow rate, 9.8 m/s take-up velocity, 14 cm distance. Stabilized at 200 °C/30 min + 220 °C/30 min. Tensile testing using Instron 5564, 20 mm gauge length, 2 mm/min crosshead speed, room temperature.",
    "hierarchical_structure": "Stabilized aligned nanofibers, average diameter 144 ± 22 nm, thermally stable aromatic ladder structure.",
    "properties": {
      "UTS": {
        "value": [
          150.5
        ],
        "unit": "MPa"
      }
    },
    "analysis_with_hierarchical_structure": {
      "descriptive_text": "The sample comprises an Acrylonitrile-based polymer system fabricated into stabilized aligned nanofibers possessing an average diameter of 144 ± 22 nm and a thermally stable aromatic ladder structure. Fibers were produced via electrospinning from a 10 wt% solution in DMF applied at 16 kV, with a flow rate of 0.004 mL/min and a take-up velocity of 9.8 m/s across a 14 cm gap. Post-spinning, the material underwent a sequential thermal stabilization treatment at 200 °C for 30 minutes followed by 220 °C for 30 minutes to induce cyclization. Ultimate tensile strength was evaluated using an Instron 5564 universal testing machine with a 20 mm gauge length and a crosshead speed of 2 mm/min at room temperature.",
      "reasoning_analysis": "Increasing Factors: The high take-up velocity of 9.8 m/s during electrospinning induces significant molecular orientation along the fiber axis, which maximizes load transfer efficiency and aligns the polymer chains with the stress vector. Additionally, the nanoscale fiber diameter reduces the statistical probability of critical flaw inclusion compared to bulk counterparts, while the formation of the aromatic ladder structure during stabilization creates a rigid backbone capable of sustaining high stress levels. Decreasing Factors: The thermal stabilization process involves cyclization and oxidation reactions that can generate microvoids or structural heterogeneities due to gas evolution, acting as stress concentrators that initiate premature failure. Furthermore, the inherent brittleness of the formed ladder polymer structure may limit plastic deformation and energy dissipation mechanisms, potentially reducing the measured strength relative to ductile linear polymers. Dominant Factor: The high degree of molecular alignment achieved through the high-velocity electrospinning process, combined with the structural reinforcement provided by the aromatic ladder formation, qualitatively dominates the mechanical response, driving the UTS higher despite potential defect introduction during stabilization."
    },
    "analysis_without_hierarchical_structure": {
      "descriptive_text": "The sample comprises a polyacrylonitrile-based polymer system derived from acrylonitrile monomers. Fibrous mats were fabricated via electrospinning using a 10 wt% solution in dimethylformamide at an applied voltage of 16 kV, a flow rate of 0.004 mL/min, and a take-up velocity of 9.8 m/s across a 14 cm collector distance. Following fiber formation, the material underwent a sequential thermal stabilization treatment consisting of heating at 200 °C for 30 minutes followed by 220 °C for 30 minutes. Ultimate tensile strength was evaluated using an Instron 5564 universal testing machine with a 20 mm gauge length and a crosshead speed of 2 mm/min at room temperature.",
      "reasoning_analysis": "Increasing Factors: The high take-up velocity of 9.8 m/s during electrospinning induces significant molecular orientation along the fiber axis, maximizing the contribution of covalent backbone bonds to load bearing. Furthermore, the strong dipole-dipole interactions between nitrile side groups enhance interchain cohesion, while the two-stage thermal stabilization promotes oxidative crosslinking that locks this oriented structure and prevents chain slippage. Decreasing Factors: The indication that the material is not a strict homopolymer suggests the presence of unlisted comonomers, which may disrupt crystalline packing and reduce the theoretical strength compared to pure polyacrylonitrile. Additionally, the inherent porosity and potential bead defects associated with the electrospinning process reduce the effective load-bearing cross-sectional area compared to bulk dense films. Dominant Factor: While crystalline disruption and porosity introduce structural weaknesses, the high degree of molecular alignment achieved through the high-velocity electrospinning process, subsequently preserved by the oxidative stabilization treatment, qualitatively dominates the mechanical response, driving the UTS higher than would be observed in isotropic or unstabilized counterparts."
    }
  },
  {
    "doi": "10.1002/app.45332",
    "title": "Thermal and mechanical properties of polyamide 12/graphene nanoplatelets nanocomposites and parts fabricated by fused deposition modeling",
    "year": 2017,
    "chemical_composition": {
      "repeat_unit_psmiles": "[*]NC(=O)CCCCCCCCCCC[*]",
      "monomers": [
        {
          "name": "Laurolactam",
          "smiles": "O=C1CCCCCCCCCCCN1",
          "ratio_value": null,
          "ratio_unit": null
        }
      ],
      "additives": [
        {
          "name": "Graphene nanoplatelets",
          "type": "filler",
          "amount_value": 6,
          "amount_unit": "wt%"
        }
      ],
      "is_homopolymer": true
    },
    "processing_history": "Melt compounding (twin screw extruder, 220-230°C, 30 rpm). Dried at 80°C for 12 h. Filament extrusion (single screw, 210-225°C). FDM printing (Nozzle 250°C, Bed 120°C, 60 mm/s, Infill 100%, Raster angle 90°). Tensile test (Instron 5567, 10 mm/min, ISO 527-2/1A).",
    "hierarchical_structure": "GNPs preferentially aligned along printing direction (DO 76.4).",
    "properties": {
      "UTS": {
        "value": [
          36.6
        ],
        "unit": "MPa"
      }
    },
    "analysis_with_hierarchical_structure": {
      "descriptive_text": "The sample is a poly(laurolactam) homopolymer composite reinforced with 6 wt% graphene nanoplatelets. The material was processed via melt compounding in a twin-screw extruder at 220–230°C, dried at 80°C for 12 hours, and converted into filament using a single-screw extruder at 210–225°C. Tensile specimens were fabricated by fused deposition modeling with a nozzle temperature of 250°C, bed temperature of 120°C, print speed of 60 mm/s, 100% infill, and a raster angle of 90°, followed by mechanical characterization on an Instron 5567 at 10 mm/min according to ISO 527-2/1A. Hierarchical structure analysis reveals that the graphene nanoplatelets are preferentially aligned along the printing direction with a degree of orientation of 76.4.",
      "reasoning_analysis": "Increasing Factors: The poly(laurolactam) matrix possesses inherent strength due to interchain hydrogen bonding, which is further augmented by the high intrinsic mechanical properties of the graphene nanoplatelets. The processing history includes a critical drying step that prevents hydrolytic degradation, and the elevated bed temperature promotes crystallinity and inter-layer diffusion, while the high degree of orientation facilitates efficient stress transfer from the matrix to the aligned fillers along the printing direction. Decreasing Factors: The fused deposition modeling process inherently introduces micro-voids and potential weaknesses at inter-layer boundaries compared to bulk molding techniques, which can act as stress concentration sites. Additionally, the relatively high filler loading increases the risk of nanoplatelet agglomeration, which may compromise interfacial adhesion and act as defect initiation points. Dominant Factor: The synergistic effect of the flow-induced alignment of the high-aspect-ratio graphene nanoplatelets within the semi-crystalline polyamide matrix qualitatively dominates the UTS behavior, maximizing load-bearing capacity in the printing direction despite the inherent porosity limitations associated with the additive manufacturing process."
    },
    "analysis_without_hierarchical_structure": {
      "descriptive_text": "The sample comprises a polyamide 12 homopolymer derived from laurolactam monomers, reinforced with 6 wt% graphene nanoplatelets. Material preparation began with melt compounding via a twin-screw extruder at 220 to 230°C and 30 rpm, followed by drying at 80°C for 12 hours. The composite was subsequently processed into filament using a single-screw extruder at 210 to 225°C and fabricated into test specimens using fused deposition modeling with a nozzle temperature of 250°C, bed temperature of 120°C, print speed of 60 mm/s, 100% infill, and a raster angle of 90°. Mechanical evaluation was performed using an Instron 5567 universal testing machine at a crosshead speed of 10 mm/min according to ISO 527-2/1A standards.",
      "reasoning_analysis": "Increasing Factors: The incorporation of graphene nanoplatelets provides significant reinforcement through load transfer mechanisms due to the filler's high intrinsic strength and aspect ratio, while the polyamide 12 matrix contributes to strength via interchain hydrogen bonding and semi-crystalline domains. The drying step prior to processing mitigates hydrolytic degradation and reduces void formation, and the elevated bed temperature promotes inter-layer diffusion and crystallization, enhancing cohesion. Decreasing Factors: The fused deposition modeling process inherently introduces inter-layer voids and anisotropic microstructures that act as stress concentrators and reduce the effective load-bearing cross-section. Additionally, potential agglomeration of graphene nanoplatelets at 6 wt% or insufficient interfacial adhesion between the non-polar filler and polar matrix could limit stress transfer efficiency, and the high nozzle temperature risks slight thermal degradation of the polymer chains. Dominant Factor: While the graphene reinforcement positively shifts the baseline strength of the matrix, the processing-induced anisotropy and inter-layer bonding quality inherent to the fused deposition modeling history qualitatively dominate the final UTS behavior, as failure is likely to initiate at the printed raster interfaces rather than within the bulk composite material."
    }
  },
  {
    "doi": null,
    "title": "High flame resistant and strong electrospun polyacrylonitrileecarbon nanotubeseochre nanofibers",
    "year": 2013,
    "chemical_composition": {
      "repeat_unit_psmiles": "[*]C(C#N)C[*]",
      "monomers": [
        {
          "name": "Acrylonitrile",
          "smiles": "C=C(C#N)",
          "ratio_value": null,
          "ratio_unit": null
        }
      ],
      "additives": [],
      "is_homopolymer": false
    },
    "processing_history": "Electrospun from 10 wt% PAN in DMF solution at 16 kV, 0.004 mL/min flow rate, 9.8 m/s take-up velocity, 14 cm distance. Stabilized at 150 °C/120 min + 190 °C/120 min. Tensile testing using Instron 5564, 20 mm gauge length, 2 mm/min crosshead speed, room temperature.",
    "hierarchical_structure": "Stabilized aligned nanofibers, thermally stable aromatic ladder structure.",
    "properties": {
      "UTS": {
        "value": [
          145.5
        ],
        "unit": "MPa"
      }
    },
    "analysis_with_hierarchical_structure": {
      "descriptive_text": "The sample comprises a polyacrylonitrile-based polymer processed into aligned nanofibers via electrospinning from a 10 wt% solution in dimethylformamide at 16 kV with a 9.8 m/s take-up velocity. Following fiber formation, the material underwent a two-step thermal stabilization process at 150 °C and 190 °C for 120 minutes each to induce structural cyclization. The resulting hierarchical structure consists of stabilized aligned nanofibers possessing a thermally stable aromatic ladder structure, with tensile properties characterized using an Instron 5564 at a crosshead speed of 2 mm/min under room temperature conditions.",
      "reasoning_analysis": "Increasing Factors: The high take-up velocity of 9.8 m/s during electrospinning induces significant uniaxial molecular orientation along the fiber axis, ensuring that the covalent backbone bonds bear the primary load rather than weaker intermolecular forces. Furthermore, the two-step thermal stabilization promotes cyclization and the formation of a thermally stable aromatic ladder structure, which drastically increases chain rigidity and prevents interchain slippage under tension. The nanofiber morphology also suggests a reduced probability of critical bulk defects compared to conventional larger-diameter fibers. Decreasing Factors: The designation as non-homopolymer implies the presence of unlisted comonomers which, while aiding stabilization, may disrupt the perfect crystalline packing of polyacrylonitrile chains, potentially limiting the maximum theoretical strength. Additionally, the electrospinning process can occasionally introduce surface irregularities or internal voids if solvent evaporation is not uniform, acting as stress concentrators that initiate premature failure. Dominant Factor: The synergistic effect of high-degree molecular alignment induced by the mechanical drawing during electrospinning and the structural locking provided by the aromatic ladder formation during thermal stabilization qualitatively dominates the mechanical behavior. These factors collectively enhance load transfer efficiency along the fiber axis, outweighing the potential strength reductions caused by crystalline disruptions or processing-induced micro-defects."
    },
    "analysis_without_hierarchical_structure": {
      "descriptive_text": "The sample comprises an acrylonitrile-based polymer system characterized as a non-homopolymer, processed into fibers via electrospinning from a 10 wt% solution in dimethylformamide. The fabrication involved an applied voltage of 16 kV, a flow rate of 0.004 mL/min, and a high take-up velocity of 9.8 m/s at a collector distance of 14 cm. Post-deposition, the fibers underwent a sequential thermal stabilization treatment at 150 °C for 120 minutes and 190 °C for 120 minutes. Mechanical evaluation was conducted using an Instron 5564 universal testing machine with a 20 mm gauge length and a crosshead speed of 2 mm/min at room temperature to assess the ultimate tensile strength.",
      "reasoning_analysis": "Increasing Factors: The chemical structure features nitrile groups that enable strong intermolecular dipole-dipole interactions, enhancing cohesive energy density and resistance to chain slippage. Additionally, the processing history specifies a high take-up velocity of 9.8 m/s during electrospinning, which induces significant molecular orientation along the fiber axis, thereby maximizing the contribution of covalent backbone bonds to the load-bearing capacity. Decreasing Factors: The classification as a non-homopolymer indicates the presence of comonomers that disrupt regular chain packing and crystallinity, potentially lowering the intrinsic modulus and strength compared to a pure crystalline homopolymer. Furthermore, the thermal stabilization process involves oxidative cyclization and the evolution of volatile byproducts, which can generate micro-voids or structural defects within the fiber matrix that act as stress concentrators during tensile loading. Dominant Factor: The high degree of molecular alignment induced by the rapid take-up velocity during electrospinning qualitatively dominates the final mechanical behavior. This processing-induced anisotropy ensures that the strong covalent bonds of the polymer backbone are aligned with the stress vector, outweighing the detrimental effects of reduced crystallinity from comonomers or minor defects introduced during the stabilization cycle."
    }
  },
  {
    "doi": "10.1002/app.45332",
    "title": "Thermal and mechanical properties of polyamide 12/graphene nanoplatelets nanocomposites and parts fabricated by fused deposition modeling",
    "year": 2017,
    "chemical_composition": {
      "repeat_unit_psmiles": "[*]NC(=O)CCCCCCCCCCC[*]",
      "monomers": [
        {
          "name": "Laurolactam",
          "smiles": "O=C1CCCCCCCCCCCN1",
          "ratio_value": null,
          "ratio_unit": null
        }
      ],
      "additives": [],
      "is_homopolymer": true
    },
    "processing_history": "Melt compounding (twin screw extruder, 220-230°C, 30 rpm). Dried at 80°C for 12 h. Filament extrusion (single screw, 210-225°C). FDM printing (Nozzle 250°C, Bed 120°C, 60 mm/s, Infill 100%, Raster angle 90°). Tensile test (Instron 5567, 10 mm/min, ISO 527-2/1A).",
    "hierarchical_structure": "Neat PA12.",
    "properties": {
      "UTS": {
        "value": [
          39.8
        ],
        "unit": "MPa"
      }
    },
    "analysis_with_hierarchical_structure": {
      "descriptive_text": "The sample consists of a neat polyamide 12 (PA12) homopolymer derived from the ring-opening polymerization of laurolactam monomers. The material was processed through a multi-stage thermal history beginning with melt compounding in a twin-screw extruder at 220-230°C, followed by drying at 80°C for 12 hours to remove moisture. Subsequent filament extrusion was performed using a single-screw extruder at 210-225°C, and the final specimens were fabricated via fused deposition modeling (FDM) with a nozzle temperature of 250°C, a bed temperature of 120°C, and 100% infill density. Mechanical characterization was conducted according to ISO 527-2/1A standards using an Instron 5567 universal testing machine at a crosshead speed of 10 mm/min to determine the ultimate tensile strength.",
      "reasoning_analysis": "Increasing Factors: The presence of amide linkages in the polyamide 12 backbone enables strong intermolecular hydrogen bonding, providing intrinsic cohesive strength. The rigorous drying protocol at 80°C removes absorbed moisture, preventing plasticization of the amorphous regions which would otherwise lower strength. Furthermore, the elevated bed temperature of 120°C during FDM printing promotes substantial crystallization and enhances polymer chain diffusion across filament interfaces, improving interlayer adhesion. The 100% infill density ensures maximum material continuity within the specimen volume. Decreasing Factors: The long methylene sequence in PA12 results in a lower density of hydrogen bonds per unit volume compared to shorter-chain polyamides like PA6, intrinsically limiting the maximum theoretical strength. The FDM manufacturing process inherently introduces microstructural anisotropy and potential voids between deposited roads. Specifically, the 90° raster angle suggests the deposition roads may be oriented perpendicular to the loading axis, forcing failure to occur through the weaker inter-road bonds rather than through the bulk filament material. Additionally, exposure to high nozzle temperatures (250°C) carries a risk of thermal degradation, potentially reducing molecular weight and entanglement density. Dominant Factor: The processing history, particularly the combination of moisture removal and the elevated bed temperature, qualitatively dominates the final UTS behavior. While the chemical composition provides the fundamental mechanism for strength via hydrogen bonding, the realized UTS in this additively manufactured sample is contingent upon the thermal history successfully mitigating the inherent weaknesses of the layered FDM structure and preventing moisture-induced plasticization."
    },
    "analysis_without_hierarchical_structure": {
