Repository: hhtrick/HHT-code

# HHT training framework

This directory contains model training, embedding precomputation, inference, article-level baselines and the curated datasets. All commands below assume that the working directory is `train_code/`.

## 3. Datasets and fixed partitions

Each main dataset is a JSON array at `dataset/{property}/{property}.json`. Entries contain source metadata, `chemical_composition`, `processing_history`, `hierarchical_structure`, `properties`, and two generated-analysis objects. Targets are stored as `properties[property]["value"]`; source metadata and target values are not predictive input fields.

| Property | Train | Validation | Test | Total |
|---|---:|---:|---:|---:|

File: train_code/dataset/UTS/UTS.json (part 64 of 292)
[
      "descriptive_text": "The sample consists of a polyamide 12 homopolymer derived from laurolactam monomers. The material processing began with melt compounding using a twin-screw extruder at 220-230°C and 30 rpm, followed by drying at 80°C for 12 hours. Subsequent filament extrusion was performed using a single-screw extruder at 210-225°C, and the resulting filament was utilized for fused deposition modeling printing with a nozzle temperature of 250°C, bed temperature of 120°C, print speed of 60 mm/s, 100% infill density, and a 90° raster angle. Mechanical evaluation was conducted via tensile testing on an Instron 5567 system at a crosshead speed of 10 mm/min in accordance with ISO 527-2/1A standards.",
      "reasoning_analysis": "Increasing Factors: The polyamide 12 backbone enables strong interchain hydrogen bonding between amide groups, which significantly enhances cohesive energy density and load transfer capability. The comprehensive drying protocol at 80°C for 12 hours removes absorbed moisture, preventing hydrolytic degradation during melting and eliminating water-induced plasticization that would otherwise reduce strength. Furthermore, the high bed temperature of 120°C during printing facilitates polymer chain diffusion across layer interfaces and promotes crystallization, while the 100% infill setting minimizes macroscopic voids within the structure. Decreasing Factors: The fused deposition modeling process inherently introduces structural anisotropy, where inter-layer bonding strength is typically inferior to intra-layer strength, creating potential failure planes perpendicular to the build direction. Additionally, polyamide 12 possesses a lower amide group density compared to shorter-chain polyamides such as PA6, resulting in fewer hydrogen bonds per unit volume and intrinsically lower stiffness and strength. The rapid cooling rates associated with the printing process may also restrict the development of optimal crystallinity compared to slow-cooled bulk specimens. Dominant Factor: The efficiency of inter-layer diffusion and adhesion during the printing process qualitatively dominates the final UTS behavior. While the chemical composition provides a robust baseline through hydrogen bonding, the mechanical integrity of additively manufactured parts is primarily constrained by the quality of bonding between deposited roads; therefore, the thermal history defined by the nozzle and bed temperatures determines whether the UTS approaches the theoretical bulk properties or remains limited by laminate-like failure mechanisms at the layer interfaces."
    }
  },
  {
    "doi": "10.1108/RPJ-03-2017-0043",
    "title": "Additive manufacturing of shape memory polymers: effects of print orientation and infill percentage on mechanical properties",
    "year": 2018,
    "chemical_composition": {
      "repeat_unit_psmiles": null,
      "monomers": [
        {
          "name": "Thermoplastic Polyurethane (MM4520)",
          "smiles": null,
          "ratio_value": null,
          "ratio_unit": null
        }
      ],
      "additives": [],
      "is_homopolymer": false
    },
    "processing_history": "Pellets dried at 80°C for 12 h. Filament extruded at 170-195°C, 3 mm diameter. Printed using FDM (Ultimaker 2+, nozzle 220°C, bed 40°C, 0.1 mm layer height, 1200 mm/min). Samples dried at 40°C for 14 h before testing. Tensile testing (ElectroForce 3200) at 4 mm/min, ASTM D638 Type V. Print orientation: 30°, Infill: 50%.",
    "hierarchical_structure": "Semi-crystalline thermoplastic polyurethane. 3D printed layered morphology. Infill density: 1.04 g/cm3.",
    "properties": {
      "UTS": {
        "value": [
          35.34
        ],
        "unit": "MPa"
      }
    },
    "analysis_with_hierarchical_structure": {
      "descriptive_text": "The sample comprises a semi-crystalline Thermoplastic Polyurethane (grade MM4520) fabricated via fused deposition modeling (FDM). The polymer pellets were initially dried at 80°C for 12 hours and extruded into 3 mm diameter filament at temperatures between 170 and 195°C. Fabrication was performed using an Ultimaker 2+ system with a nozzle temperature of 220°C, a build plate temperature of 40°C, a layer height of 0.1 mm, and a print speed of 1200 mm/min, yielding a layered morphology with a 30° print orientation, 50% infill setting, and a resulting part density of 1.04 g/cm³. Following printing, the specimens were conditioned by drying at 40°C for 14 hours and subsequently subjected to tensile testing according to ASTM D638 Type V standards at a crosshead speed of 4 mm/min using an ElectroForce 3200 system.",
      "reasoning_analysis": "Increasing Factors: The semi-crystalline nature of the thermoplastic polyurethane facilitates microphase separation where hard segments form physical crosslinks and crystalline domains, intrinsically enhancing load-bearing capacity and stiffness. The rigorous drying protocol (80°C for 12 h prior to extrusion and 40°C for 14 h post-printing) minimizes moisture-induced hydrolysis and void formation, preserving the integrity of the polymer matrix. Additionally, the use of a fine layer height (0.1 mm) promotes improved inter-layer diffusion and bonding strength compared to coarser deposition patterns. Decreasing Factors: The 50% infill density introduces significant internal porosity, drastically reducing the effective load-bearing cross-sectional area and creating stress concentration sites within the raster pattern. The FDM processing history inherently creates a layered morphology with anisotropic mechanical properties; specifically, the 30° print orientation relative to the tensile axis induces shear stresses at the inter-layer boundaries which are typically weaker than the bulk material. Furthermore, the rapid cooling associated with the 40°C bed temperature may quench the crystallization kinetics, potentially limiting the development of optimal hard segment ordering compared to slow-cooled molded samples. Dominant Factor: While the intrinsic strength of the semi-crystalline TPU matrix provides a robust baseline, the processing-induced geometric constraints, specifically the 50% infill density and the inherent inter-layer weakness of the FDM layered morphology, qualitatively dominate the final UTS behavior. These structural discontinuities and reduced effective area will likely result in a macroscopic UTS significantly lower than that of a solid, isotropic specimen of the same chemical composition."
    },
    "analysis_without_hierarchical_structure": {
      "descriptive_text": "The sample consists of a Thermoplastic Polyurethane (TPU MM4520) matrix processed via additive manufacturing. Initial preparation involved drying pellets at 80°C for 12 hours, followed by filament extrusion at 170-195°C to obtain a 3 mm diameter feedstock. The material was subsequently printed using Fused Deposition Modeling on an Ultimaker 2+ system with a nozzle temperature of 220°C, a bed temperature of 40°C, a layer height of 0.1 mm, and a print speed of 1200 mm/min, utilizing a 30° print orientation and 50% infill density. Prior to mechanical characterization, the printed specimens were conditioned by drying at 40°C for 14 hours, and tensile properties were evaluated using an ElectroForce 3200 system at a crosshead speed of 4 mm/min according to ASTM D638 Type V standards.",
      "reasoning_analysis": "Increasing Factors: The chemical composition of Thermoplastic Polyurethane involves segmented hard and soft domains, where the hard segments form physical crosslinks via hydrogen bonding that intrinsically reinforce the matrix against tensile load. Furthermore, the processing history includes rigorous drying steps (80°C for 12 h and 40°C for 14 h) which mitigate hydrolytic degradation and prevent void formation from moisture vaporization, while the elevated nozzle temperature of 220°C promotes polymer chain diffusion across layer interfaces, enhancing interlayer bonding strength. Decreasing Factors: The Fused Deposition Modeling process introduces inherent structural discontinuities, specifically the 50% infill density which significantly reduces the effective load-bearing cross-sectional area and creates internal stress concentrators. Additionally, the layered architecture results in anisotropic mechanical behavior where interlayer adhesion is typically weaker than the bulk material, and the 30° print orientation subjects the raster lines to off-axis shear stresses during tensile loading rather than pure axial tension. Dominant Factor: While the TPU chemistry and drying protocols optimize the intrinsic material quality, the geometric constraints imposed by the additive manufacturing process, specifically the reduced effective area from 50% infill and the reliance on interlayer diffusion for load transfer, qualitatively dominate the final UTS behavior, limiting it below the theoretical maximum of the bulk polymer."
    }
  },
  {
    "doi": null,
    "title": "Multi-Objective Optimization of Post-Curing Process for GNPs Reinforced Glass Fabric/Epoxy Nanocomposite Laminae",
    "year": 2018,
    "chemical_composition": {
      "repeat_unit_psmiles": null,
      "monomers": [
        {
          "name": "ES35A monomer",
          "smiles": null,
          "ratio_value": 1,
          "ratio_unit": "parts by weight"
        },
        {
          "name": "ES35B hardener",
          "smiles": null,
          "ratio_value": 2,
          "ratio_unit": "parts by weight"
        }
      ],
      "additives": [
        {
          "name": "Graphene nanoplatelets",
          "type": "filler",
          "amount_value": 2,
          "amount_unit": "wt%"
        },
        {
          "name": "E-glass fabric",
          "type": "reinforcement",
          "amount_value": null,
          "amount_unit": null
        }
      ],
      "is_homopolymer": false
    },
    "processing_history": "Hand lay-up. GNPs (2 wt%) stirred into epoxy monomer (25 min, 200 rpm), hardener added (1:2 wt ratio), stirred (5 min, 200 rpm). Coated on UD E-glass fabric. Cured at room temperature for 7 days. Post-cured at 18 h and 120 °C. Tensile testing using Instron 4482, 2 mm/min, 23 °C, 50% RH.",
    "hierarchical_structure": "Uni-Directional (UD) E-glass fabric reinforcement. GNPs dispersed in epoxy matrix. Lamina thickness 0.4 mm.",
    "properties": {
      "UTS": {
        "value": [
          40.4
        ],
        "unit": "MPa"
      }
    },
    "analysis_with_hierarchical_structure": {
      "descriptive_text": "The sample comprises an epoxy-based composite system formulated from ES35A monomer and ES35B hardener mixed at a 1:2 weight ratio, reinforced with Uni-Directional E-glass fabric and modified with 2 wt% Graphene nanoplatelets. Processing involved a hand lay-up technique where nanoplatelets were stirred into the monomer for 25 minutes at 200 rpm prior to hardener addition and further mixing. The composite was coated onto the fabric, cured at room temperature for 7 days, and subsequently post-cured at 120 °C for 18 hours to form a 0.4 mm thick lamina. Mechanical characterization was performed via tensile testing using an Instron 4482 at a crosshead speed of 2 mm/min under ambient conditions of 23 °C and 50% relative humidity.",
      "reasoning_analysis": "Increasing Factors: The presence of Uni-Directional E-glass fabric provides continuous high-strength fibers that serve as the primary load-bearing component, significantly elevating the UTS along the fiber direction. Additionally, the thermal post-cure at 120 °C enhances the crosslink density of the epoxy matrix, improving matrix stiffness and interfacial adhesion between the fibers and the resin. The incorporation of Graphene nanoplatelets may further reinforce the matrix through load transfer mechanisms and crack bridging if adequate dispersion is achieved. Decreasing Factors: The hand lay-up processing technique is prone to introducing voids and air entrapment, which act as stress concentrators and reduce the effective load-bearing cross-section. Furthermore, the relatively low shear mixing speed of 200 rpm may be insufficient to fully exfoliate the Graphene nanoplatelets, leading to agglomeration that could initiate premature failure. Environmental testing at 50% RH may also introduce minor plasticization effects in the epoxy matrix. Dominant Factor: The Uni-Directional E-glass reinforcement qualitatively dominates the UTS behavior, as the continuous fibers carry the majority of the tensile load compared to the matrix or nanofillers; however, the ultimate realization of this strength is contingent upon the quality of the fiber-matrix interface established during the curing cycle."
    },
    "analysis_without_hierarchical_structure": {
      "descriptive_text": "The composite sample comprises an epoxy matrix system synthesized from ES35A monomer and ES35B hardener mixed at a 1:2 weight ratio, reinforced with unidirectional E-glass fabric. Graphene nanoplatelets were incorporated as a nanofiller at 2 wt% by stirring into the monomer for 25 minutes at 200 rpm before adding the hardener and mixing for an additional 5 minutes. The prepreg was manufactured via hand lay-up and subjected to a room temperature cure for 7 days followed by a thermal post-cure at 120 °C for 18 hours. Mechanical characterization was performed using an Instron 4482 universal testing machine at a crosshead speed of 2 mm/min under standard ambient conditions of 23 °C and 50% relative humidity.",
      "reasoning_analysis": "Increasing Factors: The inclusion of unidirectional E-glass fabric provides substantial load-bearing capacity along the fiber axis, significantly enhancing the ultimate tensile strength through efficient stress transfer from the matrix to the high-modulus fibers. Additionally, the thermal post-curing cycle at 120 °C promotes higher crosslink density within the epoxy network, reducing free volume and improving the matrix stiffness and interfacial adhesion. The presence of graphene nanoplatelets may further contribute to strength enhancement via crack pinning mechanisms and improved load distribution within the matrix phase if exfoliation is achieved. Decreasing Factors: The hand lay-up processing method introduces a higher probability of void formation and inconsistent fiber wetting compared to automated techniques, which can act as initiation sites for premature failure. Furthermore, the relatively low shear mixing speed of 200 rpm may be insufficient to fully exfoliate the graphene nanoplatelets, leading to agglomeration that acts as stress concentrators and diminishes the reinforcing efficiency of the nanofiller. Dominant Factor: The mechanical performance is qualitatively dominated by the continuous unidirectional E-glass reinforcement coupled with the enhanced matrix crosslinking achieved through the extended thermal post-cure, as these factors establish the primary load-bearing framework and interfacial integrity, outweighing the potential deficits introduced by nanofiller agglomeration or processing voids."
    }
  },
  {
    "doi": null,
    "title": "High flame resistant and strong electrospun polyacrylonitrileecarbon nanotubeseochre nanofibers",
    "year": 2013,
    "chemical_composition": {
      "repeat_unit_psmiles": "[*]C(C#N)C[*]",
      "monomers": [
        {
          "name": "Acrylonitrile",
          "smiles": "C=C(C#N)",
          "ratio_value": null,
          "ratio_unit": null
        }
      ],
      "additives": [],
      "is_homopolymer": false
    },
    "processing_history": "Electrospun from 10 wt% PAN in DMF solution at 16 kV, 0.004 mL/min flow rate, 9.8 m/s take-up velocity, 14 cm distance. Stabilized at 200 °C/60 min + 230 °C/60 min + 240 °C/60 min. Tensile testing using Instron 5564, 20 mm gauge length, 2 mm/min crosshead speed, room temperature.",
    "hierarchical_structure": "Stabilized aligned nanofibers, thermally stable aromatic ladder structure.",
    "properties": {
      "UTS": {
        "value": [
          152.5
        ],
        "unit": "MPa"
      }
    },
    "analysis_with_hierarchical_structure": {
      "descriptive_text": "The sample consists of polyacrylonitrile-based stabilized aligned nanofibers characterized by a thermally stable aromatic ladder structure. The material was prepared by electrospinning a 10 wt% solution in dimethylformamide at 16 kV with a flow rate of 0.004 mL/min and a take-up velocity of 9.8 m/s over a 14 cm distance. Subsequently, the fibers underwent thermal stabilization at 200 °C, 230 °C, and 240 °C for 60 minutes each. Mechanical testing was conducted using an Instron 5564 at room temperature with a 20 mm gauge length and 2 mm/min crosshead speed.",
      "reasoning_analysis": "Increasing Factors: The high take-up velocity during electrospinning induces significant molecular orientation and fiber alignment along the stress axis, maximizing load transfer efficiency and increasing UTS. Additionally, the thermal stabilization converts linear chains into a rigid aromatic ladder structure, enhancing backbone stiffness and covalent continuity which supports higher strength. Decreasing Factors: The nanofibrous morphology may contain inherent defects such as voids or diameter inconsistencies acting as stress concentrators that reduce UTS. Furthermore, the cyclization process during stabilization can introduce embrittlement or microcracks if internal stresses are not managed, potentially limiting ultimate strength. Dominant Factor: The combination of mechanical alignment from the processing history and the formation of the rigid ladder structure qualitatively dominates, driving the UTS higher by ensuring efficient stress distribution along the stiffened polymer backbone despite potential morphological defects."
    },
    "analysis_without_hierarchical_structure": {
      "descriptive_text": "The sample comprises a polyacrylonitrile-based copolymer primarily constituted of acrylonitrile repeat units. Fibrous mats were fabricated via electrospinning from a 10 wt% solution in dimethylformamide under an applied voltage of 16 kV, a flow rate of 0.004 mL/min, and a take-up velocity of 9.8 m/s with a 14 cm collector distance. The resulting fibers underwent a multi-stage thermal stabilization process at 200 °C, 230 °C, and 240 °C for 60 minutes each, followed by tensile characterization using an Instron 5564 machine with a 20 mm gauge length and 2 mm/min crosshead speed at room temperature.",
      "reasoning_analysis": "Increasing Factors: The chemical composition features nitrile groups along the backbone which facilitate strong intermolecular dipole-dipole interactions, increasing the cohesive energy density and resistance to chain slippage. The processing history indicates a high take-up velocity during electrospinning, which induces significant molecular orientation along the fiber axis, aligning the polymer chains with the direction of applied stress. Furthermore, the multi-step thermal stabilization promotes cyclization and oxidative crosslinking, forming a ladder-like structure that locks in the molecular orientation and prevents viscous flow under load. Decreasing Factors: The electrospinning process inherently introduces porosity and voids within the fibrous mat structure, which reduces the effective load-bearing cross-sectional area and acts as stress concentration points. Additionally, the copolymer nature implied by the composition data may disrupt perfect crystalline packing compared to a pure homopolymer, potentially limiting the maximum theoretical strength. Dominant Factor: The dominant factor governing the UTS is the synergistic effect of molecular orientation induced by the high take-up velocity and the structural fixation provided by the oxidative stabilization. While porosity detracts from the theoretical strength, the alignment of chains along the loading axis combined with the formation of a thermally stable crosslinked network fundamentally dictates the material's ability to withstand tensile stress before failure."
    }
  },
  {
    "doi": "10.1088/1757-899X/1003/1/012087",
    "title": "Tension Fatigue Behaviour of Woven Bamboo and Glass Fiber Reinforced Epoxy Hybrid Composites",
    "year": 2020,
    "chemical_composition": {
      "repeat_unit_psmiles": null,
      "monomers": [
        {
          "name": "Epoxy resin HSC 7600",
          "smiles": null,
          "ratio_value": null,
          "ratio_unit": null
        },
        {
          "name": "Hardener HSC 8210",
          "smiles": null,
          "ratio_value": null,
          "ratio_unit": null
        }
      ],
      "additives": [
        {
          "name": "Woven Bamboo fiber",
          "type": "reinforcement",
          "amount_value": 230,
          "amount_unit": "g/m²"
        },
        {
          "name": "E-Glass fiber",
          "type": "reinforcement",
          "amount_value": 210,
          "amount_unit": "g/m²"
        }
      ],
      "is_homopolymer": false
    },
    "processing_history": "Fabricated by hand lay-up technique followed by light compression molding. Epoxy resin mixed with hardener in proportion 10:1. Cured in hot oven at 45 °C for 3 hours. UTS measured by tensile testing per ASTM D3039 at constant strain rate of 5 mm/min using servo-hydraulic test system with 50 kN capacity.",
    "hierarchical_structure": "Hybrid composite laminate with 7 layers of glass fiber and 6 layers of bamboo fiber. Stacking sequence [±45°]. Woven bi-directional fiber architecture. Void content 1.33%.",
    "properties": {
      "UTS": {
        "value": [
          88.25
        ],
        "unit": "MPa"
      }
    },
    "analysis_with_hierarchical_structure": {
      "descriptive_text": "The sample is a hybrid composite laminate consisting of an epoxy resin matrix (HSC 7600) cured with a hardener (HSC 8210) in a 10:1 ratio, reinforced with woven bi-directional E-Glass fibers (210 g/m²) and woven Bamboo fibers (230 g/m²). The hierarchical structure comprises seven layers of glass fiber and six layers of bamboo fiber arranged in a [±45°] stacking sequence, fabricated via hand lay-up followed by light compression molding and thermal curing at 45 °C for 3 hours. The resulting laminate exhibits a void content of 1.33%, and the Ultimate Tensile Strength was characterized by tensile testing per ASTM D3039 at a constant strain rate of 5 mm/min using a servo-hydraulic test system.",
      "reasoning_analysis": "Increasing Factors: The incorporation of high-modulus E-Glass fibers and natural Bamboo fibers within the epoxy matrix significantly enhances load-bearing capacity compared to the neat resin, as the woven bi-directional architecture facilitates stress distribution across multiple axes. The hybridization strategy leverages the stiffness of glass and the toughness of bamboo, while the light compression molding improves fiber wetting and consolidation, promoting efficient stress transfer between the matrix and reinforcements. Decreasing Factors: The curing temperature of 45 °C is relatively low for epoxy systems, potentially resulting in incomplete crosslinking and reduced matrix shear strength, which is critical for off-axis laminates. Additionally, the [±45°] stacking sequence means fibers are not aligned with the tensile load, shifting the failure mode to matrix shear and delamination rather than fiber rupture, thereby lowering the longitudinal UTS compared to unidirectional 0° configurations. The presence of 1.33% void content also acts as stress concentration sites that can initiate premature failure. Dominant Factor: While the hybrid reinforcement provides the fundamental structural integrity, the off-axis stacking sequence combined with the low-temperature cure kinetics qualitatively dominates the final UTS behavior; because the fibers are oriented at ±45°, the ultimate strength is governed primarily by the matrix shear strength and fiber-matrix interfacial adhesion rather than the intrinsic tensile strength of the fibers, making the sub-optimal cure state the limiting factor."
    },
    "analysis_without_hierarchical_structure": {
      "descriptive_text": "The composite material consists of an epoxy matrix system formed by Epoxy resin HSC 7600 and Hardener HSC 8210, reinforced with Woven Bamboo fiber at 230 g/m² and E-Glass fiber at 210 g/m². The fabrication process utilized a hand lay-up technique followed by light compression molding, wherein the resin and hardener were mixed in a 10:1 proportion. Subsequent curing was performed in a hot oven at 45 °C for 3 hours to solidify the matrix. The Ultimate Tensile Strength (UTS) was subsequently evaluated via tensile testing in accordance with ASTM D3039, employing a servo-hydraulic test system with a 50 kN capacity at a constant strain rate of 5 mm/min.",
      "reasoning_analysis": "Increasing Factors: The incorporation of high-strength E-Glass and Woven Bamboo fibers serves as the primary reinforcement mechanism, significantly enhancing load-bearing capacity compared to the neat epoxy matrix, while the light compression molding step helps consolidate the laminate and reduce macro-voids relative to standard hand lay-up. Decreasing Factors: The hand lay-up fabrication technique inherently introduces a higher probability of air entrapment and void formation which act as stress concentrators, and the relatively low curing temperature of 45 °C may result in incomplete crosslinking of the epoxy network reducing matrix stiffness and interfacial shear strength, compounded by potential hydrophilic-hydrophobic incompatibility between the bamboo fibers and epoxy matrix. Dominant Factor: The hybrid reinforcement architecture establishes a high theoretical baseline for tensile strength by providing the primary load-bearing components; however, the processing history, particularly the low-temperature curing and hand lay-up method, is the dominant dynamic factor that determines the realized UTS by governing the matrix crosslinking density and interfacial stress transfer efficiency."
    }
  },
  {
    "doi": "10.1108/RPJ-03-2017-0043",
    "title": "Additive manufacturing of shape memory polymers: effects of print orientation and infill percentage on mechanical properties",
    "year": 2018,
    "chemical_composition": {
      "repeat_unit_psmiles": null,
      "monomers": [
        {
          "name": "Thermoplastic Polyurethane (MM4520)",
          "smiles": null,
          "ratio_value": null,
          "ratio_unit": null
        }
      ],
      "additives": [],
      "is_homopolymer": false
    },
    "processing_history": "Pellets dried at 80°C for 12 h. Filament extruded at 170-195°C, 3 mm diameter. Printed using FDM (Ultimaker 2+, nozzle 220°C, bed 40°C, 0.1 mm layer height, 1200 mm/min). Samples dried at 40°C for 14 h before testing. Tensile testing (ElectroForce 3200) at 4 mm/min, ASTM D638 Type V. Print orientation: 0°, Infill: 100%.",
    "hierarchical_structure": "Semi-crystalline thermoplastic polyurethane. 3D printed layered morphology. Infill density: 1.44 g/cm3.",
    "properties": {
      "UTS": {
        "value": [
          57.73
        ],
        "unit": "MPa"
      }
    },
    "analysis_with_hierarchical_structure": {
      "descriptive_text": "The sample consists of a semi-crystalline thermoplastic polyurethane (TPU MM4520) fabricated via fused deposition modeling (FDM). Prior to processing, the polymer pellets were dried at 80°C for 12 hours, then extruded into a 3 mm diameter filament at temperatures ranging from 170 to 195°C. The filament was subsequently printed using an Ultimaker 2+ system with a nozzle temperature of 220°C, a bed temperature of 40°C, a layer height of 0.1 mm, and a print speed of 1200 mm/min, achieving a print orientation of 0° and 100% infill density. Following fabrication, the specimens were conditioned by drying at 40°C for 14 hours before undergoing tensile testing according to ASTM D638 Type V standards at a crosshead speed of 4 mm/min, resulting in a layered morphology with a measured infill density of 1.44 g/cm³.",
      "reasoning_analysis": "Increasing Factors: The semi-crystalline nature of the thermoplastic polyurethane facilitates microphase separation where hard segments form physical crosslinks and crystalline domains that significantly reinforce the soft matrix, intrinsically enhancing load-bearing capacity. The processing history contributes positively through rigorous drying protocols which eliminate moisture-induced voids and prevent hydrolytic degradation, while the 100% infill density and 0° print orientation ensure maximum material continuity and alignment of the raster lines with the tensile load axis. Decreasing Factors: The inherent layered morphology resulting from the FDM process introduces inter-road and inter-layer interfaces that typically exhibit weaker adhesion compared to the bulk material due to limited polymer chain diffusion across boundaries. Additionally, the thermal cycling during printing creates a non-equilibrium crystalline structure compared to compression-molded counterparts, and the bed temperature of 40°C may be suboptimal for maximizing inter-layer adhesion in certain TPU grades. Dominant Factor: The intrinsic mechanical integrity provided by the semi-crystalline hard segment domains, combined with the favorable 0° print orientation that aligns the strong filament axis with the stress direction, qualitatively dominates the UTS behavior, allowing the sample to leverage the material's inherent strength despite the anisotropic nature of additive manufacturing."
    },
    "analysis_without_hierarchical_structure": {
      "descriptive_text": "The material system comprises a Thermoplastic Polyurethane (MM4520) segmented copolymer. Prior to fabrication, the polymer pellets were conditioned by drying at 80°C for 12 hours to mitigate moisture content. Filament was extruded at temperatures between 170 and 195°C to achieve a 3 mm diameter, followed by fused deposition modeling using an Ultimaker 2+ system with a nozzle temperature of 220°C, a build plate temperature of 40°C, a layer height of 0.1 mm, and a print speed of 1200 mm/min. The specimens were fabricated with a 0° print orientation and 100% infill density, then post-processed by drying at 40°C for 14 hours before mechanical characterization via tensile testing at 4 mm/min according to ASTM D638 Type V standards using an ElectroForce 3200 system.",
      "reasoning_analysis": "Increasing Factors: The segmented copolymer architecture of the thermoplastic polyurethane facilitates strong intermolecular hydrogen bonding within the hard segments, providing intrinsic cohesive strength and resistance to deformation. The rigorous pre-drying protocol at 80°C prevents hydrolytic degradation and void formation during extrusion and printing, preserving molecular weight and structural integrity. Furthermore, the 0° print orientation aligns the deposited raster roads parallel to the loading axis, while the 100% infill density eliminates macroscopic voids, both of which maximize load transfer efficiency. The nozzle temperature of 220°C promotes polymer chain diffusion across layer interfaces, enhancing interlayer bonding strength. Decreasing Factors: The fused deposition modeling process inherently introduces discrete interlayer interfaces that act as potential stress concentration points and failure initiation sites, typically resulting in lower ultimate tensile strength compared to isotropic molded counterparts. The relatively low bed temperature of 40°C may induce rapid cooling, potentially limiting the crystallization kinetics of the hard segments and introducing residual thermal stresses within the printed structure. Dominant Factor: The quality of interlayer bonding and interfacial diffusion, governed by the nozzle thermal profile and print speed, qualitatively dominates the final UTS behavior; while the intrinsic hard segment cohesion provides a high strength baseline, the mechanical performance of the additively manufactured part is ultimately limited by the efficiency of stress transfer across the layered microstructure created during the FDM process."
    }
  },
  {
    "doi": "10.1108/RPJ-03-2017-0043",
    "title": "Additive manufacturing of shape memory polymers: effects of print orientation and infill percentage on mechanical properties",
    "year": 2018,
    "chemical_composition": {
      "repeat_unit_psmiles": null,
      "monomers": [
        {
          "name": "Thermoplastic Polyurethane (MM4520)",
          "smiles": null,
          "ratio_value": null,
          "ratio_unit": null
        }
      ],
      "additives": [],
      "is_homopolymer": false
    },
    "processing_history": "Pellets dried at 80°C for 12 h. Filament extruded at 170-195°C, 3 mm diameter. Printed using FDM (Ultimaker 2+, nozzle 220°C, bed 40°C, 0.1 mm layer height, 1200 mm/min). Samples dried at 40°C for 14 h before testing. Tensile testing (ElectroForce 3200) at 4 mm/min, ASTM D638 Type V. Print orientation: 0°, Infill: 75%.",
    "hierarchical_structure": "Semi-crystalline thermoplastic polyurethane. 3D printed layered morphology. Infill density: 1.24 g/cm3.",
    "properties": {
      "UTS": {
        "value": [
          54.37
        ],
        "unit": "MPa"
      }
    },
    "analysis_with_hierarchical_structure": {
      "descriptive_text": "The sample comprises a semi-crystalline thermoplastic polyurethane (TPU MM4520) processed via fused deposition modeling. Initial preparation involved drying pellets at 80°C for 12 hours followed by extrusion into a 3 mm filament at 170-195°C. Printing was conducted on an Ultimaker 2+ with a nozzle temperature of 220°C, bed temperature of 40°C, 0.1 mm layer height, and 1200 mm/min speed, utilizing a 0° print orientation and 75% infill. The resulting specimens exhibit a 3D printed layered morphology with a density of 1.24 g/cm³ and were conditioned at 40°C for 14 hours prior to tensile testing at 4 mm/min according to ASTM D638 Type V.",
      "reasoning_analysis": "Increasing Factors: The semi-crystalline nature of the thermoplastic polyurethane allows for the formation of hard segment domains that function as physical crosslinks, enhancing the intrinsic load-bearing capacity of the matrix. The 0° print orientation aligns the continuous extruded filaments parallel to the tensile axis, maximizing the contribution of the polymer strands to strength, while the thorough drying protocol minimizes moisture-induced chain scission and void formation. Decreasing Factors: The additive manufacturing process introduces inter-layer voids and incomplete diffusion between raster lines, creating stress concentrators that weaken the structure compared to bulk material. The 75% infill setting reduces the effective load-bearing cross-sectional area, and the layered morphology introduces anisotropic planes of weakness where delamination may occur, potentially exacerbated by the relatively low bed temperature limiting inter-layer adhesion. Dominant Factor: While the intrinsic semi-crystalline structure and favorable orientation provide a robust baseline, the geometric discontinuities and voids inherent to the FDM processing history qualitatively dominate the final UTS behavior, as failure initiation is most likely to occur at these processing-induced defects rather than within the bulk polymer phases."
    },
    "analysis_without_hierarchical_structure": {
      "descriptive_text": "The sample consists of a Thermoplastic Polyurethane (MM4520) segmented copolymer processed via additive manufacturing. Prior to fabrication, the polymer pellets were dried at 80°C for 12 hours, followed by filament extrusion at 170-195°C to produce 3 mm diameter feedstock. The material was then printed using Fused Deposition Modeling on an Ultimaker 2+ system with a nozzle temperature of 220°C, a build plate temperature of 40°C, a layer height of 0.1 mm, and a print speed of 1200 mm/min, resulting in specimens with a 0° print orientation and 75% infill density. Before mechanical characterization, the printed samples were dried at 40°C for 14 hours to ensure moisture removal. Tensile testing was performed on an ElectroForce 3200 system at a crosshead speed of 4 mm/min according to ASTM D638 Type V standards to determine the ultimate tensile strength.",
      "reasoning_analysis": "Increasing Factors: The 0° print orientation aligns the extruded polymer roads parallel to the applied tensile load, maximizing the contribution of the continuous filament strands to the load-bearing capacity. Additionally, the comprehensive drying protocol, encompassing both pre-processing pellet drying and post-printing sample drying, mitigates moisture-induced plasticization and prevents hydrolytic degradation of the urethane linkages during high-temperature processing, thereby preserving the molecular weight and inter-segment hydrogen bonding critical for strength. Decreasing Factors: The Fused Deposition Modeling process inherently introduces inter-layer voids and imperfect diffusion boundaries between deposited roads, which act as stress concentrators and reduce the effective cohesive strength compared to bulk molded material. Furthermore, the 75% infill density results in a non-solid internal structure, directly reducing the effective cross-sectional area available to resist tensile failure. Dominant Factor: The geometric and microstructural discontinuities introduced by the additive manufacturing process, specifically the reduced infill density and inter-layer porosity, qualitatively dominate the final UTS behavior. While the drying history preserves the intrinsic chemical strength and the orientation optimizes load alignment, the inherent lack of full density and continuous bulk homogeneity in the printed meso-structure imposes the primary limitation on the ultimate tensile strength relative to a fully dense counterpart."
    }
  },
  {
    "doi": "10.3390/buildings14051205",
    "title": "Experimental Study of Dimensional Effects on Tensile Strength of GFRP Bars",
    "year": 2024,
    "chemical_composition": {
      "repeat_unit_psmiles": null,
      "monomers": [
        {
          "name": "Unsaturated resin",
          "smiles": null,
          "ratio_value": null,
          "ratio_unit": null
        }
      ],
      "additives": [
        {
          "name": "Glass fiber",
          "type": "filler",
          "amount_value": 78,
          "amount_unit": "%"
        }
      ],
      "is_homopolymer": false
    },
    "processing_history": "Pultruded GFRP bar produced by Shenzhen Haichuan New Material Technology Co., Ltd. Specimen ends encased in 220 mm steel pipes filled with two-component cold-curing thixotropic epoxy resin adhesive and cured. UTS measured by tensile testing using MTS100 electro-hydraulic servo universal testing machine at room temperature, displacement loading method, strain rate 5e-5 s-1.",
    "hierarchical_structure": "Pultruded unidirectional composite. Diameter 25 mm. Effective length 1000 mm (40D).",
    "properties": {
      "UTS": {
        "value": [
          749.04
        ],
        "unit": "MPa"
      }
    },
    "analysis_with_hierarchical_structure": {
