Repository: hhtrick/HHT-code

# HHT training framework

This directory contains model training, embedding precomputation, inference, article-level baselines and the curated datasets. All commands below assume that the working directory is `train_code/`.

## 3. Datasets and fixed partitions

Each main dataset is a JSON array at `dataset/{property}/{property}.json`. Entries contain source metadata, `chemical_composition`, `processing_history`, `hierarchical_structure`, `properties`, and two generated-analysis objects. Targets are stored as `properties[property]["value"]`; source metadata and target values are not predictive input fields.

| Property | Train | Validation | Test | Total |
|---|---:|---:|---:|---:|

File: train_code/dataset/UTS/UTS.json (part 65 of 292)
[
      "descriptive_text": "This material system comprises a pultruded unidirectional glass fiber reinforced polymer composite bar utilizing an unsaturated resin matrix reinforced with 78% glass fiber. The composite features a diameter of 25 mm and an effective testing length of 1000 mm, satisfying a 40D aspect ratio. Produced by Shenzhen Haichuan New Material Technology Co., Ltd., the specimen ends were encased in 220 mm steel pipes filled with a two-component cold-curing thixotropic epoxy resin adhesive and cured to ensure secure gripping. Ultimate tensile strength was characterized via tensile testing using an MTS100 electro-hydraulic servo universal testing machine at room temperature under displacement control with a strain rate of 5e-5 s-1.",
      "reasoning_analysis": "Increasing Factors: The exceptionally high glass fiber content of 78% combined with the unidirectional alignment achieved through pultrusion serves as the primary mechanism for enhancing UTS, as the continuous fibers bear the majority of the tensile load. The unsaturated resin matrix provides necessary shear transfer between fibers, while the specialized specimen preparation involving steel pipe encasement with thixotropic epoxy adhesive prevents premature grip-induced failure, ensuring the measured UTS reflects the bulk composite capacity. Decreasing Factors: The inherent brittleness of the unsaturated resin matrix may limit transverse strength and initiate microcracking under high longitudinal stress, potentially reducing the effective load-bearing cross-section before final fiber rupture. Additionally, such a high fiber volume fraction risks resin starvation or incomplete wetting during pultrusion, which could introduce voids or weak interfacial bonding zones that act as stress concentrators. Dominant Factor: The volume fraction and alignment of the continuous glass fibers qualitatively dominate the UTS behavior. While matrix properties and processing defects modulate the efficiency of load transfer, the ultimate failure is governed by the rupture of the high-strength glass fibers, making the fiber reinforcement the decisive factor over the matrix characteristics or testing methodology."
    },
    "analysis_without_hierarchical_structure": {
      "descriptive_text": "The sample comprises a glass fiber reinforced polymer composite bar featuring an unsaturated resin matrix reinforced with 78% glass fiber. Manufactured via pultrusion by Shenzhen Haichuan New Material Technology Co., Ltd., the specimen preparation involved encasing the ends in 220 mm steel pipes filled with a two-component cold-curing thixotropic epoxy resin adhesive which was then cured to prevent grip failure. Ultimate Tensile Strength was evaluated using an MTS100 electro-hydraulic servo universal testing machine at room temperature under displacement control at a strain rate of 5e-5 s-1.",
      "reasoning_analysis": "Increasing Factors: The primary driver for enhanced UTS is the substantial 78% glass fiber content, where the high-strength fibers bear the majority of the applied tensile load. The pultrusion processing history ensures precise alignment of these continuous fibers parallel to the stress axis, optimizing load transfer efficiency, while the crosslinked unsaturated resin matrix provides necessary shear rigidity to support the fibers. Decreasing Factors: The thermoset nature of the unsaturated resin matrix introduces inherent brittleness, limiting energy absorption through plastic deformation and predisposing the material to catastrophic fracture. Additionally, potential micro-voids from the pultrusion process or suboptimal fiber-matrix interfacial adhesion could act as stress concentration sites, initiating premature failure. Dominant Factor: The high volume fraction of aligned continuous glass fibers qualitatively dominates the UTS behavior, as the longitudinal tensile strength of unidirectional composites is governed primarily by the fiber properties and content rather than the matrix contribution, overshadowing the limiting effects of matrix brittleness."
    }
  },
  {
    "doi": null,
    "title": "High flame resistant and strong electrospun polyacrylonitrileecarbon nanotubeseochre nanofibers",
    "year": 2013,
    "chemical_composition": {
      "repeat_unit_psmiles": "[*]C(C#N)C[*]",
      "monomers": [
        {
          "name": "Acrylonitrile",
          "smiles": "C=C(C#N)",
          "ratio_value": null,
          "ratio_unit": null
        }
      ],
      "additives": [
        {
          "name": "Single-walled carbon nanotube",
          "type": "filler",
          "amount_value": 1,
          "amount_unit": "wt%"
        },
        {
          "name": "Ochre",
          "type": "filler",
          "amount_value": 10,
          "amount_unit": "wt%"
        }
      ],
      "is_homopolymer": false
    },
    "processing_history": "Electrospun from 10 wt% PAN, 0.1 wt% SWCNT, 1.0 wt% Oc in DMF solution at 16 kV, 0.004 mL/min flow rate, 9.8 m/s take-up velocity, 14 cm distance. Stabilized at 200 °C/60 min + 230 °C/60 min + 240 °C/60 min. Tensile testing using Instron 5564, 20 mm gauge length, 2 mm/min crosshead speed, room temperature.",
    "hierarchical_structure": "Stabilized aligned nanofibers, average diameter 150 ± 20 nm, thermally stable aromatic ladder structure.",
    "properties": {
      "UTS": {
        "value": [
          177.2
        ],
        "unit": "MPa"
      }
    },
    "analysis_with_hierarchical_structure": {
      "descriptive_text": "The sample is a polyacrylonitrile-based composite reinforced with single-walled carbon nanotubes and ochre fillers. Aligned nanofibers with an average diameter of 150 ± 20 nm were fabricated via electrospinning from a DMF solution containing 10 wt% polymer, followed by a multi-step thermal stabilization process at 200 °C, 230 °C, and 240 °C for 60 minutes each to form a thermally stable aromatic ladder structure. The resulting stabilized aligned nanofibers were subjected to tensile testing at room temperature using an Instron 5564 machine with a 20 mm gauge length and 2 mm/min crosshead speed.",
      "reasoning_analysis": "Increasing Factors: The high take-up velocity during electrospinning induces significant molecular and fiber alignment along the stress axis, maximizing load bearing capacity. Additionally, the thermal stabilization converts the linear PAN chains into a rigid aromatic ladder structure, inherently increasing backbone stiffness and strength, while the inclusion of single-walled carbon nanotubes provides high-aspect-ratio reinforcement for effective stress transfer. Decreasing Factors: The incorporation of ochre filler introduces rigid mineral particles that may act as stress concentrators if interfacial adhesion is imperfect, potentially initiating premature failure. Furthermore, the extensive thermal treatment, while strengthening the backbone, may reduce ductility and increase brittleness, limiting energy absorption before fracture. Dominant Factor: The formation of the conjugated aromatic ladder structure combined with the high degree of macroscopic and molecular alignment induced by the electrospinning process qualitatively dominates the mechanical response, serving as the primary driver for enhanced UTS relative to unstabilized, isotropic PAN structures."
    },
    "analysis_without_hierarchical_structure": {
      "descriptive_text": "The sample comprises a polyacrylonitrile-based copolymer matrix reinforced with single-walled carbon nanotubes and ochre filler. It was prepared by electrospinning a dimethylformamide solution at 16 kV with a flow rate of 0.004 mL/min and a take-up velocity of 9.8 m/s across a 14 cm distance. The resulting fibers underwent a multi-stage thermal stabilization process at 200 °C, 230 °C, and 240 °C for 60 minutes each, followed by tensile testing at room temperature using an Instron 5564 with a 20 mm gauge length and 2 mm/min crosshead speed.",
      "reasoning_analysis": "Increasing Factors: The incorporation of single-walled carbon nanotubes provides high-aspect-ratio reinforcement capable of efficient load transfer, while the high take-up velocity during electrospinning induces significant molecular orientation along the fiber axis, both inherently enhancing tensile strength. Furthermore, the multi-stage thermal stabilization history promotes cyclization and crosslinking within the polyacrylonitrile backbone, transforming the thermoplastic matrix into a rigid ladder polymer structure that significantly resists deformation. Decreasing Factors: The inclusion of ochre filler particles may act as stress concentrators within the matrix, potentially initiating premature failure if interfacial adhesion is insufficient or if particle agglomeration occurs. Additionally, the electrospinning process can introduce micro-voids or structural heterogeneities that compromise the effective load-bearing cross-section. Dominant Factor: The thermal stabilization history is the dominant factor governing the ultimate tensile strength, as the chemical conversion to a ladder polymer structure is prerequisite for maintaining structural integrity under load at room temperature, overriding the marginal reinforcement effects of the fillers."
    }
  },
  {
    "doi": null,
    "title": "High flame resistant and strong electrospun polyacrylonitrileecarbon nanotubeseochre nanofibers",
    "year": 2013,
    "chemical_composition": {
      "repeat_unit_psmiles": "[*]C(C#N)C[*]",
      "monomers": [
        {
          "name": "Acrylonitrile",
          "smiles": "C=C(C#N)",
          "ratio_value": null,
          "ratio_unit": null
        }
      ],
      "additives": [
        {
          "name": "Single-walled carbon nanotube",
          "type": "filler",
          "amount_value": 1,
          "amount_unit": "wt%"
        },
        {
          "name": "Ochre",
          "type": "filler",
          "amount_value": 10,
          "amount_unit": "wt%"
        }
      ],
      "is_homopolymer": false
    },
    "processing_history": "Electrospun from 10 wt% PAN, 0.1 wt% SWCNT, 1.0 wt% Oc in DMF solution at 16 kV, 0.004 mL/min flow rate, 9.8 m/s take-up velocity, 14 cm distance. Stabilized at 150 °C/120 min + 190 °C/120 min. Tensile testing using Instron 5564, 20 mm gauge length, 2 mm/min crosshead speed, room temperature.",
    "hierarchical_structure": "Stabilized aligned nanofibers, thermally stable aromatic ladder structure.",
    "properties": {
      "UTS": {
        "value": [
          147.9
        ],
        "unit": "MPa"
      }
    },
    "analysis_with_hierarchical_structure": {
      "descriptive_text": "The material is a polyacrylonitrile-based composite incorporating 1 wt% single-walled carbon nanotubes and 10 wt% Ochre filler. It was fabricated via electrospinning from a DMF solution under an applied voltage of 16 kV with a take-up velocity of 9.8 m/s to yield aligned nanofibers. Subsequent thermal treatment involved stabilization at 150 °C and 190 °C for 120 minutes each, inducing the formation of a thermally stable aromatic ladder structure. Mechanical characterization was performed using an Instron 5564 universal testing machine at room temperature with a gauge length of 20 mm and a crosshead speed of 2 mm/min.",
      "reasoning_analysis": "Increasing Factors: The high take-up velocity during electrospinning induces significant molecular orientation and fiber alignment along the stress axis, which maximizes load-bearing capacity. Additionally, the incorporation of single-walled carbon nanotubes provides high-aspect-ratio reinforcement capable of efficient stress transfer, while the thermal stabilization converts the linear polymer chains into a rigid aromatic ladder structure, substantially increasing backbone stiffness and intrinsic strength. Decreasing Factors: The relatively high loading of 10 wt% Ochre particulate filler introduces potential stress concentration sites and risks agglomeration, which can act as crack initiation points under tension. Furthermore, the interface between the inorganic fillers and the organic polymer matrix may suffer from weak adhesion, leading to premature debonding, and the extensive thermal stabilization could induce embrittlement that reduces toughness. Dominant Factor: The synergistic effect of macroscopic fiber alignment and the chemical transformation into a rigid aromatic ladder structure qualitatively dominates the mechanical response, establishing a high-strength framework that defines the UTS, although the high particulate filler content serves as a significant limiting factor on the theoretical maximum strength."
    },
    "analysis_without_hierarchical_structure": {
      "descriptive_text": "The sample is a polyacrylonitrile-based composite reinforced with single-walled carbon nanotubes and ochre fillers. Composite fibers were fabricated via electrospinning from a dimethylformamide solution containing 10 wt% PAN, 0.1 wt% SWCNT, and 1.0 wt% Ochre, utilizing an applied voltage of 16 kV, a flow rate of 0.004 mL/min, a take-up velocity of 9.8 m/s, and a tip-to-collector distance of 14 cm. The as-spun fibers underwent a two-stage thermal stabilization process at 150 °C for 120 minutes followed by 190 °C for 120 minutes. The final material composition includes 1 wt% single-walled carbon nanotubes and 10 wt% ochre. Tensile properties were evaluated using an Instron 5564 universal testing machine with a 20 mm gauge length and a crosshead speed of 2 mm/min at room temperature.",
      "reasoning_analysis": "Increasing Factors: The inclusion of single-walled carbon nanotubes provides significant intrinsic reinforcement due to their high aspect ratio and exceptional mechanical strength, facilitating efficient load transfer within the matrix. Additionally, the high take-up velocity of 9.8 m/s during electrospinning induces substantial molecular orientation of the polyacrylonitrile chains along the fiber axis, which critically enhances axial tensile strength. The two-stage thermal stabilization promotes cyclization and crosslinking reactions, forming a rigid ladder polymer structure that further increases the stiffness and load-bearing capacity of the matrix. Decreasing Factors: The relatively high loading of ochre filler at 10 wt% may introduce stress concentration points or act as defect sites if the interfacial adhesion between the mineral particles and the polymer matrix is insufficient. Furthermore, potential agglomeration of the hybrid filler system during solution preparation could compromise structural continuity and reduce the effective load-bearing cross-section. Dominant Factor: The molecular orientation induced by the high-velocity electrospinning combined with the chemical structural reinforcement from the thermal stabilization cycle qualitatively dominates the UTS behavior. While the fillers modify the composite properties, the alignment of the polymer backbone and the formation of the stabilized ladder structure establish the fundamental mechanical integrity upon which the filler reinforcement acts."
    }
  },
  {
    "doi": null,
    "title": "Experimental Investigation using Taguchi Method to Optimize Process Parameters of Fused Deposition Modeling for ABS and Nylon Materials",
    "year": 2017,
    "chemical_composition": {
      "repeat_unit_psmiles": null,
      "monomers": [
        {
          "name": "Acrylonitrile",
          "smiles": "C=CC#N",
          "ratio_value": null,
          "ratio_unit": null
        },
        {
          "name": "1,3-Butadiene",
          "smiles": "C=CC=C",
          "ratio_value": null,
          "ratio_unit": null
        },
        {
          "name": "Styrene",
          "smiles": "C=CC1=CC=CC=C1",
          "ratio_value": null,
          "ratio_unit": null
        }
      ],
      "additives": [],
      "is_homopolymer": false
    },
    "processing_history": "FDM printing using Pramaan Mini, extruder temp 240 °C, nozzle 0.4 mm, 50% fill density. Parameters: Layer thickness 0.2 mm, Orientation angle 30 degree, Shell thickness 0.4 mm. UTS measured by universal testing machine (20 ton) per ASTM D638-10.",
    "hierarchical_structure": "FDM printed parts with layer-by-layer structure, 50% fill density.",
    "properties": {
      "UTS": {
        "value": [
          24.48
        ],
        "unit": "MPa"
      }
    },
    "analysis_with_hierarchical_structure": {
      "descriptive_text": "The sample consists of a terpolymer synthesized from acrylonitrile, 1,3-butadiene, and styrene monomers, commonly recognized as Acrylonitrile Butadiene Styrene (ABS). The material was processed via Fused Deposition Modeling (FDM) using a Pramaan Mini printer with an extruder temperature of 240 °C and a 0.4 mm nozzle diameter. The resulting specimens feature a hierarchical layer-by-layer structure with a 50% fill density, a layer thickness of 0.2 mm, a shell thickness of 0.4 mm, and a raster orientation angle of 30 degrees. Ultimate tensile strength was subsequently characterized using a 20-ton universal testing machine in accordance with the ASTM D638-10 standard.",
      "reasoning_analysis": "Increasing Factors: The presence of acrylonitrile introduces polar nitrile groups that enhance intermolecular dipole-dipole interactions, contributing to higher cohesive energy density and intrinsic strength. Additionally, the styrene units provide backbone rigidity through steric hindrance of the phenyl groups. The processing history involves an extruder temperature of 240 °C, which facilitates polymer chain diffusion across deposited roads, potentially improving interlayer adhesion and weld line strength relative to lower temperature processing. Decreasing Factors: The inclusion of 1,3-butadiene creates a rubbery dispersed phase intended for impact modification, which inherently lowers the ultimate tensile strength compared to a rigid homopolymer matrix. Critically, the FDM processing history introduces significant structural discontinuities; the 50% fill density creates internal voids that reduce the effective load-bearing cross-sectional area. Furthermore, the layer-by-layer hierarchical structure results in anisotropic mechanical properties where interlayer bonding relies on entanglement rather than continuous covalent connectivity, creating weak planes prone to delamination under tensile load. Dominant Factor: While the chemical composition provides a robust baseline thermoplastic strength, the processing-induced structural defects are the dominant factor. The combination of reduced infill density and the inherent weakness of interlayer adhesion in FDM printed parts qualitatively limits the UTS significantly below that of bulk, injection-molded ABS, making the meso-scale architecture the primary determinant of failure behavior."
    },
    "analysis_without_hierarchical_structure": {
      "descriptive_text": "The sample consists of an Acrylonitrile Butadiene Styrene (ABS) terpolymer derived from acrylonitrile, 1,3-butadiene, and styrene monomers. The material was processed via Fused Deposition Modeling (FDM) using a Pramaan Mini printer with an extruder temperature of 240 °C and a 0.4 mm nozzle diameter. The printed structure features a 50% fill density, a layer thickness of 0.2 mm, a shell thickness of 0.4 mm, and an orientation angle of 30 degrees. Ultimate tensile strength was subsequently characterized using a 20-ton universal testing machine in accordance with ASTM D638-10 standards.",
      "reasoning_analysis": "Increasing Factors: The terpolymer composition leverages the rigidity of the styrene-acrylonitrile matrix and the toughness of the polybutadiene phase, providing a robust intrinsic baseline for mechanical strength. Additionally, the extrusion temperature of 240 °C facilitates sufficient polymer chain diffusion across raster roads, optimizing inter-layer bonding strength relative to lower temperature processing. Decreasing Factors: The 50% fill density significantly reduces the effective load-bearing cross-sectional area compared to a solid specimen, inherently lowering the measured strength. Furthermore, the FDM process introduces inter-layer voids and anisotropy, where the 30-degree orientation angle may induce shear stress at layer interfaces rather than pure tensile loading along the polymer chains. Dominant Factor: The processing history, specifically the 50% infill density and the additive manufacturing layering mechanism, qualitatively dominates the final UTS behavior. While the ABS chemistry provides a strong foundation, the geometric reduction in material volume and process-induced porosity will result in a significantly lower effective UTS compared to a fully dense, conventionally molded counterpart."
    }
  },
  {
    "doi": "10.1108/RPJ-03-2017-0043",
    "title": "Additive manufacturing of shape memory polymers: effects of print orientation and infill percentage on mechanical properties",
    "year": 2018,
    "chemical_composition": {
      "repeat_unit_psmiles": null,
      "monomers": [
        {
          "name": "Thermoplastic Polyurethane (MM4520)",
          "smiles": null,
          "ratio_value": null,
          "ratio_unit": null
        }
      ],
      "additives": [],
      "is_homopolymer": false
    },
    "processing_history": "Pellets dried at 80°C for 12 h. Filament extruded at 170-195°C, 3 mm diameter. Printed using FDM (Ultimaker 2+, nozzle 220°C, bed 40°C, 0.1 mm layer height, 1200 mm/min). Samples dried at 40°C for 14 h before testing. Tensile testing (ElectroForce 3200) at 4 mm/min, ASTM D638 Type V. Print orientation: 0°, Infill: 50%.",
    "hierarchical_structure": "Semi-crystalline thermoplastic polyurethane. 3D printed layered morphology. Infill density: 1.01 g/cm3.",
    "properties": {
      "UTS": {
        "value": [
          35.92
        ],
        "unit": "MPa"
      }
    },
    "analysis_with_hierarchical_structure": {
      "descriptive_text": "The sample consists of a semi-crystalline Thermoplastic Polyurethane (MM4520) copolymer processed via fused deposition modeling (FDM). Prior to fabrication, the precursor pellets were dried at 80°C for 12 hours, followed by filament extrusion at temperatures ranging from 170 to 195°C to achieve a 3 mm diameter. The material was subsequently printed using an Ultimaker 2+ system with a nozzle temperature of 220°C, a build plate temperature of 40°C, a layer height of 0.1 mm, and a print speed of 1200 mm/min, resulting in a layered morphology with 50% infill density and a measured density of 1.01 g/cm³. Following printing, specimens were conditioned by drying at 40°C for 14 hours before undergoing tensile testing according to ASTM D638 Type V standards at a crosshead speed of 4 mm/min.",
      "reasoning_analysis": "Increasing Factors: The semi-crystalline nature of the Thermoplastic Polyurethane indicates the presence of hard segment domains that act as physical crosslinks via hydrogen bonding and crystallization, providing intrinsic reinforcement and enhancing load transfer capability. The processing history includes thorough drying steps for both pellets and printed samples, which minimizes moisture-induced hydrolysis and void formation, thereby preserving interfacial integrity. Additionally, the print orientation of 0° aligns the extruded filaments parallel to the tensile load direction, maximizing the contribution of the continuous polymer strands to the ultimate strength. Decreasing Factors: The 50% infill density introduces significant internal porosity, drastically reducing the effective load-bearing cross-sectional area compared to a solid specimen. The FDM processing history inherently creates layered morphology with inter-layer boundaries that act as potential sites for delamination and stress concentration, weakening the material relative to isotropic molded parts. Furthermore, the elastomeric soft segments inherent to the TPU chemistry limit the maximum achievable stiffness and strength compared to rigid engineering thermoplastics. Dominant Factor: While the semi-crystalline hard segments and favorable 0° print orientation provide a robust baseline for strength, the processing-induced geometric discontinuities, specifically the 50% infill density and inter-layer voids inherent to the FDM technique, qualitatively dominate the final UTS behavior by restricting the effective stress distribution and preventing the realization of the bulk material's theoretical strength potential."
    },
    "analysis_without_hierarchical_structure": {
      "descriptive_text": "The sample comprises a Thermoplastic Polyurethane (MM4520) material characterized as a non-homopolymer. Prior to processing, the polymer pellets were dried at 80°C for 12 hours to remove moisture. Filament was subsequently extruded at temperatures ranging from 170 to 195°C to achieve a 3 mm diameter. This filament was utilized in Fused Deposition Modeling printing using an Ultimaker 2+ system with a nozzle temperature of 220°C, a heated bed at 40°C, a layer height of 0.1 mm, and a print speed of 1200 mm/min. The printed specimens featured a 0° print orientation and 50% infill density. Before mechanical characterization, the samples underwent a secondary drying step at 40°C for 14 hours. Ultimate tensile strength was evaluated via tensile testing on an ElectroForce 3200 system at a crosshead speed of 4 mm/min according to ASTM D638 Type V standards.",
      "reasoning_analysis": "Increasing Factors: The segmented architecture inherent to Thermoplastic Polyurethanes facilitates physical crosslinking through hard segment domains, providing a robust baseline for tensile strength. The processing history includes rigorous drying of pellets at 80°C for 12 hours, which mitigates hydrolytic degradation of the urethane linkages during high-temperature extrusion and printing, thereby preserving molecular weight and mechanical integrity. Furthermore, the 0° print orientation aligns the extruded filaments parallel to the loading axis, maximizing load transfer through the continuous polymer roads rather than relying on weaker inter-layer bonds, while the fine 0.1 mm layer height and moderate print speed promote improved inter-layer diffusion and bonding. Decreasing Factors: The 50% infill density introduces significant internal void volume, drastically reducing the effective load-bearing cross-sectional area compared to a solid specimen. Additionally, the Fused Deposition Modeling process inherently creates inter-road boundaries and micro-voids that act as stress concentrators, and the hygroscopic nature of the polymer means any moisture re-absorption between the final drying step and testing could induce plasticization, though this is mitigated by the protocol. Dominant Factor: The 50% infill density is the dominant factor qualitatively limiting the final UTS behavior, as the geometric reduction in material volume fundamentally caps the maximum load capacity regardless of the optimized thermal history or print orientation, rendering the specimen behavior governed by the lattice structure rather than the bulk material properties."
    }
  },
  {
    "doi": "10.1177/0731684415606857",
    "title": "Effects of radial stress at anchor zone on tensile properties of basalt fiber-reinforced polymer tendons",
    "year": 2015,
    "chemical_composition": {
      "repeat_unit_psmiles": null,
      "monomers": [
        {
          "name": "Vinyl ester resin",
          "smiles": null,
          "ratio_value": 60,
          "ratio_unit": "vol%"
        }
      ],
      "additives": [
        {
          "name": "Basalt fiber",
          "type": "reinforcement",
          "amount_value": 40,
          "amount_unit": "vol%"
        }
      ],
      "is_homopolymer": false
    },
    "processing_history": "Pultrusion technology. Bond anchor (BA) with epoxy resin filled in steel tube. Inner surfaces of steel tubes polished by sandpaper and cleaned by alcohol. Specimen ends treated by sand blasting. Curing time of seven days at room temperature. Tensile test on LFV-1000 servo-hydraulic dynamic fatigue tester, displacement rate 10 mm/min.",
    "hierarchical_structure": "6 mm diameter tendon. 2400 tex basalt fibers.",
    "properties": {
      "UTS": {
        "value": [
          1392
        ],
        "unit": "MPa"
      }
    },
    "analysis_with_hierarchical_structure": {
      "descriptive_text": "This material system is a vinyl ester resin matrix composite reinforced with 40 vol% basalt fibers within a 60 vol% resin phase, manufactured into a 6 mm diameter tendon using 2400 tex basalt fibers via pultrusion technology. The processing protocol involved a bond anchor configuration with epoxy resin filled in steel tubes, wherein the inner tube surfaces were polished with sandpaper and cleaned with alcohol, followed by sand blasting treatment of the specimen ends to ensure adhesion. After curing for seven days at room temperature, the ultimate tensile strength was evaluated using a tensile test on an LFV-1000 servo-hydraulic dynamic fatigue tester at a displacement rate of 10 mm/min.",
      "reasoning_analysis": "Increasing Factors: The incorporation of 40 vol% basalt fibers serves as the primary load-bearing component, significantly enhancing the UTS compared to the neat vinyl ester matrix due to the high intrinsic strength and modulus of the inorganic fibers. The pultrusion processing technology ensures a high degree of fiber alignment along the tensile axis, maximizing the efficiency of stress transfer from the matrix to the reinforcement. Furthermore, the seven-day room temperature curing period allows for substantial crosslinking of the vinyl ester network, developing cohesive strength within the matrix, while the sand blasting of specimen ends improves gripping efficiency during testing, reducing premature failure artifacts. Decreasing Factors: Conversely, the room temperature curing regime may result in a lower degree of conversion compared to thermal curing cycles, potentially leaving the vinyl ester matrix with reduced crosslink density and lower intrinsic strength. The complex bond anchor configuration involving steel tubes and epoxy resin introduces multiple interfaces where stress concentrations could develop, potentially leading to delamination or interfacial failure before the fibers reach their theoretical breaking strength. Additionally, any inherent voids generated during the pultrusion process or imperfect wetting of the 2400 tex fiber bundles could act as stress concentrators, initiating cracks that propagate through the matrix. Dominant Factor: The dominant factor governing the UTS behavior is the high-volume fraction of aligned basalt fibers achieved through pultrusion. While matrix curing kinetics and interfacial bonding quality modulate the efficiency of load transfer, the ultimate failure mechanism in such unidirectional composites is typically fiber-dominated. Therefore, the intrinsic tensile strength of the basalt fibers and their alignment parallel to the loading direction qualitatively overshadow the matrix properties and processing-induced defects, establishing the upper bound for the composite's strength."
    },
    "analysis_without_hierarchical_structure": {
      "descriptive_text": "The sample comprises a vinyl ester resin matrix reinforced with basalt fibers, constituting 60 vol% and 40 vol% of the composite volume, respectively. This fiber-reinforced polymer system was fabricated using pultrusion technology and configured as a bond anchor with epoxy resin filled within a steel tube. Preparation involved polishing the inner surfaces of the steel tubes with sandpaper followed by alcohol cleaning, while the specimen ends were treated by sand blasting to ensure proper gripping or adhesion. The assembly underwent a curing period of seven days at room temperature. Mechanical evaluation was conducted via tensile testing on an LFV-1000 servo-hydraulic dynamic fatigue tester at a displacement rate of 10 mm/min.",
      "reasoning_analysis": "Increasing Factors: The incorporation of 40 vol% basalt fibers serves as the primary reinforcement mechanism, where the high intrinsic tensile strength and modulus of the inorganic fibers significantly enhance the load-bearing capacity of the composite according to the rule of mixtures. Furthermore, the pultrusion processing history ensures a high degree of fiber alignment along the loading axis, maximizing the efficiency of stress transfer from the vinyl ester matrix to the reinforcement. The use of vinyl ester resin provides a robust crosslinked network with better toughness and adhesion compared to standard polyesters, supporting higher ultimate strength. Decreasing Factors: The curing history specified as seven days at room temperature may result in incomplete crosslinking density of the thermoset matrix compared to elevated temperature curing cycles, potentially limiting the matrix's shear strength and its ability to effectively transfer stress to the fibers. Additionally, the complex assembly involving epoxy resin and steel tubes introduces multiple interfaces where stress concentrations or debonding could initiate premature failure, reducing the apparent UTS of the polymer composite system. Dominant Factor: The structural reinforcement provided by the continuous, aligned basalt fibers produced via pultrusion is the dominant factor governing the UTS, as the fibers carry the majority of the axial load; however, the effectiveness of this reinforcement is qualitatively constrained by the room temperature curing history which may limit the interfacial shear strength between the fiber and the vinyl ester matrix."
    }
  },
  {
    "doi": "10.1177/0731684415606857",
    "title": "Effects of radial stress at anchor zone on tensile properties of basalt fiber-reinforced polymer tendons",
    "year": 2015,
    "chemical_composition": {
      "repeat_unit_psmiles": null,
      "monomers": [
        {
          "name": "Vinyl ester resin",
          "smiles": null,
          "ratio_value": 60,
          "ratio_unit": "vol%"
        }
      ],
      "additives": [
        {
          "name": "Basalt fiber",
          "type": "reinforcement",
          "amount_value": 40,
          "amount_unit": "vol%"
        }
      ],
      "is_homopolymer": false
    },
    "processing_history": "Pultrusion technology. Compression anchor (CA-I) with protective layer by winding epoxy resin-impregnated fiber roving. Cured at room temperature through compression molding. Clamping force 148 MPa, Radial stress 98 MPa. Tensile test on LFV-1000 servo-hydraulic dynamic fatigue tester, displacement rate 6 mm/min.",
    "hierarchical_structure": "6 mm diameter tendon. 2400 tex basalt fibers.",
    "properties": {
      "UTS": {
        "value": [
          1226
        ],
        "unit": "MPa"
      }
    },
    "analysis_with_hierarchical_structure": {
      "descriptive_text": "This composite material comprises a vinyl ester resin matrix constituting 60 vol% of the volume, reinforced with 40 vol% basalt fibers. Fabricated using pultrusion technology, the sample forms a 6 mm diameter tendon incorporating 2400 tex basalt fibers. The processing history involves a compression anchor (CA-I) configuration featuring a protective layer created by winding epoxy resin-impregnated fiber roving, followed by curing at room temperature via compression molding under a clamping force of 148 MPa and radial stress of 98 MPa. Mechanical characterization was conducted using a tensile test on an LFV-1000 servo-hydraulic dynamic fatigue tester at a displacement rate of 6 mm/min.",
      "reasoning_analysis": "Increasing Factors: The inclusion of 40 vol% basalt fibers provides a high-strength reinforcement phase that bears the majority of the applied load, significantly elevating the UTS compared to the neat vinyl ester matrix. The pultrusion processing method ensures precise longitudinal alignment of the 2400 tex fibers, maximizing the efficiency of stress transfer along the tensile axis. Additionally, the high clamping force and radial stress applied during compression molding likely enhance fiber wetting and minimize void formation, contributing to improved structural integrity. Decreasing Factors: The room temperature curing regime may limit the degree of crosslinking within the vinyl ester matrix compared to thermal curing protocols, potentially reducing the matrix modulus and its ability to transfer stress to the fibers. Furthermore, the complex interface between the basalt fibers and the resin, along with the epoxy-wound protective layer, introduces potential sites for stress concentration or interfacial debonding, which could initiate failure before the fibers reach their ultimate capacity. Dominant Factor: The high volume fraction of aligned basalt fibers achieved through pultrusion qualitatively dominates the tensile behavior. While matrix curing and interfacial adhesion modulate the efficiency of load transfer, the intrinsic strength and orientation of the reinforcement phase are the decisive factors determining the high UTS capacity of this tendon structure."
    },
    "analysis_without_hierarchical_structure": {
      "descriptive_text": "This composite material comprises a vinyl ester resin matrix constituting 60 vol% of the volume, reinforced with 40 vol% basalt fiber additives. The specimen was fabricated using pultrusion technology, featuring a compression anchor (CA-I) design with a protective layer formed by winding epoxy resin-impregnated fiber roving. Subsequent processing involved curing at room temperature through compression molding under a clamping force of 148 MPa and radial stress of 98 MPa. Mechanical evaluation was conducted via tensile testing on an LFV-1000 servo-hydraulic dynamic fatigue tester at a displacement rate of 6 mm/min.",
      "reasoning_analysis": "Increasing Factors: The inclusion of 40 vol% basalt fiber reinforcement significantly enhances load-bearing capacity, as the high-strength fibers align during pultrusion to carry the majority of tensile stress. The substantial clamping force of 148 MPa applied during compression molding promotes matrix consolidation and reduces void content, thereby improving interfacial stress transfer between the vinyl ester matrix and the basalt fibers. Decreasing Factors: The room temperature curing regime may limit the crosslinking density of the vinyl ester network compared to thermal curing, potentially reducing matrix stiffness and interfacial shear strength which are critical for composite UTS. Additionally, the geometric discontinuities introduced by the compression anchor and wound protective layer could act as stress concentrators, initiating premature failure. Dominant Factor: The high volume fraction and alignment of the basalt fibers achieved through pultrusion qualitatively dominate the mechanical performance, as the composite UTS is primarily governed by the fiber strength and orientation rather than the matrix properties or curing limitations."
    }
  },
  {
    "doi": null,
    "title": "High flame resistant and strong electrospun polyacrylonitrileecarbon nanotubeseochre nanofibers",
    "year": 2013,
    "chemical_composition": {
      "repeat_unit_psmiles": "[*]C(C#N)C[*]",
      "monomers": [
        {
          "name": "Acrylonitrile",
          "smiles": "C=C(C#N)",
          "ratio_value": null,
          "ratio_unit": null
        }
      ],
      "additives": [
        {
          "name": "Single-walled carbon nanotube",
          "type": "filler",
          "amount_value": 1,
          "amount_unit": "wt%"
        },
        {
          "name": "Ochre",
          "type": "filler",
          "amount_value": 10,
          "amount_unit": "wt%"
        }
      ],
      "is_homopolymer": false
    },
