Repository: hhtrick/HHT-code

# HHT training framework

This directory contains model training, embedding precomputation, inference, article-level baselines and the curated datasets. All commands below assume that the working directory is `train_code/`.

## 3. Datasets and fixed partitions

Each main dataset is a JSON array at `dataset/{property}/{property}.json`. Entries contain source metadata, `chemical_composition`, `processing_history`, `hierarchical_structure`, `properties`, and two generated-analysis objects. Targets are stored as `properties[property]["value"]`; source metadata and target values are not predictive input fields.

| Property | Train | Validation | Test | Total |
|---|---:|---:|---:|---:|

File: train_code/dataset/UTS/UTS.json (part 67 of 292)
[
      "reasoning_analysis": "Increasing Factors: The linear ethylene homopolymer architecture facilitates efficient chain packing and crystallization, which inherently strengthens the material. The low polymerization temperature of 20 °C typically favors the formation of higher molecular weight chains, increasing entanglement density and resistance to tensile failure. Furthermore, the high mold temperature of 180 °C during processing promotes slow cooling rates, allowing for increased crystallinity and thicker lamellae formation, which qualitatively drives the UTS higher. Decreasing Factors: The absence of reinforcing additives such as fillers or fibers means the material lacks composite strengthening mechanisms that could otherwise elevate load-bearing capacity. Additionally, the slow cooling regime induced by the high mold temperature may result in large spherulitic structures; if the concentration of tie molecules connecting these crystalline regions is insufficient, inter-spherulitic weakness could limit the ultimate strength. Dominant Factor: The morphological development driven by the processing history, specifically the high crystallinity resulting from the elevated mold temperature combined with the high molecular weight architecture from the low-temperature polymerization, qualitatively dominates the UTS behavior, establishing a strength profile governed primarily by the crystalline phase integrity rather than amorphous chain dynamics alone."
    }
  },
  {
    "doi": null,
    "title": "High flame resistant and strong electrospun polyacrylonitrileecarbon nanotubeseochre nanofibers",
    "year": 2013,
    "chemical_composition": {
      "repeat_unit_psmiles": "[*]C(C#N)C[*]",
      "monomers": [
        {
          "name": "Acrylonitrile",
          "smiles": "C=C(C#N)",
          "ratio_value": null,
          "ratio_unit": null
        }
      ],
      "additives": [],
      "is_homopolymer": false
    },
    "processing_history": "Commercial stabilized PAN microfiber. Tensile testing using Instron 5564, 20 mm gauge length, 2 mm/min crosshead speed, room temperature.",
    "hierarchical_structure": "Commercial microfiber, average diameter 1051 ± 89 nm.",
    "properties": {
      "UTS": {
        "value": [
          176.6
        ],
        "unit": "MPa"
      }
    },
    "analysis_with_hierarchical_structure": {
      "descriptive_text": "The material is a commercial stabilized polyacrylonitrile-based microfiber with an average diameter of 1051 ± 89 nm. Although the primary repeating unit corresponds to acrylonitrile, the material is designated as a non-homopolymer. Mechanical characterization was performed via tensile testing using an Instron 5564 system with a 20 mm gauge length and a crosshead speed of 2 mm/min under ambient room temperature conditions.",
      "reasoning_analysis": "Increasing Factors: The presence of highly polar nitrile groups along the polymer backbone facilitates strong dipole-dipole interactions between chains, significantly enhancing intermolecular cohesion and load transfer capability. Furthermore, the stabilization processing history likely induces cyclization and ladder polymer formation, which rigidifies the backbone and increases resistance to chain slippage. The microfiber morphology with a diameter near 1 micron reduces the statistical probability of critical surface defects compared to bulk fibers, further supporting higher strength. Decreasing Factors: The classification as a non-homopolymer implies the presence of comonomer units that disrupt the regularity of the polymer chain packing. This structural irregularity reduces the degree of crystallinity and weakens the overall intermolecular cohesive energy density compared to a pure polyacrylonitrile homopolymer crystal. Dominant Factor: The intrinsic strength provided by the strong dipole-dipole interactions of the nitrile groups, augmented by the structural rigidification from the stabilization process and the defect-minimizing microfiber geometry, qualitatively dominates the reduction in crystallinity caused by comonomer inclusion, resulting in a material optimized for high tensile strength."
    },
    "analysis_without_hierarchical_structure": {
      "descriptive_text": "The sample comprises a polyacrylonitrile-based system featuring acrylonitrile repeat units within a non-homopolymer architecture. Provided as a commercial stabilized PAN microfiber, the material underwent tensile testing using an Instron 5564 universal testing machine configured with a 20 mm gauge length and a 2 mm/min crosshead speed at room temperature.",
      "reasoning_analysis": "Increasing Factors: The presence of highly polar nitrile side groups facilitates strong intermolecular dipole-dipole interactions, significantly enhancing cohesive energy density and resistance to chain slippage under load. Furthermore, the processing history indicates the material is a stabilized microfiber; the stabilization process typically induces cyclization and crosslinking within the polymer backbone, creating a rigid ladder-like structure that substantially increases load-bearing capacity. The microfiber morphology also contributes to higher strength by minimizing the probability of critical surface flaws compared to larger diameter fibers. Decreasing Factors: The classification as a non-homopolymer suggests the presence of comonomers which, while aiding processability, may disrupt the regularity of chain packing and reduce overall crystallinity compared to a pure polyacrylonitrile homopolymer, potentially limiting the maximum theoretical strength. Additionally, commercial stabilization processes can sometimes introduce structural heterogeneities or skin-core variations that act as stress concentrators. Dominant Factor: The chemical reinforcement derived from the stabilization treatment, which transforms the linear polymer chains into a more rigid, crosslinked network, qualitatively dominates the UTS behavior. This structural locking mechanism, synergized by the strong dipole interactions of the nitrile groups, outweighs the potential crystallinity reductions caused by comonomer inclusion, resulting in a material optimized for high tensile strength relative to untreated precursors."
    }
  },
  {
    "doi": "10.1177/0731684415606857",
    "title": "Effects of radial stress at anchor zone on tensile properties of basalt fiber-reinforced polymer tendons",
    "year": 2015,
    "chemical_composition": {
      "repeat_unit_psmiles": null,
      "monomers": [
        {
          "name": "Vinyl ester resin",
          "smiles": null,
          "ratio_value": 60,
          "ratio_unit": "vol%"
        }
      ],
      "additives": [
        {
          "name": "Basalt fiber",
          "type": "reinforcement",
          "amount_value": 40,
          "amount_unit": "vol%"
        }
      ],
      "is_homopolymer": false
    },
    "processing_history": "Pultrusion technology. Friction anchor (FA) with expansive cement filled in steel tube. Inner surfaces of steel tubes polished by sandpaper and cleaned by alcohol. Curing time of seven days at room temperature. Radial stress approx 66 MPa. Tensile test on LFV-1000 servo-hydraulic dynamic fatigue tester, displacement rate 10 mm/min.",
    "hierarchical_structure": "6 mm diameter tendon. 2400 tex basalt fibers.",
    "properties": {
      "UTS": {
        "value": [
          1329
        ],
        "unit": "MPa"
      }
    },
    "analysis_with_hierarchical_structure": {
      "descriptive_text": "The sample consists of a vinyl ester resin matrix composite reinforced with basalt fibers, formulated with 60 vol% resin and 40 vol% fiber content. Structurally, the material is configured as a 6 mm diameter tendon utilizing 2400 tex basalt fibers. Processing was conducted via pultrusion technology, followed by integration into a friction anchor system where expansive cement was filled within a steel tube; the inner surfaces of the steel tubes were polished with sandpaper and cleaned with alcohol prior to assembly. The composite underwent a curing period of seven days at room temperature under an approximate radial stress of 66 MPa, and mechanical characterization was performed using a LFV-1000 servo-hydraulic dynamic fatigue tester at a displacement rate of 10 mm/min.",
      "reasoning_analysis": "Increasing Factors: The inclusion of 40 vol% basalt fibers provides high intrinsic tensile strength compared to the vinyl ester matrix, serving as the primary load-bearing phase that significantly elevates the composite UTS. The pultrusion processing history ensures unidirectional fiber alignment along the loading axis, optimizing stress transfer efficiency, while the radial stress confinement from the expansive cement anchor may suppress premature transverse splitting failures. Decreasing Factors: The room temperature curing history over seven days may result in a lower degree of crosslinking within the vinyl ester matrix compared to thermal curing cycles, potentially limiting the interfacial shear strength required for optimal load transfer between the matrix and fibers. Additionally, complex stress concentrations introduced by the friction anchor and steel tube interface could initiate localized failure prior to reaching the theoretical material strength. Dominant Factor: The high volume fraction of continuous, aligned basalt fibers established during pultrusion qualitatively dominates the UTS behavior, as the fiber reinforcement capability overwhelmingly exceeds the contribution of the matrix properties or curing variations in this composite system."
    },
    "analysis_without_hierarchical_structure": {
      "descriptive_text": "The sample is a fiber-reinforced composite consisting of a vinyl ester resin matrix and basalt fiber reinforcement, with volume fractions of 60% and 40% respectively. Produced using pultrusion technology, the composite was integrated into a friction anchor system containing expansive cement within a steel tube, where the tube inner surfaces were polished and alcohol-cleaned prior to assembly. The assembly underwent a seven-day curing period at room temperature under significant radial stress, followed by tensile characterization on a servo-hydraulic dynamic fatigue tester at a displacement rate of 10 mm/min.",
      "reasoning_analysis": "Increasing Factors: The incorporation of basalt fibers at a substantial 40 vol% provides high intrinsic tensile strength and stiffness, serving as the primary load-bearing component. The pultrusion processing history ensures high degrees of fiber alignment parallel to the loading axis, maximizing stress transfer efficiency from the matrix to the reinforcement. Additionally, the vinyl ester matrix typically offers good toughness and adhesion to fibers, supporting effective load distribution. Decreasing Factors: The room temperature curing history may result in a lower crosslinking density within the vinyl ester matrix compared to thermal curing protocols, potentially reducing matrix-dominated properties and interfacial shear strength. Furthermore, the application of high radial stress during curing and the complex boundary conditions imposed by the steel tube and cement interface may introduce residual stresses or stress concentrations that could promote premature failure mechanisms. Dominant Factor: The continuous basalt fiber reinforcement aligned via pultrusion qualitatively dominates the ultimate tensile strength behavior. In unidirectional fiber-reinforced polymer composites, the longitudinal UTS is primarily governed by the fiber strength and volume fraction, outweighing the variations in matrix crosslinking density or interfacial conditions unless catastrophic debonding occurs."
    }
  },
  {
    "doi": "10.1108/RPJ-03-2017-0043",
    "title": "Additive manufacturing of shape memory polymers: effects of print orientation and infill percentage on mechanical properties",
    "year": 2018,
    "chemical_composition": {
      "repeat_unit_psmiles": null,
      "monomers": [
        {
          "name": "Thermoplastic Polyurethane (MM4520)",
          "smiles": null,
          "ratio_value": null,
          "ratio_unit": null
        }
      ],
      "additives": [],
      "is_homopolymer": false
    },
    "processing_history": "Pellets dried at 80°C for 12 h. Filament extruded at 170-195°C, 3 mm diameter. Printed using FDM (Ultimaker 2+, nozzle 220°C, bed 40°C, 0.1 mm layer height, 1200 mm/min). Samples dried at 40°C for 14 h before testing. Tensile testing (ElectroForce 3200) at 4 mm/min, ASTM D638 Type V. Print orientation: 60°, Infill: 50%.",
    "hierarchical_structure": "Semi-crystalline thermoplastic polyurethane. 3D printed layered morphology. Infill density: 1.05 g/cm3.",
    "properties": {
      "UTS": {
        "value": [
          31.72
        ],
        "unit": "MPa"
      }
    },
    "analysis_with_hierarchical_structure": {
      "descriptive_text": "The sample comprises a semi-crystalline thermoplastic polyurethane (TPU MM4520) processed into a 3D printed structure. Initial preparation involved drying polymer pellets at 80°C for 12 hours, followed by extrusion into a 3 mm diameter filament at temperatures between 170 and 195°C. The material was fabricated using fused deposition modeling on an Ultimaker 2+ system with a nozzle temperature of 220°C, a bed temperature of 40°C, a layer height of 0.1 mm, and a print speed of 1200 mm/min, resulting in a layered morphology with 50% infill and a density of 1.05 g/cm³. Prior to mechanical characterization, the printed specimens were conditioned by drying at 40°C for 14 hours and subsequently subjected to tensile testing at a crosshead speed of 4 mm/min according to ASTM D638 Type V standards, with a specific print orientation of 60°.",
      "reasoning_analysis": "Increasing Factors: The semi-crystalline nature of the thermoplastic polyurethane promotes the formation of hard segment domains that function as physical crosslinks and reinforcing phases, intrinsically increasing the cohesive strength of the polymer matrix. Furthermore, the thorough drying protocol applied to both the raw pellets and the final printed samples mitigates moisture-induced hydrolytic degradation and prevents void formation caused by vaporization during processing, thereby preserving inter-chain integrity. Decreasing Factors: The fused deposition modeling process introduces significant geometric discontinuities, particularly the 50% infill pattern which drastically reduces the effective load-bearing cross-sectional area available to resist tensile stress. Additionally, the layered morphology creates anisotropic mechanical behavior where inter-layer adhesion is inherently weaker than bulk material strength, and the 60° print orientation subjects these weak interfacial bonds to complex shear stresses rather than pure axial loading. Dominant Factor: Although the intrinsic semi-crystalline structure of the TPU provides a favorable baseline for strength, the processing-induced architectural limitations, specifically the high porosity associated with the 50% infill density and the anisotropic weakness of the inter-layer bonds, qualitatively dominate the final UTS behavior, leading to a substantial reduction in strength compared to a solid, isotropic molded counterpart."
    },
    "analysis_without_hierarchical_structure": {
      "descriptive_text": "The sample comprises a Thermoplastic Polyurethane (MM4520) segmented copolymer system. Initial preparation involved drying the polymer pellets at 80°C for 12 hours, followed by extrusion into a 3 mm diameter filament at temperatures between 170°C and 195°C. The filament was subsequently printed using fused deposition modeling on an Ultimaker 2+ system with a nozzle temperature of 220°C, a build plate temperature of 40°C, a layer height of 0.1 mm, and a print speed of 1200 mm/min. The resulting specimens featured a 60° print orientation and 50% infill density. Prior to mechanical characterization, the samples were dried at 40°C for 14 hours, and tensile testing was performed on an ElectroForce 3200 system at a crosshead speed of 4 mm/min in accordance with ASTM D638 Type V standards.",
      "reasoning_analysis": "Increasing Factors: The chemical architecture of Thermoplastic Polyurethane involves hard segments capable of forming strong intermolecular hydrogen bonds and crystalline domains, which intrinsically enhance load-bearing capacity and resistance to deformation. Furthermore, the rigorous drying protocol consisting of 80°C for 12 hours prior to extrusion and 40°C for 14 hours before testing minimizes moisture-induced hydrolytic degradation and void formation, preserving the integrity of the polymer matrix. The fine layer height of 0.1 mm also promotes improved inter-layer diffusion and bonding during the FDM process. Decreasing Factors: The additive manufacturing process introduces structural heterogeneities that typically reduce UTS compared to bulk molded parts, specifically the inherent weakness of inter-layer interfaces where polymer diffusion may be incomplete. The 50% infill density introduces significant internal porosity, drastically reducing the effective load-bearing cross-sectional area. Additionally, the 60° print orientation creates anisotropy, meaning the raster alignment may not optimally coincide with the tensile load axis, facilitating premature failure at raster boundaries. Dominant Factor: While the intrinsic hydrogen bonding of the TPU hard segments provides a robust baseline strength, the processing-induced structural discontinuities, specifically the 50% infill porosity and inter-layer adhesion limitations inherent to the FDM technique, qualitatively dominate the final UTS behavior, likely resulting in a value significantly lower than that of a solid, isotropic molded counterpart."
    }
  },
  {
    "doi": "10.1108/RPJ-03-2017-0043",
    "title": "Additive manufacturing of shape memory polymers: effects of print orientation and infill percentage on mechanical properties",
    "year": 2018,
    "chemical_composition": {
      "repeat_unit_psmiles": null,
      "monomers": [
        {
          "name": "Thermoplastic Polyurethane (MM4520)",
          "smiles": null,
          "ratio_value": null,
          "ratio_unit": null
        }
      ],
      "additives": [],
      "is_homopolymer": false
    },
    "processing_history": "Pellets dried at 80°C for 12 h. Filament extruded at 170-195°C, 3 mm diameter. Printed using FDM (Ultimaker 2+, nozzle 220°C, bed 40°C, 0.1 mm layer height, 1200 mm/min). Samples dried at 40°C for 14 h before testing. Tensile testing (ElectroForce 3200) at 4 mm/min, ASTM D638 Type V. Print orientation: 60°, Infill: 75%.",
    "hierarchical_structure": "Semi-crystalline thermoplastic polyurethane. 3D printed layered morphology. Infill density: 1.23 g/cm3.",
    "properties": {
      "UTS": {
        "value": [
          50.08
        ],
        "unit": "MPa"
      }
    },
    "analysis_with_hierarchical_structure": {
      "descriptive_text": "The sample comprises a semi-crystalline thermoplastic polyurethane (TPU MM4520) fabricated into a three-dimensional structure via fused deposition modeling. Prior to fabrication, the polymer pellets were dried at 80°C for 12 hours and extruded into a 3 mm diameter filament at temperatures between 170 and 195°C. The material was printed using an Ultimaker 2+ system with a nozzle temperature of 220°C, a bed temperature of 40°C, a layer height of 0.1 mm, and a print speed of 1200 mm/min, establishing a layered morphology with a 60° print orientation and 75% infill density. Post-processing involved drying the specimens at 40°C for 14 hours, followed by tensile characterization according to ASTM D638 Type V standards at a crosshead speed of 4 mm/min, resulting in a final infill density of 1.23 g/cm³.",
      "reasoning_analysis": "Increasing Factors: The semi-crystalline nature of the thermoplastic polyurethane indicates the presence of hard segment domains that act as physical crosslinks and reinforcing fillers within the soft matrix, intrinsically enhancing the ultimate tensile strength. Furthermore, the rigorous drying protocol before and after processing minimizes moisture-induced hydrolytic degradation and void formation, while the high nozzle temperature (220°C) promotes polymer chain diffusion across raster roads, improving interlayer bonding strength. Decreasing Factors: The additive manufacturing process introduces significant structural heterogeneities, specifically the 75% infill density which reduces the effective load-bearing cross-sectional area and creates internal stress concentrators at the void interfaces. Additionally, the layered morphology inherent to FDM printing creates anisotropic mechanical properties where interlayer adhesion is typically weaker than intralayer strength, and the 60° print orientation subjects the specimen to shear stresses rather than pure axial loading along the polymer flow direction. Dominant Factor: While the semi-crystalline composition provides a robust intrinsic strength baseline, the processing-induced geometric limitations, specifically the reduced effective cross-section from the 75% infill and the potential weakness of interlayer bonds in the layered morphology, qualitatively dominate the final UTS behavior, likely resulting in lower strength compared to a solid, isotropic molded counterpart."
    },
    "analysis_without_hierarchical_structure": {
      "descriptive_text": "The material utilized in this study is a Thermoplastic Polyurethane (MM4520), characterized as a segmented copolymer system rather than a homopolymer. Prior to fabrication, the polymer pellets were dried at 80°C for 12 hours to remove moisture. Filament was subsequently extruded at temperatures ranging between 170°C and 195°C to achieve a 3 mm diameter. This filament was then processed via Fused Deposition Modeling using an Ultimaker 2+ system with a nozzle temperature of 220°C, a heated bed at 40°C, a layer height of 0.1 mm, and a print speed of 1200 mm/min, resulting in a print orientation of 60° and an infill density of 75%. Following fabrication, the printed samples underwent a secondary drying step at 40°C for 14 hours before mechanical characterization. Ultimate tensile strength was evaluated using an ElectroForce 3200 system at a crosshead speed of 4 mm/min in accordance with ASTM D638 Type V standards.",
      "reasoning_analysis": "Increasing Factors: The segmented copolymer architecture of the Thermoplastic Polyurethane facilitates microphase separation, where hard segments form physical crosslinks via hydrogen bonding that significantly reinforce the matrix and drive UTS upward. The processing history includes rigorous pre-drying at 80°C for 12 hours, which mitigates hydrolytic degradation of the polymer chains during high-temperature extrusion and printing, preserving molecular weight and intrinsic strength. Furthermore, the nozzle temperature of 220°C promotes adequate chain diffusion across deposited roads, and the 75% infill density maximizes the effective load-bearing cross-sectional area relative to lower infill settings. Decreasing Factors: The Fused Deposition Modeling process inherently introduces inter-raster voids and anisotropic microstructures that reduce the effective continuity of the material, acting as stress concentrators that lower UTS. The 60° print orientation subjects the sample to off-axis loading relative to the raster direction, engaging weaker interlayer shear strengths rather than pure tensile strength of the filaments. Additionally, the heated bed temperature of 40°C may result in rapid cooling of the deposited layers, potentially limiting the time available for interlayer polymer chain entanglement compared to higher bed temperatures, while the 75% infill still retains internal porosity compared to a solid specimen. Dominant Factor: The processing-induced microstructural defects, specifically the interlayer voids and anisotropic orientation inherent to the FDM technique, qualitatively dominate the final UTS behavior. While the intrinsic hydrogen bonding of the TPU hard segments establishes a strong theoretical baseline, the inability to achieve a fully dense, isotropic morphology due to the additive manufacturing parameters limits the realization of the bulk material's ultimate tensile strength."
    }
  },
  {
    "doi": "10.1007/s12206-024-0517-y",
    "title": "Tensile strength and stiffness properties of additively manufactured PET-G polymer-based composite plates reinforced with different weight fractions of short carbon fibers",
    "year": 2024,
    "chemical_composition": {
      "repeat_unit_psmiles": null,
      "monomers": [
        {
          "name": "Terephthalic acid",
          "smiles": "OC(=O)c1ccc(C(=O)O)cc1",
          "ratio_value": null,
          "ratio_unit": null
        },
        {
          "name": "Ethylene glycol",
          "smiles": "OCCO",
          "ratio_value": null,
          "ratio_unit": null
        },
        {
          "name": "1,4-Cyclohexanedimethanol",
          "smiles": "OCC1CCC(CO)CC1",
          "ratio_value": null,
          "ratio_unit": null
        }
      ],
      "additives": [],
      "is_homopolymer": false
    },
    "processing_history": "Additively manufactured via Fused Filament Fabrication (FFF) using Ender 5 S1 printer. Nozzle temperature 250 °C, bed temperature 90 °C, layer thickness 0.2 mm, print speed 80 mm/s, infill density 100%, raster angle 90° (transverse). UTS measured by tensile testing on Shimadzu AG-Xplus universal testing machine at cross-head speed 2.5 mm/min, room temperature, ASTM D638-03 Type I standard.",
    "hierarchical_structure": "Neat PET-G polymer matrix. Short carbon fibers absent. Printing layers perpendicular to loading direction.",
    "properties": {
      "UTS": {
        "value": [
          23.2
        ],
        "unit": "MPa"
      }
    },
    "analysis_with_hierarchical_structure": {
      "descriptive_text": "The sample consists of a neat poly(ethylene terephthalate glycol-modified) (PET-G) copolymer matrix synthesized from terephthalic acid, ethylene glycol, and 1,4-cyclohexanedimethanol monomers without additional additives. Specimens were fabricated via additive manufacturing using Fused Filament Fabrication (FFF) on an Ender 5 S1 printer, utilizing a nozzle temperature of 250 °C, a heated bed at 90 °C, a layer thickness of 0.2 mm, and a print speed of 80 mm/s with 100% infill density and a 90° transverse raster angle. The hierarchical structure is defined by the printed layers oriented perpendicular to the loading direction, and the Ultimate Tensile Strength (UTS) was characterized via tensile testing on a Shimadzu AG-Xplus universal testing machine at a cross-head speed of 2.5 mm/min under room temperature conditions following the ASTM D638-03 Type I standard.",
      "reasoning_analysis": "Increasing Factors: The aromatic terephthalic acid units provide inherent backbone rigidity and strength to the copolymer chain. The 100% infill density ensures maximum material continuity within the printed volume, minimizing macroscopic voids associated with lower infill patterns. The elevated nozzle temperature of 250 °C facilitates polymer chain diffusion across raster paths, potentially enhancing intra-layer cohesion. Decreasing Factors: The Fused Filament Fabrication process inherently introduces micro-voids between raster lines and limited inter-layer diffusion compared to traditional molding, creating stress concentration points. The high print speed of 80 mm/s may further limit the time available for polymer chain entanglement between deposited layers. Crucially, the glycol modification (1,4-cyclohexanedimethanol) disrupts the regularity of the polymer chain, reducing crystallinity compared to standard PET, which can lower the ultimate strength relative to semi-crystalline counterparts. Dominant Factor: The most significant factor is the hierarchical structure where printing layers are oriented perpendicular to the loading direction. In additively manufactured polymers, inter-layer bonding strength is typically substantially lower than the intrinsic strength of the filament due to incomplete coalescence. Consequently, failure is likely to initiate at the inter-layer interfaces rather than within the bulk polymer matrix, making the processing-induced anisotropy and specific build orientation the dominant factors qualitatively reducing the UTS relative to isotropic bulk PET-G."
    },
    "analysis_without_hierarchical_structure": {
      "descriptive_text": "The sample comprises a copolymer derived from terephthalic acid, ethylene glycol, and 1,4-cyclohexanedimethanol monomers. It was additively manufactured via Fused Filament Fabrication using an Ender 5 S1 printer with a nozzle temperature of 250 °C and a bed temperature of 90 °C. The processing parameters included a layer thickness of 0.2 mm, a print speed of 80 mm/s, and 100% infill density with a transverse raster angle of 90°. Mechanical characterization was conducted via tensile testing on a Shimadzu AG-Xplus universal testing machine at a cross-head speed of 2.5 mm/min under room temperature conditions in accordance with the ASTM D638-03 Type I standard.",
      "reasoning_analysis": "Increasing Factors: The aromatic rings within the terephthalic acid segments provide inherent backbone rigidity and strong intermolecular interactions, contributing to a robust baseline strength. Additionally, the 100% infill density specified in the processing history minimizes macroscopic voids within the bulk material, ensuring maximum material cross-section bears the load. Decreasing Factors: The incorporation of 1,4-cyclohexanedimethanol disrupts chain packing and prevents crystallization, resulting in an amorphous structure that typically exhibits lower ultimate strength compared to semi-crystalline counterparts like pure PET. Furthermore, the Fused Filament Fabrication process introduces inherent inter-layer and inter-road weaknesses due to incomplete polymer diffusion across boundaries. Critically, the 90° transverse raster angle orientates the printed filaments perpendicular to the loading axis, forcing stress transfer across weak inter-road interfaces rather than along the continuous polymer chains. Dominant Factor: The processing-induced anisotropy, specifically the combination of the transverse raster orientation and the limited inter-layer cohesion inherent to FFF, qualitatively dominates the final UTS behavior. While the chemical composition provides a competent baseline, the mechanical continuity is severely compromised by the print orientation, making the inter-road bond strength the limiting factor for failure."
    }
  },
  {
    "doi": "10.1108/RPJ-03-2017-0043",
    "title": "Additive manufacturing of shape memory polymers: effects of print orientation and infill percentage on mechanical properties",
    "year": 2018,
    "chemical_composition": {
      "repeat_unit_psmiles": null,
      "monomers": [
        {
          "name": "Thermoplastic Polyurethane (MM4520)",
          "smiles": null,
          "ratio_value": null,
          "ratio_unit": null
        }
      ],
      "additives": [],
      "is_homopolymer": false
    },
    "processing_history": "Pellets dried at 80°C for 12 h. Filament extruded at 170-195°C, 3 mm diameter. Printed using FDM (Ultimaker 2+, nozzle 220°C, bed 40°C, 0.1 mm layer height, 1200 mm/min). Samples dried at 40°C for 14 h before testing. Tensile testing (ElectroForce 3200) at 4 mm/min, ASTM D638 Type V. Print orientation: 90°, Infill: 50%.",
    "hierarchical_structure": "Semi-crystalline thermoplastic polyurethane. 3D printed layered morphology. Infill density: 1.03 g/cm3.",
    "properties": {
      "UTS": {
        "value": [
          16.7
        ],
        "unit": "MPa"
      }
    },
    "analysis_with_hierarchical_structure": {
      "descriptive_text": "The sample comprises a semi-crystalline thermoplastic polyurethane (TPU MM4520) processed via fused deposition modeling. Initial preparation involved drying pellets at 80°C for 12 hours, followed by filament extrusion at 170-195°C to obtain a 3 mm diameter feedstock. The material was printed using an Ultimaker 2+ system with a nozzle temperature of 220°C, a bed temperature of 40°C, a layer height of 0.1 mm, and a print speed of 1200 mm/min, employing a 50% infill pattern and a 90° print orientation. Post-printing, specimens were dried at 40°C for 14 hours and subjected to tensile testing at 4 mm/min according to ASTM D638 Type V standards, resulting in a 3D printed layered morphology with a measured infill density of 1.03 g/cm³.",
      "reasoning_analysis": "Increasing Factors: The semi-crystalline nature of the TPU matrix provides physical crosslinks through hard segment domains, which inherently reinforces the polymer backbone and enhances load-bearing capacity. Additionally, the comprehensive drying steps for both raw pellets and printed specimens mitigate moisture-induced plasticization and hydrolytic degradation, preserving the intrinsic cohesive strength of the material. Decreasing Factors: The additive manufacturing process introduces significant anisotropy and porosity; specifically, the 50% infill setting drastically reduces the effective load-bearing cross-sectional area, while the 90° print orientation aligns the raster roads perpendicular to the loading axis, exploiting the weak interlayer bonding strength typical of FDM parts. Furthermore, the high print speed may limit interlayer diffusion, creating weak weld lines between deposited roads that act as stress concentrators. Dominant Factor: The processing-induced structural discontinuities, particularly the low infill density and unfavorable print orientation relative to the stress axis, qualitatively dominate the mechanical response. These geometric constraints severely limit stress transfer efficiency across the sample, meaning the UTS is governed primarily by interlayer adhesion and macroscopic porosity rather than the intrinsic strength of the bulk thermoplastic polyurethane."
    },
    "analysis_without_hierarchical_structure": {
      "descriptive_text": "The sample consists of a Thermoplastic Polyurethane (MM4520) characterized by a segmented copolymer architecture. Raw pellets were initially dried at 80°C for 12 hours prior to extrusion into a 3 mm diameter filament at temperatures between 170°C and 195°C. Test specimens were fabricated via fused deposition modeling using an Ultimaker 2+ system with a nozzle temperature of 220°C, a bed temperature of 40°C, a layer height of 0.1 mm, and a print speed of 1200 mm/min, utilizing a 50% infill density. Following printing, the samples were conditioned by drying at 40°C for 14 hours and subsequently subjected to tensile testing according to ASTM D638 Type V standards on an ElectroForce 3200 system at a crosshead speed of 4 mm/min, with the raster orientation set at 90° relative to the loading direction.",
      "reasoning_analysis": "Increasing Factors: The intrinsic molecular structure of the Thermoplastic Polyurethane, implied by the non-homopolymer classification, suggests a phase-separated morphology where hard segments act as physical crosslinks via hydrogen bonding, providing a robust baseline for tensile strength. Additionally, the comprehensive drying protocol applied to both the raw material and the printed parts minimizes moisture-induced voids and hydrolytic degradation, while the high nozzle temperature promotes polymer chain diffusion across filament boundaries, enhancing inter-bead cohesion. Decreasing Factors: The fused deposition modeling process inherently introduces anisotropy and inter-road voids that act as stress concentrators, reducing the effective load-bearing capacity compared to isotropic bulk materials. Specifically, the 50% infill density decreases material continuity, and the 90° print orientation aligns the layer interfaces perpendicular to the tensile load, forcing failure to propagate through the weaker interlayer bonds rather than the stronger intralayer polymer strands. Dominant Factor: The 90° print orientation relative to the loading axis is the dominant factor determining the UTS behavior. In additive manufacturing, interlayer adhesion is typically the mechanical weak link due to limited thermal history for diffusion between deposited layers; therefore, loading the specimen perpendicular to the raster layers critically limits the ultimate tensile strength, overshadowing the contributions from the material's intrinsic toughness and the optimized thermal processing history."
    }
  },
  {
    "doi": null,
    "title": "Poly(lactic acid) nanocomposites: comparison of their properties with montmorillonite and synthetic mica (II)",
    "year": 2003,
    "chemical_composition": {
      "repeat_unit_psmiles": "[*]OC(C)C(=O)O[*]",
      "monomers": [
        {
          "name": "L-lactide",
          "smiles": "CC1C(=O)OC(C)C(=O)O1",
          "ratio_value": null,
          "ratio_unit": null
        },
        {
          "name": "DL-lactide",
          "smiles": "CC1C(=O)OC(C)C(=O)O1",
          "ratio_value": null,
          "ratio_unit": null
        }
      ],
      "additives": [
        {
          "name": "Starch",
          "type": "filler",
          "amount_value": 43,
          "amount_unit": "wt% (in resin)"
        },
        {
          "name": "C16-MMT",
          "type": "filler",
          "amount_value": 4,
          "amount_unit": "wt%"
        }
      ],
      "is_homopolymer": false
    },
    "processing_history": "Solution intercalation method. 4 wt% Hexadecylamine-modified Montmorillonite (C16-MMT) dispersed in PLA/starch DMAc solution. Stirred 4 h at room temperature. Cast on glass plate. Solvent evaporated in vacuum at 70 °C for 1 day. Films cleaned in ultrasonic cleaner three times for 5 min each. Films dried in vacuum oven at 70 °C for 1 day. Thickness 10-15 mm. Specimens cut into strips 5 mm wide by 70 mm long. UTS measured by Instron Mechanical Tester (Model 5564) at crosshead speed 5 mm/min, room temperature.",
    "hierarchical_structure": "Intercalated nanocomposite. Organoclay peak at 2θ = 3.68° (d = 27.64 Å). Some clay agglomeration (5-10 nm) observed in TEM.",
    "properties": {
      "UTS": {
        "value": [
          28
        ],
        "unit": "MPa"
      }
    },
    "analysis_with_hierarchical_structure": {
      "descriptive_text": "The sample comprises a copolymer matrix synthesized from L-lactide and DL-lactide monomers, reinforced with 43 wt% starch and 4 wt% Hexadecylamine-modified Montmorillonite (C16-MMT). Fabricated via a solution intercalation method, the organoclay was dispersed in a PLA/starch DMAc solution, stirred for 4 hours at room temperature, and cast onto a glass plate. The solvent was evaporated under vacuum at 70 °C for 24 hours, yielding films with a thickness of 10 to 15 mm, which were subsequently cleaned ultrasonically and dried in a vacuum oven at 70 °C for an additional 24 hours. Mechanical specimens were cut into strips and tested using an Instron Mechanical Tester at a crosshead speed of 5 mm/min. Structural analysis confirms an intercalated nanocomposite morphology with an organoclay peak at 2θ = 3.68° (d = 27.64 Å), though TEM imaging reveals some clay agglomeration ranging from 5 to 10 nm.",
