Repository: hhtrick/HHT-code

# HHT training framework

This directory contains model training, embedding precomputation, inference, article-level baselines and the curated datasets. All commands below assume that the working directory is `train_code/`.

## 3. Datasets and fixed partitions

Each main dataset is a JSON array at `dataset/{property}/{property}.json`. Entries contain source metadata, `chemical_composition`, `processing_history`, `hierarchical_structure`, `properties`, and two generated-analysis objects. Targets are stored as `properties[property]["value"]`; source metadata and target values are not predictive input fields.

| Property | Train | Validation | Test | Total |
|---|---:|---:|---:|---:|

File: train_code/dataset/UTS/UTS.json (part 71 of 292)
[
      "descriptive_text": "The sample comprises a polylactic acid-based matrix synthesized from L-lactide and DL-lactide monomers, formulated as a composite containing 43 wt% starch and 8 wt% hexadecylamine-modified fluorinated mica (C16-Mica). Processing was executed via a solution intercalation method where the fillers were dispersed in a PLA/starch DMAc solution, stirred for 4 hours at room temperature, and cast onto a glass plate. The resulting films underwent solvent evaporation in vacuum at 70 °C for 24 hours, followed by ultrasonic cleaning and a final vacuum drying step at 70 °C for 24 hours to yield specimens with a thickness of 10-15 mm. Structural characterization confirms an intercalated nanocomposite morphology evidenced by an organoclay peak at 2θ = 2.77° (d = 37.03 Å), although the films exhibit slight cloudiness indicative of filler agglomeration. Mechanical testing was performed using an Instron Mechanical Tester at a crosshead speed of 5 mm/min at room temperature.",
      "reasoning_analysis": "Increasing Factors: The incorporation of 8 wt% C16-Mica establishes an intercalated nanocomposite structure where the high aspect ratio of the silicate layers facilitates stress transfer from the polymer matrix to the rigid filler, theoretically enhancing stiffness and strength. Additionally, the solution intercalation method promotes relatively uniform dispersion of the organoclay within the matrix prior to casting, maximizing the potential surface area for interfacial interactions. Decreasing Factors: The substantial loading of starch at 43 wt% introduces a large volume fraction of particulate filler which typically acts as a stress concentrator, reducing the effective load-bearing cross-section of the polymer matrix. The observed cloudiness and agglomeration indicate imperfect dispersion, creating microscopic defects that initiate cracks under tensile load. Furthermore, the inclusion of DL-lactide disrupts the stereoregularity of the PLA chains, limiting crystallinity and thereby reducing the inherent strength of the matrix compared to highly crystalline PLLA. Dominant Factor: While the nanoclay provides reinforcement, the dominant factor governing the UTS is likely the high total filler content and the resulting morphological defects. The stress concentration effects arising from the 43 wt% starch loading and the observed agglomeration typically override the strengthening mechanisms of the intercalated clay, leading to a composite behavior dictated by interface failure and brittle fracture rather than matrix yielding."
    },
    "analysis_without_hierarchical_structure": {
      "descriptive_text": "The sample comprises a poly(lactic acid) copolymer synthesized from L-lactide and DL-lactide monomers, reinforced with 43 wt% starch and 8 wt% hexadecylamine-modified fluorinated mica (C16-Mica). The composite was prepared via a solution intercalation method wherein the C16-Mica was dispersed in a PLA/starch dimethylacetamide solution, stirred for 4 hours at room temperature, and cast onto a glass plate. Following solvent evaporation in vacuum at 70 °C for 24 hours, the films underwent ultrasonic cleaning three times for 5 minutes each and were subsequently dried in a vacuum oven at 70 °C for an additional 24 hours. Specimens with a thickness of 10 to 15 mm were cut into strips measuring 5 mm by 70 mm, and the ultimate tensile strength was determined using an Instron Mechanical Tester at a crosshead speed of 5 mm/min under ambient conditions.",
      "reasoning_analysis": "Increasing Factors: The incorporation of C16-Mica via solution intercalation promotes exfoliation or intercalation of the silicate layers, which can enhance load transfer efficiency due to the high aspect ratio of the mica platelets and improved interfacial adhesion provided by the hexadecylamine modification. Additionally, the solution casting method generally facilitates a more homogeneous distribution of fillers compared to melt processing, potentially maximizing the reinforcement effect of the inorganic phase. Decreasing Factors: The high loading of starch at 43 wt% significantly dilutes the load-bearing polymer matrix and introduces rigid particles that act as stress concentrators, likely initiating premature failure. Furthermore, the inclusion of DL-lactide disrupts the stereoregularity of the PLA chain, reducing crystallinity and intrinsic matrix strength compared to pure PLLA, while the substantial specimen thickness combined with solvent casting raises the risk of residual DMAc acting as a plasticizer. The aggressive ultrasonic cleaning post-casting may also introduce surface micro-defects or dislodge loosely bound filler particles. Dominant Factor: The high volume fraction of starch filler qualitatively dominates the mechanical behavior; despite the reinforcing potential of the organo-mica, the sheer proportion of starch reduces the effective cross-sectional area of the ductile polymer matrix and creates extensive interfacial boundaries prone to debonding, thereby governing the ultimate tensile strength response more significantly than the matrix crystallinity or mica reinforcement."
    }
  },
  {
    "doi": null,
    "title": "Superior electrical and mechanical characteristics observed through the incorporation of coiled carbon nanotubes, in comparison to non-coiled forms, in polymers",
    "year": 2013,
    "chemical_composition": {
      "repeat_unit_psmiles": null,
      "monomers": [
        {
          "name": "Ethylene",
          "smiles": null,
          "ratio_value": null,
          "ratio_unit": null
        },
        {
          "name": "Epoxy-containing comonomer",
          "smiles": null,
          "ratio_value": null,
          "ratio_unit": null
        }
      ],
      "additives": [
        {
          "name": "Functionalized Coiled Carbon Nanotubes",
          "type": "filler",
          "amount_value": 1,
          "amount_unit": "vol%"
        }
      ],
      "is_homopolymer": false
    },
    "processing_history": "CCNTs rinsed in a mixture of sulfuric and nitric acids (3:1 ratio) for removing impurities, rinsed with deionized water, and dried at 60 °C for 10 h. CCNTs dispersed in toluene with sonication for 20 min. RET polymer added to toluene with heating to 60 °C for 2 h and stirring. CCNT dispersion added to RET solution and sonicated for 50 min. Mixture stirred at 60 °C for 3 h, poured into glass dishes, evacuated in vacuum (1 mTorr) for 12 h. Hot pressed to desired thickness. UTS measured by tensile testing using INSTRON 3342 at room temperature, crosshead speed 30 mm/min.",
    "hierarchical_structure": "Uniformly dispersed CCNTs in RET matrix. CCNT average projected length ~15 um, coil diameter ~0.5 um, extended length ~50 um, individual CNT diameter ~20 nm. Ester linkages formed between -COOH on CCNTs and epoxy groups on RET.",
    "properties": {
      "UTS": {
        "value": [
          4
        ],
        "unit": "MPa"
      }
    },
    "analysis_with_hierarchical_structure": {
      "descriptive_text": "The sample comprises a copolymer matrix synthesized from ethylene and an epoxy-containing comonomer, reinforced with 1 vol% functionalized coiled carbon nanotubes (CCNTs). The CCNTs underwent acid purification and drying before dispersion in toluene via sonication, after which the RET polymer was dissolved in the solvent at 60 °C and combined with the nanotube dispersion. The mixture was stirred, cast into glass dishes, evacuated under vacuum at 1 mTorr for 12 hours, and hot-pressed to form the final specimen. Microstructural analysis indicates a uniform dispersion of CCNTs within the matrix, characterized by an average projected length of 15 μm and an individual diameter of 20 nm, with covalent ester linkages established between the carboxyl groups on the CCNTs and the epoxy functionalities on the polymer chains. Ultimate tensile strength was measured using an INSTRON 3342 at room temperature with a crosshead speed of 30 mm/min.",
      "reasoning_analysis": "Increasing Factors: The formation of covalent ester linkages between the carboxyl groups on the functionalized CCNTs and the epoxy groups on the polymer matrix significantly enhances interfacial adhesion, facilitating efficient stress transfer from the softer matrix to the high-strength nanotubes. Additionally, the high aspect ratio of the CCNTs, with an extended length of approximately 50 μm, provides substantial reinforcement potential, while the uniform dispersion achieved through sonication and stirring prevents the formation of stress-concentrating agglomerates that typically initiate failure. The hot-pressing step further contributes to increased sample density and potential chain packing, supporting higher load-bearing capacity. Decreasing Factors: The aggressive acid purification process used on the CCNTs may introduce structural defects into the nanotube walls, potentially compromising their intrinsic tensile strength relative to pristine nanotubes. Furthermore, the coiled morphology of the nanotubes requires uncoiling under load before full tensile engagement, which might limit immediate stiffness and strength contribution compared to straight nanotubes. There is also a possibility that residual toluene solvent remaining after vacuum evacuation could act as a plasticizer, reducing the matrix yield strength. Dominant Factor: The covalent interfacial bonding between the filler and the matrix qualitatively dominates the UTS behavior. While filler defects and morphology impose limitations, the establishment of a continuous load-bearing network through strong chemical linkages and uniform dispersion ensures that the reinforcement mechanism is activated effectively, likely resulting in a net enhancement of UTS compared to the neat polymer matrix."
    },
    "analysis_without_hierarchical_structure": {
      "descriptive_text": "The sample comprises a copolymer synthesized from ethylene and an epoxy-containing comonomer, reinforced with 1 vol% functionalized coiled carbon nanotubes (CCNTs). The CCNTs were purified using a sulfuric and nitric acid mixture, rinsed with deionized water, and dried at 60 °C for 10 hours prior to dispersion in toluene via sonication for 20 minutes. The polymer was dissolved in toluene with heating at 60 °C for 2 hours under stirring, after which the CCNT dispersion was added, followed by further sonication for 50 minutes and stirring at 60 °C for 3 hours. The mixture was cast into glass dishes, evacuated under vacuum at 1 mTorr for 12 hours, and hot pressed to the desired thickness. Ultimate tensile strength was measured by tensile testing using an INSTRON 3342 at room temperature with a crosshead speed of 30 mm/min.",
      "reasoning_analysis": "Increasing Factors: The incorporation of functionalized coiled carbon nanotubes provides significant reinforcement due to their high intrinsic strength and aspect ratio. The presence of epoxy-containing comonomers in the polymer backbone enhances interfacial adhesion with the acid-functionalized CCNTs through polar interactions, facilitating efficient stress transfer from the matrix to the filler. Furthermore, the extensive sonication steps during processing promote uniform dispersion of the nanotubes, minimizing agglomeration-induced stress concentrations, while the hot pressing step consolidates the material to reduce void content. Decreasing Factors: The aggressive acid purification process used for the CCNTs may introduce structural defects onto the nanotube walls, potentially compromising their individual mechanical integrity. Additionally, solution casting techniques carry an inherent risk of residual solvent entrapment despite vacuum drying, which could act as micro-void initiators during tensile loading. The relatively low filler loading of 1 vol% also limits the absolute magnitude of reinforcement compared to higher concentration composites. Dominant Factor: The dominant factor governing the UTS behavior is the synergistic effect of the functionalized CCNTs and the epoxy-containing matrix architecture. The improved interfacial compatibility ensures that the high strength of the nanotubes is effectively utilized through load transfer, which qualitatively outweighs the minor strength reduction caused by purification-induced defects or potential residual solvent, leading to a net reinforcement effect relative to the neat polymer."
    }
  },
  {
    "doi": null,
    "title": "Characterization of Mechanical Properties of Epoxy Reinforced with Glass Fiber and Coconut Fiber",
    "year": 2019,
    "chemical_composition": {
      "repeat_unit_psmiles": null,
      "monomers": [
        {
          "name": "Epoxy Resin (Araldite L-12)",
          "smiles": null,
          "ratio_value": 10,
          "ratio_unit": "parts"
        },
        {
          "name": "Hardener (HY951)",
          "smiles": null,
          "ratio_value": 1,
          "ratio_unit": "parts"
        }
      ],
      "additives": [
        {
          "name": "Glass fiber",
          "type": "filler",
          "amount_value": 10,
          "amount_unit": "wt%"
        }
      ],
      "is_homopolymer": false
    },
    "processing_history": "Fabricated using hand layup process. Resin and hardener mixed in 10:1 ratio. Specimens prepared according to ASTM D 3039-76 standards. Tensile strength measured using Universal testing machine (40 tonne capacity) at strain rate of 3.2 mm/min. Specimen dimensions: 250 mm x 25 mm x 3 mm.",
    "hierarchical_structure": "Composite laminate with glass fiber reinforcement (0.2 mm thickness).",
    "properties": {
      "UTS": {
        "value": [
          12.3
        ],
        "unit": "MPa"
      }
    },
    "analysis_with_hierarchical_structure": {
      "descriptive_text": "The sample comprises a composite laminate consisting of an epoxy matrix formed from Araldite L-12 resin and HY951 hardener mixed in a 10:1 parts ratio, reinforced with 10 wt% glass fiber filler. Fabricated via a hand layup process, the material features glass fiber reinforcement with a thickness of 0.2 mm within a laminate structure. Test specimens were prepared following ASTM D 3039-76 standards with dimensions of 250 mm x 25 mm x 3 mm, and the mechanical properties were evaluated using a universal testing machine with a 40-tonne capacity at a strain rate of 3.2 mm/min.",
      "reasoning_analysis": "Increasing Factors: The incorporation of glass fibers provides significant reinforcement through load transfer from the epoxy matrix to the high-strength fibers, inherently raising the ultimate tensile strength compared to the neat resin. Additionally, the curing reaction between Araldite L-12 and HY951 forms a crosslinked thermoset network, providing structural rigidity and resistance to deformation that supports the composite integrity under load. Decreasing Factors: The hand layup fabrication process is prone to introducing micro-voids and potential inconsistencies in fiber wetting or alignment, which act as stress concentrators and can initiate premature failure. Furthermore, a filler content of 10 wt% represents a relatively modest reinforcement volume, limiting the maximum achievable strength compared to higher fiber-volume composites, and the specific strain rate used during testing may influence the measured yield behavior depending on the viscoelastic response of the matrix. Dominant Factor: The presence of the glass fiber reinforcement qualitatively dominates the UTS behavior by shifting the primary load-bearing mechanism from the polymer matrix to the fibers, establishing a baseline strength significantly higher than the cured epoxy alone, although the efficiency of this reinforcement is modulated by the quality of the interface and the void content inherent to the hand layup processing history."
    },
    "analysis_without_hierarchical_structure": {
      "descriptive_text": "The sample consists of an epoxy matrix system composed of Araldite L-12 resin cured with HY951 hardener at a mixing ratio of 10 parts to 1 part, respectively. This thermoset matrix was reinforced with 10 wt% glass fiber filler to form a composite material. Fabrication was achieved using a hand layup process, and specimens were prepared with dimensions of 250 mm x 25 mm x 3 mm in accordance with ASTM D 3039-76 standards. The ultimate tensile strength was subsequently measured using a universal testing machine with a 40 tonne capacity at a constant strain rate of 3.2 mm/min.",
      "reasoning_analysis": "Increasing Factors: The formation of a densely crosslinked thermoset network between the Araldite L-12 resin and HY951 hardener provides intrinsic cohesive strength and rigidity to the matrix. Furthermore, the incorporation of 10 wt% glass fiber acts as a reinforcement phase, enabling load transfer from the softer matrix to the stiffer fibers, which fundamentally elevates the tensile load-bearing capacity compared to the neat resin. Decreasing Factors: The hand layup fabrication method is prone to entrapping air voids and may result in inconsistent fiber wetting, creating stress concentration sites that initiate premature failure. Additionally, a fiber loading of 10 wt% is relatively low for structural composites, limiting the volume fraction available for load bearing compared to higher performance laminates. Dominant Factor: The ultimate tensile strength is predominantly governed by the efficiency of stress transfer at the fiber-matrix interface; while the glass fibers provide the capacity for higher strength, the hand layup processing history introduces variability in wetting and void content that qualitatively dictates the realized UTS relative to the theoretical composite potential."
    }
  },
  {
    "doi": "10.1007/s12206-021-0708-8",
    "title": "Effects of raster angle on tensile and surface roughness properties of various FDM filaments",
    "year": 2021,
    "chemical_composition": {
      "repeat_unit_psmiles": null,
      "monomers": [
        {
          "name": "Acrylonitrile",
          "smiles": "C=CC#N",
          "ratio_value": null,
          "ratio_unit": null
        },
        {
          "name": "1,3-Butadiene",
          "smiles": "C=CC=C",
          "ratio_value": null,
          "ratio_unit": null
        },
        {
          "name": "Styrene",
          "smiles": "C=CC1=CC=CC=C1",
          "ratio_value": null,
          "ratio_unit": null
        }
      ],
      "additives": [],
      "is_homopolymer": false
    },
    "processing_history": "Injection molding. Tensile testing performed according to ISO 527 standard.",
    "hierarchical_structure": null,
    "properties": {
      "UTS": {
        "value": [
          43.6
        ],
        "unit": "MPa"
      }
    },
    "analysis_with_hierarchical_structure": {
      "descriptive_text": "The sample comprises a terpolymer synthesized from acrylonitrile, 1,3-butadiene, and styrene monomers. The material was fabricated using injection molding, and its mechanical performance was evaluated via tensile testing conducted according to the ISO 527 standard.",
      "reasoning_analysis": "Increasing Factors: The inclusion of acrylonitrile introduces polar nitrile groups that enhance intermolecular dipole-dipole interactions within the matrix, thereby increasing cohesive energy density and resistance to plastic deformation. The styrene component contributes backbone rigidity, while the injection molding process induces molecular orientation along the flow direction, aligning chains to better withstand tensile loads. Decreasing Factors: The polybutadiene rubber phase, dispersed within the rigid matrix to improve toughness, creates soft domains that may initiate yielding at lower stress levels compared to a purely glassy copolymer. Additionally, rapid cooling inherent to injection molding can lock in free volume or generate residual thermal stresses that act as potential sites for premature failure. Dominant Factor: The intrinsic strength of the rigid styrene-acrylonitrile matrix, reinforced by strong polar interactions and processing-induced molecular orientation, qualitatively dominates the UTS behavior, establishing a high strength baseline despite the presence of the softer rubber phase."
    },
    "analysis_without_hierarchical_structure": {
      "descriptive_text": "The sample comprises a terpolymer derived from acrylonitrile, 1,3-butadiene, and styrene monomers. The material was fabricated using injection molding, and its mechanical properties were evaluated via tensile testing performed according to the ISO 527 standard.",
      "reasoning_analysis": "Increasing Factors: The incorporation of acrylonitrile introduces polar nitrile groups that strengthen intermolecular dipole-dipole interactions, thereby increasing cohesive energy density and resistance to chain slippage under load. Furthermore, the rigid styrene units enhance backbone stiffness, and the injection molding process likely induces molecular orientation along the flow direction, aligning chains to maximize load-bearing capacity in the testing axis. Decreasing Factors: The presence of 1,3-butadiene creates a dispersed rubbery phase with a significantly lower modulus than the rigid matrix; these elastomeric domains act as soft inclusions that reduce the effective load-bearing cross-section of the rigid phase, typically lowering the ultimate tensile strength compared to a pure styrene-acrylonitrile copolymer. Dominant Factor: The continuous rigid styrene-acrylonitrile matrix fundamentally dictates the load-bearing capacity and establishes the primary magnitude of the UTS, as the polar interactions and chain stiffness provide the necessary cohesive strength, making the matrix composition the governing element for strength performance despite the toughness-modifying presence of the butadiene phase."
    }
  },
  {
    "doi": null,
    "title": "Review-Effect of Fillers on Mechanical Properties of Polymer Matrix Composites",
    "year": 2018,
    "chemical_composition": {
      "repeat_unit_psmiles": null,
      "monomers": [
        {
          "name": "Epoxy resin",
          "smiles": null,
          "ratio_value": null,
          "ratio_unit": null
        }
      ],
      "additives": [
        {
          "name": "E-glass fiber",
          "type": "reinforcement",
          "amount_value": null,
          "amount_unit": null
        }
      ],
      "is_homopolymer": false
    },
    "processing_history": "Epoxy based polymer matrix composite with plain weave woven E-glass fabrics (density 360 g/m2, fiber diameter 12 μm). No particulate filler. Data reported in review article citing Ref [16]. Tensile testing conducted (specific conditions not detailed in text).",
    "hierarchical_structure": "Plain weave woven glass fabric reinforcement.",
    "properties": {
      "UTS": {
        "value": [
          305
        ],
        "unit": "MPa"
      }
    },
    "analysis_with_hierarchical_structure": {
      "descriptive_text": "The sample comprises an epoxy-based polymer matrix composite reinforced with plain weave woven E-glass fabrics, featuring a fabric density of 360 g/m² and a fiber diameter of 12 μm. Prepared without particulate fillers, the material relies on the woven glass fabric architecture for structural integrity within the thermoset epoxy network. Mechanical characterization involved tensile testing, with data reported in a review article citing prior experimental work, although specific testing conditions were not explicitly detailed in the source text. The hierarchical structure is dominated by the plain weave woven glass fabric reinforcement embedded in the matrix.",
      "reasoning_analysis": "Increasing Factors: The incorporation of E-glass fibers provides a substantial increase in UTS due to the high intrinsic tensile strength and modulus of the glass filaments compared to the neat epoxy matrix. The crosslinked nature of the epoxy resin ensures effective stress transfer to the reinforcement, while the processing history involving the integration of woven fabrics offers balanced mechanical properties in orthogonal directions, preventing premature failure due to off-axis splitting. Decreasing Factors: The processing history utilizing plain weave architecture introduces fiber crimp and waviness at the crossover points, which misaligns the fibers relative to the loading axis and creates stress concentrations that reduce the composite efficiency compared to unidirectional laminates. Additionally, the inherent brittleness of the epoxy matrix may limit strain-to-failure, and the lack of detailed processing parameters regarding curing cycles implies potential variability in crosslink density that could compromise matrix-dominated properties. Dominant Factor: The high intrinsic strength of the E-glass reinforcement serves as the dominant factor governing the UTS, significantly elevating it above that of the unreinforced polymer; however, the ultimate magnitude is qualitatively constrained by the geometric inefficiencies inherent to the plain weave architecture and the quality of the fiber-matrix interface."
    },
    "analysis_without_hierarchical_structure": {
      "descriptive_text": "The sample consists of an epoxy-based polymer matrix composite reinforced with plain weave woven E-glass fabrics characterized by a density of 360 g/m2 and a fiber diameter of 12 μm. No particulate fillers were incorporated into the system, establishing a fiber-reinforced architecture rather than a homopolymer structure. Mechanical evaluation was conducted via tensile testing, with the reported data derived from a review article referencing external literature, although specific environmental conditions during characterization were not explicitly detailed.",
      "reasoning_analysis": "Increasing Factors: The incorporation of E-glass fibers serves as the primary strengthening mechanism, as the high intrinsic tensile strength of the glass filaments significantly exceeds that of the neat epoxy matrix, allowing for effective load bearing through stress transfer at the fiber-matrix interface. Additionally, the crosslinked nature of the cured epoxy resin provides a rigid matrix that supports the fibers and maintains structural integrity under load. Decreasing Factors: The use of plain weave woven fabrics introduces fiber crimp, which misaligns the reinforcement relative to the tensile loading axis, thereby reducing the reinforcement efficiency compared to unidirectional laminates. Furthermore, the lack of detailed testing conditions introduces uncertainty regarding environmental factors such as humidity or temperature, which could plasticize the epoxy matrix or degrade the fiber-matrix interface, potentially lowering the observed strength. Dominant Factor: The high volume fraction and intrinsic strength of the E-glass reinforcement qualitatively dominate the mechanical response, meaning the composite's UTS is primarily governed by the fiber properties and architecture rather than the matrix properties, despite the efficiency losses introduced by the woven geometry."
    }
  },
  {
    "doi": null,
    "title": "Characterization of Mechanical Properties of Epoxy Reinforced with Glass Fiber and Coconut Fiber",
    "year": 2019,
    "chemical_composition": {
      "repeat_unit_psmiles": null,
      "monomers": [
        {
          "name": "Epoxy Resin (Araldite L-12)",
          "smiles": null,
          "ratio_value": 10,
          "ratio_unit": "parts"
        },
        {
          "name": "Hardener (HY951)",
          "smiles": null,
          "ratio_value": 1,
          "ratio_unit": "parts"
        }
      ],
      "additives": [
        {
          "name": "Glass fiber",
          "type": "filler",
          "amount_value": 10,
          "amount_unit": "wt%"
        },
        {
          "name": "Coconut fiber",
          "type": "filler",
          "amount_value": 30,
          "amount_unit": "wt%"
        }
      ],
      "is_homopolymer": false
    },
    "processing_history": "Fabricated using hand layup process. Resin and hardener mixed in 10:1 ratio. Coconut fibers of 5 mm length used. Specimens prepared according to ASTM D 3039-76 standards. Tensile strength measured using Universal testing machine (40 tonne capacity) at strain rate of 3.2 mm/min. Specimen dimensions: 250 mm x 25 mm x 3 mm.",
    "hierarchical_structure": "Composite laminate with glass fiber reinforcement (0.2 mm thickness) and coconut fiber reinforcement (5 mm length).",
    "properties": {
      "UTS": {
        "value": [
          9.78
        ],
        "unit": "MPa"
      }
    },
    "analysis_with_hierarchical_structure": {
      "descriptive_text": "The material system comprises an Epoxy Resin (Araldite L-12) matrix cured with HY951 hardener at a 10:1 mixing ratio, reinforced with a hybrid filler composition of 10 wt% glass fiber and 30 wt% coconut fiber. The composite laminate was fabricated using a hand layup process incorporating coconut fibers with a length of 5 mm and glass fiber reinforcement with a thickness of 0.2 mm. Specimens were prepared according to ASTM D 3039-76 standards with dimensions of 250 mm x 25 mm x 3 mm, and the tensile properties were evaluated using a Universal Testing Machine with a 40-tonne capacity at a strain rate of 3.2 mm/min.",
      "reasoning_analysis": "Increasing Factors: The formation of a densely crosslinked thermoset network during the curing of the epoxy resin and hardener provides a rigid matrix capable of transferring stress. The inclusion of glass fibers, which possess high intrinsic tensile strength and modulus, significantly enhances the load-bearing capacity of the composite relative to the neat resin. Additionally, the hybridization with coconut fibers may contribute to energy absorption mechanisms that delay catastrophic failure. Decreasing Factors: The hand layup processing method is prone to introducing voids and inconsistent fiber wetting, which act as stress concentrators and initiation sites for cracks. The high weight fraction of coconut fiber (30 wt%) relative to glass fiber (10 wt%) introduces a larger volume of natural fibers, which typically exhibit lower strength and stiffness than glass. Furthermore, the hydrophilic nature of coconut fibers often results in poor interfacial adhesion with the hydrophobic epoxy matrix, and the 5 mm fiber length may be below the critical length required for effective stress transfer, promoting fiber pull-out over fracture. Dominant Factor: While the glass reinforcement and crosslinked matrix establish a strengthened baseline compared to unreinforced epoxy, the processing-induced defects from the hand layup technique and the inferior interfacial adhesion associated with the high loading of coconut fibers qualitatively dominate the final UTS behavior. These limitations restrict efficient load transfer to the high-strength glass fibers, causing failure to initiate prematurely at the fiber-matrix interface or void sites rather than through fiber fracture."
    },
    "analysis_without_hierarchical_structure": {
      "descriptive_text": "The polymer composite sample comprises an Epoxy Resin (Araldite L-12) matrix cured with HY951 hardener at a mixing ratio of 10 parts resin to 1 part hardener. This thermoset system was reinforced with a hybrid filler composition consisting of 10 wt% glass fiber and 30 wt% coconut fiber with a specified length of 5 mm. Fabrication was achieved via a hand layup process, yielding specimens with dimensions of 250 mm × 25 mm × 3 mm. Mechanical characterization was conducted according to ASTM D 3039-76 standards using a Universal Testing Machine with a 40-tonne capacity at a strain rate of 3.2 mm/min to evaluate tensile performance.",
      "reasoning_analysis": "Increasing Factors: The formation of a crosslinked epoxy network provides a rigid matrix structure that inherently supports load bearing. The incorporation of 10 wt% glass fiber introduces high-strength reinforcement capable of carrying significant tensile loads, while the 30 wt% coconut fiber addition further contributes to the composite's load-bearing capacity relative to the neat resin through hybrid reinforcement effects. Decreasing Factors: The hand layup fabrication process is prone to introducing voids and air pockets which act as stress concentrators and initiate premature failure. Additionally, the hydrophilic nature of coconut fibers compared to the hydrophobic epoxy matrix likely results in poor interfacial adhesion without surface treatment, leading to fiber pull-out rather than fracture. The short fiber length of 5 mm may also be insufficient for optimal stress transfer if below the critical length. Dominant Factor: The interfacial adhesion quality between the natural fibers and the epoxy matrix, compounded by processing-induced voids from the hand layup method, qualitatively dominates the final UTS behavior by limiting the effective stress transfer efficiency from the matrix to the high-strength glass fibers, thereby constraining the composite from achieving its theoretical maximum strength."
    }
  },
  {
    "doi": "10.1016/j.jpowsour.2024.235746",
    "title": "Self-healing Polymer-clay Nanocomposite Hydrogel-based All-in-one Stretchable Supercapacitor",
    "year": 2024,
    "chemical_composition": {
      "repeat_unit_psmiles": "[*]CC(C(=O)N)[*]",
      "monomers": [
        {
          "name": "Acrylamide",
          "smiles": "C=C(N)C=O",
          "ratio_value": null,
          "ratio_unit": null
        }
      ],
      "additives": [
        {
          "name": "Sodium Montmorillonite",
          "type": "filler",
          "amount_value": 0.012,
          "amount_unit": "g/mL supernatant"
        },
        {
          "name": "Potassium Persulfate",
          "type": "initiator",
          "amount_value": 0.1,
          "amount_unit": "g"
        },
        {
          "name": "TEMED",
          "type": "catalyst",
          "amount_value": 55.6,
          "amount_unit": "uL"
        },
        {
          "name": "Sodium Hydroxide",
          "type": "pH adjuster",
          "amount_value": null,
          "amount_unit": "5 wt% solution"
        },
        {
          "name": "MWCNT-MnO2",
          "type": "filler",
          "amount_value": 0.2,
          "amount_unit": "wt%"
        }
      ],
      "is_homopolymer": true
    },
    "processing_history": "MWCNT-MnO2 hybrid nanoparticles added to MMT supernatant before polymerization. pH 12. Polymerized at room temperature for 48 h. UTS measured by tensile testing on Zwick/Roell Z100, 5 N load cell, strain rate 100 mm/min, gauge length 20 mm, room temperature.",
    "hierarchical_structure": "Physically-crosslinked nanocomposite hydrogel. Pore size 34.5 μm (freeze-dried).",
    "properties": {
      "UTS": {
        "value": [
          0.0659
        ],
        "unit": "MPa"
      }
    },
    "analysis_with_hierarchical_structure": {
      "descriptive_text": "The sample consists of a polyacrylamide homopolymer matrix formulated as a physically-crosslinked nanocomposite hydrogel. The chemical composition includes acrylamide monomers polymerized using potassium persulfate as an initiator and TEMED as a catalyst within an alkaline environment adjusted to pH 12 using sodium hydroxide. The matrix is reinforced with a hybrid filler system comprising Sodium Montmorillonite clay dispersed in the supernatant and multi-walled carbon nanotube-manganese dioxide (MWCNT-MnO2) hybrid nanoparticles added prior to polymerization at a concentration of 0.2 wt%. Polymerization was conducted at room temperature for 48 hours, resulting in a porous structure with an average pore size of 34.5 μm as observed in the freeze-dried state. Mechanical characterization was performed via tensile testing at room temperature with a strain rate of 100 mm/min using a 5 N load cell.",
      "reasoning_analysis": "Increasing Factors: The incorporation of high-aspect-ratio MWCNT-MnO2 hybrid nanoparticles and Sodium Montmorillonite clay acts as a reinforcing phase, facilitating stress transfer from the soft polymer matrix to the rigid fillers and restricting chain mobility under load. Additionally, the physically-crosslinked network provides structural integrity through reversible bonds that can dissipate energy, while the relatively high strain rate of 100 mm/min during testing may induce viscoelastic stiffening, momentarily elevating the measured strength. Decreasing Factors: The presence of large pores (34.5 μm) acts as stress concentrators and reduces the effective load-bearing cross-sectional area, significantly compromising mechanical continuity. Furthermore, the reliance on physical crosslinks rather than covalent bonds allows for chain slippage under high stress, and the alkaline processing conditions (pH 12) may promote hydrolysis of amide groups to carboxylates, introducing electrostatic repulsion that weakens the hydrogen bonding network essential for physical crosslinking. Dominant Factor: The hybrid nanofiller reinforcement is the dominant factor governing the UTS behavior, as the intrinsic strength of the physically-crosslinked polyacrylamide matrix is insufficient to sustain significant tensile loads without the load-bearing pathways provided by the nanotubes and clay platelets, although the porous morphology imposes a fundamental limit on the maximum achievable strength."
    },
    "analysis_without_hierarchical_structure": {
      "descriptive_text": "The sample comprises a polyacrylamide homopolymer matrix reinforced with Sodium Montmorillonite at a concentration of 0.012 g/mL supernatant and multi-walled carbon nanotube-manganese dioxide hybrid nanoparticles at 0.2 wt%. Polymerization was initiated using 0.1 g of Potassium Persulfate and catalyzed by 55.6 uL of TEMED within a solution where the pH was adjusted to 12 using a 5 wt% Sodium Hydroxide solution. The hybrid nanoparticles were dispersed in the Montmorillonite supernatant prior to polymerization, which was conducted at room temperature for 48 hours, followed by Ultimate Tensile Strength measurement via tensile testing using a 5 N load cell at a strain rate of 100 mm/min and a gauge length of 20 mm under ambient conditions.",
      "reasoning_analysis": "Increasing Factors: The incorporation of rigid Sodium Montmorillonite clay layers and high-aspect-ratio MWCNT-MnO2 hybrid nanoparticles creates a nanocomposite structure that facilitates efficient stress transfer from the polymer matrix to the fillers. Additionally, the testing protocol utilizes a relatively high strain rate of 100 mm/min over a 20 mm gauge length, which typically induces viscoelastic stiffening in polyacrylamide networks, thereby elevating the measured strength. Decreasing Factors: The processing history specifies a pH of 12 adjusted by Sodium Hydroxide, which promotes the hydrolysis of amide side groups into carboxylate anions; this chemical modification reduces the density of interchain hydrogen bonds that are critical for the intrinsic cohesion and strength of the polyacrylamide matrix. Furthermore, room temperature polymerization may result in lower monomer conversion or molecular weight compared to thermal curing, potentially limiting entanglement density. Dominant Factor: The mechanical reinforcement provided by the hybrid nanofiller network qualitatively dominates the final UTS behavior, as the load-bearing capacity and crack-bridging mechanisms offered by the combined clay and nanotube phases typically outweigh the matrix weakening effects induced by partial hydrolysis and ambient curing conditions."
    }
  },
  {
    "doi": null,
    "title": "Selective Laser Sintering of Clay-Reinforced Polyamide",
    "year": 2010,
    "chemical_composition": {
      "repeat_unit_psmiles": "[*]NC(=O)CCCCCCCCCCC[*]",
      "monomers": [
        {
          "name": "Laurolactam",
          "smiles": "O=C1CCCCCCCCCCN1",
