Repository: hhtrick/HHT-code

# HHT training framework

This directory contains model training, embedding precomputation, inference, article-level baselines and the curated datasets. All commands below assume that the working directory is `train_code/`.

## 3. Datasets and fixed partitions

Each main dataset is a JSON array at `dataset/{property}/{property}.json`. Entries contain source metadata, `chemical_composition`, `processing_history`, `hierarchical_structure`, `properties`, and two generated-analysis objects. Targets are stored as `properties[property]["value"]`; source metadata and target values are not predictive input fields.

| Property | Train | Validation | Test | Total |
|---|---:|---:|---:|---:|

File: train_code/dataset/UTS/UTS.json (part 72 of 292)
[
          "ratio_value": null,
          "ratio_unit": null
        }
      ],
      "additives": [],
      "is_homopolymer": true
    },
    "processing_history": "Selective Laser Sintering (SLS) on EOSINT P 380. Part bed temperature: 176 °C. Beam speed: 2500 mm/s, Laser power: 35 W, Scan spacing: 0.25 mm. Tensile testing on Universal Testing Machine (UTM), ASTM D638, crosshead speed 5 mm/min.",
    "hierarchical_structure": "SLS fabricated specimen. Uniform and homogeneous surface. Gamma phase crystallinity due to fast cooling.",
    "properties": {
      "UTS": {
        "value": [
          48.67
        ],
        "unit": "MPa"
      }
    },
    "analysis_with_hierarchical_structure": {
      "descriptive_text": "The sample comprises a polyamide 12 homopolymer derived from laurolactam monomers, fabricated into a test specimen using Selective Laser Sintering (SLS) on an EOSINT P 380 system. The processing protocol utilized a part bed temperature of 176 °C, a beam speed of 2500 mm/s, a laser power of 35 W, and a scan spacing of 0.25 mm, resulting in a specimen with a uniform and homogeneous surface. Hierarchical characterization indicates the presence of gamma phase crystallinity attributed to the rapid cooling rates experienced during fabrication, and mechanical evaluation was conducted via tensile testing on a Universal Testing Machine following ASTM D638 standards at a crosshead speed of 5 mm/min.",
      "reasoning_analysis": "Increasing Factors: The polyamide 12 backbone contains regular amide linkages capable of forming strong intermolecular hydrogen bonds, which significantly enhance cohesive energy density and resistance to chain slippage under tensile load. Additionally, the presence of gamma phase crystallinity provides physical crosslinking points that reinforce the amorphous matrix, while the elevated part bed temperature of 176 °C during SLS processing promotes polymer chain diffusion across particle boundaries, improving interlayer cohesion. Decreasing Factors: The Selective Laser Sintering process inherently introduces micro-voids and porosity due to incomplete powder fusion, which act as stress concentrators and reduce the effective load-bearing cross-sectional area. Furthermore, the fast cooling rates associated with the specific laser scanning parameters favor the formation of the metastable gamma phase over the more stable alpha phase and limit the overall degree of crystallinity, thereby reducing the stiffening contribution of the crystalline domains compared to slow-cooled bulk materials. Dominant Factor: The processing history involving SLS fabrication and rapid thermal cycling qualitatively dominates the UTS behavior; while the intrinsic hydrogen bonding of the polyamide chemistry provides a high baseline strength, the microstructural defects inherent to the layer-by-layer additive manufacturing process and the limited crystalline perfection resulting from fast cooling are the primary constraints limiting the ultimate tensile strength relative to conventionally molded counterparts."
    },
    "analysis_without_hierarchical_structure": {
      "descriptive_text": "The sample comprises a polyamide 12 homopolymer derived from laurolactam monomers. The material was fabricated using Selective Laser Sintering (SLS) on an EOSINT P 380 system, employing a part bed temperature of 176 °C, a beam speed of 2500 mm/s, a laser power of 35 W, and a scan spacing of 0.25 mm. Mechanical characterization was performed via tensile testing on a Universal Testing Machine in accordance with ASTM D638 standards at a crosshead speed of 5 mm/min.",
      "reasoning_analysis": "Increasing Factors: The presence of amide functional groups within the polyamide 12 backbone enables intermolecular hydrogen bonding, which enhances cohesive energy density and inherently supports higher Ultimate Tensile Strength. Furthermore, the processing history specifies a high part bed temperature of 176 °C, which is near the melting point, facilitating extensive polymer chain diffusion across particle boundaries and improving interlayer welding strength. Decreasing Factors: The long methylene sequences in the polyamide 12 repeat unit result in a lower density of hydrogen bonds per unit volume compared to shorter-chain polyamides, inherently limiting the maximum theoretical strength. Additionally, the Selective Laser Sintering process typically introduces micro-voids and porosity due to incomplete particle fusion, which act as stress concentrators that initiate premature failure, while the layer-by-layer fabrication method often induces anisotropic mechanical behavior with weaker interlayer adhesion. Dominant Factor: The processing-induced microstructural integrity, specifically the degree of particle coalescence and porosity resulting from the SLS thermal cycle, qualitatively dominates the final UTS behavior, as these morphological defects typically limit the effective load-bearing cross-section more significantly than the intrinsic chemical limitations of the polyamide 12 backbone."
    }
  },
  {
    "doi": null,
    "title": "Review-Effect of Fillers on Mechanical Properties of Polymer Matrix Composites",
    "year": 2018,
    "chemical_composition": {
      "repeat_unit_psmiles": null,
      "monomers": [
        {
          "name": "Epoxy resin",
          "smiles": null,
          "ratio_value": null,
          "ratio_unit": null
        }
      ],
      "additives": [
        {
          "name": "E-glass fiber",
          "type": "reinforcement",
          "amount_value": null,
          "amount_unit": null
        },
        {
          "name": "Silicon Carbide",
          "type": "filler",
          "amount_value": 10,
          "amount_unit": "wt%"
        }
      ],
      "is_homopolymer": false
    },
    "processing_history": "Epoxy based polymer matrix composite with plain weave woven E-glass fabrics. Silicon Carbide filler mixed at 10 wt%. Fillers silanated, average particle size 25 μm. Data reported in review article citing Ref [16]. Tensile testing conducted (specific conditions not detailed in text).",
    "hierarchical_structure": "Plain weave woven glass fabric reinforcement with SiC particles (25 μm).",
    "properties": {
      "UTS": {
        "value": [
          404.2
        ],
        "unit": "MPa"
      }
    },
    "analysis_with_hierarchical_structure": {
      "descriptive_text": "The sample is an epoxy-based polymer matrix composite reinforced with plain weave woven E-glass fabrics. Silicon carbide filler was incorporated into the matrix at a loading of 10 wt%, with the particles undergoing silanation surface treatment and possessing an average particle size of 25 μm. The hierarchical structure is defined by the woven glass fabric reinforcement embedded within the epoxy matrix alongside the dispersed silicon carbide particles. Mechanical characterization was performed via tensile testing, with data sourced from a review article referencing prior experimental work.",
      "reasoning_analysis": "Increasing Factors: The incorporation of plain weave woven E-glass fabrics provides high-strength continuous reinforcement that significantly bears the applied tensile load, inherently driving the UTS upward compared to the neat epoxy matrix. Additionally, the silanation of the Silicon Carbide fillers enhances interfacial adhesion between the ceramic particles and the epoxy resin, facilitating effective stress transfer and preventing premature debonding. Decreasing Factors: The relatively large average particle size of the Silicon Carbide (25 μm) can act as stress concentrators within the matrix, potentially initiating microcracks that reduce the overall tensile strength. Furthermore, the plain weave architecture introduces fiber crimp, which reduces the tensile efficiency of the glass fibers compared to unidirectional alignments, thereby limiting the maximum UTS. Dominant Factor: The continuous E-glass fiber reinforcement qualitatively dominates the UTS behavior as the primary load-bearing constituent; however, the ultimate strength is constrained by the stress concentration effects of the large particulate fillers and the geometric inefficiencies of the woven fabric architecture."
    },
    "analysis_without_hierarchical_structure": {
      "descriptive_text": "This epoxy-based polymer matrix composite incorporates plain weave woven E-glass fabrics as reinforcement. Silicon carbide filler was mixed into the matrix at 10 wt%, utilizing silanated particles with an average size of 25 μm. The material properties were evaluated through tensile testing, with the data derived from a review article referencing prior experimental work.",
      "reasoning_analysis": "Increasing Factors: The incorporation of plain weave woven E-glass fabrics provides substantial load-bearing capacity, significantly enhancing the UTS compared to the neat epoxy matrix. Furthermore, the silanation treatment of the Silicon Carbide filler promotes stronger interfacial adhesion between the ceramic particles and the epoxy matrix, facilitating efficient stress transfer and preventing premature debonding. Decreasing Factors: The relatively large average particle size of the Silicon Carbide filler (25 μm) may act as stress concentration sites within the matrix, potentially initiating microcracks under tensile load. Additionally, the plain weave architecture introduces fiber crimp, which can reduce the effective axial strength contribution of the glass fibers compared to unidirectional alignments, and the inherent brittleness of the epoxy matrix limits plastic deformation mechanisms that could otherwise blunt crack propagation. Dominant Factor: The continuous E-glass fiber reinforcement serves as the dominant factor governing the UTS, as the fibers carry the majority of the applied load. While the particulate filler modifies matrix properties, the structural integrity and strength provided by the woven fabric architecture, coupled with the improved interfacial bonding from silanation, dictate the overall tensile performance more significantly than the matrix modifications or potential stress concentrators."
    }
  },
  {
    "doi": null,
    "title": "Selective Laser Sintering of Clay-Reinforced Polyamide",
    "year": 2010,
    "chemical_composition": {
      "repeat_unit_psmiles": "[*]NC(=O)CCCCCCCCCCC[*]",
      "monomers": [
        {
          "name": "Laurolactam",
          "smiles": "O=C1CCCCCCCCCCN1",
          "ratio_value": null,
          "ratio_unit": null
        }
      ],
      "additives": [],
      "is_homopolymer": true
    },
    "processing_history": "Selective Laser Sintering (SLS) on EOSINT P 380. Part bed temperature: 176 °C. Beam speed: 2500 mm/s, Laser power: 25 W, Scan spacing: 0.20 mm. Tensile testing on Universal Testing Machine (UTM), ASTM D638, crosshead speed 5 mm/min.",
    "hierarchical_structure": "SLS fabricated specimen. Uniform and homogeneous surface. Gamma phase crystallinity due to fast cooling.",
    "properties": {
      "UTS": {
        "value": [
          49.1
        ],
        "unit": "MPa"
      }
    },
    "analysis_with_hierarchical_structure": {
      "descriptive_text": "The sample comprises a polyamide 12 homopolymer derived from laurolactam monomers, fabricated via Selective Laser Sintering (SLS) using an EOSINT P 380 system. Processing conditions included a part bed temperature of 176 °C, a beam speed of 2500 mm/s, a laser power of 25 W, and a scan spacing of 0.20 mm, yielding a specimen with a uniform and homogeneous surface. Hierarchical characterization reveals gamma phase crystallinity resulting from the rapid cooling rates associated with the sintering process, and mechanical properties were evaluated via tensile testing on a Universal Testing Machine according to ASTM D638 at a crosshead speed of 5 mm/min.",
      "reasoning_analysis": "Increasing Factors: The polyamide 12 backbone features regular amide linkages capable of forming intermolecular hydrogen bonds, which provide cohesive strength and resistance to chain slippage under tensile load. Additionally, the presence of gamma phase crystallinity introduces ordered regions that reinforce the amorphous matrix, contributing to load-bearing capacity compared to a fully amorphous structure. The uniform and homogeneous surface observed suggests minimal surface defects that could otherwise initiate premature failure. Decreasing Factors: The Selective Laser Sintering (SLS) processing history inherently risks the formation of micro-voids and incomplete inter-particle fusion, which act as stress concentrators and significantly reduce the effective load-bearing cross-section. Furthermore, the gamma phase crystallinity induced by fast cooling is generally less thermodynamically stable and possesses a lower hydrogen bonding density compared to the alpha phase typically found in slowly cooled polyamide 12, thereby limiting the maximum achievable strength. The long methylene sequences in the laurolactam-derived repeat unit also result in a lower density of hydrogen bonds per unit volume compared to shorter-chain polyamides, intrinsically capping the theoretical strength. Dominant Factor: The processing history involving Selective Laser Sintering is the dominant factor governing the UTS, as it dictates both the metastable gamma phase crystalline morphology and the potential for internal porosity. While the chemical composition provides a baseline engineering thermoplastic strength, the specific thermal gradients and particle fusion mechanics of the SLS process ultimately determine the structural integrity and defect density that limit the final tensile performance."
    },
    "analysis_without_hierarchical_structure": {
      "descriptive_text": "The sample comprises a polyamide 12 homopolymer derived from laurolactam monomers without additional additives. Fabrication was achieved through Selective Laser Sintering (SLS) using an EOSINT P 380 system, operated with a part bed temperature of 176 °C, a beam speed of 2500 mm/s, a laser power of 25 W, and a scan spacing of 0.20 mm. Mechanical evaluation was conducted via tensile testing on a Universal Testing Machine following ASTM D638 protocols at a crosshead speed of 5 mm/min.",
      "reasoning_analysis": "Increasing Factors: The chemical composition features a polyamide backbone with regular amide linkages, enabling strong intermolecular hydrogen bonding that enhances chain cohesion and resistance to tensile failure. Furthermore, the processing history indicates a high part bed temperature of 176 °C, which facilitates improved powder particle fusion and promotes crystallinity development during the cooling phase, both of which contribute to higher load-bearing capacity. Decreasing Factors: The Selective Laser Sintering process inherently introduces micro-structural defects such as inter-layer porosity and incomplete particle fusion, which act as stress concentrators and reduce the effective load-bearing cross-section. Additionally, the absence of reinforcing additives or fillers in the chemical composition means the material relies solely on the matrix strength, lacking the reinforcement mechanisms found in composites. Dominant Factor: While the intrinsic hydrogen bonding of the polyamide chemistry provides a robust baseline for strength, the processing history associated with Selective Laser Sintering is the dominant factor; the quality of inter-particle fusion and the resulting porosity level dictated by the laser parameters and thermal history ultimately limit the Ultimate Tensile Strength below the theoretical maximum of the bulk polymer."
    }
  },
  {
    "doi": null,
    "title": "Effects of Selected Size of Graphene Nanosheets on the Mechanical Properties of Polyacrylonitrile Polymer",
    "year": 2014,
    "chemical_composition": {
      "repeat_unit_psmiles": "[*]CC(C#N)[*]",
      "monomers": [
        {
          "name": "Acrylonitrile",
          "smiles": "C=CC#N",
          "ratio_value": null,
          "ratio_unit": null
        }
      ],
      "additives": [
        {
          "name": "Graphene",
          "type": "filler",
          "amount_value": 12,
          "amount_unit": "wt%"
        }
      ],
      "is_homopolymer": true
    },
    "processing_history": "Graphite exfoliated in NMP using tip sonicator, centrifuged at 5500 rpm for 45 minutes to obtain 1 µm flakes. Solution casting: PAN dissolved in DMF, graphene dispersion added, sonicated 30 minutes, drop cast, vacuum dried at 80 °C for 8 hours. UTS measured by Zwick-Roell tensile tester, 100 N load cell, strain rate 15 mm/min.",
    "hierarchical_structure": "Thin films, thickness 50-60 micron, graphene flake size 1 µm.",
    "properties": {
      "UTS": {
        "value": [
          46.6
        ],
        "unit": "MPa"
      }
    },
    "analysis_with_hierarchical_structure": {
      "descriptive_text": "The sample comprises a polyacrylonitrile (PAN) homopolymer matrix reinforced with 12 wt% graphene filler, fabricated into thin films with a thickness between 50 and 60 microns. Graphite was exfoliated in N-methyl-2-pyrrolidone (NMP) using a tip sonicator and centrifuged at 5500 rpm for 45 minutes to isolate flakes with a lateral size of 1 µm. For composite preparation, PAN was dissolved in dimethylformamide (DMF), mixed with the graphene dispersion, sonicated for 30 minutes, and drop cast followed by vacuum drying at 80 °C for 8 hours. Mechanical properties were evaluated using a Zwick-Roell tensile tester equipped with a 100 N load cell at a strain rate of 15 mm/min.",
      "reasoning_analysis": "Increasing Factors: The polyacrylonitrile matrix possesses strong intermolecular dipole-dipole interactions due to the nitrile groups, providing a high intrinsic strength baseline. The addition of 12 wt% graphene introduces a high-aspect-ratio nanofiller with exceptional mechanical properties, enabling efficient load transfer from the polymer matrix to the filler upon tension. Furthermore, the tip sonication and centrifugation steps in the processing history are designed to exfoliate graphite into smaller flakes, maximizing the surface area available for stress transfer. Decreasing Factors: The relatively high filler loading of 12 wt% significantly increases the risk of graphene agglomeration, which acts as stress concentration sites that can initiate premature crack propagation. The solution casting and drop casting method may introduce micro-voids or thickness variations within the 50-60 micron films, reducing the effective load-bearing cross-sectional area. Additionally, residual high-boiling point solvents like DMF or NMP remaining after vacuum drying could plasticize the matrix or weaken the polymer-filler interface. Dominant Factor: The final UTS behavior is qualitatively dominated by the dispersion state and interfacial adhesion between the PAN matrix and graphene flakes. While the intrinsic strength of the components favors enhancement, the high loading level makes the system critically sensitive to agglomeration-induced defects; therefore, the success of the sonication and drying protocol in mitigating stress concentrations determines whether the reinforcement mechanism outweighs the defect-driven failure modes."
    },
    "analysis_without_hierarchical_structure": {
      "descriptive_text": "The sample comprises a polyacrylonitrile homopolymer matrix reinforced with 12 wt% graphene filler. Preparation involved exfoliating graphite in N-methyl-2-pyrrolidone via tip sonication followed by centrifugation at 5500 rpm for 45 minutes to yield 1 µm flakes. The polyacrylonitrile was dissolved in dimethylformamide, combined with the graphene dispersion, and sonicated for 30 minutes prior to drop casting. The films were vacuum dried at 80 °C for 8 hours, and ultimate tensile strength was evaluated using a Zwick-Roell tensile tester with a 100 N load cell at a strain rate of 15 mm/min.",
      "reasoning_analysis": "Increasing Factors: The polyacrylonitrile matrix possesses strong intermolecular dipole-dipole interactions between nitrile groups, providing a high cohesive energy density that intrinsically supports tensile load. The incorporation of 12 wt% graphene introduces a rigid filler with exceptional intrinsic mechanical strength, offering potential for significant load transfer from the matrix to the filler. Furthermore, the processing history includes tip sonication and solution mixing, which aim to exfoliate and disperse the graphene flakes, maximizing the interfacial surface area available for stress transfer. Decreasing Factors: The high filler loading of 12 wt% significantly increases the risk of graphene agglomeration, which can act as stress concentration sites and initiate premature failure. The drop casting method may lead to random filler orientation rather than alignment with the stress axis, reducing reinforcement efficiency, and rapid solvent evaporation during casting could introduce micro-voids that compromise structural integrity. Additionally, without specific chemical functionalization, the interface between the polar PAN matrix and non-polar graphene may suffer from weak adhesion, leading to interfacial slip. Dominant Factor: While the intrinsic strength of the PAN matrix establishes a robust baseline, the qualitative behavior of the UTS is dominantly governed by the dispersion quality of the graphene flakes achieved during the sonication and mixing steps; effective dispersion enables the reinforcement mechanism to outweigh the defect-driven failure modes associated with high filler loading."
    }
  },
  {
    "doi": null,
    "title": "Effects of Selected Size of Graphene Nanosheets on the Mechanical Properties of Polyacrylonitrile Polymer",
    "year": 2014,
    "chemical_composition": {
      "repeat_unit_psmiles": "[*]CC(C#N)[*]",
      "monomers": [
        {
          "name": "Acrylonitrile",
          "smiles": "C=CC#N",
          "ratio_value": null,
          "ratio_unit": null
        }
      ],
      "additives": [
        {
          "name": "Graphene",
          "type": "filler",
          "amount_value": 12,
          "amount_unit": "wt%"
        }
      ],
      "is_homopolymer": true
    },
    "processing_history": "Graphite exfoliated in NMP using tip sonicator, centrifuged at 500 rpm for 45 minutes to obtain 3.5 µm flakes. Solution casting: PAN dissolved in DMF, graphene dispersion added, sonicated 30 minutes, drop cast, vacuum dried at 80 °C for 8 hours. UTS measured by Zwick-Roell tensile tester, 100 N load cell, strain rate 15 mm/min.",
    "hierarchical_structure": "Thin films, thickness 50-60 micron, graphene flake size 3.5 µm.",
    "properties": {
      "UTS": {
        "value": [
          48.1
        ],
        "unit": "MPa"
      }
    },
    "analysis_with_hierarchical_structure": {
      "descriptive_text": "The sample comprises a polyacrylonitrile homopolymer matrix reinforced with 12 wt% graphene filler. The graphene flakes, possessing a lateral size of 3.5 µm, were obtained by exfoliating graphite in N-methyl-2-pyrrolidone using a tip sonicator followed by centrifugation at 500 rpm for 45 minutes. Composite thin films with a thickness of 50 to 60 microns were fabricated via solution casting, where polyacrylonitrile dissolved in dimethylformamide was mixed with the graphene dispersion, sonicated for 30 minutes, drop cast, and vacuum dried at 80 °C for 8 hours. The ultimate tensile strength was subsequently measured using a Zwick-Roell tensile tester with a 100 N load cell at a strain rate of 15 mm/min.",
      "reasoning_analysis": "Increasing Factors: The polyacrylonitrile matrix exhibits strong intermolecular dipole-dipole interactions due to the nitrile groups, providing a robust baseline cohesive strength. The incorporation of 12 wt% graphene introduces a high-modulus filler capable of significant load bearing, while the tip sonication during processing promotes exfoliation and dispersion, maximizing the interfacial surface area for stress transfer between the matrix and the filler. Additionally, the vacuum drying step at 80 °C aids in solvent removal, minimizing plasticization effects that would otherwise weaken the matrix. Decreasing Factors: The relatively high filler loading of 12 wt% increases the probability of graphene agglomeration, which can act as stress concentration sites and initiate premature failure. The drop-cast processing history typically results in random orientation of the graphene flakes within the thin films, reducing the efficiency of load transfer compared to aligned structures. Furthermore, the use of mixed solvents (NMP and DMF) without explicit compatibilization steps may lead to imperfect interfacial adhesion, and any residual solvent trapped within the 50-60 micron films could reduce the effective matrix strength. Dominant Factor: The reinforcement efficiency of the graphene network qualitatively dominates the final UTS behavior. While the intrinsic strength of the polyacrylonitrile matrix provides a foundation, the ultimate tensile strength is primarily governed by the ability of the 3.5 µm graphene flakes to bear load through the matrix, a mechanism that is critically dependent on the dispersion quality achieved during sonication and the interfacial adhesion established during the solution casting process."
    },
    "analysis_without_hierarchical_structure": {
      "descriptive_text": "The sample consists of a polyacrylonitrile homopolymer matrix reinforced with 12 wt% graphene filler. The graphene was prepared by exfoliating graphite in N-methyl-2-pyrrolidone using a tip sonicator followed by centrifugation at 500 rpm for 45 minutes to obtain 3.5 µm flakes. For composite fabrication, the polyacrylonitrile was dissolved in dimethylformamide, mixed with the graphene dispersion, and sonicated for 30 minutes. The mixture was processed via solution casting by drop casting and subsequently vacuum dried at 80 °C for 8 hours. Ultimate tensile strength was evaluated using a Zwick-Roell tensile tester equipped with a 100 N load cell at a strain rate of 15 mm/min.",
      "reasoning_analysis": "Increasing Factors: The polyacrylonitrile matrix possesses strong intermolecular dipole-dipole interactions due to the nitrile groups, providing a cohesive baseline strength. The incorporation of graphene introduces a high-modulus filler capable of bearing significant load, while the polar nature of the polymer chain facilitates favorable interfacial adhesion with the graphene surface, promoting efficient stress transfer. Additionally, the vacuum drying step reduces solvent-induced voids, enhancing structural integrity. Decreasing Factors: The relatively high filler loading of 12 wt% increases the probability of graphene agglomeration, which can act as stress concentration sites and initiate premature failure. The drop casting method may introduce thickness non-uniformities or entrapped air pockets, and the large flake size of 3.5 µm could limit dispersion homogeneity compared to smaller nanoplatelets. Dominant Factor: The efficiency of interfacial load transfer between the polar polyacrylonitrile matrix and the graphene filler qualitatively dominates the UTS behavior. Despite the risk of agglomeration at high loading, the strong chemical affinity and sonication-assisted dispersion likely enable the reinforcement mechanism to outweigh defect-driven stress concentrations, driving the UTS higher relative to the neat polymer."
    }
  },
  {
    "doi": "10.1016/j.jpowsour.2024.235746",
    "title": "Self-healing Polymer-clay Nanocomposite Hydrogel-based All-in-one Stretchable Supercapacitor",
    "year": 2024,
    "chemical_composition": {
      "repeat_unit_psmiles": "[*]CC(C(=O)N)[*]",
      "monomers": [
        {
          "name": "Acrylamide",
          "smiles": "C=C(N)C=O",
          "ratio_value": null,
          "ratio_unit": null
        }
      ],
      "additives": [
        {
          "name": "Sodium Montmorillonite",
          "type": "filler",
          "amount_value": 0.012,
          "amount_unit": "g/mL supernatant"
        },
        {
          "name": "Potassium Persulfate",
          "type": "initiator",
          "amount_value": 0.1,
          "amount_unit": "g"
        },
        {
          "name": "TEMED",
          "type": "catalyst",
          "amount_value": 55.6,
          "amount_unit": "uL"
        },
        {
          "name": "Sodium Hydroxide",
          "type": "pH adjuster",
          "amount_value": null,
          "amount_unit": "5 wt% solution"
        },
        {
          "name": "MWCNT-MnO2",
          "type": "filler",
          "amount_value": 0.4,
          "amount_unit": "wt%"
        }
      ],
      "is_homopolymer": true
    },
    "processing_history": "MWCNT-MnO2 hybrid nanoparticles added to MMT supernatant before polymerization. pH 12. Polymerized at room temperature for 48 h. UTS measured by tensile testing on Zwick/Roell Z100, 5 N load cell, strain rate 100 mm/min, gauge length 20 mm, room temperature.",
    "hierarchical_structure": "Physically-crosslinked nanocomposite hydrogel. Pore size 52.4 μm (freeze-dried).",
    "properties": {
      "UTS": {
        "value": [
          0.0249
        ],
        "unit": "MPa"
      }
    },
    "analysis_with_hierarchical_structure": {
      "descriptive_text": "The sample comprises a polyacrylamide homopolymer matrix synthesized via free radical polymerization using potassium persulfate (0.1 g) and TEMED (55.6 μL) as the initiator and catalyst system, respectively. Functioning as a physically-crosslinked nanocomposite hydrogel, the formulation incorporates dual filler systems where MWCNT-MnO2 hybrid nanoparticles (0.4 wt%) were added to a sodium montmorillonite supernatant (0.012 g/mL) prior to polymerization. The reaction environment was maintained at pH 12 using a 5 wt% sodium hydroxide solution, with polymerization proceeding at room temperature for 48 hours. The resulting material exhibits a macroporous hierarchical structure with an average pore size of 52.4 μm observed in the freeze-dried state, and its ultimate tensile strength was evaluated using tensile testing at a strain rate of 100 mm/min with a 5 N load cell.",
      "reasoning_analysis": "Increasing Factors: The incorporation of rigid multi-walled carbon nanotube-manganese dioxide hybrids and sodium montmorillonite clay provides significant reinforcement through load transfer mechanisms and restriction of polymer chain mobility at the filler-matrix interface. Additionally, the high pH environment during processing likely induces partial hydrolysis of amide groups to carboxylates, introducing ionic interactions that act as reversible physical crosslinks, potentially enhancing energy dissipation and strength. Decreasing Factors: The macroporous hierarchical structure with a pore size of 52.4 μm acts as a significant stress concentrator and reduces the effective load-bearing cross-sectional area, inherently limiting the ultimate tensile strength. Furthermore, the reliance on physical crosslinking rather than covalent networks allows for chain slippage under high stress, and the hydrogel nature implies water plasticization which reduces intermolecular friction. Dominant Factor: The reinforcement efficiency and interfacial adhesion of the hybrid nanofillers qualitatively dominate the final UTS behavior, as the rigid filler network must compensate for the structural weaknesses introduced by the macroporous architecture and the absence of covalent crosslinkers to sustain mechanical load."
    },
    "analysis_without_hierarchical_structure": {
      "descriptive_text": "The sample comprises a polyacrylamide homopolymer matrix reinforced with a hybrid filler system consisting of Sodium Montmorillonite and MWCNT-MnO2 nanoparticles. Polymerization was initiated by Potassium Persulfate and TEMED catalyst within an aqueous medium where the pH was adjusted to 12 using a Sodium Hydroxide solution. The MWCNT-MnO2 hybrid nanoparticles were dispersed into the Montmorillonite supernatant prior to the polymerization reaction, which was conducted at room temperature for 48 hours. Mechanical characterization involved tensile testing using a Zwick/Roell Z100 instrument with a 5 N load cell at a strain rate of 100 mm/min and a gauge length of 20 mm under ambient conditions.",
      "reasoning_analysis": "Increasing Factors: The incorporation of rigid nanofillers, specifically the high aspect ratio MWCNT-MnO2 hybrid nanoparticles and Sodium Montmorillonite clay, facilitates efficient stress transfer from the polymer matrix to the fillers and restricts chain mobility through interfacial interactions. The intrinsic hydrogen bonding capability of the polyacrylamide backbone also contributes to cohesive strength, while the high strain rate of 100 mm/min during testing typically yields higher observed stress values due to the viscoelastic nature of the polymer. Decreasing Factors: The processing history indicates a pH of 12, which promotes the hydrolysis of amide groups to carboxylate anions, potentially reducing the density of interchain hydrogen bonds and introducing electrostatic repulsion that may decrease packing efficiency. Additionally, polymerization at room temperature may result in lower molecular weights compared to thermal initiation, limiting chain entanglement, and there is a risk of nanofiller agglomeration acting as stress concentration points. Dominant Factor: The reinforcement efficiency of the hybrid nanofiller network is the dominant factor influencing the final UTS, as the high stiffness and aspect ratio of the MWCNT-MnO2 and Montmorillonite system typically provide a substantial load-bearing contribution that outweighs the matrix modifications, provided the high pH environment successfully facilitated filler exfoliation and dispersion."
    }
  },
  {
    "doi": "10.1021/acs.chemmater.4c02041",
    "title": "Renewable PET from Recovered Plastic Waste",
    "year": 2024,
    "chemical_composition": {
      "repeat_unit_psmiles": "[*]OC(=O)c1ccc(C(=O)OCCO[*])cc1",
      "monomers": [
        {
          "name": "Terephthalic acid",
          "smiles": "OC(=O)c1ccc(C(=O)O)cc1",
          "ratio_value": null,
          "ratio_unit": null
        },
        {
          "name": "Ethylene glycol",
          "smiles": "OCCO",
          "ratio_value": null,
          "ratio_unit": null
        }
      ],
      "additives": [
        {
          "name": "Antimony trioxide",
          "type": "catalyst",
          "amount_value": null,
          "amount_unit": null
        },
        {
          "name": "Tributyl phosphate",
          "type": "stabilizer",
          "amount_value": 0.02,
          "amount_unit": "wt%"
        }
      ],
      "is_homopolymer": false
    },
    "processing_history": "Synthesized from depolymerized PET waste powder (terephthalic acid, BHET, oligomers) via esterification at 245 °C for 1 h, followed by transesterification at 280 °C for 3 h with Sb2O3 catalyst and tributyl phosphate. Film pressed at 200 °C for 30 min. UTS measured by tensile testing using MARK-10 (model M5i) at 25 °C with crosshead speed 3.0 mm/min.",
    "hierarchical_structure": "Semicrystalline structure with melting temperature (Tm) of 249 °C and glass transition temperature (Tg) of 80 °C. Enthalpy of crystallization ~38 J/g.",
    "properties": {
      "UTS": {
        "value": [
          35
        ],
        "unit": "MPa"
      }
    },
    "analysis_with_hierarchical_structure": {
      "descriptive_text": "The sample comprises polyethylene terephthalate synthesized from depolymerized PET waste powder containing terephthalic acid, BHET, and oligomers. Polymerization was achieved through esterification at 245 °C for 1 hour followed by transesterification at 280 °C for 3 hours, utilizing antimony trioxide as a catalyst and 0.02 wt% tributyl phosphate as a stabilizer. The material was formed into a film by pressing at 200 °C for 30 minutes and exhibits a semicrystalline structure with a melting temperature of 249 °C, a glass transition temperature of 80 °C, and an enthalpy of crystallization of approximately 38 J/g. Mechanical evaluation was conducted via tensile testing at 25 °C with a crosshead speed of 3.0 mm/min.",
      "reasoning_analysis": "Increasing Factors: The presence of rigid aromatic rings within the terephthalate repeating units enhances backbone stiffness, while the semicrystalline morphology, evidenced by the high melting temperature and substantial enthalpy of crystallization, provides physical crosslinking that significantly reinforces the material against tensile deformation. The film pressing process above the glass transition temperature facilitates chain relaxation and crystallite development, further supporting load bearing capacity. Decreasing Factors: The utilization of depolymerized PET waste as the feedstock introduces the risk of reduced molecular weight and polydispersity compared to virgin resin, potentially limiting chain entanglement density. Furthermore, the extended thermal exposure during transesterification at 280 °C may induce thermal degradation or chain scission despite the presence of stabilizers, which would compromise mechanical integrity. Dominant Factor: The semicrystalline structure serves as the primary reinforcement mechanism driving the UTS; however, the ultimate magnitude is likely constrained by the molecular weight reduction inherent to the recycling and high-temperature synthesis history, making the balance between crystallinity and chain length the critical determinant of final strength."
    },
    "analysis_without_hierarchical_structure": {
      "descriptive_text": "The sample consists of poly(ethylene terephthalate) synthesized from depolymerized PET waste powder containing terephthalic acid, bis(2-hydroxyethyl) terephthalate, and oligomers. The polymerization process involved esterification at 245 °C for 1 hour, followed by transesterification at 280 °C for 3 hours using antimony trioxide as a catalyst and tributyl phosphate (0.02 wt%) as a stabilizer. The resulting material was processed into a film via pressing at 200 °C for 30 minutes. Ultimate tensile strength was evaluated using tensile testing with a MARK-10 model M5i instrument at 25 °C and a crosshead speed of 3.0 mm/min.",
      "reasoning_analysis": "Increasing Factors: The presence of rigid aromatic rings within the terephthalic acid units of the polymer backbone inherently restricts chain mobility and enhances intermolecular forces, providing a high baseline strength. Additionally, the film pressing process at 200 °C facilitates thermal annealing, likely increasing the degree of crystallinity which significantly improves load-bearing capacity. The inclusion of tributyl phosphate as a stabilizer also acts to preserve molecular weight during high-temperature processing, preventing strength loss. Decreasing Factors: The high transesterification temperature of 280 °C poses a risk of thermal degradation and chain scission, which would reduce molecular weight and entanglement density, thereby lowering UTS. Furthermore, the use of depolymerized waste as a feedstock may introduce impurities or inconsistent chain lengths that act as stress concentrators, and the lack of uniaxial orientation during film pressing limits molecular alignment along the stress axis. Dominant Factor: While the inherent aromatic rigidity establishes a strong foundation, the dominant factor governing the final UTS is the molecular integrity maintained during the aggressive thermal synthesis; the effectiveness of the tributyl phosphate stabilizer in preventing chain scission at 280 °C qualitatively determines whether the material retains sufficient molecular weight to exhibit the high strength potential of the crystalline aromatic polyester structure."
    }
  },
  {
    "doi": null,
