Repository: hhtrick/HHT-code

# HHT training framework

This directory contains model training, embedding precomputation, inference, article-level baselines and the curated datasets. All commands below assume that the working directory is `train_code/`.

## 3. Datasets and fixed partitions

Each main dataset is a JSON array at `dataset/{property}/{property}.json`. Entries contain source metadata, `chemical_composition`, `processing_history`, `hierarchical_structure`, `properties`, and two generated-analysis objects. Targets are stored as `properties[property]["value"]`; source metadata and target values are not predictive input fields.

| Property | Train | Validation | Test | Total |
|---|---:|---:|---:|---:|

File: train_code/dataset/UTS/UTS.json (part 75 of 292)
[
      "reasoning_analysis": "Increasing Factors: The chemical composition consists of a polyamide backbone with regular amide linkages that facilitate strong intermolecular hydrogen bonding, significantly increasing cohesive energy density and resistance to chain slippage under tensile load. Additionally, the processing history indicates a high part bed temperature of 176 °C, which promotes crystallization and enhances inter-layer chain diffusion during the sintering process, thereby reinforcing the bulk material integrity. Decreasing Factors: The Selective Laser Sintering method inherently introduces microstructural porosity and potential incomplete fusion between powder layers, which act as stress concentrators and reduce the effective load-bearing cross-sectional area. Furthermore, the high beam speed relative to laser power may limit the specific energy density, potentially resulting in weaker inter-layer adhesion compared to conventional bulk molding techniques. Dominant Factor: Although the intrinsic hydrogen bonding capability of the polyamide chemistry establishes a strong theoretical baseline for mechanical performance, the processing-induced microstructural defects, specifically porosity and inter-layer bonding limitations inherent to the SLS technique, qualitatively dominate the final UTS behavior, typically constraining the strength below that of fully dense, injection-molded equivalents."
    }
  },
  {
    "doi": "10.3390/polym15102305",
    "title": "Influence of 3D Printing Conditions on Some Physical–Mechanical and Technological Properties of PCL Wood-Based Polymer Parts Manufactured by FDM",
    "year": 2023,
    "chemical_composition": {
      "repeat_unit_psmiles": "[*]OC(=O)CCCCC[*]",
      "monomers": [
        {
          "name": "Caprolactone",
          "smiles": "C1CCOC(=O)1",
          "ratio_value": null,
          "ratio_unit": null
        }
      ],
      "additives": [
        {
          "name": "Polyester",
          "type": "polymer blend",
          "amount_value": null,
          "amount_unit": null
        },
        {
          "name": "Wood fibres",
          "type": "filler",
          "amount_value": null,
          "amount_unit": null
        },
        {
          "name": "Starch",
          "type": "filler",
          "amount_value": null,
          "amount_unit": null
        },
        {
          "name": "Lignin",
          "type": "filler",
          "amount_value": null,
          "amount_unit": null
        },
        {
          "name": "Natural resins",
          "type": "additive",
          "amount_value": null,
          "amount_unit": null
        },
        {
          "name": "Waxes and oils",
          "type": "additive",
          "amount_value": null,
          "amount_unit": null
        },
        {
          "name": "Natural fatty acids",
          "type": "additive",
          "amount_value": null,
          "amount_unit": null
        },
        {
          "name": "Cellulose",
          "type": "filler",
          "amount_value": null,
          "amount_unit": null
        },
        {
          "name": "Natural fibres",
          "type": "filler",
          "amount_value": null,
          "amount_unit": null
        }
      ],
      "is_homopolymer": false
    },
    "processing_history": "FDM 3D printing using BambuLab X1C printer, 0.5 mm hardened steel nozzle, 100% infill, ISO 527 Type 1B specimen. Printing Temperature: 175 °C, Layer Height: 0.2 mm, Printing Speed: 300 mm/s. UTS measured using custom tensile testing device (Figure 4).",
    "hierarchical_structure": "FDM layered structure with 100% infill. Fracture surface analysis showed varying proportions of brittle/ductile failure modes.",
    "properties": {
      "UTS": {
        "value": [
          13.2787
        ],
        "unit": "MPa"
      }
    },
    "analysis_with_hierarchical_structure": {
      "descriptive_text": "The sample consists of a polycaprolactone matrix derived from caprolactone monomers, formulated as a heterogeneous composite blend incorporating polyester, wood fibres, starch, lignin, cellulose, natural fibres, natural resins, waxes, oils, and natural fatty acids. This multi-component system was fabricated via fused deposition modeling (FDM) 3D printing using a BambuLab X1C printer with a 0.5 mm hardened steel nozzle, operating at a printing temperature of 175 °C, a layer height of 0.2 mm, and a high printing speed of 300 mm/s to generate ISO 527 Type 1B specimens with 100% infill density. The resulting hierarchical structure displays characteristic FDM layering, and mechanical characterization via custom tensile testing revealed fracture surfaces exhibiting varying proportions of brittle and ductile failure modes.",
      "reasoning_analysis": "Increasing Factors: The inclusion of rigid natural fillers such as wood fibres, cellulose, and lignin within the polymer matrix provides reinforcement through stress transfer mechanisms, theoretically enhancing the load-bearing capacity. Additionally, the 100% infill density ensures maximal material cross-section during tensile loading, minimizing voids associated with lower infill patterns. Decreasing Factors: The FDM processing history introduces structural anisotropy where interlayer bonding strength is typically inferior to bulk material strength, particularly given the high printing speed of 300 mm/s which limits polymer chain diffusion time between deposited roads. Furthermore, the presence of plasticizing additives including waxes, oils, and natural fatty acids may reduce intermolecular cohesion within the matrix and compromise the interfacial adhesion between the hydrophilic natural fibres and the hydrophobic polymer matrix, acting as stress concentration sites. Dominant Factor: The processing-induced microstructure and interfacial quality qualitatively dominate the UTS behavior; while the natural fillers offer intrinsic reinforcement potential, the limited interlayer diffusion caused by the high-speed FDM process and the potential plasticization effects from the complex additive package likely restrict the full realization of composite strength, making the interlayer bond integrity and matrix-filler interface the critical determinants of the final tensile performance."
    },
    "analysis_without_hierarchical_structure": {
      "descriptive_text": "The sample comprises a polycaprolactone-based matrix blended with polyester and reinforced with a multifunctional composite of natural fillers, including wood fibres, starch, lignin, cellulose, and natural fibres. The formulation is further modified with natural resins, waxes, oils, and natural fatty acids to adjust material properties. This complex composite was fabricated using fused deposition modeling (FDM) 3D printing on a BambuLab X1C system equipped with a 0.5 mm hardened steel nozzle. The processing parameters included a printing temperature of 175 °C, a layer height of 0.2 mm, and a high printing speed of 300 mm/s with 100% infill density to produce ISO 527 Type 1B specimens, which were subsequently evaluated for ultimate tensile strength using a custom tensile testing device.",
      "reasoning_analysis": "Increasing Factors: The inclusion of rigid natural fillers such as wood fibres, cellulose, and lignin serves to reinforce the polymer matrix, potentially enhancing load transfer and stiffness which contributes to higher ultimate tensile strength. Additionally, the 100% infill density ensures maximal material deposition, reducing macroscopic voids that would otherwise act as failure initiation sites. Decreasing Factors: The presence of low molecular weight additives including waxes, oils, and natural fatty acids functions as internal plasticizers, reducing intermolecular friction and cohesive energy density within the matrix, thereby lowering resistance to deformation. Furthermore, the high printing speed of 300 mm/s may compromise interlayer diffusion and bonding quality, creating anisotropic weaknesses, while the heterogeneous nature of the multiple filler types increases the risk of agglomeration and stress concentration. Dominant Factor: The dominant factor influencing the UTS is the interfacial compatibility between the hydrophilic natural fillers and the hydrophobic polymer matrix, exacerbated by the plasticizing effect of the waxes and oils. While the fillers provide theoretical reinforcement, the reduction in matrix cohesive strength due to plasticization and the potential for incomplete layer bonding induced by high-speed extrusion qualitatively limit the maximum tensile strength more significantly than the fillers enhance it."
    }
  },
  {
    "doi": "10.1016/j.jpowsour.2024.235746",
    "title": "Self-healing Polymer-clay Nanocomposite Hydrogel-based All-in-one Stretchable Supercapacitor",
    "year": 2024,
    "chemical_composition": {
      "repeat_unit_psmiles": "[*]CC(C(=O)N)[*]",
      "monomers": [
        {
          "name": "Acrylamide",
          "smiles": "C=C(N)C=O",
          "ratio_value": null,
          "ratio_unit": null
        }
      ],
      "additives": [
        {
          "name": "Sodium Montmorillonite",
          "type": "filler",
          "amount_value": 0.012,
          "amount_unit": "g/mL supernatant"
        },
        {
          "name": "Potassium Persulfate",
          "type": "initiator",
          "amount_value": 0.1,
          "amount_unit": "g"
        },
        {
          "name": "TEMED",
          "type": "catalyst",
          "amount_value": 55.6,
          "amount_unit": "uL"
        },
        {
          "name": "Sodium Hydroxide",
          "type": "pH adjuster",
          "amount_value": null,
          "amount_unit": "5 wt% solution"
        },
        {
          "name": "LiCl",
          "type": "electrolyte salt",
          "amount_value": 3,
          "amount_unit": "mol/L"
        }
      ],
      "is_homopolymer": true
    },
    "processing_history": "PCN hydrogel freeze-dried to aerogel, re-immersed in 3 mol/L LiCl solution for 2 h, pH 12. Self-healed by cutting and contacting at room temperature for 48 h. UTS measured by tensile testing on Zwick/Roell Z100, 5 N load cell, strain rate 100 mm/min, gauge length 20 mm, room temperature.",
    "hierarchical_structure": "Physically-crosslinked nanocomposite hydrogel with LiCl electrolyte, self-healed interface.",
    "properties": {
      "UTS": {
        "value": [
          0.0194
        ],
        "unit": "MPa"
      }
    },
    "analysis_with_hierarchical_structure": {
      "descriptive_text": "The sample comprises a polyacrylamide homopolymer matrix forming a physically-crosslinked nanocomposite hydrogel reinforced with Sodium Montmorillonite clay. Synthesis was initiated using Potassium Persulfate and TEMED, with the pH adjusted using a 5 wt% Sodium Hydroxide solution. The processing history involved freeze-drying the initial hydrogel to an aerogel state, followed by re-immersion in a 3 mol/L LiCl electrolyte solution for 2 hours at pH 12. The material exhibits a self-healed interface achieved by contacting cut surfaces at room temperature for 48 hours. Ultimate tensile strength was evaluated via tensile testing on a Zwick/Roell Z100 system equipped with a 5 N load cell, utilizing a strain rate of 100 mm/min and a gauge length of 20 mm at room temperature.",
      "reasoning_analysis": "Increasing Factors: The incorporation of Sodium Montmorillonite nanoclay acts as a multifunctional physical crosslinker and reinforcing filler, significantly enhancing stress transfer and restricting chain mobility within the polyacrylamide matrix. Additionally, the high concentration of LiCl electrolyte likely strengthens the physical network through ionic screening and enhanced polymer-clay interactions, while the 48-hour self-healing period allows for sufficient chain interdiffusion and bond re-establishment at the interface. Decreasing Factors: The inherent hydrogel state implies significant solvent content which plasticizes the polymer network, inherently lowering strength compared to dry bulk polymers. The freeze-drying and re-immersion process may introduce structural heterogeneities or macroporosity that act as stress concentrators. Furthermore, the alkaline environment risks partial hydrolysis of amide groups, potentially altering network topology, and the self-healed interface remains a potential site of mechanical weakness compared to the pristine bulk material. Dominant Factor: The robust physical crosslinking density provided by the Sodium Montmorillonite nanoclay serves as the primary determinant of the material's load-bearing capacity, fundamentally enabling high strength relative to conventional hydrogels, although the integrity of the self-healed interface and the solvent-plasticized matrix qualitatively limit the absolute maximum UTS achievable."
    },
    "analysis_without_hierarchical_structure": {
      "descriptive_text": "The sample consists of a polyacrylamide homopolymer matrix reinforced with Sodium Montmorillonite filler at a concentration of 0.012 g/mL supernatant. Polymerization was initiated with 0.1 g of Potassium Persulfate and catalyzed by 55.6 uL of TEMED, with the pH adjusted using a 5 wt% Sodium Hydroxide solution. The processing history involved freeze-drying a PCN hydrogel to form an aerogel, followed by re-immersion in a 3 mol/L LiCl solution for 2 hours at pH 12. The specimen was self-healed by cutting and contacting at room temperature for 48 hours prior to Ultimate Tensile Strength measurement via tensile testing on a Zwick/Roell Z100 instrument using a 5 N load cell at a strain rate of 100 mm/min and a gauge length of 20 mm.",
      "reasoning_analysis": "Increasing Factors: The presence of Sodium Montmorillonite nanoclay within the polyacrylamide matrix provides rigid reinforcement that can improve load transfer and restrict chain mobility. The inherent capacity of polyacrylamide chains to form interchain hydrogen bonds contributes to cohesive strength, and the 48-hour self-healing period facilitates the re-establishment of physical crosslinks across the cut interface. Decreasing Factors: The transformation of the hydrogel into an aerogel via freeze-drying introduces substantial porosity, significantly reducing the effective load-bearing cross-sectional area. Additionally, re-immersion in a 3 mol/L LiCl solution at pH 12 likely screens electrostatic interactions and induces partial hydrolysis of amide groups, disrupting the hydrogen bonding network and acting as a plasticizer. The healed interface remains a structural discontinuity with lower cohesive energy density than the pristine bulk. Dominant Factor: While the nanoclay filler offers reinforcement, the morphological changes induced by freeze-drying combined with the network-disrupting effects of the high ionic strength alkaline solution qualitatively dominate the mechanical response. The reduction in effective material continuity and physical crosslink density limits the Ultimate Tensile Strength compared to a dense, non-ionic counterpart."
    }
  },
  {
    "doi": "10.1016/j.jpowsour.2024.235746",
    "title": "Self-healing Polymer-clay Nanocomposite Hydrogel-based All-in-one Stretchable Supercapacitor",
    "year": 2024,
    "chemical_composition": {
      "repeat_unit_psmiles": "[*]CC(C(=O)N)[*]",
      "monomers": [
        {
          "name": "Acrylamide",
          "smiles": "C=C(N)C=O",
          "ratio_value": null,
          "ratio_unit": null
        }
      ],
      "additives": [
        {
          "name": "Sodium Montmorillonite",
          "type": "filler",
          "amount_value": 0.012,
          "amount_unit": "g/mL supernatant"
        },
        {
          "name": "Potassium Persulfate",
          "type": "initiator",
          "amount_value": 0.1,
          "amount_unit": "g"
        },
        {
          "name": "TEMED",
          "type": "catalyst",
          "amount_value": 55.6,
          "amount_unit": "uL"
        },
        {
          "name": "Sodium Hydroxide",
          "type": "pH adjuster",
          "amount_value": null,
          "amount_unit": "5 wt% solution"
        },
        {
          "name": "LiCl",
          "type": "electrolyte salt",
          "amount_value": 3,
          "amount_unit": "mol/L"
        }
      ],
      "is_homopolymer": true
    },
    "processing_history": "PCN hydrogel freeze-dried to aerogel, re-immersed in 3 mol/L LiCl solution for 2 h, pH 12. Self-healed by oven-drying at 35 °C for 24 h and re-swelling in solution. UTS measured by tensile testing on Zwick/Roell Z100, 5 N load cell, strain rate 100 mm/min, gauge length 20 mm, room temperature.",
    "hierarchical_structure": "Physically-crosslinked nanocomposite hydrogel with LiCl electrolyte, self-healed interface.",
    "properties": {
      "UTS": {
        "value": [
          0.025
        ],
        "unit": "MPa"
      }
    },
    "analysis_with_hierarchical_structure": {
      "descriptive_text": "The sample comprises a polyacrylamide homopolymer matrix synthesized using potassium persulfate and TEMED, reinforced with Sodium Montmorillonite clay filler and modified with Sodium Hydroxide and Lithium Chloride electrolyte. Processing involved freeze-drying the polymer clay nanocomposite hydrogel to an aerogel state, followed by re-immersion in 3 mol/L LiCl solution at pH 12 and a self-healing treatment via oven-drying at 35 °C for 24 hours prior to re-swelling. The resulting hierarchical structure is characterized as a physically-crosslinked nanocomposite hydrogel containing LiCl electrolyte with a restored self-healed interface, evaluated using tensile testing at room temperature with a strain rate of 100 mm/min.",
      "reasoning_analysis": "Increasing Factors: The incorporation of Sodium Montmorillonite clay platelets acts as a multifunctional physical crosslinker and reinforcing filler, facilitating stress transfer through the polymer matrix and significantly enhancing mechanical integrity compared to unfilled hydrogels. Additionally, the amide groups in the polyacrylamide backbone provide hydrogen bonding capabilities that contribute to physical crosslinking density and network cohesion. Decreasing Factors: The high concentration of LiCl electrolyte and alkaline pH environment may screen electrostatic interactions and disrupt interchain hydrogen bonding, acting as a plasticizer that reduces network stiffness. Furthermore, the reliance on physical crosslinks rather than covalent bonds allows for chain slippage under high load, and the inherent water content of the re-swollen hydrogel state contributes to matrix plasticization, lowering the ultimate stress capacity. Dominant Factor: The nanocomposite architecture dominated by the clay-polymer interactions qualitatively dictates the UTS behavior, as the rigid filler network provides the primary load-bearing framework that sustains structural integrity against the weakening effects of the high ionic strength solvent and the reversible nature of the physical crosslinks."
    },
    "analysis_without_hierarchical_structure": {
      "descriptive_text": "The sample consists of a polyacrylamide homopolymer synthesized using potassium persulfate as an initiator and TEMED as a catalyst, reinforced with sodium montmorillonite nanoclay filler. The formulation includes lithium chloride as an electrolyte and pH adjustment via a sodium hydroxide solution. Processing began with a polymer-clay nanocomposite hydrogel that was freeze-dried to an aerogel, then re-immersed in a 3 mol/L LiCl solution at pH 12 for 2 hours. The material underwent a self-healing protocol involving oven-drying at 35 °C for 24 hours followed by re-swelling in solution. Ultimate tensile strength was determined by tensile testing on a Zwick/Roell Z100 instrument equipped with a 5 N load cell, utilizing a strain rate of 100 mm/min and a gauge length of 20 mm at room temperature.",
      "reasoning_analysis": "Increasing Factors: The incorporation of sodium montmorillonite nanoclay serves as a potent reinforcing filler, enhancing load transfer efficiency and restricting polymer chain slippage through strong polymer-filler interactions. Additionally, the oven-drying step during the self-healing process promotes chain densification and the reformation of interchain hydrogen bonds within the polyacrylamide network, which contributes to higher stress bearing capacity. The freeze-drying and re-swelling cycle may also induce a more consolidated network structure compared to the initial hydrogel state. Decreasing Factors: The presence of a high concentration of lithium chloride can disrupt the intrinsic hydrogen bonding network of the polyacrylamide chains, acting as a plasticizer that reduces interchain friction and cohesive energy density. Furthermore, the high pH environment may induce partial hydrolysis of amide groups to carboxylates, introducing electrostatic repulsion that can weaken physical crosslinking points and reduce the effective network density. Dominant Factor: The structural reinforcement provided by the sodium montmorillonite nanoclay qualitatively dominates the mechanical behavior, as the clay sheets act as multifunctional physical crosslinkers that establish a robust percolated network. While the electrolyte and pH conditions modulate the swelling equilibrium and hydrogen bonding strength, the nanocomposite architecture fundamentally dictates the ultimate tensile strength by preventing catastrophic crack propagation and providing a rigid scaffold within the polymer matrix."
    }
  },
  {
    "doi": null,
    "title": "Selective Laser Sintering of Clay-Reinforced Polyamide",
    "year": 2010,
    "chemical_composition": {
      "repeat_unit_psmiles": "[*]NC(=O)CCCCCCCCCCC[*]",
      "monomers": [
        {
          "name": "Laurolactam",
          "smiles": "O=C1CCCCCCCCCCN1",
          "ratio_value": null,
          "ratio_unit": null
        }
      ],
      "additives": [],
      "is_homopolymer": true
    },
    "processing_history": "Selective Laser Sintering (SLS) on EOSINT P 380. Part bed temperature: 176 °C. Beam speed: 4500 mm/s, Laser power: 35 W, Scan spacing: 0.20 mm. Tensile testing on Universal Testing Machine (UTM), ASTM D638, crosshead speed 5 mm/min.",
    "hierarchical_structure": "SLS fabricated specimen. Uniform and homogeneous surface. Gamma phase crystallinity due to fast cooling.",
    "properties": {
      "UTS": {
        "value": [
          49.15
        ],
        "unit": "MPa"
      }
    },
    "analysis_with_hierarchical_structure": {
      "descriptive_text": "The sample comprises a polyamide 12 homopolymer derived from laurolactam monomers, featuring a repeating unit with an amide linkage and a long aliphatic segment. Fabrication was achieved via Selective Laser Sintering on an EOSINT P 380 system using a part bed temperature of 176 °C, a laser power of 35 W, and a beam speed of 4500 mm/s with a scan spacing of 0.20 mm. The resulting specimen exhibits a uniform and homogeneous surface morphology with gamma phase crystallinity induced by the rapid cooling rates of the sintering process, and mechanical properties were evaluated using tensile testing on a Universal Testing Machine in accordance with ASTM D638 at a crosshead speed of 5 mm/min.",
      "reasoning_analysis": "Increasing Factors: The polyamide 12 backbone enables significant intermolecular hydrogen bonding between amide groups, providing intrinsic cohesive strength and resistance to chain slippage. The presence of semi-crystalline domains, specifically the gamma phase, serves as physical crosslinks that reinforce the amorphous matrix and contribute to load-bearing capacity. Decreasing Factors: The Selective Laser Sintering process inherently introduces potential inter-layer porosity and incomplete particle fusion compared to bulk molding techniques, creating stress concentration points that reduce effective load-bearing area. The documented fast cooling rates limit the overall degree of crystallinity and stabilize the metastable gamma phase over the thermodynamically stable alpha phase, which typically offers higher density and strength. Furthermore, the long aliphatic sequence reduces the density of hydrogen bonds per unit volume relative to shorter-chain nylons. Dominant Factor: The processing-induced microstructural morphology qualitatively dominates the mechanical response. While the chemical composition establishes a robust baseline, the limitations imposed by the additive manufacturing thermal history—specifically the reduced crystallinity and potential inter-layer defects associated with rapid cooling—are the primary factors constraining the ultimate tensile strength relative to optimally processed bulk equivalents."
    },
    "analysis_without_hierarchical_structure": {
      "descriptive_text": "The sample consists of a polyamide 12 homopolymer synthesized from laurolactam monomers. The material was processed using Selective Laser Sintering on an EOSINT P 380 system, utilizing a part bed temperature of 176 °C, a laser power of 35 W, a beam speed of 4500 mm/s, and a scan spacing of 0.20 mm. Following fabrication, the mechanical properties were evaluated via tensile testing on a Universal Testing Machine in accordance with ASTM D638 standards at a crosshead speed of 5 mm/min.",
      "reasoning_analysis": "Increasing Factors: The chemical composition corresponds to Nylon 12, where the regular amide linkages facilitate strong intermolecular hydrogen bonding, significantly enhancing interchain cohesion and resistance to tensile failure. Additionally, the processing history specifies a part bed temperature of 176 °C, which promotes controlled crystallization and chain diffusion during the sintering process, thereby improving the structural integrity of the fused powder particles. Decreasing Factors: The Selective Laser Sintering technique inherently introduces microstructural porosity and inter-layer voids that act as stress concentrators, reducing the effective load-bearing area. Furthermore, the high beam speed of 4500 mm/s combined with the specific laser power may limit energy density, potentially resulting in incomplete particle fusion, while the layer-by-layer nature of the process induces anisotropy that typically diminishes UTS compared to isotropic manufacturing methods. Dominant Factor: Although the intrinsic hydrogen bonding network of the polyamide backbone provides a strong theoretical basis for mechanical performance, the processing-induced microstructural defects, specifically porosity and inter-layer bonding quality inherent to the SLS method, qualitatively dominate the final UTS behavior by initiating premature failure at these weak points."
    }
  },
  {
    "doi": "10.1016/j.jpowsour.2024.235746",
    "title": "Self-healing Polymer-clay Nanocomposite Hydrogel-based All-in-one Stretchable Supercapacitor",
    "year": 2024,
    "chemical_composition": {
      "repeat_unit_psmiles": "[*]CC(C(=O)N)[*]",
      "monomers": [
        {
          "name": "Acrylamide",
          "smiles": "C=C(N)C=O",
          "ratio_value": null,
          "ratio_unit": null
        }
      ],
      "additives": [
        {
          "name": "Sodium Montmorillonite",
          "type": "filler",
          "amount_value": 0.012,
          "amount_unit": "g/mL supernatant"
        },
        {
          "name": "Potassium Persulfate",
          "type": "initiator",
          "amount_value": 0.1,
          "amount_unit": "g"
        },
        {
          "name": "TEMED",
          "type": "catalyst",
          "amount_value": 55.6,
          "amount_unit": "uL"
        },
        {
          "name": "Sodium Hydroxide",
          "type": "pH adjuster",
          "amount_value": null,
          "amount_unit": "5 wt% solution"
        },
        {
          "name": "MWCNT-MnO2",
          "type": "filler",
          "amount_value": 0.6,
          "amount_unit": "wt%"
        }
      ],
      "is_homopolymer": true
    },
    "processing_history": "MWCNT-MnO2 hybrid nanoparticles added to MMT supernatant before polymerization. pH 12. Polymerized at room temperature for 48 h. Self-healed by cutting and contacting at room temperature for 48 h. UTS measured by tensile testing on Zwick/Roell Z100, 5 N load cell, strain rate 100 mm/min, gauge length 20 mm, room temperature.",
    "hierarchical_structure": "Physically-crosslinked nanocomposite hydrogel with MWCNT-MnO2, self-healed interface.",
    "properties": {
      "UTS": {
        "value": [
          0.0144
        ],
        "unit": "MPa"
      }
    },
    "analysis_with_hierarchical_structure": {
      "descriptive_text": "The sample comprises a physically-crosslinked polyacrylamide homopolymer nanocomposite hydrogel reinforced with Sodium Montmorillonite and MWCNT-MnO2 hybrid nanoparticles. Polymerization was initiated by Potassium Persulfate and TEMED within an MMT supernatant containing the hybrid fillers at pH 12, adjusted using a 5 wt% Sodium Hydroxide solution, and proceeded at room temperature for 48 hours. Following synthesis, the material was subjected to a self-healing protocol involving cutting and contacting at room temperature for 48 hours. Mechanical characterization was performed via tensile testing on a Zwick/Roell Z100 system equipped with a 5 N load cell, utilizing a strain rate of 100 mm/min and a gauge length of 20 mm at room temperature.",
      "reasoning_analysis": "Increasing Factors: The inclusion of rigid Sodium Montmorillonite platelets and MWCNT-MnO2 hybrid nanoparticles provides significant reinforcement through stress transfer mechanisms and increases the effective physical crosslinking density via polymer-filler interactions. Additionally, the alkaline processing conditions induce partial hydrolysis of the acrylamide groups, generating ionic interactions that further strengthen the network cohesion. Decreasing Factors: The hydrogel nature of the matrix implies a high solvent content which plasticizes the polymer chains, inherently lowering the modulus and strength compared to dry polymers. Furthermore, the self-healed interface represents a structural discontinuity where the density of load-bearing connections may be reduced relative to the bulk, and the dynamic physical crosslinks may undergo slip under the applied strain rate. Dominant Factor: The percolated network formed by the hybrid nanoparticles and clay platelets qualitatively dominates the mechanical response by establishing a rigid load-bearing skeleton within the soft matrix, although the integrity of the self-healed interface ultimately defines the upper limit of the tensile strength for this specific treated sample."
    },
    "analysis_without_hierarchical_structure": {
      "descriptive_text": "The sample comprises a polyacrylamide homopolymer matrix reinforced with 0.6 wt% MWCNT-MnO2 nanoparticles and Sodium Montmorillonite at a concentration of 0.012 g/mL supernatant. Polymerization was initiated by 0.1 g Potassium Persulfate and catalyzed by 55.6 uL TEMED within a Sodium Montmorillonite supernatant adjusted to pH 12 using a 5 wt% Sodium Hydroxide solution. The MWCNT-MnO2 hybrid nanoparticles were dispersed into the supernatant prior to polymerization, which was conducted at room temperature for 48 hours. Post-synthesis, the material underwent a self-healing treatment involving cutting and contact at room temperature for 48 hours. Ultimate tensile strength was determined via tensile testing on a Zwick/Roell Z100 instrument with a 5 N load cell at a strain rate of 100 mm/min and a gauge length of 20 mm under ambient conditions.",
      "reasoning_analysis": "Increasing Factors: The incorporation of MWCNT-MnO2 hybrid nanoparticles and Sodium Montmorillonite creates a robust percolation network that facilitates efficient stress transfer from the polymer matrix to the rigid fillers, significantly enhancing load-bearing capacity. Additionally, the processing history involving adjustment to pH 12 likely induces partial hydrolysis of amide groups to carboxylates, enabling ionic crosslinking with sodium ions and electrostatic interactions with the clay surface, which reinforces the physical network. The inherent hydrogen bonding capability of the polyacrylamide backbone further contributes to cohesive energy density. Decreasing Factors: The self-healing processing step introduces a macroscopic interface where chain entanglement density may be lower than in the bulk material, acting as a potential stress concentrator during tensile loading. Furthermore, excessive hydrolysis at high pH could reduce the density of strong amide-amide hydrogen bonds, and inadequate dispersion of the hybrid nanoparticles could lead to agglomeration defects that initiate premature failure. Dominant Factor: The synergistic reinforcement provided by the hybrid filler network combined with the ionic crosslinking density induced by the high pH environment qualitatively dominates the mechanical response, establishing a reinforced physical network that likely outweighs the structural discontinuities introduced by the self-healing interface."
    }
  },
  {
    "doi": "10.3390/polym15102305",
    "title": "Influence of 3D Printing Conditions on Some Physical–Mechanical and Technological Properties of PCL Wood-Based Polymer Parts Manufactured by FDM",
    "year": 2023,
    "chemical_composition": {
      "repeat_unit_psmiles": "[*]OC(=O)CCCCC[*]",
      "monomers": [
        {
          "name": "Caprolactone",
          "smiles": "C1CCOC(=O)1",
          "ratio_value": null,
          "ratio_unit": null
        }
      ],
      "additives": [
        {
          "name": "Polyester",
          "type": "polymer blend",
          "amount_value": null,
          "amount_unit": null
        },
        {
          "name": "Wood fibres",
          "type": "filler",
          "amount_value": null,
          "amount_unit": null
        },
        {
          "name": "Starch",
          "type": "filler",
          "amount_value": null,
          "amount_unit": null
        },
        {
          "name": "Lignin",
          "type": "filler",
          "amount_value": null,
          "amount_unit": null
        },
        {
          "name": "Natural resins",
          "type": "additive",
          "amount_value": null,
          "amount_unit": null
        },
        {
          "name": "Waxes and oils",
          "type": "additive",
          "amount_value": null,
          "amount_unit": null
        },
        {
          "name": "Natural fatty acids",
          "type": "additive",
          "amount_value": null,
          "amount_unit": null
        },
        {
          "name": "Cellulose",
          "type": "filler",
          "amount_value": null,
          "amount_unit": null
        },
        {
          "name": "Natural fibres",
          "type": "filler",
          "amount_value": null,
          "amount_unit": null
        }
      ],
      "is_homopolymer": false
    },
    "processing_history": "FDM 3D printing using BambuLab X1C printer, 0.5 mm hardened steel nozzle, 100% infill, ISO 527 Type 1B specimen. Printing Temperature: 175 °C, Layer Height: 0.28 mm, Printing Speed: 150 mm/s. UTS measured using custom tensile testing device (Figure 4).",
    "hierarchical_structure": "FDM layered structure with 100% infill. Fracture surface analysis showed varying proportions of brittle/ductile failure modes.",
    "properties": {
      "UTS": {
        "value": [
          10.0
        ],
        "unit": "MPa"
      }
    },
    "analysis_with_hierarchical_structure": {
      "descriptive_text": "The sample consists of a polycaprolactone-based matrix blended with polyester and reinforced with a complex mixture of natural fillers including wood fibres, starch, lignin, cellulose, and natural fibres. Additional additives such as natural resins, waxes, oils, and natural fatty acids were incorporated into the formulation. The material was processed using fused deposition modeling (FDM) 3D printing on a BambuLab X1C printer equipped with a 0.5 mm hardened steel nozzle, utilizing a printing temperature of 175 °C, a layer height of 0.28 mm, and a printing speed of 150 mm/s to fabricate ISO 527 Type 1B specimens with 100% infill. The resulting hierarchical structure exhibits characteristic FDM layering, and fracture surface analysis indicates varying proportions of brittle and ductile failure modes during tensile testing.",
      "reasoning_analysis": "Increasing Factors: The incorporation of rigid natural fillers such as wood fibres, cellulose, and natural fibres provides reinforcement within the polymer matrix, potentially increasing load-bearing capacity and driving the UTS higher. Additionally, the 100% infill density ensures maximum cross-sectional area participation during tensile loading, and the polyester blend may contribute to improved matrix cohesion compared to neat polycaprolactone. Decreasing Factors: The FDM processing history introduces anisotropic layering where interlayer adhesion is typically weaker than intralayer strength, creating preferential failure planes that reduce UTS. Furthermore, the presence of plasticizing additives including waxes, oils, and natural fatty acids reduces intermolecular forces within the matrix, lowering cohesion and yield strength. The high printing speed of 150 mm/s may also limit polymer chain diffusion across layer interfaces, exacerbating interlayer weakness, while particulate fillers like starch and lignin can act as stress concentrators initiating premature failure. Dominant Factor: The structural anisotropy inherent to the FDM layered structure combined with the matrix softening effect of the plasticizing additives qualitatively dominates the reinforcement provided by the natural fibres. Consequently, the UTS is primarily governed by interlayer delamination and matrix yielding rather than fibre rupture, leading to a strength behavior limited by processing-induced interfaces and additive-modified matrix properties."
    },
    "analysis_without_hierarchical_structure": {
      "descriptive_text": "The material system comprises a polycaprolactone-based matrix derived from caprolactone monomers, blended with a secondary polyester and compounded with a multifunctional additive package comprising lignocellulosic fillers such as wood fibres, starch, lignin, cellulose, and natural fibres, alongside processing aids including natural resins, waxes, oils, and natural fatty acids. ISO 527 Type 1B specimens were manufactured via fused deposition modeling using a BambuLab X1C system equipped with a 0.5 mm hardened steel nozzle, utilizing a 100% infill density, 0.28 mm layer height, 175 °C extrusion temperature, and 150 mm/s printing speed, with ultimate tensile strength evaluated using a custom tensile testing device.",
