Repository: hhtrick/HHT-code

# HHT training framework

This directory contains model training, embedding precomputation, inference, article-level baselines and the curated datasets. All commands below assume that the working directory is `train_code/`.

## 3. Datasets and fixed partitions

Each main dataset is a JSON array at `dataset/{property}/{property}.json`. Entries contain source metadata, `chemical_composition`, `processing_history`, `hierarchical_structure`, `properties`, and two generated-analysis objects. Targets are stored as `properties[property]["value"]`; source metadata and target values are not predictive input fields.

| Property | Train | Validation | Test | Total |
|---|---:|---:|---:|---:|

File: train_code/dataset/UTS/UTS.json (part 76 of 292)
[
      "reasoning_analysis": "Increasing Factors: The incorporation of rigid lignocellulosic fillers, specifically wood fibres, cellulose, and natural fibres, provides reinforcement through load transfer mechanisms that can enhance the load-bearing capacity of the composite matrix. Additionally, the 100% infill density specified in the processing history minimizes macroscopic voids within the bulk structure, theoretically supporting higher stress transmission compared to lower infill patterns. Decreasing Factors: The presence of low molecular weight additives such as waxes, oils, and natural fatty acids acts as internal plasticizers and lubricants, which reduce intermolecular friction and cohesive energy density, thereby lowering the yield stress and ultimate strength. Furthermore, the FDM processing history introduces inherent anisotropy where inter-layer bonding strength is typically inferior to intra-layer strength, and the high printing speed combined with a relatively high extrusion temperature for this matrix may compromise diffusion across layer interfaces. Dominant Factor: The processing-induced interfacial weaknesses inherent to fused deposition modeling, compounded by the plasticizing effect of the wax and oil additives, qualitatively dominate the mechanical response; these factors limit the effective stress transfer between layers and polymer chains, outweighing the reinforcing potential of the lignocellulosic fillers in determining the final ultimate tensile strength."
    }
  },
  {
    "doi": "10.1016/j.jpowsour.2024.235746",
    "title": "Self-healing Polymer-clay Nanocomposite Hydrogel-based All-in-one Stretchable Supercapacitor",
    "year": 2024,
    "chemical_composition": {
      "repeat_unit_psmiles": "[*]CC(C(=O)N)[*]",
      "monomers": [
        {
          "name": "Acrylamide",
          "smiles": "C=C(N)C=O",
          "ratio_value": null,
          "ratio_unit": null
        }
      ],
      "additives": [
        {
          "name": "Sodium Montmorillonite",
          "type": "filler",
          "amount_value": 0.012,
          "amount_unit": "g/mL supernatant"
        },
        {
          "name": "Potassium Persulfate",
          "type": "initiator",
          "amount_value": 0.1,
          "amount_unit": "g"
        },
        {
          "name": "TEMED",
          "type": "catalyst",
          "amount_value": 55.6,
          "amount_unit": "uL"
        },
        {
          "name": "Sodium Hydroxide",
          "type": "pH adjuster",
          "amount_value": null,
          "amount_unit": "5 wt% solution"
        },
        {
          "name": "LiCl",
          "type": "electrolyte salt",
          "amount_value": 3,
          "amount_unit": "mol/L"
        }
      ],
      "is_homopolymer": true
    },
    "processing_history": "PCN hydrogel freeze-dried to aerogel, re-immersed in 3 mol/L LiCl solution for 2 h, pH 12. UTS measured by tensile testing on Zwick/Roell Z100, 5 N load cell, strain rate 100 mm/min, gauge length 20 mm, room temperature.",
    "hierarchical_structure": "Physically-crosslinked nanocomposite hydrogel with LiCl electrolyte.",
    "properties": {
      "UTS": {
        "value": [
          0.0682
        ],
        "unit": "MPa"
      }
    },
    "analysis_with_hierarchical_structure": {
      "descriptive_text": "The sample consists of a polyacrylamide homopolymer formulated as a physically-crosslinked polymer/clay nanocomposite hydrogel incorporating sodium montmorillonite (0.012 g/mL supernatant) as a reinforcing filler. The polymerization was initiated using 0.1 g of potassium persulfate and 55.6 uL of TEMED catalyst, with sodium hydroxide employed to adjust the system to pH 12. Following initial hydrogel formation, the material was freeze-dried to convert it into an aerogel state before being re-immersed in a 3 mol/L lithium chloride solution for two hours to integrate the electrolyte. The ultimate tensile strength was subsequently characterized via tensile testing at room temperature using a Zwick/Roell Z100 instrument equipped with a 5 N load cell, operating at a strain rate of 100 mm/min with a 20 mm gauge length.",
      "reasoning_analysis": "Increasing Factors: The incorporation of sodium montmorillonite nanoclay serves as a rigid reinforcing filler within the polyacrylamide matrix, potentially enhancing load transfer and restricting chain mobility through polymer-filler interactions. Additionally, the formation of a physically-crosslinked network provides structural integrity necessary to sustain tensile loads. Decreasing Factors: The high concentration of lithium chloride (3 mol/L) acts as a strong electrolyte that can screen electrostatic interactions and disrupt the hydrogen bonding between amide groups, which are critical for the physical crosslinking mechanism, effectively plasticizing the network. Furthermore, the processing history involving freeze-drying to an aerogel state introduces porosity that reduces the effective load-bearing cross-sectional area, while the high pH environment (pH 12) risks hydrolyzing amide groups to carboxylates, introducing charge repulsion that further weakens physical associations. Dominant Factor: Although the nanoclay provides reinforcement, the dominant influence on the UTS is likely the compromise in network integrity caused by the high-concentration electrolyte disrupting the physical crosslinks and the residual porosity from the aerogel processing, as these factors fundamentally limit the cohesive strength of the hydrogel matrix more significantly than the filler enhances it."
    },
    "analysis_without_hierarchical_structure": {
      "descriptive_text": "The sample comprises a polyacrylamide homopolymer matrix synthesized using potassium persulfate and TEMED, incorporating sodium montmorillonite clay filler, lithium chloride electrolyte, and sodium hydroxide solution. The processing history involves freeze-drying a polymer-clay nanocomposite hydrogel to form an aerogel, followed by re-immersion in a 3 mol/L lithium chloride solution for 2 hours at pH 12. Ultimate tensile strength was evaluated via tensile testing on a Zwick/Roell Z100 instrument with a 5 N load cell at a strain rate of 100 mm/min and a gauge length of 20 mm under room temperature conditions.",
      "reasoning_analysis": "Increasing Factors: The inclusion of sodium montmorillonite serves as a rigid nanofiller and physical crosslinker, creating a robust nanocomposite network that restricts polymer chain mobility and facilitates efficient stress transfer between the clay platelets and the polyacrylamide matrix. Additionally, the inherent hydrogen bonding capability of the amide groups contributes to cohesive energy density. Decreasing Factors: The freeze-drying process generates a highly porous aerogel architecture, which significantly reduces the effective load-bearing cross-sectional area and introduces stress concentration points that predispose the material to failure. Furthermore, the high concentration of lithium chloride and the alkaline pH environment may screen intermolecular interactions or induce hydrolysis of amide groups to carboxylates, potentially diminishing hydrogen bonding density and softening the polymer network. Dominant Factor: The structural integrity provided by the clay-polymer nanocomposite network is the dominant factor governing the UTS. While the porous morphology inherently limits absolute strength compared to dense bulk materials, the physical crosslinking provided by the montmorillonite is critical for maintaining mechanical coherence in the high-salt, hydrolyzed environment, without which the material would lack sufficient structural rigidity to exhibit measurable tensile strength."
    }
  },
  {
    "doi": null,
    "title": "Selective Laser Sintering of Clay-Reinforced Polyamide",
    "year": 2010,
    "chemical_composition": {
      "repeat_unit_psmiles": "[*]NC(=O)CCCCCCCCCCC[*]",
      "monomers": [
        {
          "name": "Laurolactam",
          "smiles": "O=C1CCCCCCCCCCN1",
          "ratio_value": null,
          "ratio_unit": null
        }
      ],
      "additives": [],
      "is_homopolymer": true
    },
    "processing_history": "Selective Laser Sintering (SLS) on EOSINT P 380. Part bed temperature: 176 °C. Beam speed: 4500 mm/s, Laser power: 25 W, Scan spacing: 0.30 mm. Tensile testing on Universal Testing Machine (UTM), ASTM D638, crosshead speed 5 mm/min.",
    "hierarchical_structure": "SLS fabricated specimen. Uniform and homogeneous surface. Gamma phase crystallinity due to fast cooling.",
    "properties": {
      "UTS": {
        "value": [
          21.5
        ],
        "unit": "MPa"
      }
    },
    "analysis_with_hierarchical_structure": {
      "descriptive_text": "The sample consists of a polyamide 12 homopolymer derived from laurolactam monomers. It was fabricated into a specimen using Selective Laser Sintering (SLS) on an EOSINT P 380 system, utilizing a part bed temperature of 176 °C, a beam speed of 4500 mm/s, a laser power of 25 W, and a scan spacing of 0.30 mm. The resulting hierarchical structure exhibits a uniform and homogeneous surface morphology with gamma phase crystallinity induced by the rapid cooling rates inherent to the sintering process. Mechanical characterization was performed via tensile testing on a Universal Testing Machine according to ASTM D638 standards at a crosshead speed of 5 mm/min.",
      "reasoning_analysis": "Increasing Factors: The polyamide 12 backbone features regular amide linkages capable of forming extensive intermolecular hydrogen bonding networks, which significantly enhance load transfer between chains and intrinsically drive UTS higher. Additionally, the formation of gamma phase crystallinity provides structural reinforcement compared to a fully amorphous state, and the elevated part bed temperature (176 °C) aids in particle coalescence during sintering. Decreasing Factors: The Selective Laser Sintering process inherently introduces micro-voids and potential incomplete fusion between powder particles, which act as stress concentrators and reduce the effective load-bearing cross-section. Furthermore, the fast cooling rates specified in the hierarchical structure favor the formation of the metastable gamma phase over the more dense and stable alpha phase, potentially resulting in lower crystal perfection and density. The high beam speed relative to laser power may also limit energy density, affecting inter-layer bonding strength. Dominant Factor: While the intrinsic hydrogen bonding of the polyamide chemistry establishes a robust baseline for mechanical strength, the processing-induced morphological features dominate the final UTS behavior. Specifically, the presence of processing-related porosity and the metastable gamma crystalline phase resulting from the rapid thermal cycles of SLS likely impose a qualitative ceiling on the UTS, preventing it from reaching the theoretical maximum of fully dense, alpha-phase crystalline PA12."
    },
    "analysis_without_hierarchical_structure": {
      "descriptive_text": "The sample consists of a polyamide 12 homopolymer derived from laurolactam monomers. Fabrication was achieved via Selective Laser Sintering (SLS) on an EOSINT P 380 apparatus, employing a part bed temperature of 176 °C, a beam speed of 4500 mm/s, a laser power of 25 W, and a scan spacing of 0.30 mm. Subsequent mechanical characterization involved tensile testing on a Universal Testing Machine following ASTM D638 protocols at a crosshead speed of 5 mm/min.",
      "reasoning_analysis": "Increasing Factors: The polyamide 12 backbone facilitates intermolecular hydrogen bonding between amide groups, providing intrinsic cohesive strength, while the high part bed temperature of 176 °C during SLS processing promotes enhanced polymer chain diffusion across layer interfaces, improving inter-layer adhesion and crystallinity development which supports load transfer. Decreasing Factors: The Selective Laser Sintering process inherently introduces micro-voids and porosity between partially fused powder particles, acting as stress concentration sites that prematurely initiate failure, and the high beam speed combined with moderate laser power may limit energy density, risking incomplete fusion, while the lower hydrogen bond density of PA12 compared to shorter-chain polyamides intrinsically caps the maximum theoretical strength. Dominant Factor: The processing-induced microstructural integrity, specifically the degree of particle fusion and residual porosity inherent to the powder bed fusion technique, qualitatively dominates the UTS behavior, as the presence of processing defects typically dictates the failure point despite the optimized thermal history and intrinsic chemical cohesion."
    }
  },
  {
    "doi": "10.3390/polym15102305",
    "title": "Influence of 3D Printing Conditions on Some Physical–Mechanical and Technological Properties of PCL Wood-Based Polymer Parts Manufactured by FDM",
    "year": 2023,
    "chemical_composition": {
      "repeat_unit_psmiles": "[*]OC(=O)CCCCC[*]",
      "monomers": [
        {
          "name": "Caprolactone",
          "smiles": "C1CCOC(=O)1",
          "ratio_value": null,
          "ratio_unit": null
        }
      ],
      "additives": [
        {
          "name": "Polyester",
          "type": "polymer blend",
          "amount_value": null,
          "amount_unit": null
        },
        {
          "name": "Wood fibres",
          "type": "filler",
          "amount_value": null,
          "amount_unit": null
        },
        {
          "name": "Starch",
          "type": "filler",
          "amount_value": null,
          "amount_unit": null
        },
        {
          "name": "Lignin",
          "type": "filler",
          "amount_value": null,
          "amount_unit": null
        },
        {
          "name": "Natural resins",
          "type": "additive",
          "amount_value": null,
          "amount_unit": null
        },
        {
          "name": "Waxes and oils",
          "type": "additive",
          "amount_value": null,
          "amount_unit": null
        },
        {
          "name": "Natural fatty acids",
          "type": "additive",
          "amount_value": null,
          "amount_unit": null
        },
        {
          "name": "Cellulose",
          "type": "filler",
          "amount_value": null,
          "amount_unit": null
        },
        {
          "name": "Natural fibres",
          "type": "filler",
          "amount_value": null,
          "amount_unit": null
        }
      ],
      "is_homopolymer": false
    },
    "processing_history": "FDM 3D printing using BambuLab X1C printer, 0.5 mm hardened steel nozzle, 100% infill, ISO 527 Type 1B specimen. Printing Temperature: 175 °C, Layer Height: 0.28 mm, Printing Speed: 200 mm/s. UTS measured using custom tensile testing device (Figure 4).",
    "hierarchical_structure": "FDM layered structure with 100% infill. Fracture surface analysis showed varying proportions of brittle/ductile failure modes.",
    "properties": {
      "UTS": {
        "value": [
          11.4062
        ],
        "unit": "MPa"
      }
    },
    "analysis_with_hierarchical_structure": {
      "descriptive_text": "The sample consists of a polycaprolactone-based composite matrix blended with polyester and reinforced with a multifunctional array of natural fillers and additives, including wood fibres, starch, lignin, cellulose, natural fibres, natural resins, waxes, oils, and fatty acids. Specimens were fabricated via fused deposition modeling using a BambuLab X1C printer equipped with a 0.5 mm hardened steel nozzle, utilizing a printing temperature of 175 °C, a layer height of 0.28 mm, and a high printing speed of 200 mm/s to achieve 100% infill density in ISO 527 Type 1B geometry. The resulting hierarchical structure displays characteristic FDM layering, with fracture surface analysis revealing a heterogeneous failure mechanism characterized by varying proportions of brittle and ductile modes.",
      "reasoning_analysis": "Increasing Factors: The inclusion of rigid cellulosic components such as wood fibres, cellulose, and natural fibres provides reinforcement within the polymer matrix, potentially enhancing load-bearing capacity through stress transfer mechanisms, while the 100% infill density ensures maximal material continuity across the specimen cross-section. Decreasing Factors: The presence of lipid-based additives including waxes, oils, and natural fatty acids likely induces a plasticization effect that reduces matrix cohesion and intermolecular friction, thereby lowering intrinsic strength. Additionally, the high printing speed of 200 mm/s may compromise inter-layer diffusion and bonding quality, introducing anisotropy and voids that act as stress concentrators, while the hydrophilic nature of the natural fillers may result in poor interfacial adhesion with the hydrophobic polyester-PCL matrix. Dominant Factor: Despite the reinforcement potential of the fibrous fillers, the processing-induced limitations on inter-layer bonding combined with the matrix plasticization from lipid additives qualitatively dominate the UTS behavior, as these factors restrict effective stress transfer and promote premature failure initiation at layer interfaces and filler-matrix boundaries."
    },
    "analysis_without_hierarchical_structure": {
      "descriptive_text": "The sample comprises a polycaprolactone-based matrix blended with polyester and reinforced with a complex assortment of natural fillers including wood fibres, starch, lignin, cellulose, and natural fibres, along with additives such as natural resins, waxes, oils, and natural fatty acids. The material was processed via fused deposition modeling using a BambuLab X1C printer equipped with a 0.5 mm hardened steel nozzle, employing a printing temperature of 175 °C, a layer height of 0.28 mm, and a printing speed of 200 mm/s to fabricate ISO 527 Type 1B specimens with 100% infill density, followed by ultimate tensile strength characterization using a custom tensile testing device.",
      "reasoning_analysis": "Increasing Factors: The incorporation of rigid natural fillers such as cellulose, wood fibres, and lignin serves to reinforce the polymer matrix, potentially improving load bearing capacity through stress transfer mechanisms. Additionally, the 100% infill density maximizes the effective cross-sectional area resisting the tensile load, minimizing structural voids that typically act as failure initiation sites. Decreasing Factors: The polycaprolactone matrix is inherently soft and ductile, and the presence of waxes, oils, and natural fatty acids likely induces a plasticization effect that increases chain mobility and reduces cohesive strength. Furthermore, the high printing speed of 200 mm/s may limit inter-layer polymer diffusion, creating anisotropic weaknesses along the z-axis, while the heterogeneous filler mixture risks poor interfacial adhesion leading to stress concentration points. Dominant Factor: The intrinsic low strength of the plasticized polycaprolactone matrix combined with the inter-layer adhesion limitations imposed by the high-speed FDM processing qualitatively dominates the mechanical response, likely constraining the ultimate tensile strength despite the presence of reinforcing fillers."
    }
  },
  {
    "doi": null,
    "title": "Selective Laser Sintering of Clay-Reinforced Polyamide",
    "year": 2010,
    "chemical_composition": {
      "repeat_unit_psmiles": "[*]NC(=O)CCCCCCCCCCC[*]",
      "monomers": [
        {
          "name": "Laurolactam",
          "smiles": "O=C1CCCCCCCCCCN1",
          "ratio_value": null,
          "ratio_unit": null
        }
      ],
      "additives": [
        {
          "name": "Cloisite 30B",
          "type": "filler",
          "amount_value": 2,
          "amount_unit": "wt%"
        }
      ],
      "is_homopolymer": true
    },
    "processing_history": "Selective Laser Sintering (SLS) on EOSINT P 380. Part bed temperature: 177 °C. Beam speed: 2500 mm/s, Laser power: 25 W, Scan spacing: 0.20 mm. Tensile testing on Universal Testing Machine (UTM), ASTM D638, crosshead speed 5 mm/min.",
    "hierarchical_structure": "SLS fabricated specimen. Heterogeneous system with agglomerated clay particles. Reduced crystallinity (gamma phase).",
    "properties": {
      "UTS": {
        "value": [
          48.42
        ],
        "unit": "MPa"
      }
    },
    "analysis_with_hierarchical_structure": {
      "descriptive_text": "The sample consists of a polyamide 12 homopolymer derived from laurolactam, compounded with 2 wt% Cloisite 30B organoclay filler. Specimens were fabricated using Selective Laser Sintering (SLS) on an EOSINT P 380 system, utilizing a part bed temperature of 177 °C, a laser power of 25 W, a beam speed of 2500 mm/s, and a scan spacing of 0.20 mm. The resulting hierarchical structure is characterized as a heterogeneous system featuring agglomerated clay particles and reduced crystallinity predominantly in the gamma phase. Mechanical characterization was performed via tensile testing on a Universal Testing Machine according to ASTM D638 standards at a crosshead speed of 5 mm/min.",
      "reasoning_analysis": "Increasing Factors: The incorporation of Cloisite 30B clay filler offers potential reinforcement through load transfer mechanisms within the polyamide matrix, assuming adequate interfacial adhesion. Additionally, the high part bed temperature of 177 °C during the Selective Laser Sintering process facilitates polymer chain diffusion across particle boundaries, enhancing inter-layer cohesion and reducing void formation between sintered layers. Decreasing Factors: The hierarchical structure reveals agglomerated clay particles, which act as significant stress concentrators and initiation sites for crack propagation, thereby compromising tensile strength. Furthermore, the reduced crystallinity and the prevalence of the gamma phase rather than the more stable alpha phase indicate less ordered polymer packing, which typically lowers the yield strength and ultimate tensile strength compared to highly crystalline counterparts. The inherent anisotropy and potential micro-voids associated with the layer-by-layer SLS manufacturing method may also introduce structural weaknesses. Dominant Factor: The structural defects arising from filler agglomeration and reduced crystallinity likely dominate the mechanical response. While the matrix material and processing temperature support cohesion, the stress concentration effects from the agglomerated Cloisite 30B and the lower degree of crystalline order qualitatively diminish the UTS relative to a well-exfoliated nanocomposite or a bulk-molded high-crystallinity PA12 specimen."
    },
    "analysis_without_hierarchical_structure": {
      "descriptive_text": "The sample consists of a polyamide 12 matrix derived from laurolactam monomers, reinforced with 2 wt% Cloisite 30B organoclay filler. The composite material was fabricated using Selective Laser Sintering (SLS) on an EOSINT P 380 system, utilizing a part bed temperature of 177 °C, a laser power of 25 W, a beam speed of 2500 mm/s, and a scan spacing of 0.20 mm. Mechanical characterization was performed via tensile testing on a Universal Testing Machine according to ASTM D638 standards at a crosshead speed of 5 mm/min.",
      "reasoning_analysis": "Increasing Factors: The polyamide 12 backbone facilitates strong interchain hydrogen bonding, providing intrinsic cohesive strength, while the incorporation of 2 wt% Cloisite 30B nanoclay acts as a reinforcing agent that enhances stress transfer and potentially nucleates crystallinity, thereby driving the UTS higher. Decreasing Factors: The Selective Laser Sintering processing history inherently introduces microstructural porosity and inter-layer voids due to the particulate fusion mechanism, which act as stress concentrators and reduce the effective load-bearing cross-sectional area, qualitatively lowering the UTS compared to fully dense counterparts. Dominant Factor: The processing-induced microstructural defects, specifically the porosity and inter-layer adhesion quality inherent to the SLS technique, qualitatively dominate the final UTS behavior, as these structural discontinuities typically impose a more significant limitation on tensile strength than the moderate reinforcement contribution provided by the low-loading nanoclay filler."
    }
  },
  {
    "doi": "10.3390/polym15102305",
    "title": "Influence of 3D Printing Conditions on Some Physical–Mechanical and Technological Properties of PCL Wood-Based Polymer Parts Manufactured by FDM",
    "year": 2023,
    "chemical_composition": {
      "repeat_unit_psmiles": "[*]OC(=O)CCCCC[*]",
      "monomers": [
        {
          "name": "Caprolactone",
          "smiles": "C1CCOC(=O)1",
          "ratio_value": null,
          "ratio_unit": null
        }
      ],
      "additives": [
        {
          "name": "Polyester",
          "type": "polymer blend",
          "amount_value": null,
          "amount_unit": null
        },
        {
          "name": "Wood fibres",
          "type": "filler",
          "amount_value": null,
          "amount_unit": null
        },
        {
          "name": "Starch",
          "type": "filler",
          "amount_value": null,
          "amount_unit": null
        },
        {
          "name": "Lignin",
          "type": "filler",
          "amount_value": null,
          "amount_unit": null
        },
        {
          "name": "Natural resins",
          "type": "additive",
          "amount_value": null,
          "amount_unit": null
        },
        {
          "name": "Waxes and oils",
          "type": "additive",
          "amount_value": null,
          "amount_unit": null
        },
        {
          "name": "Natural fatty acids",
          "type": "additive",
          "amount_value": null,
          "amount_unit": null
        },
        {
          "name": "Cellulose",
          "type": "filler",
          "amount_value": null,
          "amount_unit": null
        },
        {
          "name": "Natural fibres",
          "type": "filler",
          "amount_value": null,
          "amount_unit": null
        }
      ],
      "is_homopolymer": false
    },
    "processing_history": "FDM 3D printing using BambuLab X1C printer, 0.5 mm hardened steel nozzle, 100% infill, ISO 527 Type 1B specimen. Printing Temperature: 175 °C, Layer Height: 0.28 mm, Printing Speed: 300 mm/s. UTS measured using custom tensile testing device (Figure 4).",
    "hierarchical_structure": "FDM layered structure with 100% infill. Fracture surface analysis showed varying proportions of brittle/ductile failure modes.",
    "properties": {
      "UTS": {
        "value": [
          12.4992
        ],
        "unit": "MPa"
      }
    },
    "analysis_with_hierarchical_structure": {
      "descriptive_text": "The sample comprises a polycaprolactone (PCL) matrix synthesized from caprolactone monomers, modified into a multi-component bio-composite through the incorporation of a polyester blend and various natural fillers including wood fibres, starch, lignin, cellulose, and natural fibres. Additional formulation components consist of natural resins, waxes, oils, and natural fatty acids. Specimens were fabricated using fused deposition modeling (FDM) 3D printing on a BambuLab X1C system with a 0.5 mm hardened steel nozzle, operating at a printing temperature of 175 °C, a layer height of 0.28 mm, and a high printing speed of 300 mm/s to achieve 100% infill density in ISO 527 Type 1B geometry. The resulting hierarchical structure displays distinct FDM layering, with fracture surface analysis revealing a combination of brittle and ductile failure mechanisms.",
      "reasoning_analysis": "Increasing Factors: The inclusion of rigid natural fillers such as wood fibres, cellulose, and lignin provides reinforcement through load transfer mechanisms, which can enhance the ultimate tensile strength relative to the neat polymer matrix. Additionally, the 100% infill density maximizes the load-bearing cross-sectional area, minimizing voids that would otherwise act as failure initiation sites. Decreasing Factors: The presence of waxes, oils, and natural fatty acids likely introduces a plasticizing effect, reducing intermolecular friction and cohesive energy density within the matrix, thereby lowering the yield stress and UTS. The FDM processing history introduces structural anisotropy where inter-layer bonding strength is typically inferior to intra-layer strength; the high printing speed of 300 mm/s may further limit polymer chain diffusion across layer interfaces, creating weak planes prone to delamination. Furthermore, potential incompatibility between the hydrophobic PCL matrix and hydrophilic bio-fillers could lead to interfacial debonding under stress. Dominant Factor: The processing-induced anisotropy and weak inter-layer bonding inherent to the high-speed FDM technique, compounded by the plasticizing effect of the lipid-based additives, qualitatively dominate the mechanical behavior. While the rigid fillers offer reinforcement potential, the reduced matrix cohesion and interfacial defects typically limit the ultimate tensile strength below the theoretical maximum predicted by the rule of mixtures."
    },
    "analysis_without_hierarchical_structure": {
      "descriptive_text": "The sample consists of a polycaprolactone-based matrix blended with a polyester and reinforced with a multifunctional additive package comprising wood fibres, starch, lignin, cellulose, and natural fibres as fillers, alongside natural resins, waxes, oils, and natural fatty acids. Specimens were fabricated via fused deposition modeling using a BambuLab X1C printer with a 0.5 mm hardened steel nozzle at a printing temperature of 175 °C, a layer height of 0.28 mm, and a high printing speed of 300 mm/s to achieve 100% infill density. The resulting ISO 527 Type 1B specimens were evaluated using a custom tensile testing device.",
      "reasoning_analysis": "Increasing Factors: The inclusion of rigid natural fillers such as wood fibres, cellulose, and natural fibres provides structural reinforcement within the polymer matrix, potentially enhancing load-bearing capacity through stress transfer mechanisms. Additionally, the 100% infill density specified in the processing history maximizes the cross-sectional area available for load distribution, minimizing void-related weaknesses. Decreasing Factors: The presence of waxes, oils, natural fatty acids, and natural resins acts as internal plasticizers and lubricants, which reduce intermolecular friction and cohesive strength within the matrix, thereby lowering the intrinsic tensile strength. Furthermore, the high printing speed of 300 mm/s likely restricts sufficient polymer chain diffusion across layer interfaces, resulting in weak inter-layer bonding that serves as a primary failure initiation site. Dominant Factor: The processing-induced weak inter-layer adhesion caused by the high printing speed, compounded by the matrix softening effect of the extensive plasticizing additives, qualitatively dominates the mechanical response. This combination likely undermines the reinforcement benefits provided by the natural fillers, leading to a final UTS governed primarily by inter-layer cohesion and matrix integrity rather than filler reinforcement."
    }
  },
  {
    "doi": "10.1016/j.jpowsour.2024.235746",
    "title": "Self-healing Polymer-clay Nanocomposite Hydrogel-based All-in-one Stretchable Supercapacitor",
    "year": 2024,
    "chemical_composition": {
      "repeat_unit_psmiles": "[*]CC(C(=O)N)[*]",
      "monomers": [
        {
          "name": "Acrylamide",
          "smiles": "C=C(N)C=O",
          "ratio_value": null,
          "ratio_unit": null
        }
      ],
      "additives": [
        {
          "name": "Sodium Montmorillonite",
          "type": "filler",
          "amount_value": 0.012,
          "amount_unit": "g/mL supernatant"
        },
        {
          "name": "Potassium Persulfate",
          "type": "initiator",
          "amount_value": 0.1,
          "amount_unit": "g"
        },
        {
          "name": "TEMED",
          "type": "catalyst",
          "amount_value": 55.6,
          "amount_unit": "uL"
        },
        {
          "name": "Sodium Hydroxide",
          "type": "pH adjuster",
          "amount_value": null,
          "amount_unit": "5 wt% solution"
        },
        {
          "name": "MWCNT-MnO2",
          "type": "filler",
          "amount_value": 0.6,
          "amount_unit": "wt%"
        }
      ],
      "is_homopolymer": true
    },
    "processing_history": "MWCNT-MnO2 hybrid nanoparticles added to MMT supernatant before polymerization. pH 12. Polymerized at room temperature for 48 h. Self-healed by oven-drying at 35 °C for 24 h and re-swelling in solution. UTS measured by tensile testing on Zwick/Roell Z100, 5 N load cell, strain rate 100 mm/min, gauge length 20 mm, room temperature.",
    "hierarchical_structure": "Physically-crosslinked nanocomposite hydrogel with MWCNT-MnO2, self-healed interface.",
    "properties": {
      "UTS": {
        "value": [
          0.0371
        ],
        "unit": "MPa"
      }
    },
    "analysis_with_hierarchical_structure": {
      "descriptive_text": "The sample comprises a physically-crosslinked polyacrylamide homopolymer nanocomposite hydrogel reinforced with Sodium Montmorillonite (0.012 g/mL supernatant) and MWCNT-MnO2 hybrid nanoparticles (0.6 wt%). Polymerization was initiated using Potassium Persulfate (0.1 g) and TEMED catalyst (55.6 uL) within a MMT supernatant containing the hybrid fillers, with the pH adjusted to 12 using a Sodium Hydroxide solution. The material was polymerized at room temperature for 48 hours, followed by a self-healing treatment involving oven-drying at 35 °C for 24 hours and subsequent re-swelling in solution to restore the hydrogel state. The Ultimate Tensile Strength was evaluated via tensile testing at room temperature using a 5 N load cell at a strain rate of 100 mm/min with a 20 mm gauge length.",
      "reasoning_analysis": "Increasing Factors: The incorporation of rigid Sodium Montmorillonite and MWCNT-MnO2 hybrid nanoparticles serves as multifunctional physical crosslinkers and reinforcing agents within the polymer matrix. The high aspect ratio of the carbon nanotubes facilitates efficient stress transfer from the soft polyacrylamide chains to the stiff fillers, while the nanoclay platelets restrict chain mobility and enhance network density. Additionally, the inherent hydrogen bonding capability of the acrylamide repeat units contributes to intermolecular cohesion, and the self-healing process may recover network integrity prior to testing. Decreasing Factors: The fundamental nature of the material as a hydrogel implies a high solvent content, which plasticizes the polymer network and significantly reduces the load-bearing capacity compared to dry bulk polymers. The physical crosslinks, being non-covalent interactions mediated by the fillers, are susceptible to slip or dissociation under high stress concentrations. Furthermore, the processing history involving a high pH of 12 may induce partial hydrolysis of the amide groups to carboxylates, introducing electrostatic repulsion that expands the network and lowers the effective crosslink density. Dominant Factor: The reinforcement mechanism provided by the dispersed hybrid nanofillers qualitatively dominates the UTS behavior. While the hydrogel matrix and physical crosslinking nature impose an upper limit on strength relative to covalently crosslinked dry plastics, the load transfer efficiency and additional crosslinking density supplied by the MWCNT-MnO2 and Montmorillonite components are the primary determinants of the material's ultimate tensile resistance against failure."
    },
    "analysis_without_hierarchical_structure": {
      "descriptive_text": "The sample consists of a polyacrylamide homopolymer matrix synthesized via redox polymerization using potassium persulfate as the initiator and TEMED as the catalyst. The formulation incorporates sodium montmorillonite clay and multi-walled carbon nanotube-manganese dioxide hybrid nanoparticles as fillers, which were added to the montmorillonite supernatant prior to polymerization. The reaction environment was adjusted to pH 12 using a 5 wt% sodium hydroxide solution, and polymerization proceeded at room temperature for 48 hours. Following synthesis, the material underwent a self-healing protocol involving oven-drying at 35 °C for 24 hours followed by re-swelling in solution. Ultimate tensile strength was subsequently characterized via tensile testing using a Zwick/Roell Z100 instrument equipped with a 5 N load cell, operating at a strain rate of 100 mm/min with a gauge length of 20 mm at room temperature.",
      "reasoning_analysis": "Increasing Factors: The incorporation of rigid sodium montmorillonite and MWCNT-MnO2 hybrid nanoparticles serves as a primary reinforcement mechanism, where stress transfer from the soft polyacrylamide matrix to the high-modulus fillers significantly enhances load-bearing capacity. Additionally, the high strain rate of 100 mm/min during tensile testing exploits the viscoelastic nature of the polymer, typically resulting in higher measured strength due to reduced time for chain relaxation. The oven-drying step prior to re-swelling may also induce temporary physical crosslinking through enhanced hydrogen bonding or chain entanglement densification. Decreasing Factors: The adjustment to pH 12 promotes hydrolysis of the acrylamide groups into carboxylate anions, which reduces the density of interchain hydrogen bonds and introduces electrostatic repulsion that can weaken the physical network cohesion. Furthermore, the re-swelling process introduces solvent molecules that act as plasticizers, increasing free volume and chain mobility which inherently lowers the ultimate tensile strength compared to a dry state. Dominant Factor: The hybrid nanofiller reinforcement qualitatively dominates the final UTS behavior; while the hydrolyzed, hydrated matrix establishes a soft baseline, the percolation and interfacial interaction of the high-aspect-ratio MWCNT-MnO2 and clay platelets provide the critical structural skeleton that determines the material's failure limit."
    }
  },
  {
    "doi": null,
    "title": "Utilizing Additive Manufacturing for Fabricating Energy Storage Components From Graphene-Reinforced Thermoplastic Composites",
    "year": 2024,
    "chemical_composition": {
      "repeat_unit_psmiles": null,
      "monomers": [],
      "additives": [
        {
          "name": "Graphene",
          "type": "filler",
          "amount_value": 11,
          "amount_unit": "%"
        }
      ],
      "is_homopolymer": false
    },
    "processing_history": "Graphene (11%) blended with PETG granules for 10 min. Processed into 1.75 mm filaments using twin-screw extruder. FDM 3D printing (Zortrax Endureal) at 230°C, infill 80%, line pattern, shell count 2, print speed 60 mm/s, platform temp 70°C. Annealed at 60°C for 45 min. UTS measured by tensile testing (Tinius Olsen Hk10 UTM) at strain rate 1 mm/min, ASTM D638 Type V.",
    "hierarchical_structure": "Uniform dispersion of graphene. FESEM showed effective bonding of graphene to polymer matrix, minimal integration stress, improved load transfer, filler pullout, crack propagation, mild surface fractures, and distinct infill patterns.",
    "properties": {
      "UTS": {
        "value": [
          55
        ],
        "unit": "MPa"
      }
    },
    "analysis_with_hierarchical_structure": {
