Repository: hhtrick/HHT-code

# HHT training framework

This directory contains model training, embedding precomputation, inference, article-level baselines and the curated datasets. All commands below assume that the working directory is `train_code/`.

## 3. Datasets and fixed partitions

Each main dataset is a JSON array at `dataset/{property}/{property}.json`. Entries contain source metadata, `chemical_composition`, `processing_history`, `hierarchical_structure`, `properties`, and two generated-analysis objects. Targets are stored as `properties[property]["value"]`; source metadata and target values are not predictive input fields.

| Property | Train | Validation | Test | Total |
|---|---:|---:|---:|---:|

File: train_code/dataset/UTS/UTS.json (part 77 of 292)
[
      "descriptive_text": "The sample comprises a poly(ethylene terephthalate) glycol-modified (PETG) matrix reinforced with 11% graphene filler. The composite was fabricated by blending graphene with PETG granules for 10 minutes, followed by extrusion into 1.75 mm filaments using a twin-screw extruder. These filaments were processed via fused deposition modeling (FDM) on a Zortrax Endureal system at a nozzle temperature of 230°C and a platform temperature of 70°C, utilizing an 80% infill density with a line pattern and two shell counts. Post-printing, the specimens were annealed at 60°C for 45 minutes to mitigate internal stresses. Microstructural analysis via FESEM confirmed a uniform dispersion of graphene within the polymer matrix, demonstrating effective interfacial bonding, minimal integration stress, and mechanisms of filler pullout and crack propagation, while mechanical properties were evaluated through tensile testing according to ASTM D638 Type V standards at a strain rate of 1 mm/min.",
      "reasoning_analysis": "Increasing Factors: The addition of 11% graphene introduces a high-modulus reinforcing phase that significantly enhances load-bearing capacity through its intrinsic mechanical strength. The hierarchical structure reveals uniform dispersion and effective interfacial bonding between the graphene and the PETG matrix, which optimizes stress transfer efficiency from the compliant polymer to the rigid filler. Furthermore, the annealing step at 60°C likely facilitates residual stress relaxation and may promote secondary crystallization within the PETG matrix, thereby increasing the cohesive strength of the bulk material. Decreasing Factors: The FDM processing history inherently introduces anisotropy and inter-layer voids, which act as stress concentrators and reduce the effective cross-sectional area available for load bearing compared to isotropic bulk molding. The 80% infill density further limits the maximum theoretical strength by introducing internal porosity, and the observation of filler pullout indicates that interfacial debonding remains a viable failure mechanism under high stress. Dominant Factor: The dominant factor influencing the final UTS behavior is the efficiency of the interfacial load transfer enabled by the uniform graphene dispersion and thermal annealing. Although the additive manufacturing process imposes geometric and structural limitations through infill patterns and layer adhesion, the substantial reinforcement provided by the high-loading graphene filler and the mitigation of processing-induced stresses qualitatively govern the mechanical performance, allowing the composite to achieve enhanced strength relative to the unreinforced printed matrix."
    },
    "analysis_without_hierarchical_structure": {
      "descriptive_text": "The sample comprises a polyethylene terephthalate glycol (PETG) matrix reinforced with 11% graphene filler. Preparation involved blending graphene with PETG granules for 10 minutes, followed by extrusion into 1.75 mm filaments using a twin-screw extruder. These filaments were processed via fused deposition modeling 3D printing on a Zortrax Endureal system at 230°C with a platform temperature of 70°C, utilizing an 80% infill density with a line pattern and two shell counts at a print speed of 60 mm/s. The printed specimens were subsequently annealed at 60°C for 45 minutes, and the ultimate tensile strength was determined using tensile testing on a Tinius Olsen Hk10 UTM at a strain rate of 1 mm/min in accordance with ASTM D638 Type V standards.",
      "reasoning_analysis": "Increasing Factors: The incorporation of 11% graphene filler provides significant reinforcement through load transfer mechanisms, leveraging the high intrinsic strength and aspect ratio of the graphene sheets to enhance the composite's load-bearing capacity. Additionally, the twin-screw extrusion promotes homogeneous filler dispersion, while the post-processing annealing at 60°C relieves residual thermal stresses and improves inter-layer diffusion within the 3D printed structure, thereby strengthening the interface between deposited roads. Decreasing Factors: The fused deposition modeling (FDM) process inherently introduces anisotropy and potential voids between printed layers, which act as stress concentrators and reduce the effective cross-sectional area available for load bearing. Furthermore, the high filler loading of 11% increases the risk of nanoparticle agglomeration, which can create defect sites that initiate premature failure, and the 80% infill density means the sample is not a solid bulk material, further limiting maximum strength compared to fully dense specimens. Dominant Factor: The post-processing annealing treatment qualitatively dominates the final UTS behavior by mitigating the inherent structural weaknesses introduced by the FDM process; while the graphene provides the potential for reinforcement, the thermal treatment is critical for ensuring sufficient inter-layer bonding and stress relaxation, without which the composite would likely fail at the printed interfaces regardless of the filler content."
    }
  },
  {
    "doi": "10.1115/1.4028538",
    "title": "Improved Mechanical Properties of Fused Deposition Modeling-Manufactured Parts Through Build Parameter Modifications",
    "year": 2015,
    "chemical_composition": {
      "repeat_unit_psmiles": "[*]OC(=O)Oc1ccc(C(C)(C)c2ccc(O*)cc2)cc1",
      "monomers": [
        {
          "name": "Bisphenol A",
          "smiles": "CC(C)(c1ccc(O)cc1)c2ccc(O)cc2",
          "ratio_value": null,
          "ratio_unit": null
        }
      ],
      "additives": [],
      "is_homopolymer": true
    },
    "processing_history": "FDM using Fortus 900mc. Model temp 345 °C, Envelope 140 °C, Layer thickness 0.254 mm. ASTM D638 Type I specimens. Conditioned 40 h at 23 °C, 50% RH. Tensile test on Instron 5866 at 5 mm/min. Build Orientation: XZY. Raster Angle: 0/90 deg. Method: Default. CW: 0.508 mm, RW: 0.508 mm, RRAG: 0 mm.",
    "hierarchical_structure": "Gaps visible between rasters and contour in optical images.",
    "properties": {
      "UTS": {
        "value": [
          57.94
        ],
        "unit": "MPa"
      }
    },
    "analysis_with_hierarchical_structure": {
      "descriptive_text": "The sample comprises a Bisphenol A polycarbonate homopolymer processed via Fused Deposition Modeling (FDM) on a Fortus 900mc system with a model temperature of 345 °C and an envelope temperature of 140 °C. ASTM D638 Type I specimens were produced with a layer thickness of 0.254 mm, a build orientation of XZY, and a 0/90 degree raster angle, followed by conditioning for 40 hours at 23 °C and 50% relative humidity. Mechanical characterization was performed using an Instron 5866 at a crosshead speed of 5 mm/min, where optical imaging revealed visible gaps between the rasters and contour, indicating incomplete fusion within the hierarchical structure.",
      "reasoning_analysis": "Increasing Factors: The aromatic rings within the Bisphenol A repeat units provide significant backbone rigidity and cohesive energy density, establishing a high intrinsic strength baseline for the polycarbonate matrix. Additionally, the elevated envelope temperature of 140 °C during FDM processing promotes polymer chain diffusion across layer interfaces, potentially enhancing interlayer bonding compared to lower temperature processing. Decreasing Factors: The presence of visible gaps between rasters and contours indicates significant porosity and incomplete fusion, which act as stress concentrators that initiate premature failure under tensile load. The FDM processing history inherently introduces anisotropy, where the 0/90 degree raster angle and XZY build orientation create weak interfaces perpendicular to the loading direction, while the absence of reinforcing additives limits the composite strength relative to filled systems. Dominant Factor: The structural integrity compromised by the visible inter-raster gaps and porosity qualitatively dominates the final UTS behavior. While the chemical composition offers high intrinsic strength, the macroscopic defects arising from the additive manufacturing process prevent effective stress transfer across the specimen, likely resulting in a UTS significantly lower than that of injection-molded counterparts."
    },
    "analysis_without_hierarchical_structure": {
      "descriptive_text": "The sample comprises a Bisphenol A polycarbonate homopolymer processed via Fused Deposition Modeling on a Fortus 900mc system. Fabrication involved an extrusion temperature of 345 °C within a heated envelope maintained at 140 °C, utilizing a layer thickness of 0.254 mm and a 0/90 degree raster angle with zero road air gap. ASTM D638 Type I specimens were constructed with an XZY build orientation, conditioned for 40 hours at 23 °C and 50% relative humidity, and evaluated using an Instron 5866 tensile tester at a crosshead speed of 5 mm/min.",
      "reasoning_analysis": "Increasing Factors: The intrinsic chemical structure of Bisphenol A polycarbonate features rigid aromatic rings and carbonate linkages that provide high cohesive energy density and inherent mechanical strength. The processing history significantly supports strength retention through the use of a 140 °C heated envelope, which approaches the polymer's glass transition temperature to promote inter-layer chain diffusion and healing, while the zero raster road air gap maximizes the contact area between deposited filaments to reduce macro-voids. Decreasing Factors: The additive manufacturing process inherently introduces structural anisotropy, where the XZY build orientation creates inter-layer boundaries that act as potential failure planes under tensile load, typically exhibiting lower strength than the bulk material. Additionally, the high model temperature of 345 °C poses a risk of thermal degradation which could reduce molecular weight, and the rastered geometry inevitably contains micro-voids between roads that serve as stress concentrators. Dominant Factor: While the intrinsic rigidity of the polycarbonate backbone establishes a high theoretical strength baseline, the dominant factor determining the final UTS is the quality of inter-layer bonding governed by the heated envelope processing; however, the inherent anisotropy of the FDM raster structure ultimately imposes a qualitative limitation on the tensile strength relative to isotropic bulk counterparts, making the processing-induced microstructural discontinuities the primary constraint."
    }
  },
  {
    "doi": "10.1080/15376494.2020.1722870",
    "title": "Tensile strength dependence of FFF fiber reinforced ABS on environmental conditioning",
    "year": 2021,
    "chemical_composition": {
      "repeat_unit_psmiles": null,
      "monomers": [
        {
          "name": "Acrylonitrile",
          "smiles": "C=CC#N",
          "ratio_value": null,
          "ratio_unit": null
        },
        {
          "name": "1,3-Butadiene",
          "smiles": "C=CC=C",
          "ratio_value": null,
          "ratio_unit": null
        },
        {
          "name": "Styrene",
          "smiles": "C=CC1=CC=CC=C1",
          "ratio_value": null,
          "ratio_unit": null
        }
      ],
      "additives": [],
      "is_homopolymer": false
    },
    "processing_history": "Fabricated via Fused Filament Fabrication (FFF) on Lulzbot Taz 6. Nozzle 232 °C, bed 110 °C, layer height 0.2 mm, fan 0%. ASTM D638-14 Type I specimens. Conditioned 180 min at Room temp (25 °C) prior to testing. Tensile testing per ASTM D638-14 using MTS Criterion Model 45, 10 kN load cell, 1.0 mm/min crosshead speed, laser extensometer.",
    "hierarchical_structure": "FFF printed structure with bead-to-bead voids. XY orientation (along the bead). Unreinforced ABS.",
    "properties": {
      "UTS": {
        "value": [
          39.32
        ],
        "unit": "MPa"
      }
    },
    "analysis_with_hierarchical_structure": {
      "descriptive_text": "The sample comprises an unreinforced Acrylonitrile Butadiene Styrene (ABS) terpolymer synthesized from acrylonitrile, 1,3-butadiene, and styrene monomers. Specimens were fabricated via Fused Filament Fabrication (FFF) on a Lulzbot Taz 6 system with a nozzle temperature of 232 °C, a heated bed at 110 °C, a layer height of 0.2 mm, and 0% cooling fan speed. The resulting hierarchical structure exhibits an FFF printed morphology characterized by bead-to-bead voids and an XY orientation aligned along the bead direction. ASTM D638-14 Type I specimens were conditioned for 180 minutes at room temperature (25 °C) prior to tensile testing per ASTM D638-14 standards using an MTS Criterion Model 45 with a 10 kN load cell and laser extensometer at a crosshead speed of 1.0 mm/min.",
      "reasoning_analysis": "Increasing Factors: The terpolymer composition leverages the rigidity of the styrene-acrylonitrile matrix and the toughness of the polybutadiene phase to establish a robust intrinsic strength baseline. The processing history specifies an XY orientation aligned along the bead, which directs the tensile load parallel to the deposited roads, maximizing strength relative to the build direction. Additionally, the elevated bed temperature (110 °C) and absence of cooling fan facilitate polymer chain diffusion across bead interfaces, enhancing inter-layer bonding strength. Decreasing Factors: The hierarchical structure explicitly notes the presence of bead-to-bead voids, which act as stress concentrators and reduce the effective load-bearing cross-sectional area, significantly compromising UTS compared to bulk material. The additive manufacturing process inherently introduces porosity and anisotropy that cannot be fully eliminated by thermal parameters alone. Furthermore, the lack of reinforcing fillers or additives limits the composite strength potential. Dominant Factor: While the intrinsic strength of the ABS matrix and the favorable XY loading orientation provide a solid foundation, the structural integrity is qualitatively dominated by the processing-induced morphological defects. The presence of bead-to-bead voids inherent to the FFF technique serves as the primary limiting factor, preventing the sample from achieving the theoretical UTS of dense, injection-molded ABS."
    },
    "analysis_without_hierarchical_structure": {
      "descriptive_text": "The sample comprises a terpolymer synthesized from acrylonitrile, 1,3-butadiene, and styrene monomers. Specimens were fabricated via Fused Filament Fabrication on a Lulzbot Taz 6 system using a nozzle temperature of 232 °C, a heated bed at 110 °C, a layer height of 0.2 mm, and zero percent part cooling fan speed. Following fabrication, ASTM D638-14 Type I specimens were conditioned for 180 minutes at room temperature (25 °C) prior to mechanical characterization. Tensile testing was performed according to ASTM D638-14 standards using an MTS Criterion Model 45 universal testing machine equipped with a 10 kN load cell and a laser extensometer at a crosshead speed of 1.0 mm/min.",
      "reasoning_analysis": "Increasing Factors: The presence of acrylonitrile and styrene monomers contributes polar interactions and bulky phenyl groups, respectively, which enhance intermolecular forces and backbone rigidity, thereby increasing the intrinsic tensile strength. Furthermore, the processing history utilizes a high heated bed temperature (110 °C) and disabled cooling fan (0%), which maintains the polymer above its glass transition temperature for an extended period during deposition, promoting significant interlayer chain diffusion and welding that strengthens the interface between printed rasters. Decreasing Factors: The inclusion of 1,3-butadiene introduces a rubbery polybutadiene phase within the matrix, which improves toughness but inherently lowers the yield strength and modulus compared to rigid SAN copolymers. Additionally, the Fused Filament Fabrication process inherently generates micro-voids and anisotropic structures between deposited roads, acting as stress concentrators that reduce the effective load-bearing cross-sectional area and facilitate premature failure. Dominant Factor: The thermal management strategy during processing is the dominant factor governing the final UTS. While the rubber phase sets a theoretical bulk material limit, the realized tensile strength in additively manufactured parts is primarily constrained by interlayer bonding quality; the optimized thermal profile (high bed temperature and no cooling) mitigates the inherent weakness of the layered structure, preventing delamination and allowing the material to approach its bulk mechanical potential."
    }
  },
  {
    "doi": "10.1080/15376494.2020.1722870",
    "title": "Tensile strength dependence of FFF fiber reinforced ABS on environmental conditioning",
    "year": 2021,
    "chemical_composition": {
      "repeat_unit_psmiles": null,
      "monomers": [
        {
          "name": "Acrylonitrile",
          "smiles": "C=CC#N",
          "ratio_value": null,
          "ratio_unit": null
        },
        {
          "name": "1,3-Butadiene",
          "smiles": "C=CC=C",
          "ratio_value": null,
          "ratio_unit": null
        },
        {
          "name": "Styrene",
          "smiles": "C=CC1=CC=CC=C1",
          "ratio_value": null,
          "ratio_unit": null
        }
      ],
      "additives": [],
      "is_homopolymer": false
    },
    "processing_history": "Fabricated via Fused Filament Fabrication (FFF) on Lulzbot Taz 6. Nozzle 232 °C, bed 110 °C, layer height 0.2 mm, fan 0%. ASTM D638-14 Type I specimens. Conditioned 180 min at 50 °C prior to testing. Tensile testing per ASTM D638-14 using MTS Criterion Model 45, 10 kN load cell, 1.0 mm/min crosshead speed, laser extensometer.",
    "hierarchical_structure": "FFF printed structure with bead-to-bead voids. XY orientation (along the bead). Unreinforced ABS.",
    "properties": {
      "UTS": {
        "value": [
          39.61
        ],
        "unit": "MPa"
      }
    },
    "analysis_with_hierarchical_structure": {
      "descriptive_text": "The sample consists of an unreinforced Acrylonitrile Butadiene Styrene (ABS) terpolymer fabricated via Fused Filament Fabrication (FFF) using a Lulzbot Taz 6 system. Processing parameters included a nozzle temperature of 232 °C, a heated bed at 110 °C, a layer height of 0.2 mm, and zero percent cooling fan speed. The resulting hierarchical structure exhibits characteristic FFF morphology with bead-to-bead voids and an XY orientation aligned along the bead direction. ASTM D638-14 Type I specimens were conditioned at 50 °C for 180 minutes prior to tensile testing performed on an MTS Criterion Model 45 equipped with a 10 kN load cell and laser extensometer at a crosshead speed of 1.0 mm/min.",
      "reasoning_analysis": "Increasing Factors: The chemical composition includes acrylonitrile units, where polar nitrile groups enhance intermolecular dipole-dipole interactions, increasing the cohesive energy density and intrinsic strength of the polymer matrix. Processing parameters such as the elevated bed temperature (110 °C) and 0% fan cooling facilitate extended polymer chain diffusion across filament interfaces, improving interlayer bonding strength. Furthermore, the XY orientation aligns the tensile load parallel to the deposited beads, maximizing the load-bearing capacity of the continuous polymer phase rather than relying on weaker interlayer adhesion. Thermal conditioning at 50 °C may also relieve residual printing stresses, delaying failure initiation. Decreasing Factors: The hierarchical structure explicitly contains bead-to-bead voids, which act as stress concentrators and reduce the effective cross-sectional area available to bear the load, significantly diminishing UTS compared to bulk materials. The presence of the butadiene rubber phase within the ABS terpolymer introduces compliant domains that, while beneficial for toughness, can limit maximum tensile strength by promoting early crazing or shear yielding. Additionally, the FFF process inherently results in incomplete entanglement at weld lines between beads compared to homogeneous bulk molding, creating planes of weakness. Dominant Factor: While the favorable XY orientation and high-temperature processing history optimize the interlayer bonding for this additive manufacturing method, the presence of inherent bead-to-bead voids and the discontinuous nature of the FFF structure qualitatively dominate the mechanical response. These structural defects act as the primary limitation on UTS, preventing the material from achieving the intrinsic strength limits defined by its chemical composition."
    },
    "analysis_without_hierarchical_structure": {
      "descriptive_text": "The sample comprises a terpolymer synthesized from acrylonitrile, 1,3-butadiene, and styrene monomers. Specimens were fabricated via Fused Filament Fabrication on a Lulzbot Taz 6 system using a nozzle temperature of 232 °C, a bed temperature of 110 °C, a layer height of 0.2 mm, and 0% cooling fan speed. Following fabrication, ASTM D638-14 Type I specimens were conditioned for 180 minutes at 50 °C prior to mechanical characterization. Tensile testing was performed according to ASTM D638-14 standards using an MTS Criterion Model 45 equipped with a 10 kN load cell and a laser extensometer at a crosshead speed of 1.0 mm/min.",
      "reasoning_analysis": "Increasing Factors: The chemical composition includes acrylonitrile, which introduces polar nitrile groups that strengthen intermolecular interactions and increase chain stiffness, thereby enhancing intrinsic tensile strength. Additionally, the processing history employs a 0% cooling fan and a high bed temperature of 110 °C, which reduces thermal gradients and promotes polymer chain diffusion across layer interfaces, significantly improving interlayer bonding strength. The post-processing conditioning at 50 °C likely relieves residual thermal stresses induced during fabrication, reducing the likelihood of premature failure. Decreasing Factors: The presence of the 1,3-butadiene monomer introduces a rubbery elastomeric phase that, while beneficial for impact toughness, inherently lowers the ultimate tensile strength compared to a rigid styrene-acrylonitrile matrix due to the lower modulus of the rubber domains. Furthermore, the Fused Filament Fabrication method inherently generates a mesostructure containing potential micro-voids and anisotropic layer interfaces that act as stress concentrators, reducing the effective load-bearing cross-section relative to isotropic bulk material. Dominant Factor: The processing-induced interlayer bonding quality is the dominant factor governing the final UTS behavior. While the chemical composition establishes the theoretical bulk strength ceiling, the additive manufacturing architecture introduces structural discontinuities; therefore, the thermal management during deposition dictates whether the sample fails cohesively within the filament or adhesively at the layer interfaces, ultimately determining the realized tensile strength."
    }
  },
  {
    "doi": null,
    "title": "Selective Laser Sintering of Clay-Reinforced Polyamide",
    "year": 2010,
    "chemical_composition": {
      "repeat_unit_psmiles": "[*]NC(=O)CCCCCCCCCCC[*]",
      "monomers": [
        {
          "name": "Laurolactam",
          "smiles": "O=C1CCCCCCCCCCN1",
          "ratio_value": null,
          "ratio_unit": null
        }
      ],
      "additives": [],
      "is_homopolymer": true
    },
    "processing_history": "Selective Laser Sintering (SLS) on EOSINT P 380. Part bed temperature: 176 °C. Beam speed: 4500 mm/s, Laser power: 45 W, Scan spacing: 0.25 mm. Tensile testing on Universal Testing Machine (UTM), ASTM D638, crosshead speed 5 mm/min.",
    "hierarchical_structure": "SLS fabricated specimen. Uniform and homogeneous surface. Gamma phase crystallinity due to fast cooling.",
    "properties": {
      "UTS": {
        "value": [
          48.89
        ],
        "unit": "MPa"
      }
    },
    "analysis_with_hierarchical_structure": {
      "descriptive_text": "The sample comprises a polyamide 12 homopolymer synthesized from laurolactam monomers, fabricated into a test specimen using Selective Laser Sintering (SLS) on an EOSINT P 380 system. The processing history involves a part bed temperature of 176 °C, a beam speed of 4500 mm/s, a laser power of 45 W, and a scan spacing of 0.25 mm, resulting in a specimen characterized by a uniform and homogeneous surface. Hierarchical structural analysis indicates the presence of gamma phase crystallinity resulting from the fast cooling rates associated with the SLS process, and the mechanical properties were assessed via tensile testing on a Universal Testing Machine in accordance with ASTM D638 at a crosshead speed of 5 mm/min.",
      "reasoning_analysis": "Increasing Factors: The polyamide 12 backbone contains regular amide linkages capable of forming strong intermolecular hydrogen bonds, which significantly enhance cohesive energy density and resistance to chain slippage under tensile load. Additionally, the presence of crystallinity provides physical crosslinks that reinforce the amorphous matrix and contribute to higher load-bearing capacity compared to a fully amorphous structure. Decreasing Factors: The Selective Laser Sintering process inherently risks the formation of micro-voids or incomplete fusion between powder layers, which act as stress concentrators and reduce the effective load-bearing cross-section. Furthermore, the fast cooling rates specified in the hierarchical structure promote the formation of the gamma crystalline phase rather than the thermodynamically more stable and densely packed alpha phase, potentially resulting in lower crystal perfection and reduced ultimate tensile strength. Dominant Factor: While the intrinsic hydrogen bonding of the polyamide chemistry provides a robust baseline for strength, the processing-induced morphological features, specifically the gamma phase crystallinity and potential inter-layer porosity inherent to the SLS technique, are the dominant factors that qualitatively limit the final UTS relative to ideally processed bulk polyamide 12."
    },
    "analysis_without_hierarchical_structure": {
      "descriptive_text": "The sample comprises a polyamide 12 homopolymer synthesized from laurolactam monomers. The material was fabricated using Selective Laser Sintering on an EOSINT P 380 system, employing a part bed temperature of 176 °C, a beam speed of 4500 mm/s, a laser power of 45 W, and a scan spacing of 0.25 mm. Mechanical characterization was performed via tensile testing on a Universal Testing Machine according to ASTM D638 standards at a crosshead speed of 5 mm/min.",
      "reasoning_analysis": "Increasing Factors: The chemical composition consists of polyamide 12, where the regular amide linkages facilitate strong intermolecular hydrogen bonding and semi-crystalline domain formation, intrinsically providing high cohesive energy density and resistance to chain pull-out. Additionally, the processing history specifies a part bed temperature of 176 °C, which is near the melting point of polyamide 12, promoting extensive chain diffusion and healing across particle boundaries during the Selective Laser Sintering process, thereby enhancing interfacial strength. Decreasing Factors: The Selective Laser Sintering technique inherently introduces microstructural porosity due to incomplete fusion between powder particles, creating voids that act as stress concentrators and reduce the effective load-bearing cross-sectional area. Furthermore, the layer-by-layer fabrication method induces anisotropy, where interlayer bonding is typically weaker than intralayer cohesion, and the high beam speed of 4500 mm/s may limit energy density, potentially leading to insufficient melting and reduced weld strength between scan vectors. Dominant Factor: While the intrinsic hydrogen bonding of the polyamide backbone establishes a robust baseline for mechanical strength, the processing-induced microstructural defects, specifically porosity and interlayer adhesion quality inherent to the SLS method, qualitatively dominate the final UTS behavior by acting as the primary initiation sites for failure under tensile load."
    }
  },
  {
    "doi": null,
    "title": "Selective Laser Sintering of Clay-Reinforced Polyamide",
    "year": 2010,
    "chemical_composition": {
      "repeat_unit_psmiles": "[*]NC(=O)CCCCCCCCCCC[*]",
      "monomers": [
        {
          "name": "Laurolactam",
          "smiles": "O=C1CCCCCCCCCCN1",
          "ratio_value": null,
          "ratio_unit": null
        }
      ],
      "additives": [
        {
          "name": "Cloisite 30B",
          "type": "filler",
          "amount_value": 2,
          "amount_unit": "wt%"
        }
      ],
      "is_homopolymer": true
    },
    "processing_history": "Selective Laser Sintering (SLS) on EOSINT P 380. Part bed temperature: 177 °C. Beam speed: 2500 mm/s, Laser power: 35 W, Scan spacing: 0.25 mm. Tensile testing on Universal Testing Machine (UTM), ASTM D638, crosshead speed 5 mm/min.",
    "hierarchical_structure": "SLS fabricated specimen. Heterogeneous system with agglomerated clay particles. Reduced crystallinity (gamma phase).",
    "properties": {
      "UTS": {
        "value": [
          47.78
        ],
        "unit": "MPa"
      }
    },
    "analysis_with_hierarchical_structure": {
      "descriptive_text": "The sample comprises a polyamide 12 homopolymer derived from laurolactam monomers, compounded with 2 wt% Cloisite 30B organoclay filler. Specimens were fabricated using Selective Laser Sintering (SLS) on an EOSINT P 380 system with a part bed temperature of 177 °C, beam speed of 2500 mm/s, laser power of 35 W, and scan spacing of 0.25 mm. The resulting hierarchical structure is identified as a heterogeneous system featuring agglomerated clay particles and reduced crystallinity dominated by the gamma phase. Mechanical evaluation was conducted via tensile testing on a Universal Testing Machine following ASTM D638 standards at a crosshead speed of 5 mm/min.",
      "reasoning_analysis": "Increasing Factors: The polyamide 12 backbone facilitates strong interchain hydrogen bonding, which intrinsically enhances cohesive energy density and resistance to chain slippage under tension. Additionally, the incorporation of Cloisite 30B clay filler offers a theoretical potential for load transfer between the matrix and the rigid silicate layers, which could contribute to strength enhancement if dispersion were optimal. Decreasing Factors: The hierarchical structure reveals agglomerated clay particles, which act as significant stress concentrators that initiate premature crack propagation under tensile load. Furthermore, the processing history via Selective Laser Sintering has resulted in reduced crystallinity and the formation of the gamma phase rather than the more stable alpha phase; this reduction in crystalline content diminishes the physical crosslinking density and rigid reinforcement typically provided by crystallites in semi-crystalline polyamides. Dominant Factor: The detrimental effects of filler agglomeration and the processing-induced reduction in crystallinity qualitatively dominate the UTS behavior. While the hydrogen-bonded polyamide matrix provides a robust baseline, the stress concentrations from agglomerates and the lack of crystalline reinforcement likely result in a UTS lower than that of a well-dispersed, highly crystalline counterpart."
    },
    "analysis_without_hierarchical_structure": {
      "descriptive_text": "The sample consists of a polyamide 12 homopolymer derived from laurolactam monomers, compounded with 2 wt% Cloisite 30B organoclay filler. The material was processed using Selective Laser Sintering (SLS) on an EOSINT P 380 system, utilizing a part bed temperature of 177 °C, a laser power of 35 W, a beam speed of 2500 mm/s, and a scan spacing of 0.25 mm. Following fabrication, the ultimate tensile strength was evaluated via tensile testing on a Universal Testing Machine in accordance with ASTM D638 standards at a crosshead speed of 5 mm/min.",
      "reasoning_analysis": "Increasing Factors: The polyamide 12 backbone facilitates strong intermolecular hydrogen bonding between amide groups, providing intrinsic cohesive strength. Additionally, the incorporation of 2 wt% Cloisite 30B nanoclay acts as a reinforcing filler, where high aspect ratio silicate layers restrict polymer chain mobility and facilitate stress transfer from the matrix to the filler, potentially enhancing crystallinity through nucleation effects. Decreasing Factors: The Selective Laser Sintering process inherently introduces micro-voids and porosity due to incomplete particle fusion, which act as stress concentrators and significantly reduce the effective load-bearing cross-section. Furthermore, potential agglomeration of the nanoclay or anisotropic mechanical properties arising from the layer-by-layer fabrication method may further compromise tensile integrity. Dominant Factor: The quality of inter-particle fusion governed by the thermal processing history, specifically the part bed temperature and laser energy density, qualitatively dominates the final UTS behavior; while the nanoclay provides reinforcement, the ultimate tensile strength is primarily limited by the processing-induced porosity and inter-layer bonding quality inherent to the SLS technique."
    }
  },
  {
    "doi": "10.1115/1.4028538",
    "title": "Improved Mechanical Properties of Fused Deposition Modeling-Manufactured Parts Through Build Parameter Modifications",
    "year": 2015,
    "chemical_composition": {
      "repeat_unit_psmiles": "[*]OC(=O)Oc1ccc(C(C)(C)c2ccc(O*)cc2)cc1",
      "monomers": [
        {
          "name": "Bisphenol A",
          "smiles": "CC(C)(c1ccc(O)cc1)c2ccc(O)cc2",
          "ratio_value": null,
          "ratio_unit": null
        }
      ],
      "additives": [],
      "is_homopolymer": true
    },
    "processing_history": "FDM using Fortus 900mc. Model temp 345 °C, Envelope 140 °C, Layer thickness 0.254 mm. ASTM D638 Type I specimens. Conditioned 40 h at 23 °C, 50% RH. Tensile test on Instron 5866 at 5 mm/min. Build Orientation: XYZ. Raster Angle: 30/-60 deg. Method: Default. CW: 0.508 mm, RW: 0.508 mm, RRAG: 0 mm.",
    "hierarchical_structure": "Gaps visible between rasters and contour in optical images.",
    "properties": {
      "UTS": {
        "value": [
          44.76
        ],
        "unit": "MPa"
      }
    },
    "analysis_with_hierarchical_structure": {
      "descriptive_text": "This sample comprises a Bisphenol A-based polycarbonate homopolymer fabricated via fused deposition modeling (FDM) using a Fortus 900mc system. Specimens were printed with a model temperature of 345 °C and an envelope temperature of 140 °C, utilizing a layer thickness of 0.254 mm and a raster angle of 30/-60 degrees in an XYZ build orientation. Following fabrication, ASTM D638 Type I specimens were conditioned for 40 hours at 23 °C and 50% relative humidity prior to tensile testing on an Instron 5866 universal testing machine at a crosshead speed of 5 mm/min. Optical characterization of the hierarchical structure reveals visible gaps between the rasters and contour regions, indicating incomplete fusion within the printed architecture.",
      "reasoning_analysis": "Increasing Factors: The intrinsic chemical structure of the Bisphenol A polycarbonate backbone, featuring rigid aromatic rings and carbonate linkages, provides high inherent cohesive energy and resistance to chain scission, establishing a strong baseline for tensile strength. Additionally, the elevated model temperature of 345 °C and envelope temperature of 140 °C during FDM processing facilitate polymer chain interdiffusion across layer interfaces and reduce residual thermal stresses, which supports better interlayer bonding compared to lower temperature processing. Decreasing Factors: The presence of visible gaps between rasters and contours indicates significant porosity and incomplete fusion, which act as stress concentrators and reduce the effective load-bearing cross-sectional area during tensile loading. The layered nature of FDM fabrication introduces structural anisotropy, where interlayer bonding strength is typically inferior to intralayer strength, making the specimen susceptible to delamination under tension. Furthermore, conditioning at 50% RH may introduce moisture into the hygroscopic polycarbonate matrix, potentially acting as a plasticizer that lowers intermolecular friction and yield strength. Dominant Factor: While the intrinsic strength of the polycarbonate chemistry is high, the morphological defects introduced by the additive manufacturing process, specifically the visible gaps and incomplete fusion between rasters, qualitatively dominate the mechanical response. These voids severely compromise the continuity of the material, making the structural integrity of the printed architecture the limiting factor for the Ultimate Tensile Strength rather than the intrinsic properties of the polymer chains."
    },
    "analysis_without_hierarchical_structure": {
      "descriptive_text": "The sample comprises a Bisphenol A polycarbonate homopolymer fabricated via Fused Deposition Modeling using a Fortus 900mc system. The manufacturing process employed a model temperature of 345 °C and an envelope temperature of 140 °C with a layer thickness of 0.254 mm, utilizing a XYZ build orientation and a 30/-60 degree raster angle pattern. ASTM D638 Type I specimens were produced with a contour width and raster width of 0.508 mm and zero raster road air gap, subsequently conditioned for 40 hours at 23 °C and 50% relative humidity, and finally subjected to tensile testing on an Instron 5866 machine at a crosshead speed of 5 mm/min.",
      "reasoning_analysis": "Increasing Factors: The chemical composition features rigid aromatic rings and carbonate linkages within the Bisphenol A polycarbonate backbone, which provide high intrinsic chain stiffness and cohesive energy density, establishing a robust baseline for mechanical strength. Additionally, the processing history includes a high envelope temperature of 140 °C, which approaches the polymer's glass transition temperature, thereby facilitating enhanced polymer chain diffusion across layer interfaces and improving inter-layer adhesion, while the zero raster road air gap setting minimizes intentional voids between deposition paths. Decreasing Factors: The additive manufacturing method inherently introduces inter-raster voids and a layered microstructure that reduce the effective load-bearing cross-sectional area and act as stress concentrators. The specific 30/-60 degree raster angle creates off-axis alignment relative to the tensile load, reducing load transfer efficiency, while conditioning at 50% relative humidity may allow moisture absorption that acts as a plasticizer to lower intermolecular friction and cohesive strength. Dominant Factor: The processing-induced microstructural discontinuities, specifically the inter-layer bonding quality and void content, qualitatively dominate the UTS behavior. Although the intrinsic polymer strength is high, the mechanical performance of additively manufactured parts is typically limited by the weakness of the interfaces between deposited roads rather than the bulk material properties, making the thermal history's effect on diffusion the critical determinant of the final strength."
    }
  },
  {
    "doi": "10.1115/1.4028538",
    "title": "Improved Mechanical Properties of Fused Deposition Modeling-Manufactured Parts Through Build Parameter Modifications",
    "year": 2015,
