Repository: hhtrick/HHT-code

# HHT training framework

This directory contains model training, embedding precomputation, inference, article-level baselines and the curated datasets. All commands below assume that the working directory is `train_code/`.

## 3. Datasets and fixed partitions

Each main dataset is a JSON array at `dataset/{property}/{property}.json`. Entries contain source metadata, `chemical_composition`, `processing_history`, `hierarchical_structure`, `properties`, and two generated-analysis objects. Targets are stored as `properties[property]["value"]`; source metadata and target values are not predictive input fields.

| Property | Train | Validation | Test | Total |
|---|---:|---:|---:|---:|

File: train_code/dataset/UTS/UTS.json (part 78 of 292)
[
    "chemical_composition": {
      "repeat_unit_psmiles": "[*]OC(=O)Oc1ccc(C(C)(C)c2ccc(O*)cc2)cc1",
      "monomers": [
        {
          "name": "Bisphenol A",
          "smiles": "CC(C)(c1ccc(O)cc1)c2ccc(O)cc2",
          "ratio_value": null,
          "ratio_unit": null
        }
      ],
      "additives": [],
      "is_homopolymer": true
    },
    "processing_history": "FDM using Fortus 900mc. Model temp 345 °C, Envelope 140 °C, Layer thickness 0.254 mm. ASTM D638 Type I specimens. Conditioned 40 h at 23 °C, 50% RH. Tensile test on Instron 5866 at 5 mm/min. Build Orientation: XYZ. Raster Angle: 30/-60 deg. Method: Visual feedback. CW: 0.432 mm, RW: 0.432 mm, RRAG: -0.013 mm.",
    "hierarchical_structure": "Absence of air gaps between adjacent rasters.",
    "properties": {
      "UTS": {
        "value": [
          53.22
        ],
        "unit": "MPa"
      }
    },
    "analysis_with_hierarchical_structure": {
      "descriptive_text": "The sample comprises a Bisphenol A polycarbonate homopolymer fabricated via Fused Deposition Modeling using a Fortus 900mc system. Processing parameters included a model temperature of 345 °C and an envelope temperature of 140 °C, with a layer thickness of 0.254 mm and a raster angle of 30/-60 degrees in an XYZ build orientation. ASTM D638 Type I specimens were conditioned for 40 hours at 23 °C and 50% relative humidity prior to tensile testing on an Instron 5866 at a crosshead speed of 5 mm/min. Hierarchical characterization confirms the absence of air gaps between adjacent rasters, indicating sufficient inter-layer diffusion and fusion during the additive manufacturing process.",
      "reasoning_analysis": "Increasing Factors: The aromatic backbone of the Bisphenol A polycarbonate provides intrinsic high stiffness and strength due to restricted chain mobility and strong intermolecular interactions. The high envelope temperature of 140 °C facilitates significant chain diffusion across layer interfaces, enhancing inter-layer bonding strength. Additionally, the negative raster-to-raster air gap ensures physical overlap between filaments, eliminating voids that typically act as stress concentrators, while the quasi-isotropic 30/-60 degree raster angle improves load distribution within the plane. Decreasing Factors: The additive manufacturing process inherently introduces structural anisotropy compared to isotropic bulk molding methods, potentially creating weak planes along the build direction. Furthermore, conditioning at 50% relative humidity may introduce moisture into the polycarbonate matrix, acting as a plasticizer that increases free volume and reduces intermolecular friction, thereby lowering the ultimate tensile strength. Dominant Factor: The optimized processing history, specifically the high envelope temperature and negative air gap ensuring void-free fusion, qualitatively dominates the final UTS behavior by suppressing the inter-layer weakness typically inherent to FDM; this allows the intrinsic mechanical integrity of the polycarbonate backbone to dictate the strength rather than premature delamination."
    },
    "analysis_without_hierarchical_structure": {
      "descriptive_text": "The sample consists of a Bisphenol A polycarbonate homopolymer fabricated via Fused Deposition Modeling using a Fortus 900mc system. The material was processed at a model temperature of 345 °C with a heated envelope maintained at 140 °C, depositing layers with a thickness of 0.254 mm in an XYZ build orientation featuring a 30/-60 degree raster angle. ASTM D638 Type I specimens were generated with specific raster and contour widths of 0.432 mm and a slight negative air gap of -0.013 mm to promote inter-road bonding. Prior to mechanical characterization, the printed parts were conditioned for 40 hours at 23 °C and 50% relative humidity, followed by tensile testing on an Instron 5866 universal testing machine at a crosshead speed of 5 mm/min.",
      "reasoning_analysis": "Increasing Factors: The intrinsic chemical structure of Bisphenol A polycarbonate, characterized by rigid aromatic rings and carbonate linkages, provides a high baseline cohesive energy density and resistance to chain slippage, inherently supporting high tensile strength. Furthermore, the processing history utilizes a high envelope temperature of 140 °C, which approaches the glass transition temperature of the polymer, facilitating enhanced chain interdiffusion and entanglement across deposited layers. The specific parameter of a negative raster road air gap (-0.013 mm) induces mechanical compaction during deposition, minimizing inter-road voids and maximizing the effective load-bearing cross-sectional area. Decreasing Factors: The additive manufacturing nature of Fused Deposition Modeling introduces structural anisotropy and inherent porosity that act as stress concentrators, inevitably reducing the UTS compared to isotropic bulk materials. The XYZ build orientation implies that tensile loading may engage the weaker Z-direction inter-layer interfaces, where bonding strength is typically lower than the intra-layer bulk strength. Additionally, the 30/-60 degree raster angle creates off-axis alignment relative to the loading direction, potentially inducing shear stresses within the raster roads rather than pure axial tension, which can lower the measured failure stress. Dominant Factor: While the intrinsic rigidity of the polycarbonate backbone establishes a high theoretical strength ceiling, the dominant factor governing the realized UTS is the quality of inter-layer and inter-road bonding dictated by the thermal processing history. The high envelope temperature and negative air gap mitigate the inherent weaknesses of the FDM architecture, but the final mechanical performance remains fundamentally limited by the continuity of the polymer network across printed interfaces rather than the bulk properties of the homopolymer itself."
    }
  },
  {
    "doi": null,
    "title": "Utilizing Additive Manufacturing for Fabricating Energy Storage Components From Graphene-Reinforced Thermoplastic Composites",
    "year": 2024,
    "chemical_composition": {
      "repeat_unit_psmiles": null,
      "monomers": [],
      "additives": [
        {
          "name": "Graphene",
          "type": "filler",
          "amount_value": 11,
          "amount_unit": "%"
        }
      ],
      "is_homopolymer": true
    },
    "processing_history": "Graphene (11%) blended with PLA granules for 10 min. Processed into 1.75 mm filaments using twin-screw extruder. FDM 3D printing (Zortrax Endureal) at 220°C, infill 80%, line pattern, shell count 2, print speed 60 mm/s, platform temp 70°C. Annealed at 60°C for 45 min. UTS measured by tensile testing (Tinius Olsen Hk10 UTM) at strain rate 1 mm/min, ASTM D638 Type V.",
    "hierarchical_structure": "FESEM revealed matrix pullout, voids, serration, infill pattern tracks, and matrix breakage at 500-μm magnification.",
    "properties": {
      "UTS": {
        "value": [
          45
        ],
        "unit": "MPa"
      }
    },
    "analysis_with_hierarchical_structure": {
      "descriptive_text": "The sample comprises a polylactic acid (PLA) homopolymer matrix reinforced with 11% graphene filler. The composite was prepared by blending graphene with PLA granules for 10 minutes, followed by processing into 1.75 mm filaments using a twin-screw extruder. These filaments were subsequently utilized in fused deposition modeling (FDM) 3D printing using a Zortrax Endureal system at a nozzle temperature of 220°C with an 80% infill density, line pattern, and a print speed of 60 mm/s on a 70°C platform. Post-printing, the specimens underwent annealing at 60°C for 45 minutes prior to ultimate tensile strength characterization via tensile testing on a Tinius Olsen Hk10 UTM at a strain rate of 1 mm/min according to ASTM D638 Type V standards. Field emission scanning electron microscopy (FESEM) analysis at 500-μm magnification revealed microstructural features including matrix pullout, voids, serration, infill pattern tracks, and matrix breakage.",
      "reasoning_analysis": "Increasing Factors: The incorporation of 11% graphene filler introduces a high-modulus reinforcement phase capable of load transfer, theoretically enhancing the composite stiffness and strength. Additionally, the post-processing annealing at 60°C promotes crystallization within the PLA matrix and relieves residual thermal stresses, which generally improves mechanical integrity and interlayer diffusion bonding in printed parts. Decreasing Factors: The FDM 3D printing process inherently introduces anisotropy and interlayer voids, as evidenced by the FESEM observation of infill pattern tracks and voids, which act as stress concentrators and reduce the effective load-bearing cross-section. The high filler loading of 11% may lead to graphene agglomeration, creating defect sites, while the observed matrix pullout and serration in the microstructure indicate poor interfacial adhesion between the graphene and the PLA matrix, preventing efficient stress transfer. Furthermore, the 80% infill density means the sample is not fully solid, intrinsically lowering the maximum achievable strength compared to a solid molded specimen. Dominant Factor: While the graphene reinforcement and annealing treatment provide mechanisms for strength enhancement, the dominant factor governing the UTS is likely the processing-induced microstructural defects. The combination of interlayer voids inherent to FDM printing and the poor interfacial adhesion evidenced by matrix pullout suggests that failure initiation at these defects and interfaces will occur before the full reinforcing potential of the graphene is utilized, qualitatively limiting the ultimate tensile strength relative to the theoretical composite maximum."
    },
    "analysis_without_hierarchical_structure": {
      "descriptive_text": "The sample consists of a polylactic acid (PLA) homopolymer matrix reinforced with 11% graphene filler. The composite was prepared by blending graphene with PLA granules for 10 minutes, followed by processing into 1.75 mm filaments using a twin-screw extruder. These filaments were subsequently utilized in fused deposition modeling (FDM) 3D printing using a Zortrax Endureal system at a nozzle temperature of 220°C and a platform temperature of 70°C, with an infill density of 80%, line pattern, and two shells at a print speed of 60 mm/s. Post-printing, the specimens underwent annealing at 60°C for 45 minutes before ultimate tensile strength was measured via tensile testing on a Tinius Olsen Hk10 UTM at a strain rate of 1 mm/min according to ASTM D638 Type V standards.",
      "reasoning_analysis": "Increasing Factors: The incorporation of 11% graphene filler provides significant reinforcement through load transfer mechanisms due to the high aspect ratio and intrinsic strength of the graphene sheets. Additionally, the thermal annealing history at 60°C for 45 minutes promotes increased crystallinity within the PLA matrix and relieves residual stresses from the printing process, both of which contribute to enhancing the ultimate tensile strength. Decreasing Factors: The fused deposition modeling processing history introduces structural anisotropy and porosity, specifically due to the 80% infill density and inter-layer bonding limitations, which act as stress concentrators and reduce the effective load-bearing cross-section. Furthermore, the high loading of graphene at 11% increases the risk of filler agglomeration, which can create defects that initiate premature failure. Dominant Factor: While the graphene reinforcement and annealing-induced crystallinity provide intrinsic strengthening mechanisms, the structural discontinuities inherent to the additive manufacturing process, specifically the porosity from partial infill and inter-layer adhesion weaknesses, qualitatively dominate the final UTS behavior by limiting the maximum achievable strength relative to a fully dense bulk composite."
    }
  },
  {
    "doi": "10.3390/polym15102305",
    "title": "Influence of 3D Printing Conditions on Some Physical–Mechanical and Technological Properties of PCL Wood-Based Polymer Parts Manufactured by FDM",
    "year": 2023,
    "chemical_composition": {
      "repeat_unit_psmiles": "[*]OC(=O)CCCCC[*]",
      "monomers": [
        {
          "name": "Caprolactone",
          "smiles": "C1CCOC(=O)1",
          "ratio_value": null,
          "ratio_unit": null
        }
      ],
      "additives": [
        {
          "name": "Polyester",
          "type": "polymer blend",
          "amount_value": null,
          "amount_unit": null
        },
        {
          "name": "Wood fibres",
          "type": "filler",
          "amount_value": null,
          "amount_unit": null
        },
        {
          "name": "Starch",
          "type": "filler",
          "amount_value": null,
          "amount_unit": null
        },
        {
          "name": "Lignin",
          "type": "filler",
          "amount_value": null,
          "amount_unit": null
        },
        {
          "name": "Natural resins",
          "type": "additive",
          "amount_value": null,
          "amount_unit": null
        },
        {
          "name": "Waxes and oils",
          "type": "additive",
          "amount_value": null,
          "amount_unit": null
        },
        {
          "name": "Natural fatty acids",
          "type": "additive",
          "amount_value": null,
          "amount_unit": null
        },
        {
          "name": "Cellulose",
          "type": "filler",
          "amount_value": null,
          "amount_unit": null
        },
        {
          "name": "Natural fibres",
          "type": "filler",
          "amount_value": null,
          "amount_unit": null
        }
      ],
      "is_homopolymer": false
    },
    "processing_history": "FDM 3D printing using BambuLab X1C printer, 0.5 mm hardened steel nozzle, 100% infill, ISO 527 Type 1B specimen. Printing Temperature: 175 °C, Layer Height: 0.4 mm, Printing Speed: 200 mm/s. UTS measured using custom tensile testing device (Figure 4).",
    "hierarchical_structure": "FDM layered structure with 100% infill. Fracture surface analysis showed varying proportions of brittle/ductile failure modes.",
    "properties": {
      "UTS": {
        "value": [
          12.784
        ],
        "unit": "MPa"
      }
    },
    "analysis_with_hierarchical_structure": {
      "descriptive_text": "The sample comprises a polycaprolactone-based matrix blended with polyester and reinforced with a comprehensive suite of natural fillers and additives, including wood fibres, starch, lignin, cellulose, natural fibres, natural resins, waxes, oils, and natural fatty acids. This composite was fabricated using fused deposition modeling (FDM) 3D printing on a BambuLab X1C system with a 0.5 mm hardened steel nozzle, utilizing a printing temperature of 175 °C, a layer height of 0.4 mm, and a speed of 200 mm/s to produce ISO 527 Type 1B specimens with 100% infill density. The resulting hierarchical structure displays characteristic FDM layering, and mechanical characterization via a custom tensile testing device revealed fracture surfaces exhibiting varying proportions of brittle and ductile failure modes.",
      "reasoning_analysis": "Increasing Factors: The incorporation of rigid natural fillers such as wood fibres, cellulose, and natural fibres acts as reinforcement within the polymer matrix, potentially restricting chain mobility and bearing load to increase stiffness and strength. Additionally, the 100% infill density ensures maximum material cross-section for load bearing compared to partial infill structures. Decreasing Factors: The extensive additive package containing waxes, oils, and natural fatty acids functions as internal plasticizers and lubricants, which reduce intermolecular friction and matrix cohesion, thereby lowering the ultimate tensile strength. Furthermore, the FDM processing history introduces inherent anisotropy with weak inter-layer bonding, exacerbated by the high printing speed (200 mm/s) and large layer height (0.4 mm), which limits diffusion between layers. Potential incompatibility between the hydrophilic natural fillers and the hydrophobic polyester/PCL matrix may also create stress concentration points. Dominant Factor: The processing-induced structural anisotropy resulting from the FDM layering technique, combined with the matrix softening effect of the plasticizing additives (waxes and oils), qualitatively dominates the mechanical behavior, likely limiting the UTS despite the reinforcing potential of the natural fibres."
    },
    "analysis_without_hierarchical_structure": {
      "descriptive_text": "The sample comprises a polycaprolactone-based matrix blended with polyester and heavily reinforced with a multifunctional composite of natural fillers, including wood fibres, starch, lignin, cellulose, and natural fibres. To modify processing characteristics and interfacial interactions, natural resins, waxes, oils, and natural fatty acids were incorporated as additives. The material was processed into ISO 527 Type 1B specimens via fused deposition modeling (FDM) 3D printing using a BambuLab X1C system with a 0.5 mm hardened steel nozzle, operating at a printing temperature of 175 °C, a layer height of 0.4 mm, and a speed of 200 mm/s to achieve 100% infill density, followed by mechanical evaluation using a custom tensile testing device.",
      "reasoning_analysis": "Increasing Factors: The incorporation of rigid natural fillers such as wood fibres, cellulose, and lignin provides structural reinforcement within the polyester-polycaprolactone matrix, potentially enhancing load-bearing capacity through composite mechanics. Additionally, the 100% infill density specified in the processing history minimizes macroscopic voids within the bulk specimen, ensuring material continuity and reducing stress concentration sites associated with large internal defects. Decreasing Factors: The presence of waxes, oils, and natural fatty acids acts as internal lubricants or plasticizers, which reduces intermolecular friction and matrix cohesion, thereby lowering the intrinsic strength of the polymer phase. Furthermore, the FDM 3D printing process introduces anisotropic layer interfaces that act as stress concentrators, and the high printing speed of 200 mm/s may insufficiently allow for inter-layer diffusion and bonding, significantly compromising tensile strength along the build direction. Dominant Factor: The processing-induced inter-layer weakness inherent to high-speed FDM fabrication, compounded by the matrix softening effect of the wax and oil additives, qualitatively dominates the final UTS behavior by limiting effective stress transfer to the reinforcing fillers and promoting failure at the layer interfaces rather than within the reinforced bulk material."
    }
  },
  {
    "doi": "10.1080/15376494.2020.1722870",
    "title": "Tensile strength dependence of FFF fiber reinforced ABS on environmental conditioning",
    "year": 2021,
    "chemical_composition": {
      "repeat_unit_psmiles": null,
      "monomers": [
        {
          "name": "Acrylonitrile",
          "smiles": "C=CC#N",
          "ratio_value": null,
          "ratio_unit": null
        },
        {
          "name": "1,3-Butadiene",
          "smiles": "C=CC=C",
          "ratio_value": null,
          "ratio_unit": null
        },
        {
          "name": "Styrene",
          "smiles": "C=CC1=CC=CC=C1",
          "ratio_value": null,
          "ratio_unit": null
        }
      ],
      "additives": [],
      "is_homopolymer": false
    },
    "processing_history": "Fabricated via Fused Filament Fabrication (FFF) on Lulzbot Taz 6. Nozzle 232 °C, bed 110 °C, layer height 0.2 mm, fan 0%. ASTM D638-14 Type I specimens. Conditioned 180 min at 70 °C prior to testing. Tensile testing per ASTM D638-14 using MTS Criterion Model 45, 10 kN load cell, 1.0 mm/min crosshead speed, laser extensometer.",
    "hierarchical_structure": "FFF printed structure with bead-to-bead voids. XY orientation (along the bead). Unreinforced ABS.",
    "properties": {
      "UTS": {
        "value": [
          36.96
        ],
        "unit": "MPa"
      }
    },
    "analysis_with_hierarchical_structure": {
      "descriptive_text": "The sample consists of an unreinforced acrylonitrile butadiene styrene (ABS) terpolymer fabricated via Fused Filament Fabrication (FFF) using a Lulzbot Taz 6 system. Processing parameters included a nozzle temperature of 232 °C, a heated bed at 110 °C, a layer height of 0.2 mm, and zero percent cooling fan speed. ASTM D638-14 Type I specimens were produced with an XY orientation aligned along the bead direction and subsequently conditioned for 180 minutes at 70 °C prior to mechanical characterization. Tensile properties were evaluated according to ASTM D638-14 using an MTS Criterion Model 45 universal testing system equipped with a 10 kN load cell and laser extensometer at a crosshead speed of 1.0 mm/min, revealing a hierarchical structure characterized by bead-to-bead voids inherent to the additive manufacturing process.",
      "reasoning_analysis": "Increasing Factors: The high heated bed temperature of 110 °C facilitates polymer chain diffusion across bead interfaces, enhancing inter-layer bonding strength relative to lower temperature printing. Additionally, the thermal conditioning at 70 °C alleviates residual internal stresses generated during the rapid cooling of the FFF process, reducing the likelihood of premature crazing or failure. The XY orientation aligns the continuous printed beads with the tensile load axis, maximizing the contribution of the filament's intrinsic strength compared to transverse orientations. Decreasing Factors: The hierarchical structure explicitly contains bead-to-bead voids, which reduce the effective load-bearing cross-sectional area and act as stress concentrators that initiate fracture. The presence of the butadiene rubber phase within the ABS matrix, while beneficial for impact toughness, inherently lowers the ultimate tensile strength compared to rigid styrene-acrylonitrile copolymers. Furthermore, the unreinforced nature of the material lacks the load-transfer mechanisms provided by fibrous fillers, limiting the maximum stress capacity. Dominant Factor: The structural integrity compromised by bead-to-bead voids inherent to the FFF process qualitatively dominates the UTS behavior. Despite the beneficial effects of high bed temperature and stress-relief conditioning, the porosity prevents the sample from achieving the theoretical UTS of bulk injection-molded ABS, making the processing-induced morphological defects the primary determinant of the final mechanical performance."
    },
    "analysis_without_hierarchical_structure": {
      "descriptive_text": "The sample comprises a terpolymer derived from acrylonitrile, 1,3-butadiene, and styrene monomers. Specimens were fabricated via Fused Filament Fabrication on a Lulzbot Taz 6 system using a nozzle temperature of 232 °C, a bed temperature of 110 °C, a layer height of 0.2 mm, and a cooling fan speed of 0%. Following fabrication, ASTM D638-14 Type I specimens were conditioned for 180 minutes at 70 °C prior to mechanical evaluation. Tensile testing was performed according to ASTM D638-14 standards using an MTS Criterion Model 45 universal testing machine equipped with a 10 kN load cell and a laser extensometer at a crosshead speed of 1.0 mm/min.",
      "reasoning_analysis": "Increasing Factors: The chemical composition features a rigid styrene-acrylonitrile (SAN) matrix which provides high inherent stiffness and tensile strength compared to pure rubbery polymers. The processing history contributes positively through the 0% cooling fan setting and elevated bed temperature, which maintain melt temperature longer to promote polymer chain interdiffusion across layer interfaces, thereby enhancing inter-layer bonding strength. Additionally, the thermal conditioning at 70 °C likely serves to relieve residual internal stresses generated during the rapid cooling of the FFF process, reducing the likelihood of premature failure initiation. Decreasing Factors: The inclusion of 1,3-butadiene introduces a dispersed rubber phase intended for impact modification, which inherently compromises the ultimate tensile strength relative to a fully rigid homopolymer due to the lower modulus of the rubber domains. Furthermore, the Fused Filament Fabrication method intrinsically generates micro-voids between raster lines and creates anisotropic mechanical properties, resulting in stress concentrations and reduced effective load-bearing cross-sectional area compared to isotropic bulk materials. Dominant Factor: The quality of inter-layer adhesion dictated by the thermal processing history qualitatively dominates the final UTS behavior. While the terpolymer composition establishes the theoretical strength ceiling of the bulk material, the laminated structure inherent to FFF creates weak interfaces perpendicular to the load path; therefore, the specific thermal parameters (0% fan, heated bed, and stress-relief conditioning) that govern chain healing and stress relaxation at these interfaces determine the realized mechanical performance more significantly than the intrinsic monomer properties."
    }
  },
  {
    "doi": "10.1115/1.4028538",
    "title": "Improved Mechanical Properties of Fused Deposition Modeling-Manufactured Parts Through Build Parameter Modifications",
    "year": 2015,
    "chemical_composition": {
      "repeat_unit_psmiles": "[*]OC(=O)Oc1ccc(C(C)(C)c2ccc(O*)cc2)cc1",
      "monomers": [
        {
          "name": "Bisphenol A",
          "smiles": "CC(C)(c1ccc(O)cc1)c2ccc(O)cc2",
          "ratio_value": null,
          "ratio_unit": null
        }
      ],
      "additives": [],
      "is_homopolymer": true
    },
    "processing_history": "FDM using Fortus 900mc. Model temp 345 °C, Envelope 140 °C, Layer thickness 0.254 mm. ASTM D638 Type I specimens. Conditioned 40 h at 23 °C, 50% RH. Tensile test on Instron 5866 at 5 mm/min. Build Orientation: ZXY. Raster Angle: 30/-60 deg. Method: Default. CW: 0.508 mm, RW: 0.508 mm, RRAG: 0 mm.",
    "hierarchical_structure": "Gaps visible between rasters and contour in optical images.",
    "properties": {
      "UTS": {
        "value": [
          26.87
        ],
        "unit": "MPa"
      }
    },
    "analysis_with_hierarchical_structure": {
      "descriptive_text": "The sample comprises a Bisphenol A polycarbonate homopolymer fabricated via Fused Deposition Modeling (FDM) using a Fortus 900mc system. Processing was conducted with a model temperature of 345 °C and an envelope temperature of 140 °C, producing ASTM D638 Type I specimens with a layer thickness of 0.254 mm. The specimens were constructed with a ZXY build orientation and a 30/-60 degree raster angle, utilizing a contour and raster width of 0.508 mm. Following fabrication, samples were conditioned for 40 hours at 23 °C and 50% relative humidity before tensile testing on an Instron 5866 at 5 mm/min. Optical microscopy revealed visible gaps between rasters and contours within the hierarchical structure.",
      "reasoning_analysis": "Increasing Factors: The rigid aromatic rings and carbonate linkages within the Bisphenol A polycarbonate backbone provide high intrinsic chain stiffness and cohesive energy, establishing a strong theoretical baseline for ultimate tensile strength. Additionally, the elevated model temperature of 345 °C reduces melt viscosity during extrusion, promoting better wetting between deposited filaments and facilitating polymer chain interdiffusion across raster boundaries. Decreasing Factors: The layer-by-layer nature of FDM processing introduces significant anisotropy and inter-layer interfaces that are mechanically weaker than the bulk material. Critically, the observation of visible gaps between rasters and contours indicates incomplete fusion and the presence of micro-voids, which act as stress concentrators that initiate premature fracture under tensile loading. Furthermore, the ZXY build orientation and raster angle create specific planes of weakness where load transfer relies on interfacial adhesion rather than continuous polymer entanglement. Dominant Factor: Despite the high intrinsic strength of the polycarbonate chemistry, the morphological defects arising from the processing history dominate the UTS behavior. The visible inter-raster gaps signify a reduction in the effective load-bearing cross-section and provide easy pathways for crack propagation, causing the final strength to be governed by processing-induced porosity rather than the intrinsic yield strength of the polymer matrix."
    },
    "analysis_without_hierarchical_structure": {
      "descriptive_text": "The sample consists of a polycarbonate homopolymer derived from Bisphenol A monomers without additional additives. Specimens were fabricated via fused deposition modeling (FDM) using a Fortus 900mc system with a model temperature of 345 °C and an envelope temperature of 140 °C, utilizing a layer thickness of 0.254 mm. The build orientation was set to ZXY with a raster angle of 30/-60 degrees. Following fabrication, ASTM D638 Type I specimens were conditioned for 40 hours at 23 °C and 50% relative humidity prior to tensile testing on an Instron 5866 universal testing machine at a crosshead speed of 5 mm/min.",
      "reasoning_analysis": "Increasing Factors: The aromatic rings within the Bisphenol A-derived polycarbonate backbone provide intrinsic chain stiffness and strong intermolecular interactions, establishing a high theoretical baseline for tensile strength. Furthermore, the elevated envelope temperature of 140 °C during FDM processing approaches the glass transition temperature, promoting enhanced polymer chain diffusion across layer interfaces and improving inter-layer adhesion compared to lower-temperature printing. Decreasing Factors: The additive manufacturing process inherently introduces micro-voids between raster lines and layers, reducing the effective load-bearing cross-sectional area and acting as stress concentration sites that initiate failure. Additionally, the ZXY build orientation combined with the raster angle creates mechanical anisotropy, where strength is compromised perpendicular to the road direction, while conditioning at 50% relative humidity may allow moisture absorption that plasticizes the amorphous matrix and reduces intermolecular friction during tensile loading. Dominant Factor: While the intrinsic chemical rigidity of polycarbonate offers high bulk strength, the processing-induced microstructural discontinuities characteristic of FDM, specifically inter-layer bonding quality and void content, qualitatively dominate the final UTS behavior, typically resulting in values lower than injection-molded counterparts despite the optimized thermal envelope."
    }
  },
  {
    "doi": null,
    "title": "Selective Laser Sintering of Clay-Reinforced Polyamide",
    "year": 2010,
    "chemical_composition": {
      "repeat_unit_psmiles": "[*]NC(=O)CCCCCCCCCCC[*]",
      "monomers": [
        {
          "name": "Laurolactam",
          "smiles": "O=C1CCCCCCCCCCN1",
          "ratio_value": null,
          "ratio_unit": null
        }
      ],
      "additives": [
        {
          "name": "Cloisite 30B",
          "type": "filler",
          "amount_value": 2,
          "amount_unit": "wt%"
        }
      ],
      "is_homopolymer": true
    },
    "processing_history": "Selective Laser Sintering (SLS) on EOSINT P 380. Part bed temperature: 177 °C. Beam speed: 2500 mm/s, Laser power: 45 W, Scan spacing: 0.30 mm. Tensile testing on Universal Testing Machine (UTM), ASTM D638, crosshead speed 5 mm/min.",
    "hierarchical_structure": "SLS fabricated specimen. Heterogeneous system with agglomerated clay particles. Reduced crystallinity (gamma phase).",
    "properties": {
      "UTS": {
        "value": [
          47.07
        ],
        "unit": "MPa"
      }
    },
    "analysis_with_hierarchical_structure": {
      "descriptive_text": "The sample comprises a polyamide 12 homopolymer synthesized from laurolactam, reinforced with 2 wt% Cloisite 30B organoclay filler. Fabrication was achieved via Selective Laser Sintering on an EOSINT P 380 system using a part bed temperature of 177 °C, laser power of 45 W, beam speed of 2500 mm/s, and scan spacing of 0.30 mm. The resulting SLS specimen exhibits a heterogeneous morphology characterized by agglomerated clay particles and a crystalline structure dominated by the gamma phase with reduced overall crystallinity. Mechanical properties were assessed using tensile testing on a Universal Testing Machine in accordance with ASTM D638 at a crosshead speed of 5 mm/min.",
      "reasoning_analysis": "Increasing Factors: The polyamide 12 backbone establishes a robust foundation for mechanical integrity through extensive interchain hydrogen bonding, which inherently supports load bearing. The inclusion of Cloisite 30B rigid filler particles offers potential reinforcement via stress transfer mechanisms, while the high part bed temperature during SLS processing promotes chain diffusion and fusion between sintered particles. Decreasing Factors: The presence of agglomerated clay particles within the heterogeneous system acts as significant stress concentrators, facilitating premature crack initiation and propagation under tensile load. Furthermore, the reduced crystallinity and the prevalence of the gamma crystalline phase, which is generally less mechanically robust than the alpha phase in polyamides, diminish the stiffening contribution of the crystalline domains. Dominant Factor: The structural defects introduced by filler agglomeration and the reduced degree of crystallinity qualitatively dominate the mechanical behavior. These microstructural limitations likely suppress the ultimate tensile strength below the theoretical potential of the neat polyamide matrix, as the inability to effectively transfer stress through the filler network and the lower crystalline content outweigh the intrinsic strength of the polymer backbone."
    },
    "analysis_without_hierarchical_structure": {
      "descriptive_text": "The sample comprises a Polyamide 12 homopolymer synthesized from Laurolactam monomers, compounded with 2 wt% Cloisite 30B organoclay filler. Fabrication was achieved via Selective Laser Sintering using an EOSINT P 380 system, operating with a part bed temperature of 177 °C, a laser power of 45 W, a beam speed of 2500 mm/s, and a scan spacing of 0.30 mm. Mechanical characterization was performed on a Universal Testing Machine following ASTM D638 protocols at a crosshead speed of 5 mm/min to determine the Ultimate Tensile Strength.",
      "reasoning_analysis": "Increasing Factors: The polyamide backbone enables strong intermolecular hydrogen bonding between amide groups, providing intrinsic cohesive strength, while the 2 wt% Cloisite 30B organoclay acts as a reinforcing filler that enhances load transfer efficiency and may refine crystalline morphology through nucleation. Additionally, the high part bed temperature facilitates polymer chain diffusion across particle boundaries, promoting better fusion during the sintering process. Decreasing Factors: The Selective Laser Sintering method inherently introduces microstructural voids and porosity due to incomplete particle fusion, which act as stress concentrators that initiate premature failure. The specific processing parameters, characterized by a high beam speed relative to the laser power, suggest a lower energy density that may result in insufficient inter-layer adhesion and reduced bulk density. Furthermore, the long methylene sequence in PA12 yields a lower density of hydrogen bonds per unit volume compared to shorter-chain polyamides, inherently limiting the maximum theoretical strength. Dominant Factor: The processing-induced microstructural integrity, specifically the degree of inter-layer bonding and porosity resulting from the SLS energy density parameters, qualitatively dominates the final UTS behavior. While the chemical composition and filler provide a strong baseline, the presence of processing defects typically serves as the limiting factor for mechanical performance in additive manufactured polymer parts."
    }
  },
  {
    "doi": "10.1115/1.4028538",
    "title": "Improved Mechanical Properties of Fused Deposition Modeling-Manufactured Parts Through Build Parameter Modifications",
    "year": 2015,
    "chemical_composition": {
      "repeat_unit_psmiles": "[*]OC(=O)Oc1ccc(C(C)(C)c2ccc(O*)cc2)cc1",
      "monomers": [
        {
          "name": "Bisphenol A",
          "smiles": "CC(C)(c1ccc(O)cc1)c2ccc(O)cc2",
          "ratio_value": null,
          "ratio_unit": null
        }
      ],
      "additives": [],
      "is_homopolymer": true
    },
    "processing_history": "FDM using Fortus 900mc. Model temp 345 °C, Envelope 140 °C, Layer thickness 0.254 mm. ASTM D638 Type I specimens. Conditioned 40 h at 23 °C, 50% RH. Tensile test on Instron 5866 at 5 mm/min. Build Orientation: XZY. Raster Angle: 0/90 deg. Method: Insight revision. CW: 0.508 mm, RW: 0.483 mm, RRAG: 0 mm.",
    "hierarchical_structure": "Gaps between rasters reduced.",
    "properties": {
      "UTS": {
        "value": [
          62.16
        ],
        "unit": "MPa"
      }
    },
    "analysis_with_hierarchical_structure": {
      "descriptive_text": "The sample comprises a Bisphenol A-based homopolymer fabricated via Fused Deposition Modeling (FDM) using a Fortus 900mc system with a model temperature of 345 °C and an envelope temperature of 140 °C. ASTM D638 Type I specimens were produced with a layer thickness of 0.254 mm, an XZY build orientation, and a 0/90 degree raster angle, utilizing specific contour and raster widths to minimize air gaps. Following fabrication, the specimens were conditioned for 40 hours at 23 °C and 50% relative humidity prior to tensile testing on an Instron 5866 at a crosshead speed of 5 mm/min. Hierarchical structural analysis indicated that gaps between rasters were reduced, suggesting a high degree of inter-filament cohesion.",
