Repository: hhtrick/HHT-code

# HHT training framework

This directory contains model training, embedding precomputation, inference, article-level baselines and the curated datasets. All commands below assume that the working directory is `train_code/`.

## 3. Datasets and fixed partitions

Each main dataset is a JSON array at `dataset/{property}/{property}.json`. Entries contain source metadata, `chemical_composition`, `processing_history`, `hierarchical_structure`, `properties`, and two generated-analysis objects. Targets are stored as `properties[property]["value"]`; source metadata and target values are not predictive input fields.

| Property | Train | Validation | Test | Total |
|---|---:|---:|---:|---:|

File: train_code/dataset/UTS/UTS.json (part 79 of 292)
[
      "reasoning_analysis": "Increasing Factors: The intrinsic mechanical strength of the Bisphenol A polycarbonate backbone, characterized by rigid aromatic rings and carbonate linkages, provides a high baseline for load-bearing capacity. The elevated processing temperatures (345 °C model, 140 °C envelope) facilitate significant polymer chain diffusion across raster boundaries, enhancing inter-layer welding and stress transfer. Additionally, the structural observation of reduced gaps between rasters increases the effective cross-sectional area available for load bearing and minimizes stress concentration points typically associated with voids. Decreasing Factors: The additive manufacturing process inherently introduces anisotropy, where inter-layer interfaces remain potential planes of weakness compared to the bulk polymer matrix. Conditioning at 50% relative humidity allows for moisture absorption, which acts as a plasticizer within the polycarbonate matrix, potentially reducing intermolecular friction and yield strength. Furthermore, despite reduced gaps, the layered raster architecture creates a discontinuous path for crack propagation that may lower ultimate strength relative to isotropic bulk materials. Dominant Factor: The quality of inter-raster bonding driven by the high thermal history and reduced void content qualitatively dominates the final UTS behavior. While the intrinsic polymer strength sets the theoretical maximum, the efficiency of stress transfer across the printed interfaces determines the realized strength; thus, the optimized processing parameters that minimized gaps and promoted diffusion are the critical determinants of the sample's mechanical performance relative to standard FDM outputs."
    },
    "analysis_without_hierarchical_structure": {
      "descriptive_text": "The sample comprises a polycarbonate homopolymer synthesized from Bisphenol A monomers. Specimens were fabricated via Fused Deposition Modeling using a Fortus 900mc system with a model temperature of 345 °C and an envelope temperature of 140 °C, employing a layer thickness of 0.254 mm. The ASTM D638 Type I specimens were produced with an XZY build orientation and a 0/90 degree raster angle, utilizing a contour width of 0.508 mm and raster width of 0.483 mm with zero raster air gap. Prior to mechanical characterization, the samples underwent conditioning for 40 hours at 23 °C and 50% relative humidity, followed by tensile testing on an Instron 5866 universal testing machine at a crosshead speed of 5 mm/min.",
      "reasoning_analysis": "Increasing Factors: The intrinsic chemical composition of the Bisphenol A polycarbonate backbone provides high inherent strength due to the rigidity of the aromatic rings and carbonate linkages. The processing history contributes positively through the high envelope temperature of 140 °C, which facilitates polymer chain diffusion across layer interfaces, and the zero raster air gap setting, which minimizes internal voids between deposited roads. Additionally, conditioning the samples at 50% RH stabilizes the moisture content, preventing premature failure due to hygroscopic swelling or hydrolytic weakening during the test. Decreasing Factors: The additive manufacturing process inherently introduces structural anisotropy and potential weak interfaces compared to bulk molding techniques. Specifically, the 0/90 degree raster angle implies that half of the deposited filaments are oriented perpendicular to the tensile load axis, creating transverse boundaries that are prone to delamination. The layer-by-layer deposition also creates distinct inter-layer planes that may act as stress concentrators despite the elevated envelope temperature. Dominant Factor: The processing-induced anisotropy and inter-filament bonding quality qualitatively dominate the final UTS behavior. While the polycarbonate matrix possesses high intrinsic strength, the mechanical integrity of the FDM specimen is fundamentally limited by the strength of the bonds between raster roads and layers relative to the load direction, making the processing geometry and thermal healing efficiency the critical determinants over the base material properties."
    }
  },
  {
    "doi": "10.3390/polym15102305",
    "title": "Influence of 3D Printing Conditions on Some Physical–Mechanical and Technological Properties of PCL Wood-Based Polymer Parts Manufactured by FDM",
    "year": 2023,
    "chemical_composition": {
      "repeat_unit_psmiles": "[*]OC(=O)CCCCC[*]",
      "monomers": [
        {
          "name": "Caprolactone",
          "smiles": "C1CCOC(=O)1",
          "ratio_value": null,
          "ratio_unit": null
        }
      ],
      "additives": [
        {
          "name": "Polyester",
          "type": "polymer blend",
          "amount_value": null,
          "amount_unit": null
        },
        {
          "name": "Wood fibres",
          "type": "filler",
          "amount_value": null,
          "amount_unit": null
        },
        {
          "name": "Starch",
          "type": "filler",
          "amount_value": null,
          "amount_unit": null
        },
        {
          "name": "Lignin",
          "type": "filler",
          "amount_value": null,
          "amount_unit": null
        },
        {
          "name": "Natural resins",
          "type": "additive",
          "amount_value": null,
          "amount_unit": null
        },
        {
          "name": "Waxes and oils",
          "type": "additive",
          "amount_value": null,
          "amount_unit": null
        },
        {
          "name": "Natural fatty acids",
          "type": "additive",
          "amount_value": null,
          "amount_unit": null
        },
        {
          "name": "Cellulose",
          "type": "filler",
          "amount_value": null,
          "amount_unit": null
        },
        {
          "name": "Natural fibres",
          "type": "filler",
          "amount_value": null,
          "amount_unit": null
        }
      ],
      "is_homopolymer": false
    },
    "processing_history": "FDM 3D printing using BambuLab X1C printer, 0.5 mm hardened steel nozzle, 100% infill, ISO 527 Type 1B specimen. Printing Temperature: 175 °C, Layer Height: 0.4 mm, Printing Speed: 150 mm/s. UTS measured using custom tensile testing device (Figure 4).",
    "hierarchical_structure": "FDM layered structure with 100% infill. Fracture surface analysis showed varying proportions of brittle/ductile failure modes.",
    "properties": {
      "UTS": {
        "value": [
          12.5
        ],
        "unit": "MPa"
      }
    },
    "analysis_with_hierarchical_structure": {
      "descriptive_text": "The sample comprises a polycaprolactone-based matrix blended with polyester and reinforced with a complex assortment of natural fillers including wood fibres, starch, lignin, cellulose, and natural fibres, alongside additives such as natural resins, waxes, oils, and natural fatty acids. This composite material was processed via fused deposition modeling (FDM) 3D printing using a BambuLab X1C printer equipped with a 0.5 mm hardened steel nozzle, utilizing a printing temperature of 175 °C, a layer height of 0.4 mm, and a speed of 150 mm/s to fabricate ISO 527 Type 1B specimens with 100% infill. The resulting hierarchical structure exhibits characteristic FDM layering, with fracture surface analysis indicating a mixture of brittle and ductile failure modes during tensile testing performed on a custom device.",
      "reasoning_analysis": "Increasing Factors: The inclusion of rigid natural fillers such as wood fibres, cellulose, and natural fibres offers potential reinforcement by carrying load within the composite, while the 100% infill density ensures maximum material deposition to support stress transfer. Additionally, natural resins may function as compatibilizers to enhance interfacial adhesion between the matrix and fillers. Decreasing Factors: The presence of waxes, oils, and natural fatty acids introduces plasticizing effects that reduce matrix cohesive strength and intermolecular friction. Significant interfacial weakness is also expected due to the polarity mismatch between the hydrophilic natural fillers (starch, lignin, cellulose) and the hydrophobic polyester/PCL matrix. Furthermore, the FDM processing parameters, specifically the thick 0.4 mm layer height and high printing speed of 150 mm/s, likely limit interlayer diffusion and healing, creating voids and weak interfacial bonds between printed roads. Dominant Factor: The detrimental effects of matrix plasticization and process-induced anisotropy, particularly the weak interlayer bonding resulting from the high-speed printing and thick layers, qualitatively dominate the mechanical response, likely suppressing the UTS below the theoretical potential of the fiber-reinforced system."
    },
    "analysis_without_hierarchical_structure": {
      "descriptive_text": "The sample comprises a polycaprolactone matrix blended with polyester and reinforced with a multifunctional filler system including wood fibres, starch, lignin, cellulose, and natural fibres. Processing aids such as natural resins, waxes, oils, and natural fatty acids were incorporated to modify rheology and interfacial properties. Specimens were fabricated via fused deposition modeling using a BambuLab X1C printer with a 0.5 mm hardened steel nozzle, utilizing a printing temperature of 175 °C, a layer height of 0.4 mm, and a speed of 150 mm/s to achieve 100% infill density in ISO 527 Type 1B geometry. Mechanical characterization was performed using a custom tensile testing device to evaluate the ultimate tensile strength.",
      "reasoning_analysis": "Increasing Factors: The incorporation of rigid natural fillers such as cellulose, wood fibres, and lignin acts as a reinforcing phase within the polymer matrix, enhancing load-bearing capacity through stress transfer mechanisms. Additionally, the 100% infill density minimizes macroscopic voids, ensuring material continuity across the specimen cross-section. The extrusion process during FDM printing may induce alignment of the fibrous fillers along the print path, further anisotropically increasing strength in the loading direction. Decreasing Factors: The inclusion of waxes, oils, and natural fatty acids introduces plasticizing effects that increase chain mobility and reduce intermolecular friction, inherently lowering the matrix yield strength. Furthermore, the high printing speed of 150 mm/s combined with a large layer height of 0.4 mm likely restricts interlayer diffusion and bonding, creating weak interfaces prone to delamination under tensile load. The elevated printing temperature of 175 °C also poses a risk of thermal degradation for the natural organic fillers and the polycaprolactone matrix. Dominant Factor: Although the rigid filler network establishes a strengthened baseline relative to the neat matrix, the processing-induced interlayer weaknesses and matrix plasticization dominate the final mechanical response by limiting the effective stress transfer efficiency between the reinforcement phase and the polymer bulk."
    }
  },
  {
    "doi": "10.1115/1.4028538",
    "title": "Improved Mechanical Properties of Fused Deposition Modeling-Manufactured Parts Through Build Parameter Modifications",
    "year": 2015,
    "chemical_composition": {
      "repeat_unit_psmiles": "[*]OC(=O)Oc1ccc(C(C)(C)c2ccc(O*)cc2)cc1",
      "monomers": [
        {
          "name": "Bisphenol A",
          "smiles": "CC(C)(c1ccc(O)cc1)c2ccc(O)cc2",
          "ratio_value": null,
          "ratio_unit": null
        }
      ],
      "additives": [],
      "is_homopolymer": true
    },
    "processing_history": "FDM using Fortus 900mc. Model temp 345 °C, Envelope 140 °C, Layer thickness 0.254 mm. ASTM D638 Type I specimens. Conditioned 40 h at 23 °C, 50% RH. Tensile test on Instron 5866 at 5 mm/min. Build Orientation: XZY. Raster Angle: 0/90 deg. Method: Visual feedback. CW: 0.508 mm, RW: 0.483 mm, RRAG: -0.013 mm.",
    "hierarchical_structure": "Absence of air gaps between adjacent rasters.",
    "properties": {
      "UTS": {
        "value": [
          62.84
        ],
        "unit": "MPa"
      }
    },
    "analysis_with_hierarchical_structure": {
      "descriptive_text": "The sample comprises a Bisphenol A-based polycarbonate homopolymer fabricated via Fused Deposition Modeling using a Fortus 900mc system with a model temperature of 345 °C and an envelope temperature of 140 °C. ASTM D638 Type I specimens were produced with a layer thickness of 0.254 mm and a 0/90 degree raster angle in an XZY build orientation, then conditioned for 40 hours at 23 °C and 50% relative humidity. Tensile properties were evaluated on an Instron 5866 at 5 mm/min, where hierarchical characterization confirmed the absence of air gaps between adjacent rasters.",
      "reasoning_analysis": "Increasing Factors: The aromatic rings within the Bisphenol A repeating units provide intrinsic backbone rigidity and high cohesive energy density, fundamentally supporting elevated Ultimate Tensile Strength (UTS). The processing history utilizes a high envelope temperature of 140 °C, which is near the glass transition temperature of polycarbonate, facilitating significant chain inter-diffusion across raster boundaries. Furthermore, the hierarchical structure confirms the absence of air gaps between adjacent rasters, eliminating void-induced stress concentrations that typically compromise tensile load bearing. Decreasing Factors: Despite optimized parameters, the Fused Deposition Modeling process inherently introduces anisotropy due to the discrete deposition of raster roads, creating interfaces that are mechanically weaker than the bulk isotropic material. The layer-by-layer construction may also lock in residual thermal stresses from the cooling of individual roads, which can act as initiation sites for failure under tensile load. Dominant Factor: The absence of air gaps between adjacent rasters, achieved through the high envelope temperature and specific raster geometry, is the dominant factor. This structural integrity mitigates the typical weakness associated with additive manufacturing interfaces, allowing the intrinsic high strength of the polycarbonate backbone to govern the UTS more effectively than in standard FDM specimens where void coalescence usually dictates failure."
    },
    "analysis_without_hierarchical_structure": {
      "descriptive_text": "The sample comprises a polycarbonate homopolymer derived from Bisphenol A monomers. Specimens were fabricated via fused deposition modeling using a Fortus 900mc system with a model temperature of 345 °C and an envelope temperature of 140 °C, utilizing a layer thickness of 0.254 mm. The build orientation was set to XZY with a 0/90 degree raster angle, and specific raster parameters included a contour width of 0.508 mm, road width of 0.483 mm, and raster air gap of -0.013 mm. Following fabrication, ASTM D638 Type I specimens were conditioned for 40 hours at 23 °C and 50% relative humidity before undergoing tensile testing on an Instron 5866 universal testing machine at a crosshead speed of 5 mm/min.",
      "reasoning_analysis": "Increasing Factors: The aromatic structure of the Bisphenol A-based polycarbonate backbone provides inherent rigidity and high cohesive energy density, establishing a high theoretical baseline for tensile strength. Furthermore, the processing history utilizes a high envelope temperature of 140 °C, which approaches the glass transition temperature of polycarbonate, facilitating enhanced polymer chain diffusion across layer interfaces and improving inter-layer bonding strength. The conditioning step at 50% RH also ensures moisture equilibrium, preventing premature failure due to hydrolytic degradation during the tensile test. Decreasing Factors: The additive manufacturing nature of FDM introduces inherent structural discontinuities, specifically voids between raster roads and weak inter-layer boundaries that act as stress concentrators and crack initiation sites. The XZY build orientation combined with the 0/90 degree raster angle creates anisotropic mechanical properties, where strength perpendicular to the deposition layers is significantly reduced compared to the bulk material. Additionally, any slight inconsistencies in road width or raster air gap can lead to incomplete fusion, further compromising load transfer efficiency. Dominant Factor: While the intrinsic chemical robustness of the polycarbonate matrix provides a strong foundation, the processing-induced morphological defects associated with the layer-by-layer fabrication method qualitatively dominate the final UTS behavior. The inter-layer bonding strength, governed by the thermal history and raster geometry, serves as the limiting factor, meaning the measured UTS will likely be governed by interface failure rather than bulk polymer yielding."
    }
  },
  {
    "doi": "10.3390/polym15102305",
    "title": "Influence of 3D Printing Conditions on Some Physical–Mechanical and Technological Properties of PCL Wood-Based Polymer Parts Manufactured by FDM",
    "year": 2023,
    "chemical_composition": {
      "repeat_unit_psmiles": "[*]OC(=O)CCCCC[*]",
      "monomers": [
        {
          "name": "Caprolactone",
          "smiles": "C1CCOC(=O)1",
          "ratio_value": null,
          "ratio_unit": null
        }
      ],
      "additives": [
        {
          "name": "Polyester",
          "type": "polymer blend",
          "amount_value": null,
          "amount_unit": null
        },
        {
          "name": "Wood fibres",
          "type": "filler",
          "amount_value": null,
          "amount_unit": null
        },
        {
          "name": "Starch",
          "type": "filler",
          "amount_value": null,
          "amount_unit": null
        },
        {
          "name": "Lignin",
          "type": "filler",
          "amount_value": null,
          "amount_unit": null
        },
        {
          "name": "Natural resins",
          "type": "additive",
          "amount_value": null,
          "amount_unit": null
        },
        {
          "name": "Waxes and oils",
          "type": "additive",
          "amount_value": null,
          "amount_unit": null
        },
        {
          "name": "Natural fatty acids",
          "type": "additive",
          "amount_value": null,
          "amount_unit": null
        },
        {
          "name": "Cellulose",
          "type": "filler",
          "amount_value": null,
          "amount_unit": null
        },
        {
          "name": "Natural fibres",
          "type": "filler",
          "amount_value": null,
          "amount_unit": null
        }
      ],
      "is_homopolymer": false
    },
    "processing_history": "FDM 3D printing using BambuLab X1C printer, 0.5 mm hardened steel nozzle, 100% infill, ISO 527 Type 1B specimen. Printing Temperature: 190 °C, Layer Height: 0.2 mm, Printing Speed: 150 mm/s. UTS measured using custom tensile testing device (Figure 4).",
    "hierarchical_structure": "FDM layered structure with 100% infill. Fracture surface analysis showed varying proportions of brittle/ductile failure modes.",
    "properties": {
      "UTS": {
        "value": [
          9.216
        ],
        "unit": "MPa"
      }
    },
    "analysis_with_hierarchical_structure": {
      "descriptive_text": "The sample comprises a polycaprolactone-based matrix blended with polyester and reinforced with a complex assortment of natural fillers, including wood fibres, starch, lignin, cellulose, and natural fibres, alongside additives such as natural resins, waxes, oils, and natural fatty acids. This composite system was fabricated using fused deposition modeling (FDM) 3D printing on a BambuLab X1C printer equipped with a 0.5 mm hardened steel nozzle, employing a printing temperature of 190 °C, a layer height of 0.2 mm, and a high printing speed of 150 mm/s to produce ISO 527 Type 1B specimens with 100% infill density. The resulting hierarchical structure exhibits characteristic FDM layering, where mechanical characterization via custom tensile testing revealed fracture surfaces displaying varying proportions of brittle and ductile failure modes.",
      "reasoning_analysis": "Increasing Factors: The incorporation of rigid natural fillers such as wood fibres, cellulose, and natural fibres provides reinforcement through load transfer mechanisms, potentially enhancing the stiffness and strength of the composite relative to the neat polymer matrix. Additionally, the use of 100% infill density ensures maximum material cross-section availability for load bearing, minimizing voids associated with lower infill patterns. Decreasing Factors: The presence of waxes, oils, and natural fatty acids acts as internal plasticizers and lubricants, which reduce intermolecular friction and matrix cohesion, thereby lowering the ultimate tensile strength. Furthermore, the FDM processing history introduces inherent anisotropy where inter-layer bonding is typically weaker than intra-layer strength, and the high printing speed of 150 mm/s may further limit polymer chain diffusion across layer interfaces. The heterogeneous nature of the filler mix, including starch and lignin, may also introduce stress concentration points if interfacial adhesion with the polyester/PCL matrix is suboptimal. Dominant Factor: The processing-induced anisotropy from the FDM layering combined with the plasticizing effect of the lipid and resin additives qualitatively dominates the UTS behavior. While the cellulosic fillers offer reinforcement potential, the reduced matrix cohesion due to plasticizers and the inherent weakness of the inter-layer bonds in the 3D printed structure likely restrict effective stress transfer, limiting the overall ultimate tensile strength despite the high infill density."
    },
    "analysis_without_hierarchical_structure": {
      "descriptive_text": "The material system is based on a polycaprolactone matrix blended with an additional polyester component and reinforced with a multifunctional suite of natural fillers including wood fibres, starch, lignin, cellulose, and natural fibres. The formulation is further modified with natural resins, waxes, oils, and natural fatty acids to adjust processing or physical properties. Specimens were fabricated via fused deposition modeling using a BambuLab X1C printer equipped with a 0.5 mm hardened steel nozzle, utilizing a printing temperature of 190 °C, a layer height of 0.2 mm, and a high printing speed of 150 mm/s with 100% infill density to generate ISO 527 Type 1B tensile bars, which were subsequently evaluated using a custom tensile testing device.",
      "reasoning_analysis": "Increasing Factors: The incorporation of rigid natural fillers such as cellulose, wood fibres, and lignin provides potential reinforcement mechanisms where stress can be transferred from the compliant polyester matrix to the stiffer fibrous phases, theoretically enhancing load-bearing capacity. Additionally, the 100% infill density ensures maximal material continuity across the specimen cross-section, minimizing macro-voids that would otherwise act as immediate failure initiation sites. Decreasing Factors: The presence of waxes, oils, and natural fatty acids introduces plasticizing effects that reduce intermolecular cohesive forces and increase chain mobility within the matrix, inherently lowering the yield and ultimate strength. Furthermore, the high printing speed of 150 mm/s likely restricts polymer chain diffusion across layer interfaces, resulting in weak inter-layer bonding that predisposes the sample to delamination under tensile load, while the hydrophilic nature of the starch and cellulose fillers may lead to poor interfacial adhesion with the hydrophobic polyester matrix, creating stress concentration points. Dominant Factor: Despite the reinforcing potential of the natural fibres, the processing history dominates the mechanical outcome; specifically, the high printing speed compromises inter-layer adhesion which is typically the weakest link in FDM-printed tensile specimens, and this structural anisotropy combined with the plasticizing effect of the lipid-based additives qualitatively suppresses the ultimate tensile strength relative to a fully consolidated, non-plasticized composite."
    }
  },
  {
    "doi": "10.1080/15376494.2020.1722870",
    "title": "Tensile strength dependence of FFF fiber reinforced ABS on environmental conditioning",
    "year": 2021,
    "chemical_composition": {
      "repeat_unit_psmiles": null,
      "monomers": [
        {
          "name": "Acrylonitrile",
          "smiles": "C=CC#N",
          "ratio_value": null,
          "ratio_unit": null
        },
        {
          "name": "1,3-Butadiene",
          "smiles": "C=CC=C",
          "ratio_value": null,
          "ratio_unit": null
        },
        {
          "name": "Styrene",
          "smiles": "C=CC1=CC=CC=C1",
          "ratio_value": null,
          "ratio_unit": null
        }
      ],
      "additives": [],
      "is_homopolymer": false
    },
    "processing_history": "Fabricated via Fused Filament Fabrication (FFF) on Lulzbot Taz 6. Nozzle 232 °C, bed 110 °C, layer height 0.2 mm, fan 0%. ASTM D638-14 Type I specimens. Conditioned 180 min at 90 °C prior to testing. Tensile testing per ASTM D638-14 using MTS Criterion Model 45, 10 kN load cell, 1.0 mm/min crosshead speed, laser extensometer.",
    "hierarchical_structure": "FFF printed structure with bead-to-bead voids. XY orientation (along the bead). Unreinforced ABS.",
    "properties": {
      "UTS": {
        "value": [
          35.82
        ],
        "unit": "MPa"
      }
    },
    "analysis_with_hierarchical_structure": {
      "descriptive_text": "The sample comprises an unreinforced acrylonitrile butadiene styrene (ABS) terpolymer fabricated via Fused Filament Fabrication (FFF) on a Lulzbot Taz 6 system. Processing parameters included a nozzle temperature of 232 °C, a heated bed at 110 °C, a layer height of 0.2 mm, and 0% cooling fan speed. ASTM D638-14 Type I specimens were printed with an XY orientation along the bead direction and subsequently conditioned for 180 minutes at 90 °C prior to mechanical characterization. Tensile testing was performed according to ASTM D638-14 standards using an MTS Criterion Model 45 equipped with a 10 kN load cell and laser extensometer at a crosshead speed of 1.0 mm/min, resulting in a hierarchical structure characterized by bead-to-bead voids inherent to the additive manufacturing process.",
      "reasoning_analysis": "Increasing Factors: The terpolymer composition leverages the rigidity of styrene and the tensile strength contribution of acrylonitrile units to establish a robust polymer matrix. The processing history utilizes a high bed temperature (110 °C) and 0% fan cooling to maximize interlayer diffusion and bonding strength, while the subsequent annealing at 90 °C relieves residual thermal stresses induced during printing. Furthermore, the XY orientation aligns the tensile load parallel to the printed beads, ensuring stress is transferred along the continuous polymer paths rather than across weaker interlayer interfaces. Decreasing Factors: The inclusion of butadiene rubber phases, while beneficial for impact toughness, typically reduces the ultimate tensile strength compared to rigid styrene-acrylonitrile copolymers. The hierarchical structure explicitly contains bead-to-bead voids, which act as stress concentrators and reduce the effective load-bearing cross-sectional area. Additionally, the additive manufacturing process inherently introduces porosity and microstructural discontinuities that are absent in injection-molded counterparts. Dominant Factor: The dominant factor influencing the UTS is the structural integrity of the bead-to-bead interfaces governed by the FFF process. Although the favorable XY orientation and thermal treatments mitigate weakness, the inherent porosity and void content characteristic of additive manufacturing fundamentally limit the UTS below that of bulk molded ABS, making the quality of inter-bead fusion the critical determinant of final mechanical performance."
    },
    "analysis_without_hierarchical_structure": {
      "descriptive_text": "The sample consists of an Acrylonitrile Butadiene Styrene (ABS) terpolymer synthesized from acrylonitrile, 1,3-butadiene, and styrene monomers. Specimens were fabricated via Fused Filament Fabrication (FFF) using a Lulzbot Taz 6 printer with a nozzle temperature of 232 °C, a bed temperature of 110 °C, a layer height of 0.2 mm, and 0% cooling fan speed. Following fabrication, ASTM D638-14 Type I specimens were conditioned for 180 minutes at 90 °C prior to mechanical characterization. Tensile testing was conducted per ASTM D638-14 standards using an MTS Criterion Model 45 equipped with a 10 kN load cell and a laser extensometer at a crosshead speed of 1.0 mm/min.",
      "reasoning_analysis": "Increasing Factors: The rigid SAN (styrene-acrylonitrile) matrix provides intrinsic tensile strength, while the processing parameters of 110 °C bed temperature and 0% cooling fan maximize thermal retention during deposition, promoting polymer chain diffusion across filament interfaces to enhance interlayer bonding. Additionally, the post-fabrication conditioning at 90 °C relieves residual thermal stresses induced during printing, reducing the likelihood of premature failure. Decreasing Factors: The inclusion of the 1,3-butadiene rubber phase inherently lowers the ultimate tensile strength compared to a pure SAN homopolymer to prioritize impact toughness. Furthermore, the Fused Filament Fabrication method introduces inherent anisotropy and micro-voids between deposited roads, creating potential stress concentration sites and weak interlayer boundaries that typically reduce UTS relative to isotropic, injection-molded counterparts. Dominant Factor: The thermal processing history, specifically the combination of elevated bed temperature, absence of active cooling, and stress-relief conditioning, qualitatively dominates the final UTS behavior. While the rubber phase sets the intrinsic material ceiling, the degree of interlayer diffusion achieved through this specific thermal profile determines whether the specimen fails via cohesive filament rupture or adhesive interlayer delamination, thereby governing the realized mechanical performance of the additively manufactured part."
    }
  },
  {
    "doi": null,
    "title": "Selective Laser Sintering of Clay-Reinforced Polyamide",
    "year": 2010,
    "chemical_composition": {
      "repeat_unit_psmiles": "[*]NC(=O)CCCCCCCCCCC[*]",
      "monomers": [
        {
          "name": "Laurolactam",
          "smiles": "O=C1CCCCCCCCCCN1",
          "ratio_value": null,
          "ratio_unit": null
        }
      ],
      "additives": [
        {
          "name": "Cloisite 30B",
          "type": "filler",
          "amount_value": 2,
          "amount_unit": "wt%"
        }
      ],
      "is_homopolymer": true
    },
    "processing_history": "Selective Laser Sintering (SLS) on EOSINT P 380. Part bed temperature: 177 °C. Beam speed: 3500 mm/s, Laser power: 35 W, Scan spacing: 0.30 mm. Tensile testing on Universal Testing Machine (UTM), ASTM D638, crosshead speed 5 mm/min.",
    "hierarchical_structure": "SLS fabricated specimen. Heterogeneous system with agglomerated clay particles. Reduced crystallinity (gamma phase).",
    "properties": {
      "UTS": {
        "value": [
          44.55
        ],
        "unit": "MPa"
      }
    },
    "analysis_with_hierarchical_structure": {
      "descriptive_text": "The sample consists of a polyamide 12 homopolymer synthesized from laurolactam monomers and compounded with 2 wt% Cloisite 30B organoclay filler. Specimens were fabricated using Selective Laser Sintering (SLS) on an EOSINT P 380 system, utilizing a part bed temperature of 177 °C, a laser power of 35 W, a beam speed of 3500 mm/s, and a scan spacing of 0.30 mm. The resulting hierarchical structure is characterized as a heterogeneous system featuring agglomerated clay particles and reduced crystallinity dominated by the gamma phase. Mechanical characterization was performed via tensile testing on a Universal Testing Machine according to ASTM D638 standards at a crosshead speed of 5 mm/min.",
      "reasoning_analysis": "Increasing Factors: The polyamide 12 backbone facilitates strong interchain hydrogen bonding, which inherently enhances load transfer capabilities and cohesive energy density. Additionally, the incorporation of rigid Cloisite 30B clay particles provides a potential reinforcement mechanism where the filler bears a portion of the applied load, theoretically contributing to higher strength. Decreasing Factors: The hierarchical structure explicitly notes agglomerated clay particles, which act as significant stress concentrators and initiation sites for microcracks, severely compromising mechanical integrity. Furthermore, the reduced crystallinity and prevalence of the gamma phase indicate a lower density of physical crosslinks compared to the alpha phase, reducing resistance to plastic deformation. The Selective Laser Sintering process itself may introduce inter-layer porosity or incomplete fusion relative to bulk molding techniques, further diminishing continuity. Dominant Factor: The microstructural defects arising from particle agglomeration and the reduced crystalline order induced by the specific thermal history of SLS are the dominant factors. These structural discontinuities likely undermine the intrinsic strength of the polyamide matrix and negate the theoretical reinforcement benefits of the nanoclay filler, leading to a qualitative reduction in UTS compared to well-dispersed, highly crystalline counterparts."
    },
    "analysis_without_hierarchical_structure": {
      "descriptive_text": "The sample comprises a Polyamide 12 homopolymer matrix synthesized from Laurolactam monomers and compounded with 2 wt% Cloisite 30B organoclay filler. Fabrication was achieved via Selective Laser Sintering using an EOSINT P 380 system, maintained at a part bed temperature of 177 °C with a laser power of 35 W, beam speed of 3500 mm/s, and scan spacing of 0.30 mm. Mechanical evaluation was conducted through tensile testing on a Universal Testing Machine following ASTM D638 protocols at a crosshead speed of 5 mm/min.",
      "reasoning_analysis": "Increasing Factors: The semi-crystalline nature of the Polyamide 12 backbone provides intrinsic mechanical strength through crystalline domains that resist deformation. The incorporation of 2 wt% Cloisite 30B organoclay acts as a reinforcing agent, where the high aspect ratio of the silicate layers facilitates stress transfer from the polymer matrix to the filler, potentially enhancing stiffness and strength. Furthermore, the high part bed temperature of 177 °C during Selective Laser Sintering promotes improved interlayer fusion and polymer chain diffusion across particle boundaries, which supports load-bearing capacity. Decreasing Factors: The additive manufacturing process inherently introduces microstructural porosity and potential voids between sintered layers, which act as stress concentrators and significantly reduce the effective load-bearing cross-sectional area. Additionally, if the organoclay filler is not exfoliated uniformly during compounding, agglomeration could create defect sites that initiate premature failure. The specific laser scan spacing and speed may also lead to anisotropic mechanical properties, potentially lowering UTS depending on the testing orientation relative to the build direction. Dominant Factor: The processing history associated with Selective Laser Sintering qualitatively dominates the final UTS behavior. While the nanoclay filler provides reinforcement, the mechanical integrity of SLS parts is fundamentally limited by the degree of interlayer bonding and internal porosity controlled by the thermal profile and laser parameters; thus, the microstructural defects inherent to the sintering process exert a stronger influence on the ultimate tensile strength than the modest reinforcement provided by the 2 wt% filler loading."
    }
  },
  {
    "doi": "10.3390/polym15102305",
    "title": "Influence of 3D Printing Conditions on Some Physical–Mechanical and Technological Properties of PCL Wood-Based Polymer Parts Manufactured by FDM",
    "year": 2023,
    "chemical_composition": {
      "repeat_unit_psmiles": "[*]OC(=O)CCCCC[*]",
      "monomers": [
        {
          "name": "Caprolactone",
          "smiles": "C1CCOC(=O)1",
          "ratio_value": null,
          "ratio_unit": null
        }
      ],
      "additives": [
        {
          "name": "Polyester",
          "type": "polymer blend",
          "amount_value": null,
          "amount_unit": null
        },
        {
          "name": "Wood fibres",
          "type": "filler",
          "amount_value": null,
          "amount_unit": null
        },
        {
          "name": "Starch",
          "type": "filler",
          "amount_value": null,
          "amount_unit": null
        },
        {
          "name": "Lignin",
          "type": "filler",
          "amount_value": null,
          "amount_unit": null
        },
        {
          "name": "Natural resins",
          "type": "additive",
          "amount_value": null,
          "amount_unit": null
        },
        {
          "name": "Waxes and oils",
          "type": "additive",
          "amount_value": null,
          "amount_unit": null
        },
        {
          "name": "Natural fatty acids",
          "type": "additive",
          "amount_value": null,
          "amount_unit": null
        },
        {
          "name": "Cellulose",
          "type": "filler",
          "amount_value": null,
          "amount_unit": null
        },
        {
          "name": "Natural fibres",
          "type": "filler",
          "amount_value": null,
          "amount_unit": null
        }
      ],
      "is_homopolymer": false
    },
    "processing_history": "FDM 3D printing using BambuLab X1C printer, 0.5 mm hardened steel nozzle, 100% infill, ISO 527 Type 1B specimen. Printing Temperature: 175 °C, Layer Height: 0.4 mm, Printing Speed: 300 mm/s. UTS measured using custom tensile testing device (Figure 4).",
    "hierarchical_structure": "FDM layered structure with 100% infill. Fracture surface analysis showed varying proportions of brittle/ductile failure modes.",
    "properties": {
      "UTS": {
        "value": [
          11.7187
        ],
        "unit": "MPa"
      }
    },
    "analysis_with_hierarchical_structure": {
      "descriptive_text": "The sample comprises a polycaprolactone-based matrix blended with polyester and reinforced with a multifunctional composite system containing wood fibres, starch, lignin, cellulose, and natural fibres. The formulation is further modified with natural resins, waxes, oils, and natural fatty acids. Specimens were manufactured via fused deposition modeling (FDM) using a BambuLab X1C printer with a 0.5 mm hardened steel nozzle, operating at 175 °C with a printing speed of 300 mm/s and a layer height of 0.4 mm to achieve 100% infill density in ISO 527 Type 1B geometry. The resulting hierarchical structure displays characteristic FDM layering, with fracture surface analysis revealing mixed brittle and ductile failure modes during tensile characterization.",
