Repository: hhtrick/HHT-code

# HHT training framework

This directory contains model training, embedding precomputation, inference, article-level baselines and the curated datasets. All commands below assume that the working directory is `train_code/`.

## 3. Datasets and fixed partitions

Each main dataset is a JSON array at `dataset/{property}/{property}.json`. Entries contain source metadata, `chemical_composition`, `processing_history`, `hierarchical_structure`, `properties`, and two generated-analysis objects. Targets are stored as `properties[property]["value"]`; source metadata and target values are not predictive input fields.

| Property | Train | Validation | Test | Total |
|---|---:|---:|---:|---:|

File: train_code/dataset/UTS/UTS.json (part 80 of 292)
[
      "reasoning_analysis": "Increasing Factors: The incorporation of rigid natural fillers, including cellulose, wood fibres, and lignin, within the polyester-polycaprolactone matrix provides reinforcement through load transfer mechanisms, theoretically enhancing the ultimate tensile strength. Additionally, the 100% infill density ensures a solid cross-sectional area, minimizing voids associated with lower infill patterns. Decreasing Factors: The presence of waxes, oils, and natural fatty acids acts as internal plasticizers, reducing intermolecular cohesion and matrix stiffness. The FDM processing history introduces anisotropic weak interfaces between printed layers, where interlayer diffusion is limited by the high printing speed (300 mm/s) and relatively thick layer height (0.4 mm). Furthermore, the inherent low strength of the polycaprolactone base matrix limits the overall load-bearing capacity. Dominant Factor: The interlayer bonding quality inherent to the FDM process, compounded by the matrix softening effect of the lipid-based additives, qualitatively dominates the mechanical behavior. While the natural fibres offer reinforcement, the stress transfer is likely limited by the weak interlayer interfaces and reduced matrix cohesion, making the processing-induced anisotropy and additive-induced plasticization the primary constraints on the final UTS."
    },
    "analysis_without_hierarchical_structure": {
      "descriptive_text": "The sample comprises a polycaprolactone matrix blended with polyester and reinforced with a multifunctional composite system containing wood fibres, starch, lignin, cellulose, and natural fibres. The formulation is further modified with natural resins, waxes, oils, and natural fatty acids to adjust rheological and mechanical properties. Tensile specimens conforming to ISO 527 Type 1B were fabricated via fused deposition modeling using a BambuLab X1C printer with a 0.5 mm hardened steel nozzle, operating at 100% infill density. The printing protocol utilized a nozzle temperature of 175 °C, a layer height of 0.4 mm, and a high printing speed of 300 mm/s, with ultimate tensile strength subsequently evaluated using a custom tensile testing device.",
      "reasoning_analysis": "Increasing Factors: The inclusion of rigid lignocellulosic fillers such as cellulose, wood fibres, and starch acts as reinforcing agents within the polycaprolactone-polyester matrix, potentially enhancing load-bearing capacity and stiffness provided interfacial adhesion is sufficient. Additionally, the 100% infill density specified in the processing history minimizes macroscopic voids, ensuring the full cross-sectional area contributes to load transfer. Decreasing Factors: The presence of waxes, oils, and natural fatty acids functions as internal plasticizers, reducing intermolecular forces and cohesive energy density within the polymer matrix, which inherently lowers yield strength and ultimate tensile strength. Furthermore, the processing history indicates a high printing speed of 300 mm/s and a large layer height of 0.4 mm, which significantly restricts polymer chain diffusion across layer interfaces, leading to weak inter-layer bonding and anisotropic mechanical failure. Dominant Factor: The processing-induced structural weakness arising from poor inter-layer diffusion due to high-speed printing and thick layers qualitatively dominates the UTS behavior, as these macroscopic defects create preferential failure planes that override the reinforcing potential of the natural fillers, particularly when compounded by the matrix softening effects of the plasticizing additives."
    }
  },
  {
    "doi": "10.1115/1.4028538",
    "title": "Improved Mechanical Properties of Fused Deposition Modeling-Manufactured Parts Through Build Parameter Modifications",
    "year": 2015,
    "chemical_composition": {
      "repeat_unit_psmiles": "[*]OC(=O)Oc1ccc(C(C)(C)c2ccc(O*)cc2)cc1",
      "monomers": [
        {
          "name": "Bisphenol A",
          "smiles": "CC(C)(c1ccc(O)cc1)c2ccc(O)cc2",
          "ratio_value": null,
          "ratio_unit": null
        }
      ],
      "additives": [],
      "is_homopolymer": true
    },
    "processing_history": "FDM using Fortus 900mc. Model temp 345 °C, Envelope 140 °C, Layer thickness 0.254 mm. ASTM D638 Type I specimens. Conditioned 40 h at 23 °C, 50% RH. Tensile test on Instron 5866 at 5 mm/min. Build Orientation: ZXY. Raster Angle: 30/-60 deg. Method: Insight revision. CW: 0.559 mm, RW: 0.457 mm, RRAG: 0 mm.",
    "hierarchical_structure": "Gaps between rasters reduced.",
    "properties": {
      "UTS": {
        "value": [
          27.06
        ],
        "unit": "MPa"
      }
    },
    "analysis_with_hierarchical_structure": {
      "descriptive_text": "The sample comprises a Bisphenol A polycarbonate homopolymer fabricated via Fused Deposition Modeling using a Fortus 900mc system with a model temperature of 345 °C and an envelope temperature of 140 °C. Specimens were produced with a layer thickness of 0.254 mm and a raster angle of 30/-60 degrees in a ZXY build orientation, utilizing a contour width of 0.559 mm and a raster width of 0.457 mm with zero raster-to-raster air gap. The resulting hierarchical structure exhibited reduced gaps between rasters, and following fabrication, the ASTM D638 Type I specimens were conditioned for 40 hours at 23 °C and 50% relative humidity before tensile testing on an Instron 5866 at a crosshead speed of 5 mm/min.",
      "reasoning_analysis": "Increasing Factors: The intrinsic ultimate tensile strength is bolstered by the rigid aromatic rings and carbonate linkages within the Bisphenol A polycarbonate backbone, which provide high cohesive energy density. Furthermore, the processing history features a high envelope temperature of 140 °C, which approaches the glass transition temperature of the polymer, facilitating enhanced inter-layer chain diffusion and healing. The zero raster-to-raster air gap and reduced gaps between rasters minimize void content, thereby increasing the effective load-bearing cross-sectional area. Decreasing Factors: The additive manufacturing process inherently introduces structural anisotropy, where inter-layer boundaries act as potential sites for crack initiation and propagation compared to isotropic bulk materials. Additionally, conditioning at 50% relative humidity may lead to moisture absorption, which can act as a plasticizer to slightly reduce intermolecular friction and yield strength. The layered morphology with 0.254 mm thickness creates discrete planes of weakness perpendicular to the build direction. Dominant Factor: The dominant factor governing the final UTS behavior is the quality of inter-layer bonding dictated by the thermal processing history. While the intrinsic chemical structure provides a high theoretical strength baseline, the realized mechanical performance is primarily constrained by the efficiency of stress transfer across the printed interfaces, which was mitigated but not eliminated by the high envelope temperature and zero air gap parameters."
    },
    "analysis_without_hierarchical_structure": {
      "descriptive_text": "The sample consists of a Bisphenol A polycarbonate homopolymer fabricated via Fused Deposition Modeling (FDM) using a Fortus 900mc system. The printing process utilized a model temperature of 345 °C and an envelope temperature of 140 °C with a layer thickness of 0.254 mm. ASTM D638 Type I specimens were produced with a ZXY build orientation and a raster angle of 30/-60 degrees, featuring a contour width of 0.559 mm and a road width of 0.457 mm. Following fabrication, the specimens were conditioned for 40 hours at 23 °C and 50% relative humidity before undergoing tensile testing on an Instron 5866 machine at a crosshead speed of 5 mm/min.",
      "reasoning_analysis": "Increasing Factors: The intrinsic chemical composition of the Bisphenol A polycarbonate backbone, characterized by rigid aromatic rings and carbonate linkages, provides high inherent chain stiffness and cohesive energy density, which fundamentally supports a high Ultimate Tensile Strength (UTS). Furthermore, the processing history employs a high envelope temperature of 140 °C, which is near the glass transition temperature of polycarbonate, facilitating significant inter-layer polymer chain diffusion and healing during fabrication, thereby enhancing interfacial bonding strength between deposited roads. Decreasing Factors: The additive manufacturing process inherently introduces micro-voids between raster lines and layers, creating stress concentration points that reduce the effective load-bearing cross-sectional area. Additionally, the ZXY build orientation and 30/-60 degree raster angle introduce mechanical anisotropy, where failure may initiate at inter-layer boundaries rather than through bulk material yielding. The conditioning at 50% relative humidity may also lead to moisture absorption, acting as a plasticizer that increases free volume and reduces intermolecular friction, potentially lowering the yield point and UTS. Dominant Factor: The processing-induced microstructural anisotropy and inter-layer bonding quality dominate the final UTS behavior. Despite the high-performance intrinsic chemistry of the polycarbonate and the optimized thermal processing parameters aimed at improving bonding, the layered nature of the FDM process creates planes of weakness that typically dictate the failure mechanism, limiting the effective UTS below that of isotropic bulk material processed via conventional methods."
    }
  },
  {
    "doi": "10.1080/15376494.2020.1722870",
    "title": "Tensile strength dependence of FFF fiber reinforced ABS on environmental conditioning",
    "year": 2021,
    "chemical_composition": {
      "repeat_unit_psmiles": null,
      "monomers": [
        {
          "name": "Acrylonitrile",
          "smiles": "C=CC#N",
          "ratio_value": null,
          "ratio_unit": null
        },
        {
          "name": "1,3-Butadiene",
          "smiles": "C=CC=C",
          "ratio_value": null,
          "ratio_unit": null
        },
        {
          "name": "Styrene",
          "smiles": "C=CC1=CC=CC=C1",
          "ratio_value": null,
          "ratio_unit": null
        }
      ],
      "additives": [],
      "is_homopolymer": false
    },
    "processing_history": "Fabricated via Fused Filament Fabrication (FFF) on Lulzbot Taz 6. Nozzle 232 °C, bed 110 °C, layer height 0.2 mm, fan 0%. ASTM D638-14 Type I specimens. Conditioned 180 min at 50 °C prior to testing. Tensile testing per ASTM D638-14 using MTS Criterion Model 45, 10 kN load cell, 1.0 mm/min crosshead speed, laser extensometer.",
    "hierarchical_structure": "FFF printed structure with bead-to-bead voids. YX orientation (layer-to-layer). Unreinforced ABS.",
    "properties": {
      "UTS": {
        "value": [
          28.24
        ],
        "unit": "MPa"
      }
    },
    "analysis_with_hierarchical_structure": {
      "descriptive_text": "The material under investigation is an unreinforced acrylonitrile butadiene styrene (ABS) terpolymer fabricated via Fused Filament Fabrication (FFF) using a Lulzbot Taz 6 system. The printing process utilized a nozzle temperature of 232 °C and a heated bed at 110 °C with a layer height of 0.2 mm and active cooling disabled (0% fan speed). Specimens were prepared as ASTM D638-14 Type I geometries with a YX build orientation, resulting in a hierarchical structure characterized by bead-to-bead voids inherent to the layer-by-layer deposition method. Prior to mechanical characterization, samples were conditioned for 180 minutes at 50 °C, and tensile properties were evaluated according to ASTM D638-14 standards using an MTS Criterion Model 45 universal testing machine equipped with a 10 kN load cell and laser extensometer at a crosshead speed of 1.0 mm/min.",
      "reasoning_analysis": "Increasing Factors: The presence of acrylonitrile units introduces strong dipole-dipole interactions between chains, enhancing cohesive energy density and intrinsic tensile strength. Additionally, the processing history features a high bed temperature (110 °C) and disabled part cooling (0% fan), which facilitates extended polymer chain diffusion across layer interfaces during fabrication, thereby improving interlayer adhesion relative to standard rapid-cooling FFF protocols. Thermal conditioning at 50 °C may also partially relieve residual thermal stresses induced during printing. Decreasing Factors: The hierarchical structure exhibits bead-to-bead voids inherent to the additive manufacturing process, which act as stress concentrators and reduce the effective load-bearing cross-sectional area. The rubbery polybutadiene phase, while beneficial for toughness, inherently lowers the ultimate tensile strength compared to rigid glassy homopolymers. Furthermore, the anisotropic nature of the FFF process creates weak interlayer boundaries that are susceptible to delamination under tensile load, particularly in orientations where stress is applied perpendicular to the bead deposition. Dominant Factor: The structural integrity limitations imposed by the bead-to-bead voids and interlayer anisotropy dominate the final UTS behavior. Despite the favorable chemical composition of ABS and processing parameters optimized for bonding (high bed temp, no fan), the inherent porosity and weak interfacial bonding typical of FFF-printed parts qualitatively restrict the ultimate tensile strength to values significantly lower than those of isotropic, bulk-molded ABS equivalents."
    },
    "analysis_without_hierarchical_structure": {
      "descriptive_text": "The sample consists of an acrylonitrile butadiene styrene (ABS) terpolymer derived from acrylonitrile, 1,3-butadiene, and styrene monomers without additional additives. Specimens were fabricated via Fused Filament Fabrication (FFF) on a Lulzbot Taz 6 printer using a nozzle temperature of 232 °C, a bed temperature of 110 °C, a layer height of 0.2 mm, and a cooling fan speed of 0%. ASTM D638-14 Type I specimens were conditioned for 180 minutes at 50 °C prior to testing. Tensile evaluation was performed per ASTM D638-14 using an MTS Criterion Model 45 with a 10 kN load cell and laser extensometer at a crosshead speed of 1.0 mm/min.",
      "reasoning_analysis": "Increasing Factors: The chemical composition includes acrylonitrile, which introduces polar nitrile groups that enhance intermolecular dipole-dipole interactions, thereby increasing cohesive energy density and intrinsic strength. Additionally, the processing history utilizes a 0% cooling fan and high bed temperature (110 °C), which promotes polymer chain diffusion across layer boundaries and improves inter-layer adhesion, while the thermal conditioning relieves residual printing stresses that could act as premature failure sites. Decreasing Factors: The presence of the 1,3-butadiene rubber phase, while beneficial for toughness, inherently lowers the ultimate tensile strength compared to a rigid styrene-acrylonitrile matrix due to the lower modulus of the elastomeric domains. Furthermore, the Fused Filament Fabrication method intrinsically introduces micro-voids and anisotropic layer interfaces that act as stress concentrators, and the relatively slow crosshead speed of 1.0 mm/min allows for viscoelastic relaxation that may reduce the measured strength compared to higher strain rates. Dominant Factor: The processing history associated with Fused Filament Fabrication qualitatively dominates the UTS behavior, as the anisotropic layer structure and inter-layer bonding quality create structural discontinuities that typically dictate failure initiation and limit the load-bearing capacity more significantly than the intrinsic variations in the terpolymer composition."
    }
  },
  {
    "doi": "10.1080/15376494.2020.1722870",
    "title": "Tensile strength dependence of FFF fiber reinforced ABS on environmental conditioning",
    "year": 2021,
    "chemical_composition": {
      "repeat_unit_psmiles": null,
      "monomers": [
        {
          "name": "Acrylonitrile",
          "smiles": "C=CC#N",
          "ratio_value": null,
          "ratio_unit": null
        },
        {
          "name": "1,3-Butadiene",
          "smiles": "C=CC=C",
          "ratio_value": null,
          "ratio_unit": null
        },
        {
          "name": "Styrene",
          "smiles": "C=CC1=CC=CC=C1",
          "ratio_value": null,
          "ratio_unit": null
        }
      ],
      "additives": [],
      "is_homopolymer": false
    },
    "processing_history": "Fabricated via Fused Filament Fabrication (FFF) on Lulzbot Taz 6. Nozzle 232 °C, bed 110 °C, layer height 0.2 mm, fan 0%. ASTM D638-14 Type I specimens. Conditioned 180 min at 70 °C prior to testing. Tensile testing per ASTM D638-14 using MTS Criterion Model 45, 10 kN load cell, 1.0 mm/min crosshead speed, laser extensometer.",
    "hierarchical_structure": "FFF printed structure with bead-to-bead voids. YX orientation (layer-to-layer). Unreinforced ABS.",
    "properties": {
      "UTS": {
        "value": [
          27.58
        ],
        "unit": "MPa"
      }
    },
    "analysis_with_hierarchical_structure": {
      "descriptive_text": "The sample comprises an unreinforced Acrylonitrile Butadiene Styrene (ABS) terpolymer fabricated via Fused Filament Fabrication (FFF) using a Lulzbot Taz 6 system. Processing parameters included a nozzle temperature of 232 °C, a heated bed at 110 °C, a layer height of 0.2 mm, and 0% cooling fan speed. ASTM D638-14 Type I specimens were produced with a YX orientation regarding layer-to-layer deposition and subsequently conditioned for 180 minutes at 70 °C prior to mechanical evaluation. Tensile properties were determined according to ASTM D638-14 using an MTS Criterion Model 45 equipped with a 10 kN load cell and a laser extensometer at a crosshead speed of 1.0 mm/min. The resulting hierarchical structure exhibits characteristic FFF morphology including bead-to-bead voids inherent to the additive manufacturing process.",
      "reasoning_analysis": "Increasing Factors: The chemical composition includes acrylonitrile units, where polar nitrile groups facilitate strong dipole-dipole interactions between chains, increasing cohesive energy density and intrinsic strength. The processing history utilizes 0% fan speed and a high bed temperature (110 °C), which slows cooling rates to promote polymer chain diffusion across bead interfaces, thereby enhancing interlayer bonding strength. Additionally, thermal conditioning at 70 °C likely relieves residual thermal stresses induced during printing, reducing the likelihood of premature failure during tensile loading. Decreasing Factors: The hierarchical structure contains bead-to-bead voids which act as stress concentrators, initiating cracks at lower applied loads compared to bulk material. The multiphase nature of ABS includes a polybutadiene rubber phase designed for impact modification; while beneficial for toughness, these rubbery domains can cavitate under tensile stress, lowering the ultimate tensile strength relative to a pure SAN matrix. Furthermore, the FFF process inherently introduces anisotropy where interlayer adhesion is typically weaker than the bulk filament strength. Dominant Factor: Despite the favorable chemical interactions and stress-relieving thermal history, the structural defects introduced by the additive manufacturing process, specifically the bead-to-bead voids and incomplete interlayer diffusion, qualitatively dominate the UTS behavior. These processing-induced discontinuities limit the effective load-bearing cross-section and serve as primary failure initiation sites, resulting in a UTS lower than that of conventionally molded ABS counterparts."
    },
    "analysis_without_hierarchical_structure": {
      "descriptive_text": "The sample comprises a terpolymer synthesized from acrylonitrile, 1,3-butadiene, and styrene monomers. Specimens were fabricated via Fused Filament Fabrication on a Lulzbot Taz 6 system using a nozzle temperature of 232 °C, a bed temperature of 110 °C, a layer height of 0.2 mm, and 0% cooling fan speed. Following fabrication, ASTM D638-14 Type I specimens were conditioned for 180 minutes at 70 °C prior to tensile testing performed according to ASTM D638-14 standards using an MTS Criterion Model 45 system equipped with a 10 kN load cell and laser extensometer at a crosshead speed of 1.0 mm/min.",
      "reasoning_analysis": "Increasing Factors: The presence of acrylonitrile and styrene monomers forms a rigid SAN matrix that provides inherent structural strength and stiffness. The processing history utilizes 0% cooling fan speed and a high bed temperature of 110 °C, which promotes polymer chain diffusion across layer interfaces and minimizes warping-induced residual stresses. Additionally, the thermal conditioning at 70 °C likely serves as a stress-relief anneal, reducing internal stresses generated during the rapid solidification of the extrusion process. Decreasing Factors: The inclusion of 1,3-butadiene introduces a rubbery phase designed for impact modification, which inherently lowers the ultimate tensile strength compared to a pure SAN homopolymer. Furthermore, the Fused Filament Fabrication method inherently introduces anisotropy and inter-layer voids, creating stress concentration sites that act as failure initiation points compared to isotropic injection-molded counterparts. Dominant Factor: The inter-layer adhesion quality dictated by the additive manufacturing processing parameters qualitatively dominates the final UTS behavior. While the chemical composition establishes the bulk material potential, the mechanical integrity of FFF specimens is primarily limited by the strength of the bonds between deposited roads, meaning the optimized thermal profile mitigates but does not eliminate the strength reduction caused by the layered architecture."
    }
  },
  {
    "doi": null,
    "title": "Selective Laser Sintering of Clay-Reinforced Polyamide",
    "year": 2010,
    "chemical_composition": {
      "repeat_unit_psmiles": "[*]NC(=O)CCCCCCCCCCC[*]",
      "monomers": [
        {
          "name": "Laurolactam",
          "smiles": "O=C1CCCCCCCCCCN1",
          "ratio_value": null,
          "ratio_unit": null
        }
      ],
      "additives": [
        {
          "name": "Cloisite 30B",
          "type": "filler",
          "amount_value": 2,
          "amount_unit": "wt%"
        }
      ],
      "is_homopolymer": true
    },
    "processing_history": "Selective Laser Sintering (SLS) on EOSINT P 380. Part bed temperature: 177 °C. Beam speed: 3500 mm/s, Laser power: 45 W, Scan spacing: 0.20 mm. Tensile testing on Universal Testing Machine (UTM), ASTM D638, crosshead speed 5 mm/min.",
    "hierarchical_structure": "SLS fabricated specimen. Heterogeneous system with agglomerated clay particles. Reduced crystallinity (gamma phase).",
    "properties": {
      "UTS": {
        "value": [
          47.38
        ],
        "unit": "MPa"
      }
    },
    "analysis_with_hierarchical_structure": {
      "descriptive_text": "The sample comprises a polyamide 12 homopolymer synthesized from laurolactam, reinforced with 2 wt% Cloisite 30B organoclay filler. Fabrication was achieved through Selective Laser Sintering (SLS) on an EOSINT P 380 system, utilizing a part bed temperature of 177 °C, beam speed of 3500 mm/s, laser power of 45 W, and scan spacing of 0.20 mm. The resulting specimen exhibits a heterogeneous hierarchical structure characterized by agglomerated clay particles and reduced crystallinity predominantly in the gamma phase. Mechanical evaluation was conducted via tensile testing on a Universal Testing Machine following ASTM D638 standards at a crosshead speed of 5 mm/min.",
      "reasoning_analysis": "Increasing Factors: The polyamide 12 backbone features a dense network of interchain hydrogen bonds that inherently enhances cohesive strength and facilitates load transfer between chains. Additionally, the inclusion of rigid Cloisite 30B clay particles provides a theoretical basis for reinforcement by restricting segmental mobility within the polymer matrix. Decreasing Factors: The observed agglomeration of clay particles creates significant stress concentration sites that promote premature crack initiation and propagation under tensile load. Furthermore, the Selective Laser Sintering processing history has induced reduced overall crystallinity and stabilized the gamma crystalline phase, which is mechanically weaker than the alpha phase typically found in bulk polyamide 12. The layer-by-layer fabrication method may also introduce interlayer porosity or incomplete fusion, further diminishing structural continuity. Dominant Factor: The structural defects arising from filler agglomeration and the processing-induced morphological state (reduced crystallinity and gamma phase prevalence) qualitatively dominate the ultimate tensile strength behavior. These factors likely outweigh the intrinsic cohesive strength of the polyamide backbone and the potential reinforcement from the filler, governing the failure mechanism through defect-driven fracture rather than bulk matrix yielding."
    },
    "analysis_without_hierarchical_structure": {
      "descriptive_text": "The sample comprises a Polyamide 12 homopolymer matrix synthesized from Laurolactam, reinforced with 2 wt% Cloisite 30B organoclay filler. The material was fabricated using Selective Laser Sintering (SLS) on an EOSINT P 380 system, employing a part bed temperature of 177 °C, a laser power of 45 W, a beam speed of 3500 mm/s, and a scan spacing of 0.20 mm. Mechanical characterization was performed via tensile testing on a Universal Testing Machine following ASTM D638 standards at a crosshead speed of 5 mm/min to determine the Ultimate Tensile Strength.",
      "reasoning_analysis": "Increasing Factors: The chemical composition features a polyamide backbone capable of strong interchain hydrogen bonding, which intrinsically enhances cohesive strength and drives the UTS upward. Additionally, the incorporation of 2 wt% Cloisite 30B nanoclay acts as a rigid reinforcement phase that can restrict polymer chain mobility and facilitate load transfer across the matrix, provided sufficient exfoliation is achieved. The processing history indicates a part bed temperature of 177 °C, which is near the melting point of Polyamide 12, promoting particle coalescence and reducing thermal gradients that could otherwise weaken the structure. Decreasing Factors: The Selective Laser Sintering process inherently introduces micro-voids and distinct inter-layer boundaries that act as stress concentrators, qualitatively reducing the effective load-bearing cross-section and lowering the UTS compared to fully dense counterparts. The high beam speed of 3500 mm/s relative to the laser power may result in marginal energy density, potentially leading to incomplete fusion between powder particles. Furthermore, if the nanoclay filler agglomerates during the powder preparation or sintering process, these clusters would serve as initiation sites for premature crack propagation. Dominant Factor: The microstructural integrity established by the SLS thermal profile qualitatively dominates the final UTS behavior. While the nanoclay offers a mechanism for reinforcement, the continuity of the polymer matrix and the quality of inter-particle fusion dictated by the laser power and scan speed determine whether stress can be effectively distributed; thus, processing-induced porosity and bonding quality are the primary determinants of the ultimate tensile strength relative to the modest filler loading."
    }
  },
  {
    "doi": "10.1080/15376494.2020.1722870",
    "title": "Tensile strength dependence of FFF fiber reinforced ABS on environmental conditioning",
    "year": 2021,
    "chemical_composition": {
      "repeat_unit_psmiles": null,
      "monomers": [
        {
          "name": "Acrylonitrile",
          "smiles": "C=CC#N",
          "ratio_value": null,
          "ratio_unit": null
        },
        {
          "name": "1,3-Butadiene",
          "smiles": "C=CC=C",
          "ratio_value": null,
          "ratio_unit": null
        },
        {
          "name": "Styrene",
          "smiles": "C=CC1=CC=CC=C1",
          "ratio_value": null,
          "ratio_unit": null
        }
      ],
      "additives": [],
      "is_homopolymer": false
    },
    "processing_history": "Fabricated via Fused Filament Fabrication (FFF) on Lulzbot Taz 6. Nozzle 232 °C, bed 110 °C, layer height 0.2 mm, fan 0%. ASTM D638-14 Type I specimens. Conditioned 180 min at Room temp (25 °C) prior to testing. Tensile testing per ASTM D638-14 using MTS Criterion Model 45, 10 kN load cell, 1.0 mm/min crosshead speed, laser extensometer.",
    "hierarchical_structure": "FFF printed structure with bead-to-bead voids. YX orientation (layer-to-layer). Unreinforced ABS.",
    "properties": {
      "UTS": {
        "value": [
          27.18
        ],
        "unit": "MPa"
      }
    },
    "analysis_with_hierarchical_structure": {
      "descriptive_text": "The sample consists of an unreinforced Acrylonitrile Butadiene Styrene (ABS) terpolymer composed of acrylonitrile, 1,3-butadiene, and styrene monomers. Specimens were fabricated using Fused Filament Fabrication (FFF) on a Lulzbot Taz 6 printer with a nozzle temperature of 232 °C, a heated bed at 110 °C, a layer height of 0.2 mm, and zero percent cooling fan speed. The resulting hierarchical structure exhibits a characteristic FFF printed morphology with bead-to-bead voids and a YX layer-to-layer orientation. Prior to mechanical characterization, ASTM D638-14 Type I specimens were conditioned for 180 minutes at room temperature (25 °C) and subsequently subjected to tensile testing per ASTM D638-14 standards using an MTS Criterion Model 45 system equipped with a 10 kN load cell and laser extensometer at a crosshead speed of 1.0 mm/min.",
      "reasoning_analysis": "Increasing Factors: The terpolymer composition leverages the polar nitrile groups from acrylonitrile to enhance intermolecular dipole-dipole interactions, which contributes to higher cohesive energy density and tensile strength. Additionally, the processing history utilizes a high heated bed temperature (110 °C) and 0% cooling fan speed, which maximizes polymer chain diffusion across layer interfaces during Fused Filament Fabrication, thereby optimizing inter-layer bonding strength relative to standard printing conditions. Decreasing Factors: The hierarchical structure is defined by inherent bead-to-bead voids and discontinuous interfaces characteristic of additive manufacturing, which act as stress concentrators and reduce the effective load-bearing cross-sectional area. Furthermore, the presence of the polybutadiene rubber phase, while improving toughness, typically reduces the ultimate tensile strength compared to rigid styrene-acrylonitrile matrices, and the unreinforced nature of the material lacks the load-transfer capabilities of fibrous fillers. Dominant Factor: The structural discontinuities introduced by the FFF processing history, specifically the bead-to-bead voids and anisotropic layer-to-layer orientation, qualitatively dominate the UTS behavior. Despite the intrinsic strength of the ABS chemistry and optimized thermal processing parameters, the mechanical performance is fundamentally limited by the propensity for failure initiation at the weak inter-layer boundaries rather than through the bulk polymer matrix."
    },
    "analysis_without_hierarchical_structure": {
      "descriptive_text": "The sample comprises a terpolymer synthesized from acrylonitrile, 1,3-butadiene, and styrene monomers. Specimens were fabricated via Fused Filament Fabrication on a Lulzbot Taz 6 system with a nozzle temperature of 232 °C, a heated bed set to 110 °C, a layer height of 0.2 mm, and a cooling fan speed of 0%. ASTM D638-14 Type I specimens were conditioned for 180 minutes at room temperature (25 °C) prior to mechanical characterization. Tensile testing was conducted according to ASTM D638-14 standards using an MTS Criterion Model 45 universal testing machine equipped with a 10 kN load cell and a laser extensometer operating at a crosshead speed of 1.0 mm/min.",
      "reasoning_analysis": "Increasing Factors: The chemical composition includes acrylonitrile which provides polar nitrile groups that enhance intermolecular dipole-dipole interactions, increasing cohesive energy density and intrinsic strength, while styrene contributes backbone rigidity. The processing history utilizes a 0% cooling fan speed and a high heated bed temperature of 110 °C to promote polymer chain diffusion across layer interfaces, improving inter-layer bonding and reducing thermal residual stresses which supports higher load bearing capacity. Decreasing Factors: The inclusion of 1,3-butadiene introduces a dispersed rubbery phase which typically reduces the ultimate tensile strength compared to a rigid SAN matrix due to the lower modulus of the elastomeric domains. Furthermore, the Fused Filament Fabrication process inherently introduces mesoscale voids between raster lines and anisotropic microstructures that act as stress concentrators and potential failure initiation sites compared to isotropic bulk material. Dominant Factor: The processing history regarding inter-layer adhesion quality qualitatively dominates the final UTS behavior because the inherent discontinuity between deposited layers in FFF fabrication typically establishes the weakest link in the microstructure, dictating failure initiation before the intrinsic strength of the bulk terpolymer matrix is fully realized."
    }
  },
  {
    "doi": null,
    "title": "Selective Laser Sintering of Clay-Reinforced Polyamide",
    "year": 2010,
    "chemical_composition": {
      "repeat_unit_psmiles": "[*]NC(=O)CCCCCCCCCCC[*]",
      "monomers": [
        {
          "name": "Laurolactam",
          "smiles": "O=C1CCCCCCCCCCN1",
          "ratio_value": null,
          "ratio_unit": null
        }
      ],
      "additives": [
        {
          "name": "Cloisite 30B",
          "type": "filler",
          "amount_value": 2,
          "amount_unit": "wt%"
        }
      ],
      "is_homopolymer": true
    },
    "processing_history": "Selective Laser Sintering (SLS) on EOSINT P 380. Part bed temperature: 177 °C. Beam speed: 4500 mm/s, Laser power: 25 W, Scan spacing: 0.30 mm. Tensile testing on Universal Testing Machine (UTM), ASTM D638, crosshead speed 5 mm/min.",
    "hierarchical_structure": "SLS fabricated specimen. Heterogeneous system with agglomerated clay particles. Reduced crystallinity (gamma phase).",
    "properties": {
      "UTS": {
        "value": [
          19.12
        ],
        "unit": "MPa"
      }
    },
    "analysis_with_hierarchical_structure": {
      "descriptive_text": "The material system comprises a polyamide 12 homopolymer synthesized from laurolactam monomers, compounded with 2 wt% Cloisite 30B organoclay filler. Specimens were manufactured via Selective Laser Sintering (SLS) using an EOSINT P 380 apparatus, governed by a part bed temperature of 177 °C, beam speed of 4500 mm/s, laser power of 25 W, and scan spacing of 0.30 mm. Microstructural analysis reveals a heterogeneous morphology featuring agglomerated clay particles and a reduced degree of crystallinity dominated by the gamma phase. Ultimate tensile strength was evaluated using a Universal Testing Machine in accordance with ASTM D638 at a crosshead speed of 5 mm/min.",
      "reasoning_analysis": "Increasing Factors: The polyamide 12 backbone possesses strong interchain hydrogen bonding capabilities, which intrinsically enhances cohesive energy density and resistance to chain slippage under load. Additionally, the incorporation of Cloisite 30B organoclay offers a theoretical mechanism for stress transfer from the polymer matrix to the rigid filler phase, potentially increasing stiffness and strength if interfacial adhesion is sufficient. Decreasing Factors: The hierarchical structure indicates agglomerated clay particles, which act as significant stress concentrators and preferential sites for crack initiation, thereby prematurely limiting the ultimate tensile strength. Furthermore, the SLS processing history promotes reduced crystallinity and the formation of the gamma phase rather than the more stable alpha phase; since crystalline domains typically bear higher loads than amorphous regions, this reduction diminishes the material's load-bearing capacity. The layer-by-layer nature of SLS may also introduce inter-layer weaknesses or porosity not present in bulk molded samples. Dominant Factor: While the polyamide matrix provides a robust baseline strength, the microstructural defects arising from filler agglomeration and the reduced crystallinity induced by the selective laser sintering thermal cycle are the dominant factors. These structural inhomogeneities likely compromise the continuity of the load path, qualitatively reducing the UTS compared to a homogeneous, highly crystalline composite with well-dispersed fillers."
    },
    "analysis_without_hierarchical_structure": {
      "descriptive_text": "The sample consists of a polyamide 12 homopolymer derived from laurolactam monomers, compounded with 2 wt% Cloisite 30B organoclay filler. The material was processed using Selective Laser Sintering on an EOSINT P 380 system, utilizing a part bed temperature of 177 °C, a laser power of 25 W, a beam speed of 4500 mm/s, and a scan spacing of 0.30 mm. Mechanical characterization was subsequently performed via tensile testing on a Universal Testing Machine in accordance with ASTM D638 standards at a crosshead speed of 5 mm/min.",
      "reasoning_analysis": "Increasing Factors: The polyamide 12 backbone provides intrinsic strength through interchain hydrogen bonding between amide groups, while the incorporation of 2 wt% Cloisite 30B organoclay acts as a reinforcing filler that can enhance load transfer and potentially nucleate crystallinity, thereby increasing stiffness and strength. The elevated part bed temperature during Selective Laser Sintering facilitates polymer chain diffusion across particle boundaries, promoting fusion and contributing to higher cohesive strength. Decreasing Factors: The long aliphatic sequence in the laurolactam-derived repeat unit reduces the density of hydrogen bonds compared to shorter-chain polyamides, inherently limiting maximum tensile strength. Furthermore, the Selective Laser Sintering process introduces microstructural defects such as internal porosity and incomplete inter-layer bonding, which act as stress concentrators. The high beam speed relative to laser power may result in insufficient energy density for complete particle coalescence, further compromising structural integrity. Dominant Factor: While the organoclay filler and hydrogen bonding provide a baseline reinforcement, the processing-induced microstructural defects inherent to the Selective Laser Sintering technique, specifically porosity and anisotropic inter-layer adhesion, qualitatively dominate the final UTS behavior, typically resulting in lower strength values compared to fully dense, injection-molded counterparts."
    }
  },
  {
    "doi": "10.3390/polym15102305",
    "title": "Influence of 3D Printing Conditions on Some Physical–Mechanical and Technological Properties of PCL Wood-Based Polymer Parts Manufactured by FDM",
    "year": 2023,
    "chemical_composition": {
      "repeat_unit_psmiles": "[*]OC(=O)CCCCC[*]",
      "monomers": [
        {
          "name": "Caprolactone",
          "smiles": "C1CCOC(=O)1",
          "ratio_value": null,
          "ratio_unit": null
        }
      ],
      "additives": [
        {
