Repository: hhtrick/HHT-code

# HHT training framework

This directory contains model training, embedding precomputation, inference, article-level baselines and the curated datasets. All commands below assume that the working directory is `train_code/`.

## 3. Datasets and fixed partitions

Each main dataset is a JSON array at `dataset/{property}/{property}.json`. Entries contain source metadata, `chemical_composition`, `processing_history`, `hierarchical_structure`, `properties`, and two generated-analysis objects. Targets are stored as `properties[property]["value"]`; source metadata and target values are not predictive input fields.

| Property | Train | Validation | Test | Total |
|---|---:|---:|---:|---:|

File: train_code/dataset/UTS/UTS.json (part 81 of 292)
[
          "name": "Polyester",
          "type": "polymer blend",
          "amount_value": null,
          "amount_unit": null
        },
        {
          "name": "Wood fibres",
          "type": "filler",
          "amount_value": null,
          "amount_unit": null
        },
        {
          "name": "Starch",
          "type": "filler",
          "amount_value": null,
          "amount_unit": null
        },
        {
          "name": "Lignin",
          "type": "filler",
          "amount_value": null,
          "amount_unit": null
        },
        {
          "name": "Natural resins",
          "type": "additive",
          "amount_value": null,
          "amount_unit": null
        },
        {
          "name": "Waxes and oils",
          "type": "additive",
          "amount_value": null,
          "amount_unit": null
        },
        {
          "name": "Natural fatty acids",
          "type": "additive",
          "amount_value": null,
          "amount_unit": null
        },
        {
          "name": "Cellulose",
          "type": "filler",
          "amount_value": null,
          "amount_unit": null
        },
        {
          "name": "Natural fibres",
          "type": "filler",
          "amount_value": null,
          "amount_unit": null
        }
      ],
      "is_homopolymer": false
    },
    "processing_history": "FDM 3D printing using BambuLab X1C printer, 0.5 mm hardened steel nozzle, 100% infill, ISO 527 Type 1B specimen. Printing Temperature: 190 °C, Layer Height: 0.2 mm, Printing Speed: 200 mm/s. UTS measured using custom tensile testing device (Figure 4).",
    "hierarchical_structure": "FDM layered structure with 100% infill. Fracture surface analysis showed varying proportions of brittle/ductile failure modes.",
    "properties": {
      "UTS": {
        "value": [
          12.3437
        ],
        "unit": "MPa"
      }
    },
    "analysis_with_hierarchical_structure": {
      "descriptive_text": "The sample comprises a polycaprolactone matrix blended with polyester and reinforced with a multifunctional composite system containing wood fibres, starch, lignin, cellulose, and natural fibres, supplemented by additives such as natural resins, waxes, oils, and natural fatty acids. This material was processed via fused deposition modeling (FDM) 3D printing using a BambuLab X1C printer equipped with a 0.5 mm hardened steel nozzle, operating at a printing temperature of 190 °C, a layer height of 0.2 mm, and a speed of 200 mm/s to fabricate ISO 527 Type 1B specimens with 100% infill density. The resulting hierarchical structure displays characteristic FDM layering, with fracture surface analysis revealing a heterogeneous failure mechanism characterized by varying proportions of brittle and ductile modes.",
      "reasoning_analysis": "Increasing Factors: The incorporation of rigid natural fibres, cellulose, and wood fibres acts as a reinforcing phase within the polymer matrix, enabling stress transfer and theoretically increasing the load-bearing capacity according to composite theory. Additionally, the use of 100% infill density ensures maximum material cross-section for load distribution, while the polyester blend may improve the overall toughness and compatibility of the matrix system. Decreasing Factors: The polycaprolactone matrix is inherently semi-crystalline with low modulus and strength compared to engineering thermoplastics, establishing a low baseline for mechanical performance. The presence of waxes, oils, and natural fatty acids likely acts as internal lubricants or plasticizers, reducing intermolecular friction and matrix cohesion, thereby diminishing tensile strength. Furthermore, the FDM processing history introduces structural anisotropy where inter-layer bonding is typically weaker than intra-layer strength, and the high printing speed of 200 mm/s may further limit polymer chain diffusion across layers, creating potential failure initiation sites. Dominant Factor: While the natural fibre reinforcement provides a significant qualitative increase in strength relative to the neat polymer, the ultimate tensile strength is dominantly constrained by the anisotropic nature of the FDM layered structure and the plasticizing effect of the lipid-based additives, which collectively limit the efficiency of stress transfer between the matrix and the reinforcing fillers."
    },
    "analysis_without_hierarchical_structure": {
      "descriptive_text": "The sample comprises a polycaprolactone-based matrix formulated as a multi-component biocomposite rather than a homopolymer. The chemical composition integrates a polyester blend reinforced with a diverse array of natural fillers including wood fibres, cellulose, natural fibres, starch, and lignin, alongside additives such as natural resins, waxes, oils, and natural fatty acids. This material was processed via fused deposition modeling 3D printing using a BambuLab X1C printer equipped with a 0.5 mm hardened steel nozzle. The printing parameters included a temperature of 190 °C, a layer height of 0.2 mm, and a speed of 200 mm/s to produce ISO 527 Type 1B specimens with 100% infill, followed by ultimate tensile strength measurement using a custom tensile testing device.",
      "reasoning_analysis": "Increasing Factors: The incorporation of rigid natural fillers such as wood fibres, cellulose, and natural fibres provides structural reinforcement within the polymer matrix, potentially enhancing load-bearing capacity and stiffness which can contribute to higher ultimate tensile strength. Additionally, the 100% infill density specified in the processing history ensures maximum material continuity across the specimen cross-section, minimizing voids that would otherwise act as stress concentrators. Decreasing Factors: The presence of waxes, oils, and natural fatty acids acts as internal plasticizers, increasing free volume and reducing intermolecular cohesive forces within the matrix, which inherently lowers yield strength and ultimate tensile strength. Furthermore, the fused deposition modeling process introduces anisotropic inter-layer boundaries that serve as inherent weak points under tensile load, particularly given the high printing speed of 200 mm/s which may limit inter-layer diffusion and bonding quality. The complex multi-phase nature involving hydrophilic fillers like starch and lignin within a hydrophobic polyester matrix likely results in poor interfacial adhesion without explicit compatibilizers, creating sites for premature failure. Dominant Factor: The qualitative behavior of the ultimate tensile strength is dominantly governed by the interfacial adhesion quality between the matrix and the extensive filler network combined with the inter-layer bonding strength inherent to the 3D printing process. Despite the reinforcing potential of the natural fibres, the cumulative plasticizing effect of the waxes and oils alongside the anisotropic weakness introduced by the additive manufacturing process likely dictates the final mechanical performance, limiting the effective stress transfer from the matrix to the reinforcing fillers."
    }
  },
  {
    "doi": null,
    "title": "Selective Laser Sintering of Clay-Reinforced Polyamide",
    "year": 2010,
    "chemical_composition": {
      "repeat_unit_psmiles": "[*]NC(=O)CCCCCCCCCCC[*]",
      "monomers": [
        {
          "name": "Laurolactam",
          "smiles": "O=C1CCCCCCCCCCN1",
          "ratio_value": null,
          "ratio_unit": null
        }
      ],
      "additives": [
        {
          "name": "Cloisite 30B",
          "type": "filler",
          "amount_value": 2,
          "amount_unit": "wt%"
        }
      ],
      "is_homopolymer": true
    },
    "processing_history": "Selective Laser Sintering (SLS) on EOSINT P 380. Part bed temperature: 177 °C. Beam speed: 3500 mm/s, Laser power: 25 W, Scan spacing: 0.25 mm. Tensile testing on Universal Testing Machine (UTM), ASTM D638, crosshead speed 5 mm/min.",
    "hierarchical_structure": "SLS fabricated specimen. Heterogeneous system with agglomerated clay particles. Reduced crystallinity (gamma phase).",
    "properties": {
      "UTS": {
        "value": [
          32.87
        ],
        "unit": "MPa"
      }
    },
    "analysis_with_hierarchical_structure": {
      "descriptive_text": "The sample comprises a polyamide 12 homopolymer derived from laurolactam, compounded with 2 wt% Cloisite 30B organoclay filler. Fabrication was achieved via Selective Laser Sintering (SLS) on an EOSINT P 380 system using a part bed temperature of 177 °C, beam speed of 3500 mm/s, laser power of 25 W, and scan spacing of 0.25 mm. The resulting specimen exhibits a heterogeneous hierarchical structure characterized by agglomerated clay particles within a matrix displaying reduced crystallinity predominantly in the gamma phase, with mechanical properties evaluated via tensile testing according to ASTM D638 at a crosshead speed of 5 mm/min.",
      "reasoning_analysis": "Increasing Factors: The polyamide 12 matrix exhibits intrinsic tensile strength derived from extensive interchain hydrogen bonding between amide groups, which enhances load transfer along the polymer backbone. Additionally, the incorporation of rigid Cloisite 30B clay particles theoretically introduces a high-modulus phase capable of bearing stress, provided effective interfacial adhesion is maintained. Decreasing Factors: The observed agglomeration of clay particles acts as critical stress concentrators that facilitate premature crack initiation and propagation under tensile load. Furthermore, the reduced crystallinity and prevalence of the gamma phase, likely induced by the thermal cycling of the SLS process, decrease the volume fraction of load-bearing crystalline lamellae compared to the more robust alpha phase. The layer-by-layer fabrication method may also introduce inter-layer porosity or anisotropy that compromises the effective cross-sectional area. Dominant Factor: The microstructural defects arising from particle agglomeration and the reduced crystalline content qualitatively dominate the mechanical response. These structural discontinuities limit the efficiency of stress transfer within the composite, causing the UTS to be governed by defect-driven failure mechanisms rather than the intrinsic strength of the polymer matrix or the theoretical reinforcement potential of the nanoclay."
    },
    "analysis_without_hierarchical_structure": {
      "descriptive_text": "The sample comprises a Polyamide 12 homopolymer matrix synthesized from Laurolactam monomers and reinforced with 2 wt% Cloisite 30B organoclay filler. Fabrication was achieved via Selective Laser Sintering using an EOSINT P 380 system with a part bed temperature of 177 °C, laser power of 25 W, beam speed of 3500 mm/s, and scan spacing of 0.25 mm. Final mechanical evaluation was conducted using a Universal Testing Machine under ASTM D638 conditions at a crosshead speed of 5 mm/min.",
      "reasoning_analysis": "Increasing Factors: The Polyamide 12 backbone facilitates strong intermolecular hydrogen bonding which intrinsically enhances tensile load bearing capacity. The incorporation of Cloisite 30B nanoclay provides high aspect ratio reinforcement that can improve stress transfer efficiency, while the elevated part bed temperature of 177 °C promotes high crystallinity within the matrix, further increasing stiffness and strength. Decreasing Factors: The Selective Laser Sintering process inherently generates inter-layer porosity and potential anisotropy which reduce the effective load bearing cross section and act as stress concentrators. Furthermore if the specific laser energy density defined by the beam speed and power results in incomplete particle fusion inter particle bonding weakness will significantly degrade structural integrity. Dominant Factor: The processing induced microstructure specifically the degree of particle fusion and porosity controlled by the thermal history and laser parameters qualitatively dominates the final UTS behavior. While the nanoclay reinforcement and polyamide chemistry establish a high theoretical strength baseline the actual mechanical performance is primarily dictated by the continuity of the matrix established during sintering as processing defects typically serve as the critical failure initiation sites in additively manufactured polymer parts."
    }
  },
  {
    "doi": null,
    "title": "Selective Laser Sintering of Clay-Reinforced Polyamide",
    "year": 2010,
    "chemical_composition": {
      "repeat_unit_psmiles": "[*]NC(=O)CCCCCCCCCCC[*]",
      "monomers": [
        {
          "name": "Laurolactam",
          "smiles": "O=C1CCCCCCCCCCN1",
          "ratio_value": null,
          "ratio_unit": null
        }
      ],
      "additives": [
        {
          "name": "Cloisite 30B",
          "type": "filler",
          "amount_value": 2,
          "amount_unit": "wt%"
        }
      ],
      "is_homopolymer": true
    },
    "processing_history": "Selective Laser Sintering (SLS) on EOSINT P 380. Part bed temperature: 177 °C. Beam speed: 4500 mm/s, Laser power: 35 W, Scan spacing: 0.20 mm. Tensile testing on Universal Testing Machine (UTM), ASTM D638, crosshead speed 5 mm/min.",
    "hierarchical_structure": "SLS fabricated specimen. Heterogeneous system with agglomerated clay particles. Reduced crystallinity (gamma phase).",
    "properties": {
      "UTS": {
        "value": [
          45.11
        ],
        "unit": "MPa"
      }
    },
    "analysis_with_hierarchical_structure": {
      "descriptive_text": "The sample comprises a polyamide 12 homopolymer synthesized from laurolactam monomers and compounded with 2 wt% Cloisite 30B organoclay filler. Specimens were fabricated using Selective Laser Sintering (SLS) on an EOSINT P 380 system with a part bed temperature of 177 °C, laser power of 35 W, beam speed of 4500 mm/s, and scan spacing of 0.20 mm. The resulting material exhibits a heterogeneous hierarchical structure characterized by agglomerated clay particles and reduced crystallinity dominated by the gamma phase. Mechanical evaluation was conducted via tensile testing on a Universal Testing Machine following ASTM D638 standards at a crosshead speed of 5 mm/min.",
      "reasoning_analysis": "Increasing Factors: The polyamide 12 backbone provides intrinsic strength through dense interchain hydrogen bonding networks. The addition of rigid Cloisite 30B clay particles offers potential reinforcement by restricting segmental mobility and bearing load, while the SLS part bed temperature of 177 °C promotes powder coalescence to form a continuous solid matrix. Decreasing Factors: The presence of agglomerated clay particles creates stress concentration sites that facilitate premature crack initiation and propagation under tensile stress. Additionally, the reduced crystallinity and the formation of the gamma phase, which is typically less mechanically robust than the alpha phase in polyamides, lower the yield strength and ultimate load-bearing capacity. The layer-wise fabrication inherent to SLS may also introduce interlayer boundaries or micro-voids that act as weakness planes. Dominant Factor: The structural defects arising from clay agglomeration and the reduced crystallinity induced by the SLS thermal history qualitatively dominate the mechanical behavior. These morphological imperfections likely negate the theoretical reinforcement benefits of the filler, resulting in a UTS determined primarily by defect-driven failure mechanisms rather than the intrinsic strength of the polyamide matrix."
    },
    "analysis_without_hierarchical_structure": {
      "descriptive_text": "The material system comprises a polyamide 12 homopolymer synthesized from laurolactam monomers, compounded with 2 wt% Cloisite 30B organoclay filler. Fabrication was achieved via Selective Laser Sintering using an EOSINT P 380 apparatus, maintaining a part bed temperature of 177 °C while applying a laser power of 35 W at a beam speed of 4500 mm/s with a scan spacing of 0.20 mm. Mechanical characterization was subsequently performed on a Universal Testing Machine following ASTM D638 protocols at a crosshead speed of 5 mm/min to determine the ultimate tensile strength.",
      "reasoning_analysis": "Increasing Factors: The polyamide 12 backbone provides interchain hydrogen bonding via amide linkages, which enhances cohesive energy density and load-bearing capacity relative to non-polar polymers. Furthermore, the incorporation of 2 wt% Cloisite 30B organoclay acts as a reinforcing filler that can restrict chain mobility and facilitate stress transfer between the matrix and the silicate layers, potentially increasing stiffness and strength if exfoliated. The part bed temperature of 177 °C promotes crystallization during the SLS process, which generally correlates with higher tensile strength in semi-crystalline polyamides. Decreasing Factors: The Selective Laser Sintering process inherently introduces microstructural porosity due to incomplete fusion between powder particles, which acts as stress concentrators and significantly reduces the effective load-bearing cross-sectional area. The specific laser parameters, particularly the high beam speed relative to power, may result in lower energy density, risking insufficient melting and poor inter-layer bonding. Additionally, if the nanoclay filler agglomerates rather than exfoliates during compounding or processing, these aggregates would serve as defect sites initiating premature failure. Dominant Factor: While the chemical composition and nanofiller reinforcement provide a theoretical basis for enhanced mechanical performance, the processing-induced microstructural defects inherent to the powder bed fusion technique, specifically porosity and inter-particle bonding quality, qualitatively dominate the ultimate tensile strength behavior by dictating the initiation and propagation of failure under load."
    }
  },
  {
    "doi": "10.3390/polym15102305",
    "title": "Influence of 3D Printing Conditions on Some Physical–Mechanical and Technological Properties of PCL Wood-Based Polymer Parts Manufactured by FDM",
    "year": 2023,
    "chemical_composition": {
      "repeat_unit_psmiles": "[*]OC(=O)CCCCC[*]",
      "monomers": [
        {
          "name": "Caprolactone",
          "smiles": "C1CCOC(=O)1",
          "ratio_value": null,
          "ratio_unit": null
        }
      ],
      "additives": [
        {
          "name": "Polyester",
          "type": "polymer blend",
          "amount_value": null,
          "amount_unit": null
        },
        {
          "name": "Wood fibres",
          "type": "filler",
          "amount_value": null,
          "amount_unit": null
        },
        {
          "name": "Starch",
          "type": "filler",
          "amount_value": null,
          "amount_unit": null
        },
        {
          "name": "Lignin",
          "type": "filler",
          "amount_value": null,
          "amount_unit": null
        },
        {
          "name": "Natural resins",
          "type": "additive",
          "amount_value": null,
          "amount_unit": null
        },
        {
          "name": "Waxes and oils",
          "type": "additive",
          "amount_value": null,
          "amount_unit": null
        },
        {
          "name": "Natural fatty acids",
          "type": "additive",
          "amount_value": null,
          "amount_unit": null
        },
        {
          "name": "Cellulose",
          "type": "filler",
          "amount_value": null,
          "amount_unit": null
        },
        {
          "name": "Natural fibres",
          "type": "filler",
          "amount_value": null,
          "amount_unit": null
        }
      ],
      "is_homopolymer": false
    },
    "processing_history": "FDM 3D printing using BambuLab X1C printer, 0.5 mm hardened steel nozzle, 100% infill, ISO 527 Type 1B specimen. Printing Temperature: 190 °C, Layer Height: 0.28 mm, Printing Speed: 150 mm/s. UTS measured using custom tensile testing device (Figure 4).",
    "hierarchical_structure": "FDM layered structure with 100% infill. Fracture surface analysis showed varying proportions of brittle/ductile failure modes.",
    "properties": {
      "UTS": {
        "value": [
          13.125
        ],
        "unit": "MPa"
      }
    },
    "analysis_with_hierarchical_structure": {
      "descriptive_text": "The sample comprises a polycaprolactone-based matrix blended with polyester and reinforced with a complex mixture of natural fillers including wood fibres, starch, lignin, cellulose, and natural fibres, alongside additives such as natural resins, waxes, oils, and fatty acids. This multi-component composite was fabricated using fused deposition modeling (FDM) 3D printing on a BambuLab X1C system equipped with a 0.5 mm hardened steel nozzle, utilizing a printing temperature of 190 °C, a layer height of 0.28 mm, and a printing speed of 150 mm/s to produce ISO 527 Type 1B specimens with 100% infill density. The resulting hierarchical structure exhibits characteristic FDM layering, where fracture surface analysis indicates a combination of brittle and ductile failure modes during mechanical characterization using a custom tensile testing device.",
      "reasoning_analysis": "Increasing Factors: The incorporation of rigid natural fillers, specifically wood fibres, cellulose, and natural fibres, provides potential reinforcement through load transfer mechanisms that can enhance the Ultimate Tensile Strength (UTS) relative to the neat polymer matrix. Additionally, the use of 100% infill density ensures maximum material continuity within the printed path, minimizing voids that would otherwise act as stress concentrators and reduce load-bearing capacity. Decreasing Factors: The addition of lubricating additives such as waxes, oils, and natural fatty acids acts as internal plasticizers, reducing intermolecular friction and cohesive energy density within the matrix, which inherently lowers the UTS. Furthermore, the FDM processing history introduces significant anisotropy; the layered structure creates weak inter-layer boundaries where diffusion is limited, especially given the high printing speed of 150 mm/s which may reduce thermal bonding time between layers. The presence of multiple filler types also increases the risk of agglomeration and poor interfacial adhesion, creating stress concentration points that facilitate premature failure. Dominant Factor: The processing-induced anisotropy and weak inter-layer adhesion inherent to the FDM fabrication method qualitatively dominate the final UTS behavior. While the natural fibres offer reinforcement potential, the mechanical integrity is primarily limited by the strength of the bonds between printed layers and the plasticized nature of the matrix caused by the waxes and oils, making the processing history and additive formulation the critical determinants of the tensile strength rather than the filler content alone."
    },
    "analysis_without_hierarchical_structure": {
      "descriptive_text": "The material system is a complex composite based on a polycaprolactone backbone blended with additional polyester components. The formulation incorporates a multifaceted array of natural fillers and additives, including wood fibres, starch, lignin, cellulose, and natural fibres, alongside plasticizing agents such as natural resins, waxes, oils, and natural fatty acids. Specimens conforming to the ISO 527 Type 1B standard were fabricated via fused deposition modeling (FDM) 3D printing using a BambuLab X1C printer equipped with a 0.5 mm hardened steel nozzle. The processing parameters included a printing temperature of 190 °C, a layer height of 0.28 mm, a printing speed of 150 mm/s, and 100% infill density, with ultimate tensile strength subsequently evaluated using a custom tensile testing device.",
      "reasoning_analysis": "Increasing Factors: The inclusion of rigid natural fillers such as wood fibres, cellulose, and natural fibres provides potential reinforcement mechanisms where stress can be transferred from the compliant polycaprolactone matrix to the stiffer filler phases, theoretically enhancing load-bearing capacity. Furthermore, the 100% infill density specified in the processing history maximizes the effective cross-sectional area of the specimen, minimizing voids within the raster paths that would otherwise act as stress concentrators. Decreasing Factors: The presence of low molecular weight additives, specifically waxes, oils, and natural fatty acids, acts as internal plasticizers that increase free volume and reduce intermolecular friction within the polymer matrix, thereby lowering yield strength and ultimate tensile strength. Additionally, the fused deposition modeling (FDM) process inherently introduces structural anisotropy; the high printing speed of 150 mm/s may limit sufficient thermal diffusion between layers, resulting in weak inter-layer bonding that serves as a primary failure initiation site under tensile load. Dominant Factor: While the natural fibres offer theoretical reinforcement, the dominant factor governing the UTS is likely the combination of matrix plasticization and processing-induced anisotropy. The reduction in intermolecular cohesive forces due to the waxes and oils, coupled with the inevitable weakness at the inter-layer interfaces characteristic of FDM printing, qualitatively overshadows the reinforcement effect of the fillers, leading to a UTS governed more by the matrix ductility and layer adhesion quality than by fibre reinforcement."
    }
  },
  {
    "doi": "10.3390/polym15102305",
    "title": "Influence of 3D Printing Conditions on Some Physical–Mechanical and Technological Properties of PCL Wood-Based Polymer Parts Manufactured by FDM",
    "year": 2023,
    "chemical_composition": {
      "repeat_unit_psmiles": "[*]OC(=O)CCCCC[*]",
      "monomers": [
        {
          "name": "Caprolactone",
          "smiles": "C1CCOC(=O)1",
          "ratio_value": null,
          "ratio_unit": null
        }
      ],
      "additives": [
        {
          "name": "Polyester",
          "type": "polymer blend",
          "amount_value": null,
          "amount_unit": null
        },
        {
          "name": "Wood fibres",
          "type": "filler",
          "amount_value": null,
          "amount_unit": null
        },
        {
          "name": "Starch",
          "type": "filler",
          "amount_value": null,
          "amount_unit": null
        },
        {
          "name": "Lignin",
          "type": "filler",
          "amount_value": null,
          "amount_unit": null
        },
        {
          "name": "Natural resins",
          "type": "additive",
          "amount_value": null,
          "amount_unit": null
        },
        {
          "name": "Waxes and oils",
          "type": "additive",
          "amount_value": null,
          "amount_unit": null
        },
        {
          "name": "Natural fatty acids",
          "type": "additive",
          "amount_value": null,
          "amount_unit": null
        },
        {
          "name": "Cellulose",
          "type": "filler",
          "amount_value": null,
          "amount_unit": null
        },
        {
          "name": "Natural fibres",
          "type": "filler",
          "amount_value": null,
          "amount_unit": null
        }
      ],
      "is_homopolymer": false
    },
    "processing_history": "FDM 3D printing using BambuLab X1C printer, 0.5 mm hardened steel nozzle, 100% infill, ISO 527 Type 1B specimen. Printing Temperature: 190 °C, Layer Height: 0.2 mm, Printing Speed: 300 mm/s. UTS measured using custom tensile testing device (Figure 4).",
    "hierarchical_structure": "FDM layered structure with 100% infill. Fracture surface analysis showed varying proportions of brittle/ductile failure modes.",
    "properties": {
      "UTS": {
        "value": [
          15.3125
        ],
        "unit": "MPa"
      }
    },
    "analysis_with_hierarchical_structure": {
      "descriptive_text": "The sample comprises a polycaprolactone (PCL) matrix derived from caprolactone monomers, formulated as a complex composite blend incorporating polyester, wood fibres, starch, lignin, cellulose, natural fibres, natural resins, waxes, oils, and natural fatty acids. Specimens were fabricated via fused deposition modeling (FDM) using a BambuLab X1C printer equipped with a 0.5 mm hardened steel nozzle, operating at a printing temperature of 190 °C, a layer height of 0.2 mm, and a speed of 300 mm/s to achieve 100% infill density according to ISO 527 Type 1B standards. The resulting hierarchical structure exhibits characteristic FDM layering, with fracture surface analysis indicating a mixture of brittle and ductile failure modes during mechanical characterization using a custom tensile testing device.",
      "reasoning_analysis": "Increasing Factors: The inclusion of rigid natural fillers such as wood fibres, cellulose, and natural fibres provides potential reinforcement through load transfer mechanisms, which can enhance the Ultimate Tensile Strength (UTS) relative to the neat polymer matrix. Additionally, the presence of a polyester blend component may introduce a phase with higher intrinsic stiffness or strength compared to pure PCL, contributing to overall composite reinforcement. The 100% infill density ensures maximum material cross-section is available to bear the applied load. Decreasing Factors: The extensive package of additives including waxes, oils, natural fatty acids, and resins likely acts as plasticizers or lubricants, reducing intermolecular friction and cohesive energy density within the matrix, thereby lowering the yield strength and UTS. The FDM processing history introduces structural anisotropy where inter-layer bonding strength is typically lower than intra-layer strength, creating weak planes prone to failure. Furthermore, the high printing speed of 300 mm/s may limit polymer chain diffusion across layer interfaces, exacerbating inter-layer weakness, while the hydrophilic nature of fillers like starch and lignin versus the hydrophobic PCL matrix may lead to poor interfacial adhesion and stress concentration. Dominant Factor: The dominant factor influencing the UTS is likely the processing-induced structural anisotropy combined with the plasticizing effect of the additive package. While the rigid fillers offer reinforcement potential, the efficiency of load transfer is critically limited by the inter-layer bonding quality inherent to the high-speed FDM process and the reduced matrix cohesion caused by the waxes and oils, making the processing history and additive-induced matrix softening the primary determinants of the final tensile strength behavior."
    },
    "analysis_without_hierarchical_structure": {
      "descriptive_text": "The material system comprises a polycaprolactone matrix derived from caprolactone monomers, formulated as a heterogeneous blend incorporating a secondary polyester phase. The composition is heavily reinforced with a complex mixture of lignocellulosic fillers, including wood fibres, starch, lignin, cellulose, and natural fibres, while natural resins, waxes, oils, and natural fatty acids are included as modifiers. Specimens were fabricated via fused deposition modeling using a BambuLab X1C printer with a 0.5 mm hardened steel nozzle at 190 °C, utilizing a layer height of 0.2 mm and a printing speed of 300 mm/s to achieve 100% infill density for ISO 527 Type 1B tensile specimens, followed by characterization using a custom tensile testing device.",
      "reasoning_analysis": "Increasing Factors: The incorporation of rigid lignocellulosic fillers such as wood fibres, cellulose, and natural fibres serves to reinforce the compliant polycaprolactone matrix, theoretically increasing the ultimate tensile strength through load transfer mechanisms governed by the rule of mixtures. Additionally, the 100% infill density specified in the processing history maximizes the load-bearing cross-sectional area, minimizing voids that would otherwise act as stress concentrators. Decreasing Factors: The presence of low-molecular-weight additives including waxes, oils, natural fatty acids, and natural resins acts as plasticizers, reducing intermolecular friction and matrix cohesion, which inherently lowers the yield strength and ultimate tensile strength. Furthermore, the fused deposition modeling process introduces structural anisotropy where interlayer bonding strength is typically inferior to intralayer strength, and the high printing speed of 300 mm/s may limit polymer chain diffusion across layer interfaces, creating weak planes prone to failure. Dominant Factor: The processing-induced anisotropy and interlayer bonding quality inherent to the FDM technique qualitatively dominate the final UTS behavior. Despite the reinforcing potential of the fillers, the mechanical integrity of 3D-printed specimens is primarily constrained by the weak z-direction interfaces formed during rapid deposition and cooling, making the interlayer adhesion the critical failure initiation point rather than the bulk composite strength."
    }
  },
  {
    "doi": "10.1115/1.4056170",
    "title": "Cryo-Assisted Extrusion Three-Dimensional Printing of Shape Memory Polymer–Graphene Composites",
    "year": null,
    "chemical_composition": {
      "repeat_unit_psmiles": null,
      "monomers": [
        {
          "name": "Diglycidyl ether of bisphenol",
          "smiles": "CC(C)(c1ccc(OCC2CO2)cc1)c2ccc(OCC3CO3)cc2",
          "ratio_value": 1,
          "ratio_unit": "part"
        },
        {
          "name": "Neopentyl glycol diglycidyl ether",
          "smiles": "CC(C)(COC1CO1)COC2CO2",
          "ratio_value": 1,
          "ratio_unit": "part"
        },
        {
          "name": "Poly(propylene glycol)bis(2-aminopropyl) ether",
          "smiles": null,
          "ratio_value": 1,
          "ratio_unit": "part"
        }
      ],
      "additives": [],
      "is_homopolymer": false
    },
    "processing_history": "SMPE resins mixed (1:1:1) and partially cured at 25 °C for 36 h. Cryo-assisted extrusion 3D printing (Hyrel System 30 M, 20 mm/s, 200 µm layer, 45 deg infill) with freeze spray (10 °C). Post-cured at -10 °C for 24 h then RT for 48 h. UTS measured by uniaxial tensile test (SEM tester 1000) at strain rate 1 mm/min, sample dimensions 19 x 0.4 x 0.6 mm.",
    "hierarchical_structure": "Amorphous epoxy chains oriented at 45 deg due to rectilinear infill pattern.",
    "properties": {
      "UTS": {
        "value": [
          31.2
        ],
        "unit": "MPa"
      }
    },
    "analysis_with_hierarchical_structure": {
      "descriptive_text": "This material is formulated from a ternary epoxy system comprising diglycidyl ether of bisphenol, neopentyl glycol diglycidyl ether, and poly(propylene glycol)bis(2-aminopropyl) ether mixed in equal parts. The resin mixture was partially cured at 25 °C for 36 hours before being fabricated via cryo-assisted extrusion 3D printing using a Hyrel System 30 M at a print speed of 20 mm/s with a 200 µm layer height and 45-degree infill pattern, assisted by a 10 °C freeze spray. Following deposition, the specimen underwent a specialized post-curing regimen at -10 °C for 24 hours followed by 48 hours at room temperature, resulting in an amorphous network where epoxy chains exhibit orientation at 45 degrees corresponding to the rectilinear infill pattern, with ultimate tensile strength characterized by uniaxial tensile testing at a strain rate of 1 mm/min.",
      "reasoning_analysis": "Increasing Factors: The inclusion of diglycidyl ether of bisphenol introduces rigid aromatic moieties into the polymer backbone, which enhances chain stiffness and load-bearing capacity through steric restriction and pi-stacking interactions. Additionally, the extrusion-based 3D printing process induces molecular orientation at 45 degrees, potentially improving tensile strength along the deposition vector compared to an isotropic random coil configuration by aligning polymer segments with the stress field. Decreasing Factors: The incorporation of neopentyl glycol diglycidyl ether and the poly(propylene glycol)-based curing agent introduces flexible aliphatic spacers that increase free volume and reduce backbone rigidity, inherently lowering the ultimate tensile strength relative to fully aromatic networks. Furthermore, the cryo-assisted processing and low-temperature post-curing at -10 °C likely result in incomplete conversion of epoxy groups, leading to a reduced effective crosslink density compared to standard thermal curing cycles, while the layer-by-layer fabrication may introduce interfacial voids that act as stress concentrators. Dominant Factor: The dominant factor governing the UTS is the combination of the flexible chemical architecture and the low-temperature curing history; while the aromatic components and flow-induced orientation provide structural reinforcement, the reduced crosslink density resulting from the sub-ambient post-cure and the intrinsic compliance of the polyether segments qualitatively limit the maximum stress the network can sustain before failure."
    },
    "analysis_without_hierarchical_structure": {
      "descriptive_text": "The sample comprises a ternary epoxy-based network formed from Diglycidyl ether of bisphenol, Neopentyl glycol diglycidyl ether, and Poly(propylene glycol)bis(2-aminopropyl) ether mixed in a 1:1:1 ratio. The resin mixture was partially cured at 25 °C for 36 hours before being fabricated via cryo-assisted extrusion 3D printing using a Hyrel System 30 M with a print speed of 20 mm/s, 200 µm layer height, and 45-degree infill pattern under a 10 °C freeze spray. Following deposition, the specimen underwent a staged post-curing process consisting of 24 hours at -10 °C followed by 48 hours at room temperature, and the Ultimate Tensile Strength was subsequently characterized using a uniaxial tensile test at a strain rate of 1 mm/min on samples with dimensions of 19 x 0.4 x 0.6 mm.",
