Repository: hhtrick/HHT-code

# HHT training framework

This directory contains model training, embedding precomputation, inference, article-level baselines and the curated datasets. All commands below assume that the working directory is `train_code/`.

## 3. Datasets and fixed partitions

Each main dataset is a JSON array at `dataset/{property}/{property}.json`. Entries contain source metadata, `chemical_composition`, `processing_history`, `hierarchical_structure`, `properties`, and two generated-analysis objects. Targets are stored as `properties[property]["value"]`; source metadata and target values are not predictive input fields.

| Property | Train | Validation | Test | Total |
|---|---:|---:|---:|---:|

File: train_code/dataset/UTS/UTS.json (part 82 of 292)
[
      "reasoning_analysis": "Increasing Factors: The inclusion of Diglycidyl ether of bisphenol introduces aromatic rings into the polymer backbone, providing inherent structural rigidity and steric hindrance that resist chain deformation under load. Additionally, the formation of a crosslinked thermoset network during the partial and post-curing stages establishes covalent bonds between chains that fundamentally enhance load-bearing capacity compared to uncured or linear counterparts. Decreasing Factors: The presence of Neopentyl glycol diglycidyl ether and Poly(propylene glycol)bis(2-aminopropyl) ether introduces flexible aliphatic and polyether segments that significantly reduce crosslink density and chain stiffness, thereby lowering the theoretical strength limit. Furthermore, the cryo-assisted 3D printing process introduces inter-layer interfaces that act as potential failure points due to anisotropy, and the low-temperature post-curing regimen (-10 °C to room temperature) likely results in incomplete epoxy-amine conversion compared to elevated temperature curing, further diminishing network integrity. Dominant Factor: The dominant factor governing the UTS is the reduced crosslink density resulting from the high proportion of flexible monomers combined with the kinetic limitations of the low-temperature curing history. While the aromatic components provide some reinforcement, the flexible polyether architecture and incomplete conversion fundamentally cap the maximum stress the network can sustain, outweighing the strengthening effects of the rigid bisphenol units and rendering the material more susceptible to failure at lower stresses than a fully cured, rigid epoxy system."
    }
  },
  {
    "doi": "10.1115/1.4028538",
    "title": "Improved Mechanical Properties of Fused Deposition Modeling-Manufactured Parts Through Build Parameter Modifications",
    "year": 2015,
    "chemical_composition": {
      "repeat_unit_psmiles": "[*]OC(=O)Oc1ccc(C(C)(C)c2ccc(O*)cc2)cc1",
      "monomers": [
        {
          "name": "Bisphenol A",
          "smiles": "CC(C)(c1ccc(O)cc1)c2ccc(O)cc2",
          "ratio_value": null,
          "ratio_unit": null
        }
      ],
      "additives": [],
      "is_homopolymer": true
    },
    "processing_history": "FDM using Fortus 900mc. Model temp 345 °C, Envelope 140 °C, Layer thickness 0.254 mm. ASTM D638 Type I specimens. Conditioned 40 h at 23 °C, 50% RH. Tensile test on Instron 5866 at 5 mm/min. Build Orientation: ZXY. Raster Angle: 30/-60 deg. Method: Visual feedback. CW: 0.559 mm, RW: 0.457 mm, RRAG: -0.013 mm.",
    "hierarchical_structure": "Absence of air gaps between adjacent rasters.",
    "properties": {
      "UTS": {
        "value": [
          35.27
        ],
        "unit": "MPa"
      }
    },
    "analysis_with_hierarchical_structure": {
      "descriptive_text": "The sample comprises a Bisphenol A polycarbonate homopolymer fabricated via Fused Deposition Modeling (FDM) using a Fortus 900mc system. The processing protocol utilized a model temperature of 345 °C and an envelope temperature of 140 °C with a layer thickness of 0.254 mm, employing a ZXY build orientation and a 30/-60 degree raster angle pattern. ASTM D638 Type I specimens were conditioned for 40 hours at 23 °C and 50% relative humidity prior to tensile testing on an Instron 5866 universal testing machine at a crosshead speed of 5 mm/min. Hierarchical characterization confirms the absence of air gaps between adjacent rasters, indicating substantial inter-layer and intra-layer fusion during the additive manufacturing process.",
      "reasoning_analysis": "Increasing Factors: The aromatic rings and carbonate linkages within the Bisphenol A polycarbonate backbone provide high intrinsic chain rigidity and cohesive energy density, fundamentally supporting high tensile strength. The processing history features a high envelope temperature (140 °C) and a negative raster road air gap (-0.013 mm), which promote enhanced polymer chain diffusion across raster boundaries and compressive bonding, thereby maximizing inter-road cohesion. Additionally, the confirmed absence of air gaps eliminates void-induced stress concentrators that typically precipitate premature failure in additively manufactured parts. Decreasing Factors: The FDM processing history inherently introduces structural anisotropy due to the layered deposition method, which generally results in lower UTS compared to isotropic injection-molded counterparts. The 30/-60 degree raster angle misaligns the primary polymer roads relative to the tensile load axis, introducing shear stresses at the road interfaces that can reduce effective load-bearing capacity. Furthermore, conditioning at 50% relative humidity may introduce moisture absorption acting as a mild plasticizer, potentially reducing intermolecular friction and yield strength. Dominant Factor: While the layered architecture and raster orientation impose geometric constraints typical of additive manufacturing, the dominant factor governing the UTS for this specific sample is the successful mitigation of interfacial defects via high-temperature envelope control and raster compression. The absence of air gaps allows the intrinsic high strength of the polycarbonate backbone to dominate the mechanical response, preventing the inter-layer delamination that typically limits the UTS of FDM-produced thermoplastics."
    },
    "analysis_without_hierarchical_structure": {
      "descriptive_text": "The sample comprises a Bisphenol A polycarbonate homopolymer fabricated via Fused Deposition Modeling using a Fortus 900mc system. The material was processed at a model temperature of 345 °C with an envelope temperature of 140 °C, depositing layers with a thickness of 0.254 mm and a raster angle of 30/-60 degrees in a ZXY build orientation. Following fabrication, ASTM D638 Type I specimens were conditioned for 40 hours at 23 °C and 50% relative humidity before undergoing tensile testing on an Instron 5866 machine at a crosshead speed of 5 mm/min, utilizing specific raster road parameters including a contour width of 0.559 mm and a raster road air gap of -0.013 mm.",
      "reasoning_analysis": "Increasing Factors: The intrinsic chemical structure of Bisphenol A polycarbonate, characterized by rigid aromatic rings and carbonate linkages, provides a high baseline mechanical strength and toughness. Furthermore, the processing history features a high envelope temperature of 140 °C, which approaches the glass transition temperature of the polymer, significantly enhancing inter-layer chain diffusion and healing. The negative raster road air gap of -0.013 mm indicates an overfill strategy that increases material density and improves bonding between adjacent raster roads, thereby positively influencing load-bearing capacity. Decreasing Factors: The additive manufacturing process inherently introduces microstructural anisotropy and potential voids between deposited layers, which act as stress concentrators and reduce the effective load-bearing cross-section compared to bulk molded specimens. Additionally, conditioning at 50% relative humidity allows for moisture absorption in the hygroscopic polycarbonate matrix, which may induce a slight plasticization effect or reduce intermolecular friction, potentially lowering the ultimate tensile strength. Dominant Factor: The thermal history during processing, specifically the high envelope temperature combined with the negative air gap, qualitatively dominates the final UTS behavior. While the intrinsic polymer chemistry sets the theoretical upper limit, the realized strength is primarily governed by the efficacy of inter-layer bonding and densification achieved through these specific optimized FDM parameters, which mitigate the inherent weaknesses of the layered manufacturing process."
    }
  },
  {
    "doi": null,
    "title": "Selective Laser Sintering of Clay-Reinforced Polyamide",
    "year": 2010,
    "chemical_composition": {
      "repeat_unit_psmiles": "[*]NC(=O)CCCCCCCCCCC[*]",
      "monomers": [
        {
          "name": "Laurolactam",
          "smiles": "O=C1CCCCCCCCCCN1",
          "ratio_value": null,
          "ratio_unit": null
        }
      ],
      "additives": [
        {
          "name": "Cloisite 30B",
          "type": "filler",
          "amount_value": 2,
          "amount_unit": "wt%"
        }
      ],
      "is_homopolymer": true
    },
    "processing_history": "Selective Laser Sintering (SLS) on EOSINT P 380. Part bed temperature: 177 °C. Beam speed: 4500 mm/s, Laser power: 45 W, Scan spacing: 0.25 mm. Tensile testing on Universal Testing Machine (UTM), ASTM D638, crosshead speed 5 mm/min.",
    "hierarchical_structure": "SLS fabricated specimen. Heterogeneous system with agglomerated clay particles. Reduced crystallinity (gamma phase).",
    "properties": {
      "UTS": {
        "value": [
          45.33
        ],
        "unit": "MPa"
      }
    },
    "analysis_with_hierarchical_structure": {
      "descriptive_text": "The sample comprises a polyamide 12 homopolymer derived from laurolactam, compounded with 2 wt% Cloisite 30B organoclay filler. Specimens were manufactured via Selective Laser Sintering (SLS) using an EOSINT P 380 system with a part bed temperature of 177 °C, beam speed of 4500 mm/s, laser power of 45 W, and scan spacing of 0.25 mm. The resulting SLS fabricated specimen displays a heterogeneous morphology featuring agglomerated clay particles and reduced crystallinity characterized by the gamma phase. Mechanical evaluation was conducted through tensile testing on a Universal Testing Machine following ASTM D638 standards at a crosshead speed of 5 mm/min.",
      "reasoning_analysis": "Increasing Factors: The polyamide 12 backbone utilizes interchain hydrogen bonding to establish a fundamental baseline for tensile strength, while the Cloisite 30B clay filler possesses a high aspect ratio that theoretically contributes to stiffness and strength through stress transfer mechanisms. The SLS processing bed temperature of 177 °C facilitates polymer chain diffusion across particle boundaries, promoting inter-layer bonding essential for bulk integrity. Decreasing Factors: The hierarchical structure indicates agglomerated clay particles, which function as critical stress concentrators that initiate cracks and reduce the effective load-bearing area, significantly lowering UTS. The reduced crystallinity and the formation of the gamma phase instead of the alpha phase suggest a less dense packing structure with fewer physical crosslinks, diminishing yield and ultimate strength. Furthermore, the heterogeneous nature typical of SLS fabrics often introduces micro-voids or incomplete fusion zones that act as failure initiation sites. Dominant Factor: The morphological defects associated with the agglomerated clay particles and the reduced crystallinity induced by the SLS thermal history qualitatively dominate the mechanical response. While the chemical composition offers inherent strength, the stress concentration effects from the filler agglomeration and the lower structural order of the gamma phase suppress the UTS, preventing the realization of the theoretical reinforcement potential of the nanoclay."
    },
    "analysis_without_hierarchical_structure": {
      "descriptive_text": "The material system comprises a Polyamide 12 homopolymer derived from Laurolactam monomers, compounded with 2 wt% Cloisite 30B organoclay filler. Fabrication was achieved via Selective Laser Sintering using an EOSINT P 380 apparatus, maintained at a part bed temperature of 177 °C with a laser power of 45 W, beam speed of 4500 mm/s, and scan spacing of 0.25 mm. Mechanical characterization was subsequently performed using a Universal Testing Machine following ASTM D638 protocols at a crosshead speed of 5 mm/min.",
      "reasoning_analysis": "Increasing Factors: The polyamide backbone facilitates strong interchain hydrogen bonding, providing intrinsic cohesive strength, while the incorporation of Cloisite 30B nanoclay offers potential reinforcement through high aspect ratio load transfer and restricted polymer chain mobility within the intercalated galleries. Decreasing Factors: The Selective Laser Sintering process inherently introduces microstructural defects such as inter-layer porosity and incomplete particle fusion, which act as stress concentrators, while the high beam speed relative to laser power may result in insufficient energy density for optimal coalescence, and any agglomeration of the nanoclay filler could further initiate premature failure. Dominant Factor: The processing-induced microstructural integrity, specifically the degree of particle fusion and porosity governed by the laser energy density parameters, qualitatively dominates the final UTS behavior, as these macroscopic defects typically limit load-bearing capacity more significantly than the modest reinforcement provided by the low-loading nanofiller."
    }
  },
  {
    "doi": "10.1080/15376494.2020.1722870",
    "title": "Tensile strength dependence of FFF fiber reinforced ABS on environmental conditioning",
    "year": 2021,
    "chemical_composition": {
      "repeat_unit_psmiles": null,
      "monomers": [
        {
          "name": "Acrylonitrile",
          "smiles": "C=CC#N",
          "ratio_value": null,
          "ratio_unit": null
        },
        {
          "name": "1,3-Butadiene",
          "smiles": "C=CC=C",
          "ratio_value": null,
          "ratio_unit": null
        },
        {
          "name": "Styrene",
          "smiles": "C=CC1=CC=CC=C1",
          "ratio_value": null,
          "ratio_unit": null
        }
      ],
      "additives": [
        {
          "name": "Chopped carbon fiber",
          "type": "filler",
          "amount_value": 15,
          "amount_unit": "wt%"
        }
      ],
      "is_homopolymer": false
    },
    "processing_history": "Fabricated via Fused Filament Fabrication (FFF) on Lulzbot Taz 6. Nozzle 232 °C, bed 110 °C, layer height 0.2 mm, fan 0%. ASTM D638-14 Type I specimens. Conditioned 180 min at Room temp (25 °C) prior to testing. Tensile testing per ASTM D638-14 using MTS Criterion Model 45, 10 kN load cell, 1.0 mm/min crosshead speed, laser extensometer.",
    "hierarchical_structure": "FFF printed structure with bead-to-bead voids. XY orientation (along the bead). 15 wt.% chopped carbon fiber reinforced.",
    "properties": {
      "UTS": {
        "value": [
          39.93
        ],
        "unit": "MPa"
      }
    },
    "analysis_with_hierarchical_structure": {
      "descriptive_text": "This sample consists of a terpolymer matrix synthesized from acrylonitrile, 1,3-butadiene, and styrene monomers, reinforced with 15 wt% chopped carbon fiber filler. Specimens were fabricated using Fused Filament Fabrication on a Lulzbot Taz 6 system with a nozzle temperature of 232 °C and a bed temperature of 110 °C, utilizing a 0.2 mm layer height and 0% cooling fan speed. The resulting hierarchical structure exhibits characteristic additive manufacturing morphology with bead-to-bead voids and an XY orientation aligned along the bead direction. ASTM D638-14 Type I specimens were conditioned at room temperature for 180 minutes prior to tensile testing performed at a crosshead speed of 1.0 mm/min using a laser extensometer.",
      "reasoning_analysis": "Increasing Factors: The incorporation of 15 wt% chopped carbon fiber provides significant reinforcement through load transfer from the polymer matrix to the high-modulus fibers, substantially elevating the UTS compared to the neat terpolymer. Additionally, the acrylonitrile component introduces polar nitrile groups that enhance interchain cohesive forces, while the XY printing orientation aligns the deposited beads and fibers parallel to the loading axis, maximizing the effective cross-sectional area bearing the load. The processing parameter of 0% fan speed likely promoted improved interlayer diffusion and bonding by allowing slower cooling, further supporting stress transfer between layers. Decreasing Factors: The inherent bead-to-bead voids identified in the hierarchical structure act as stress concentrators that initiate premature failure, significantly reducing the UTS relative to fully dense composite materials. The presence of the butadiene rubber phase, while improving toughness, introduces compliant domains that lower the overall yield strength and stiffness of the matrix. Furthermore, the discontinuous nature of chopped fibers may limit effective load transfer compared to continuous fiber reinforcement, and the FFF process inherently introduces anisotropy that can compromise structural integrity under tension. Dominant Factor: While the carbon fiber reinforcement and favorable XY orientation provide a strong foundation for high tensile strength, the processing-induced bead-to-bead voids represent the dominant factor limiting the final UTS. These microstructural defects reduce the effective load-bearing cross-section and serve as critical failure initiation sites, preventing the material from achieving the theoretical strength potential offered by the carbon fiber reinforced ABS matrix."
    },
    "analysis_without_hierarchical_structure": {
      "descriptive_text": "The sample consists of an Acrylonitrile Butadiene Styrene (ABS) terpolymer matrix reinforced with 15 wt% chopped carbon fiber. Specimens were fabricated using Fused Filament Fabrication (FFF) on a Lulzbot Taz 6 printer with a nozzle temperature of 232 °C, a bed temperature of 110 °C, a layer height of 0.2 mm, and 0% cooling fan speed. Following fabrication, ASTM D638-14 Type I specimens were conditioned for 180 minutes at room temperature (25 °C) prior to tensile testing performed according to ASTM D638-14 standards using an MTS Criterion Model 45 system equipped with a 10 kN load cell and laser extensometer at a crosshead speed of 1.0 mm/min.",
      "reasoning_analysis": "Increasing Factors: The incorporation of 15 wt% chopped carbon fibers provides significant reinforcement within the ABS matrix, acting as high-strength load-bearing elements that restrict polymer chain mobility and enhance stress transfer. Additionally, the polar nitrile groups in the acrylonitrile component improve interfacial adhesion between the matrix and the fibers, while the processing history featuring a high bed temperature (110 °C) and 0% fan cooling promotes enhanced interlayer diffusion and bonding strength. Decreasing Factors: The Fused Filament Fabrication process inherently introduces micro-voids between raster lines and layers, which reduce the effective load-bearing cross-sectional area and act as stress concentration sites. Furthermore, the chopped nature of the fibers limits load transfer efficiency compared to continuous filaments, and the relatively short conditioning period may leave residual thermal stresses from the rapid thermal cycling of printing unrelieved. Dominant Factor: The Processing History qualitatively dominates the final UTS behavior. While the carbon fiber reinforcement elevates the intrinsic strength of the material, the mechanical integrity of additively manufactured specimens is fundamentally constrained by interlayer adhesion quality and porosity. Consequently, the UTS is governed primarily by the strength of the interlayer bonds and the presence of process-induced defects rather than the bulk strength of the composite material, limiting the realization of the fiber reinforcement's full theoretical potential."
    }
  },
  {
    "doi": "10.3390/polym15102305",
    "title": "Influence of 3D Printing Conditions on Some Physical–Mechanical and Technological Properties of PCL Wood-Based Polymer Parts Manufactured by FDM",
    "year": 2023,
    "chemical_composition": {
      "repeat_unit_psmiles": "[*]OC(=O)CCCCC[*]",
      "monomers": [
        {
          "name": "Caprolactone",
          "smiles": "C1CCOC(=O)1",
          "ratio_value": null,
          "ratio_unit": null
        }
      ],
      "additives": [
        {
          "name": "Polyester",
          "type": "polymer blend",
          "amount_value": null,
          "amount_unit": null
        },
        {
          "name": "Wood fibres",
          "type": "filler",
          "amount_value": null,
          "amount_unit": null
        },
        {
          "name": "Starch",
          "type": "filler",
          "amount_value": null,
          "amount_unit": null
        },
        {
          "name": "Lignin",
          "type": "filler",
          "amount_value": null,
          "amount_unit": null
        },
        {
          "name": "Natural resins",
          "type": "additive",
          "amount_value": null,
          "amount_unit": null
        },
        {
          "name": "Waxes and oils",
          "type": "additive",
          "amount_value": null,
          "amount_unit": null
        },
        {
          "name": "Natural fatty acids",
          "type": "additive",
          "amount_value": null,
          "amount_unit": null
        },
        {
          "name": "Cellulose",
          "type": "filler",
          "amount_value": null,
          "amount_unit": null
        },
        {
          "name": "Natural fibres",
          "type": "filler",
          "amount_value": null,
          "amount_unit": null
        }
      ],
      "is_homopolymer": false
    },
    "processing_history": "FDM 3D printing using BambuLab X1C printer, 0.5 mm hardened steel nozzle, 100% infill, ISO 527 Type 1B specimen. Printing Temperature: 190 °C, Layer Height: 0.28 mm, Printing Speed: 300 mm/s. UTS measured using custom tensile testing device (Figure 4).",
    "hierarchical_structure": "FDM layered structure with 100% infill. Fracture surface analysis showed varying proportions of brittle/ductile failure modes.",
    "properties": {
      "UTS": {
        "value": [
          15.4688
        ],
        "unit": "MPa"
      }
    },
    "analysis_with_hierarchical_structure": {
      "descriptive_text": "The sample comprises a polycaprolactone-based matrix blended with polyester and reinforced with a multifunctional composite system containing wood fibres, starch, lignin, cellulose, natural fibres, natural resins, waxes, oils, and natural fatty acids. This material was fabricated via fused deposition modeling (FDM) 3D printing using a BambuLab X1C printer equipped with a 0.5 mm hardened steel nozzle, utilizing a printing temperature of 190 °C, a layer height of 0.28 mm, and a speed of 300 mm/s to produce ISO 527 Type 1B specimens with 100% infill. The resulting hierarchical structure displays a characteristic FDM layered morphology, and mechanical characterization was performed using a custom tensile testing device, with fracture surface analysis revealing mixed brittle and ductile failure modes.",
      "reasoning_analysis": "Increasing Factors: The inclusion of rigid cellulosic components, such as wood fibres, cellulose, and natural fibres, acts as a reinforcing phase within the polymer blend, potentially enhancing load-bearing capacity through stress transfer mechanisms provided there is adequate interfacial adhesion. Additionally, the 100% infill density maximizes the cross-sectional area available for load bearing by minimizing macroscopic voids within the bulk structure. Decreasing Factors: The presence of low-molecular-weight additives, specifically waxes, oils, and natural fatty acids, functions as internal plasticizers that reduce intermolecular cohesive forces and facilitate chain slippage, thereby lowering the intrinsic strength of the matrix. Furthermore, the FDM processing history introduces structural anisotropy where inter-layer bonding is typically weaker than intra-layer strength; the high printing speed of 300 mm/s may further restrict polymer diffusion across layer interfaces, creating preferential sites for crack initiation and propagation. Dominant Factor: While the fibrous fillers provide theoretical reinforcement, the dominant factor limiting the ultimate tensile strength is likely the combination of matrix plasticization and the inherent weak inter-layer boundaries created by the additive manufacturing process. The reduced cohesive energy density from the additives and the potential for delamination at the printed layer interfaces typically prevent the full realization of the filler reinforcement potential, governing the failure mechanism through interface decohesion rather than fibre fracture."
    },
    "analysis_without_hierarchical_structure": {
      "descriptive_text": "The sample comprises a polycaprolactone-based matrix blended with a polyester component and reinforced with a multifunctional additive package including wood fibres, starch, lignin, natural resins, waxes and oils, natural fatty acids, cellulose, and natural fibres. Specimens were fabricated via fused deposition modeling using a BambuLab X1C printer equipped with a 0.5 mm hardened steel nozzle, utilizing a printing temperature of 190 °C, a layer height of 0.28 mm, and a printing speed of 300 mm/s with 100% infill density to produce ISO 527 Type 1B geometries. The ultimate tensile strength was subsequently measured using a custom tensile testing device.",
      "reasoning_analysis": "Increasing Factors: The presence of rigid natural fillers such as cellulose, wood fibres, and lignin offers potential reinforcement through load transfer mechanisms, while the 100% infill density maximizes the effective cross-sectional area of the printed structure. Decreasing Factors: The incorporation of waxes, oils, and natural fatty acids introduces a plasticization effect that reduces the cohesive energy density and yield strength of the polymer matrix. Additionally, the high printing speed of 300 mm/s during FDM fabrication likely impedes sufficient polymer chain diffusion across layer boundaries, resulting in weak inter-layer adhesion, while the heterogeneous mixture of hydrophilic fillers within a hydrophobic polyester matrix risks poor interfacial compatibility and stress concentration. Dominant Factor: The processing-induced limitations on inter-layer bonding caused by the high-speed extrusion, compounded by the intrinsic softening from the lipid-based additives, qualitatively dominate the mechanical behavior, likely constraining the UTS despite the presence of reinforcing fibrous fillers."
    }
  },
  {
    "doi": "10.1080/15376494.2020.1722870",
    "title": "Tensile strength dependence of FFF fiber reinforced ABS on environmental conditioning",
    "year": 2021,
    "chemical_composition": {
      "repeat_unit_psmiles": null,
      "monomers": [
        {
          "name": "Acrylonitrile",
          "smiles": "C=CC#N",
          "ratio_value": null,
          "ratio_unit": null
        },
        {
          "name": "1,3-Butadiene",
          "smiles": "C=CC=C",
          "ratio_value": null,
          "ratio_unit": null
        },
        {
          "name": "Styrene",
          "smiles": "C=CC1=CC=CC=C1",
          "ratio_value": null,
          "ratio_unit": null
        }
      ],
      "additives": [],
      "is_homopolymer": false
    },
    "processing_history": "Fabricated via Fused Filament Fabrication (FFF) on Lulzbot Taz 6. Nozzle 232 °C, bed 110 °C, layer height 0.2 mm, fan 0%. ASTM D638-14 Type I specimens. Conditioned 180 min at 90 °C prior to testing. Tensile testing per ASTM D638-14 using MTS Criterion Model 45, 10 kN load cell, 1.0 mm/min crosshead speed, laser extensometer.",
    "hierarchical_structure": "FFF printed structure with bead-to-bead voids. YX orientation (layer-to-layer). Unreinforced ABS.",
    "properties": {
      "UTS": {
        "value": [
          25.54
        ],
        "unit": "MPa"
      }
    },
    "analysis_with_hierarchical_structure": {
      "descriptive_text": "The sample comprises an unreinforced acrylonitrile butadiene styrene (ABS) terpolymer fabricated via Fused Filament Fabrication (FFF) on a Lulzbot Taz 6 system. Processing parameters included a nozzle temperature of 232 °C, a heated bed at 110 °C, a layer height of 0.2 mm, and zero percent cooling fan speed. ASTM D638-14 Type I specimens were produced with a YX orientation regarding layer-to-layer deposition and subsequently conditioned for 180 minutes at 90 °C prior to mechanical evaluation. The resulting hierarchical structure exhibits characteristic FFF morphology with inherent bead-to-bead voids, and tensile properties were assessed per ASTM D638-14 standards using an MTS Criterion Model 45 equipped with a laser extensometer at a crosshead speed of 1.0 mm/min.",
      "reasoning_analysis": "Increasing Factors: The chemical composition includes acrylonitrile and styrene units, which provide polar interactions and backbone rigidity respectively, establishing a robust matrix strength. Furthermore, the thermal conditioning at 90 °C for 180 minutes facilitates stress relief and promotes chain interdiffusion across bead interfaces, potentially enhancing interlayer cohesion compared to as-printed states. Decreasing Factors: The hierarchical structure contains inherent bead-to-bead voids characteristic of FFF processing, which act as stress concentrators and reduce the effective load-bearing cross-sectional area. Additionally, the polybutadiene rubber phase within the ABS terpolymer, while beneficial for impact resistance, introduces compliant regions that lower the ultimate tensile strength relative to a purely rigid matrix. The anisotropic nature of the layer-by-layer deposition also implies that interlayer bonding strength is typically inferior to bulk material strength. Dominant Factor: The structural defects introduced by the additive manufacturing process, specifically the bead-to-bead voids and interlayer interfaces, qualitatively dominate the final UTS behavior. Despite the intrinsic strength of the ABS matrix and the beneficial thermal conditioning, the discontinuous morphology limits efficient stress transfer, resulting in a UTS that is fundamentally constrained by the processing-induced porosity rather than the bulk chemical properties."
    },
    "analysis_without_hierarchical_structure": {
      "descriptive_text": "This sample comprises an acrylonitrile butadiene styrene (ABS) terpolymer fabricated via Fused Filament Fabrication (FFF) on a Lulzbot Taz 6 system. The printing process employed a nozzle temperature of 232 °C and a heated bed set to 110 °C with a layer height of 0.2 mm and zero percent fan cooling. ASTM D638-14 Type I specimens were produced and subsequently conditioned for 180 minutes at 90 °C prior to mechanical evaluation. Tensile testing was performed in accordance with ASTM D638-14 using an MTS Criterion Model 45 equipped with a 10 kN load cell and a laser extensometer at a crosshead speed of 1.0 mm/min.",
      "reasoning_analysis": "Increasing Factors: The chemical composition includes acrylonitrile, which introduces polar nitrile groups that strengthen intermolecular dipole-dipole interactions, and styrene, which provides backbone rigidity, both contributing to higher intrinsic strength. Furthermore, the processing history features a high bed temperature (110 °C) and zero percent fan cooling, which minimizes thermal gradients and promotes inter-layer diffusion, while the subsequent thermal conditioning at 90 °C for 180 minutes acts to relieve residual stresses and further heal layer interfaces, significantly driving the UTS upward. Decreasing Factors: The presence of the butadiene rubber phase, while beneficial for impact toughness, inherently reduces the yield strength and ultimate tensile strength compared to a rigid SAN copolymer due to stress concentration around rubber particles. Additionally, the Fused Filament Fabrication method inherently introduces micro-voids and anisotropic layer boundaries that act as stress concentrators and potential failure initiation sites, typically depressing the UTS relative to injection-molded equivalents. Dominant Factor: The processing history, specifically the combination of elevated thermal parameters during printing and the prolonged thermal conditioning, qualitatively dominates the final UTS behavior. While the multiphase composition sets the theoretical strength ceiling, the mechanical integrity of FFF parts is typically limited by inter-layer adhesion; the extensive annealing process mitigates this structural weakness by promoting chain inter-diffusion across layer boundaries, thereby allowing the material to approach its bulk cohesive strength rather than failing prematurely at the printed interfaces."
    }
  },
  {
    "doi": null,
    "title": "Selective Laser Sintering of Clay-Reinforced Polyamide",
    "year": 2010,
    "chemical_composition": {
      "repeat_unit_psmiles": "[*]NC(=O)CCCCCCCCCCC[*]",
      "monomers": [
        {
          "name": "Laurolactam",
          "smiles": "O=C1CCCCCCCCCCN1",
          "ratio_value": null,
          "ratio_unit": null
        }
      ],
      "additives": [
        {
          "name": "Cloisite 30B",
          "type": "filler",
          "amount_value": 5,
          "amount_unit": "wt%"
        }
      ],
      "is_homopolymer": true
    },
    "processing_history": "Selective Laser Sintering (SLS) on EOSINT P 380. Part bed temperature: 178 °C. Beam speed: 2500 mm/s, Laser power: 25 W, Scan spacing: 0.20 mm. Tensile testing on Universal Testing Machine (UTM), ASTM D638, crosshead speed 5 mm/min.",
    "hierarchical_structure": "SLS fabricated specimen. Heterogeneous system with agglomerated clay particles. Reduced crystallinity (gamma phase).",
    "properties": {
      "UTS": {
        "value": [
          36.49
        ],
        "unit": "MPa"
      }
    },
    "analysis_with_hierarchical_structure": {
      "descriptive_text": "The sample comprises a polyamide 12 homopolymer synthesized from laurolactam, compounded with 5 wt% Cloisite 30B organoclay filler. The specimen was manufactured via Selective Laser Sintering (SLS) using an EOSINT P 380 system with a part bed temperature of 178 °C, beam speed of 2500 mm/s, laser power of 25 W, and scan spacing of 0.20 mm. Structural analysis identifies a heterogeneous morphology characterized by agglomerated clay particles and reduced crystallinity favoring the gamma phase, with mechanical performance assessed through tensile testing on a Universal Testing Machine according to ASTM D638 at a crosshead speed of 5 mm/min.",
      "reasoning_analysis": "Increasing Factors: The polyamide 12 matrix exhibits strong intermolecular hydrogen bonding between amide groups, providing intrinsic cohesive strength and resistance to chain slippage under tension. The addition of rigid Cloisite 30B clay particles offers a theoretical mechanism for stress transfer from the polymer matrix to the filler, which typically enhances stiffness and strength in well-dispersed nanocomposites. Additionally, the high part bed temperature during SLS processing promotes chain diffusion across particle boundaries, potentially improving interlayer cohesion compared to lower temperature sintering. Decreasing Factors: The hierarchical structure reveals agglomerated clay particles, which act as stress concentrators that initiate premature crack propagation and significantly reduce the effective aspect ratio required for efficient load transfer. The reduced crystallinity and prevalence of the gamma phase indicate a lower volume fraction of load-bearing crystalline lamellae compared to a highly crystalline alpha-phase structure, diminishing the matrix's yield resistance. Furthermore, the layer-by-step nature of SLS processing can introduce micro-voids or incomplete fusion zones between powder layers, creating planes of weakness perpendicular to the loading axis. Dominant Factor: The microstructural defects associated with filler agglomeration and the processing-induced reduction in crystallinity qualitatively dominate the mechanical behavior. These morphological limitations hinder the reinforcement potential of the clay and compromise the integrity of the polyamide matrix, suggesting that the UTS is governed primarily by defect-driven failure mechanisms rather than composite strengthening effects."
    },
    "analysis_without_hierarchical_structure": {
      "descriptive_text": "The sample comprises a polyamide 12 homopolymer matrix synthesized from laurolactam monomers and reinforced with 5 wt% Cloisite 30B organoclay filler. The material was fabricated using Selective Laser Sintering on an EOSINT P 380 system with a part bed temperature of 178 °C, a laser power of 25 W, a beam speed of 2500 mm/s, and a scan spacing of 0.20 mm. Mechanical evaluation was conducted via tensile testing on a Universal Testing Machine following ASTM D638 standards at a crosshead speed of 5 mm/min.",
      "reasoning_analysis": "Increasing Factors: The polyamide 12 backbone facilitates strong interchain hydrogen bonding which enhances cohesive strength, while the incorporation of 5 wt% Cloisite 30B nanoclay provides high-aspect-ratio reinforcement that improves load transfer efficiency and may act as a nucleating agent to increase crystallinity. Decreasing Factors: The Selective Laser Sintering processing history inherently introduces micro-voids and potential incomplete fusion between powder particles compared to conventional molding, which act as stress concentrators to reduce the effective load-bearing cross-section. Additionally, inadequate dispersion of the nanoclay within the polymer powder could lead to agglomeration sites that initiate premature failure, and the high beam speed relative to laser power may limit energy density enough to exacerbate inter-layer bonding defects. Dominant Factor: Although the nanoclay filler offers a theoretical reinforcement mechanism, the processing history involving Selective Laser Sintering is the dominant factor; the inherent porosity and anisotropic inter-layer bonding characteristic of additive manufacturing typically impose a ceiling on mechanical performance that outweighs the incremental gains from the filler, making the microstructural integrity derived from the sintering parameters the critical determinant of the final UTS."
    }
  },
  {
    "doi": null,
    "title": "Effect of synthesis conditions on the properties of wet spun polypyrrole fibres",
    "year": 2009,
    "chemical_composition": {
      "repeat_unit_psmiles": "[*]C1=CNC=C1[*]",
      "monomers": [
        {
          "name": "Pyrrole",
          "smiles": "C1=CNC=C1",
          "ratio_value": null,
          "ratio_unit": null
        }
      ],
      "additives": [
        {
          "name": "Di(2-ethylhexyl) sulfosuccinate",
          "type": "dopant",
          "amount_value": 30,
          "amount_unit": "%"
        }
      ],
      "is_homopolymer": true
    },
    "processing_history": "Polymerization at 0 °C using APS oxidant and DEHS dopant. Wet spinning from DCAA solution into 40% DMF/water coagulation bath at 20 °C. Undrawn. UTS measured by tensile testing at 25 °C, strain rate 500 µm/min, 10 mm gauge length (TA Instruments DMA).",
    "hierarchical_structure": "Amorphous (XRD 2θ = 22°), dense and non-porous morphology.",
    "properties": {
      "UTS": {
        "value": [
          27
        ],
        "unit": "MPa"
      }
    },
    "analysis_with_hierarchical_structure": {
