Repository: hhtrick/HHT-code

# HHT training framework

This directory contains model training, embedding precomputation, inference, article-level baselines and the curated datasets. All commands below assume that the working directory is `train_code/`.

## 3. Datasets and fixed partitions

Each main dataset is a JSON array at `dataset/{property}/{property}.json`. Entries contain source metadata, `chemical_composition`, `processing_history`, `hierarchical_structure`, `properties`, and two generated-analysis objects. Targets are stored as `properties[property]["value"]`; source metadata and target values are not predictive input fields.

| Property | Train | Validation | Test | Total |
|---|---:|---:|---:|---:|

File: train_code/dataset/UTS/UTS.json (part 83 of 292)
[
      "descriptive_text": "The sample comprises a polypyrrole homopolymer doped with 30% Di(2-ethylhexyl) sulfosuccinate (DEHS), synthesized via polymerization at 0 °C using ammonium persulfate as the oxidant. The material was processed into fibers through wet spinning from a dichloroacetic acid solution into a 40% DMF/water coagulation bath at 20 °C and remained undrawn post-processing. Structural analysis indicates an amorphous morphology characterized by an XRD peak at 2θ = 22°, with a dense and non-porous internal structure. Mechanical evaluation was performed via tensile testing at 25 °C with a strain rate of 500 µm/min over a 10 mm gauge length.",
      "reasoning_analysis": "Increasing Factors: The dense and non-porous morphology indicated by the hierarchical structure minimizes the presence of voids or defects that typically act as stress concentrators, thereby supporting a higher load-bearing capacity before failure. Additionally, the wet spinning process from a DCAA solution facilitates the formation of a cohesive fiber matrix. Decreasing Factors: The amorphous nature of the polymer lacks crystalline domains that usually serve as physical crosslinks to reinforce the material against tensile load. Furthermore, the processing history specifies the fibers were undrawn, meaning the rigid polypyrrole chains are randomly oriented rather than aligned along the tensile axis, severely limiting stress transfer along the conjugated backbone. The high concentration (30%) of the bulky DEHS dopant may also increase interchain spacing and act as a plasticizer, reducing intermolecular friction and cohesive strength. Dominant Factor: The lack of molecular orientation resulting from the undrawn processing history, compounded by the amorphous structural state, qualitatively dominates the mechanical behavior. Despite the beneficial dense morphology, the inability to effectively transfer load along the rigid polymer backbones due to random chain orientation likely imposes the primary limitation on the ultimate tensile strength."
    },
    "analysis_without_hierarchical_structure": {
      "descriptive_text": "The sample consists of a polypyrrole homopolymer doped with 30% Di(2-ethylhexyl) sulfosuccinate. Polymerization was conducted at 0 °C using ammonium persulfate as the oxidant in the presence of the dopant. The resulting material was processed via wet spinning from a dichloroacetic acid solution into a coagulation bath composed of 40% dimethylformamide and water maintained at 20 °C. The fibers were collected in an undrawn state, and the ultimate tensile strength was subsequently measured by tensile testing at 25 °C with a strain rate of 500 µm/min and a 10 mm gauge length using a TA Instruments DMA.",
      "reasoning_analysis": "Increasing Factors: The conjugated structure of the polypyrrole backbone imparts inherent chain rigidity, and the shear forces experienced during the wet spinning extrusion may induce slight molecular orientation relative to cast films. Decreasing Factors: The sample is explicitly undrawn, resulting in random chain orientation which severely limits load-bearing capacity along the fiber axis. Furthermore, the high concentration of the bulky Di(2-ethylhexyl) sulfosuccinate dopant increases interchain spacing, disrupting pi-pi stacking interactions and reducing cohesive energy density, while the rapid coagulation in the DMF/water bath may introduce microvoids. Dominant Factor: The lack of post-spinning drawing is the dominant factor limiting mechanical performance. While the rigid backbone provides stiffness, the random orientation of undrawn fibers prevents effective stress transfer along the polymer chains, and the high dopant content further compromises interchain cohesion, resulting in a UTS governed primarily by weak interchain interactions rather than intrinsic backbone strength."
    }
  },
  {
    "doi": "10.1115/1.4056170",
    "title": "Cryo-Assisted Extrusion Three-Dimensional Printing of Shape Memory Polymer–Graphene Composites",
    "year": null,
    "chemical_composition": {
      "repeat_unit_psmiles": null,
      "monomers": [
        {
          "name": "Diglycidyl ether of bisphenol",
          "smiles": "CC(C)(c1ccc(OCC2CO2)cc1)c2ccc(OCC3CO3)cc2",
          "ratio_value": 1,
          "ratio_unit": "part"
        },
        {
          "name": "Neopentyl glycol diglycidyl ether",
          "smiles": "CC(C)(COC1CO1)COC2CO2",
          "ratio_value": 1,
          "ratio_unit": "part"
        },
        {
          "name": "Poly(propylene glycol)bis(2-aminopropyl) ether",
          "smiles": null,
          "ratio_value": 1,
          "ratio_unit": "part"
        }
      ],
      "additives": [
        {
          "name": "Graphene Nanoplatelet",
          "type": "filler",
          "amount_value": 0.1,
          "amount_unit": "wt%"
        }
      ],
      "is_homopolymer": false
    },
    "processing_history": "SMPE resins mixed (1:1:1) with 0.1 wt% GNP, partially cured at 25 °C for 36 h. Cryo-assisted extrusion 3D printing (Hyrel System 30 M, 20 mm/s, 200 µm layer, 45 deg infill) with freeze spray (10 °C). Post-cured at -10 °C for 24 h then RT for 48 h. UTS measured by uniaxial tensile test (SEM tester 1000) at strain rate 1 mm/min, sample dimensions 19 x 0.4 x 0.6 mm.",
    "hierarchical_structure": "Non-directional epoxy chains. GNP well anchored in SMPE matrix, wrinkled network, crack-bridging observed on fracture surface.",
    "properties": {
      "UTS": {
        "value": [
          41.85
        ],
        "unit": "MPa"
      }
    },
    "analysis_with_hierarchical_structure": {
      "descriptive_text": "The sample comprises a multi-component epoxy system synthesized from Diglycidyl ether of bisphenol, Neopentyl glycol diglycidyl ether, and Poly(propylene glycol)bis(2-aminopropyl) ether in a 1:1:1 ratio, reinforced with 0.1 wt% Graphene Nanoplatelets. Processing involved mixing the resins with the filler followed by a partial cure at 25 °C for 36 hours, then fabrication via cryo-assisted extrusion 3D printing using a freeze spray at 10 °C with a 45-degree infill pattern, and finally post-curing at -10 °C for 24 hours followed by 48 hours at room temperature. Hierarchical characterization indicates non-directional epoxy chains within a wrinkled network where the Graphene Nanoplatelets are well anchored in the matrix, exhibiting crack-bridging phenomena on the fracture surface.",
      "reasoning_analysis": "Increasing Factors: The incorporation of Graphene Nanoplatelets, despite the low loading of 0.1 wt%, contributes to increased UTS through effective load transfer facilitated by the well-anchored interface observed in the hierarchical structure. The specific observation of crack-bridging on the fracture surface indicates a mechanism that resists crack propagation, thereby enhancing the ultimate load-bearing capacity. Additionally, the formation of a crosslinked epoxy network provides intrinsic structural integrity compared to linear polymers. Decreasing Factors: The chemical composition includes flexible segments such as Neopentyl glycol diglycidyl ether and Poly(propylene glycol)bis(2-aminopropyl) ether, which introduce ether linkages and aliphatic chains that reduce backbone stiffness and lower the theoretical UTS compared to rigid bisphenol-based epoxies. The processing history involves a low-temperature post-cure at -10 °C, which may kinetically limit the final crosslinking density, potentially resulting in a softer matrix with reduced strength. Furthermore, the layer-by-layer nature of the 3D printing process introduces interfacial boundaries that can act as stress concentrators or weak planes under uniaxial tension. Dominant Factor: The intrinsic flexibility of the polyether-based monomers and the potential incomplete crosslinking due to the sub-ambient post-curing temperatures qualitatively dominate the mechanical response, establishing a baseline UTS lower than that of rigid, thermally cured epoxies. While the Graphene Nanoplatelets provide reinforcement through crack-bridging, their low concentration and the matrix limitations suggest they primarily enhance toughness and failure strain rather than drastically elevating the ultimate tensile strength beyond the constraints imposed by the flexible network architecture."
    },
    "analysis_without_hierarchical_structure": {
      "descriptive_text": "The sample comprises a thermoset network synthesized from a 1:1:1 part mixture of Diglycidyl ether of bisphenol, Neopentyl glycol diglycidyl ether, and Poly(propylene glycol)bis(2-aminopropyl) ether, reinforced with 0.1 wt% Graphene Nanoplatelet filler. The resin system was partially cured at 25 °C for 36 hours before being fabricated via cryo-assisted extrusion 3D printing using a Hyrel System 30 M at a speed of 20 mm/s with a 200 µm layer height and 45-degree infill pattern under a 10 °C freeze spray. Following deposition, the specimen underwent post-curing at -10 °C for 24 hours and subsequently at room temperature for 48 hours, with the Ultimate Tensile Strength determined via uniaxial tensile testing on an SEM tester 1000 at a strain rate of 1 mm/min using samples measuring 19 x 0.4 x 0.6 mm.",
      "reasoning_analysis": "Increasing Factors: The inclusion of the bisphenol-based epoxy resin provides a rigid aromatic backbone that enhances intrinsic cohesive strength, while the dispersion of Graphene Nanoplatelets offers potential reinforcement through load transfer mechanisms and crack deflection at the nanoscale. The cryo-assisted printing process aids in maintaining dimensional stability during deposition, potentially reducing macroscopic deformation defects. Decreasing Factors: The formulation incorporates flexible spacers via Neopentyl glycol diglycidyl ether and a long-chain polyetheramine curing agent, which increase the molecular weight between crosslinks and segmental mobility, inherently lowering the network's yield strength. Furthermore, the extrusion-based additive manufacturing introduces inter-layer interfaces and potential voids that act as stress concentrators, and the unconventional low-temperature post-curing protocol (-10 °C) likely restricts the final degree of epoxy-amine conversion, resulting in a lower crosslink density. Dominant Factor: The dominant factor influencing the UTS is the processing-induced microstructural discontinuity combined with the flexible network architecture. Despite the reinforcing potential of the nanofillers, the mechanical weakness inherent to inter-layer bonding in 3D printed thermosets and the reduced crosslink density from the flexible curing agents and low-temperature post-cure qualitatively limit the ultimate load-bearing capacity compared to bulk-cured rigid epoxy systems."
    }
  },
  {
    "doi": null,
    "title": "Effect of synthesis conditions on the properties of wet spun polypyrrole fibres",
    "year": 2009,
    "chemical_composition": {
      "repeat_unit_psmiles": "[*]C1=CNC=C1[*]",
      "monomers": [
        {
          "name": "Pyrrole",
          "smiles": "C1=CNC=C1",
          "ratio_value": null,
          "ratio_unit": null
        }
      ],
      "additives": [
        {
          "name": "Di(2-ethylhexyl) sulfosuccinate",
          "type": "dopant",
          "amount_value": 19,
          "amount_unit": "%"
        },
        {
          "name": "Dichloroacetic acid",
          "type": "co-dopant",
          "amount_value": 12,
          "amount_unit": "%"
        }
      ],
      "is_homopolymer": true
    },
    "processing_history": "Polymerization at 15 °C (Experimental) / -15 °C (Abstract) using APS oxidant and DEHS dopant. Wet spinning from DCAA solution into 40% DMF/water coagulation bath at 20 °C. Hot drawn at 100 °C to 40% strain. UTS measured by tensile testing at 25 °C, strain rate 500 µm/min, 10 mm gauge length (TA Instruments DMA).",
    "hierarchical_structure": "Oriented structure with elongated coils due to drawing, dense and non-porous.",
    "properties": {
      "UTS": {
        "value": [
          136
        ],
        "unit": "MPa"
      }
    },
    "analysis_with_hierarchical_structure": {
      "descriptive_text": "The sample comprises a polypyrrole homopolymer doped with 19% Di(2-ethylhexyl) sulfosuccinate (DEHS) and 12% Dichloroacetic acid (DCAA) as a co-dopant. Synthesis was conducted via oxidative polymerization using ammonium persulfate (APS) at low temperatures, followed by dissolution in DCAA for wet spinning into a 40% DMF/water coagulation bath maintained at 20 °C. The fibers were subsequently hot drawn at 100 °C to achieve 40% strain, resulting in a dense, non-porous hierarchical structure featuring oriented polymer chains with elongated coils. Mechanical properties were evaluated through tensile testing at 25 °C with a strain rate of 500 µm/min over a 10 mm gauge length using a TA Instruments DMA.",
      "reasoning_analysis": "Increasing Factors: The hot drawing process at 100 °C to 40% strain induces significant molecular orientation, aligning the conjugated backbones along the tensile axis which maximizes the contribution of covalent bonds to load bearing. Additionally, the dense, non-porous morphology eliminates voids that typically serve as stress concentrators, while the low-temperature polymerization conditions likely favor higher molecular weight and reduced structural defects. Decreasing Factors: The inclusion of bulky dopant molecules, specifically 19% DEHS and 12% DCAA, acts as inter-chain spacers that disrupt efficient pi-pi stacking and reduce inter-chain van der Waals forces, potentially lowering cohesive energy density. Furthermore, the inherent rigidity of the conjugated polypyrrole backbone limits plastic deformation capabilities, making the material prone to brittle failure compared to flexible aliphatic polymers. Dominant Factor: The processing-induced chain orientation from hot drawing qualitatively dominates the final UTS behavior, as the alignment of the stiff polymer backbones along the stress direction significantly enhances strength, outweighing the cohesive losses introduced by the necessary doping agents and the intrinsic brittleness of the conjugated system."
    },
    "analysis_without_hierarchical_structure": {
      "descriptive_text": "The sample comprises a polypyrrole homopolymer doped with 19% Di(2-ethylhexyl) sulfosuccinate (DEHS) and 12% Dichloroacetic acid (DCAA) as a co-dopant. Polymerization was initiated at 15 °C using ammonium persulfate (APS) as the oxidant in the presence of the DEHS dopant. The resulting polymer was dissolved in DCAA and subjected to wet spinning into a coagulation bath containing 40% DMF and water at 20 °C. Post-spinning, the fibers underwent hot drawing at 100 °C to 40% strain, and the Ultimate Tensile Strength was evaluated via tensile testing at 25 °C with a strain rate of 500 µm/min over a 10 mm gauge length.",
      "reasoning_analysis": "Increasing Factors: The hot drawing process at 100 °C to 40% strain induces significant molecular orientation along the fiber axis, aligning the conjugated backbones parallel to the stress direction which maximizes load transfer through covalent bonds. Additionally, the low-temperature polymerization at 15 °C typically promotes higher molecular weight and linear chain growth with fewer structural defects, inherently strengthening the polymer chains. Decreasing Factors: The substantial combined additive content of 31% (DEHS and DCAA) introduces steric bulk between the polymer chains, disrupting interchain pi-pi stacking and crystalline domains necessary for effective stress transfer in conjugated systems. The bulky DEHS dopant specifically acts to increase interchain spacing, potentially reducing cohesive energy density and acting as an internal plasticizer. Dominant Factor: The mechanical alignment achieved through hot drawing is the dominant factor governing the UTS. While the high dopant concentration inherently compromises interchain interactions, the orientation of the polymer chains ensures that the intrinsic strength of the covalent backbone is utilized effectively along the testing axis, qualitatively outweighing the weakening effects of the dopant-induced disorder in the longitudinal direction."
    }
  },
  {
    "doi": "10.1080/15376494.2020.1722870",
    "title": "Tensile strength dependence of FFF fiber reinforced ABS on environmental conditioning",
    "year": 2021,
    "chemical_composition": {
      "repeat_unit_psmiles": null,
      "monomers": [
        {
          "name": "Acrylonitrile",
          "smiles": "C=CC#N",
          "ratio_value": null,
          "ratio_unit": null
        },
        {
          "name": "1,3-Butadiene",
          "smiles": "C=CC=C",
          "ratio_value": null,
          "ratio_unit": null
        },
        {
          "name": "Styrene",
          "smiles": "C=CC1=CC=CC=C1",
          "ratio_value": null,
          "ratio_unit": null
        }
      ],
      "additives": [
        {
          "name": "Chopped carbon fiber",
          "type": "filler",
          "amount_value": 15,
          "amount_unit": "wt%"
        }
      ],
      "is_homopolymer": false
    },
    "processing_history": "Fabricated via Fused Filament Fabrication (FFF) on Lulzbot Taz 6. Nozzle 232 °C, bed 110 °C, layer height 0.2 mm, fan 0%. ASTM D638-14 Type I specimens. Conditioned 180 min at 90 °C prior to testing. Tensile testing per ASTM D638-14 using MTS Criterion Model 45, 10 kN load cell, 1.0 mm/min crosshead speed, laser extensometer.",
    "hierarchical_structure": "FFF printed structure with bead-to-bead voids. XY orientation (along the bead). 15 wt.% chopped carbon fiber reinforced.",
    "properties": {
      "UTS": {
        "value": [
          34.0
        ],
        "unit": "MPa"
      }
    },
    "analysis_with_hierarchical_structure": {
      "descriptive_text": "This sample comprises an Acrylonitrile Butadiene Styrene (ABS) terpolymer matrix reinforced with 15 wt% chopped carbon fiber. The material was fabricated via Fused Filament Fabrication (FFF) on a Lulzbot Taz 6 system using a nozzle temperature of 232 °C and a bed temperature of 110 °C, with a layer height of 0.2 mm and 0% cooling fan speed. ASTM D638-14 Type I specimens were conditioned at 90 °C for 180 minutes prior to tensile testing performed at a crosshead speed of 1.0 mm/min using a laser extensometer. The resulting hierarchical structure features an XY orientation aligned with the deposition bead direction and contains inherent bead-to-bead voids characteristic of the additive manufacturing process.",
      "reasoning_analysis": "Increasing Factors: The incorporation of 15 wt% chopped carbon fiber provides significant reinforcement through load transfer from the matrix to the high-stiffness fibers, intrinsically driving the UTS higher compared to neat ABS. Additionally, the XY orientation aligns the printed beads and fibers with the loading axis, maximizing tensile load bearing, while the 0% fan setting and subsequent 90 °C thermal conditioning promote improved inter-layer diffusion and residual stress relief, enhancing inter-bead bonding strength. Decreasing Factors: The presence of bead-to-bead voids inherent to the FFF process acts as stress concentrators and reduces the effective load-bearing cross-sectional area, qualitatively lowering the UTS relative to fully dense, compression-molded equivalents. Furthermore, despite thermal conditioning, the inter-layer boundaries remain potential weak points compared to the bulk polymer matrix, limiting stress transfer efficiency. Dominant Factor: While the carbon fiber reinforcement establishes a significantly elevated strength baseline relative to the unreinforced polymer, the processing-induced bead-to-bead voids and inter-layer interfaces are the dominant factors limiting the final UTS, as failure initiation typically occurs at these microstructural defects before the full theoretical strength of the composite system is realized."
    },
    "analysis_without_hierarchical_structure": {
      "descriptive_text": "The sample comprises an Acrylonitrile Butadiene Styrene (ABS) terpolymer matrix reinforced with 15 wt% chopped carbon fiber filler. Specimens were fabricated via Fused Filament Fabrication on a Lulzbot Taz 6 printer using a nozzle temperature of 232 °C, a heated bed set to 110 °C, a layer height of 0.2 mm, and 0% part cooling fan. Following fabrication, ASTM D638-14 Type I specimens were conditioned for 180 minutes at 90 °C prior to mechanical characterization. Tensile testing was performed according to ASTM D638-14 standards using an MTS Criterion Model 45 system equipped with a 10 kN load cell and laser extensometer at a crosshead speed of 1.0 mm/min.",
      "reasoning_analysis": "Increasing Factors: The incorporation of 15 wt% chopped carbon fiber serves as a primary strengthening mechanism, where the high modulus fibers facilitate efficient load transfer from the softer ABS matrix, significantly enhancing the overall load-bearing capacity. Additionally, the processing history includes thermal conditioning at 90 °C for 180 minutes, which anneals the material to relieve residual thermal stresses from printing and promotes further inter-layer polymer chain diffusion, while the high bed temperature and absence of cooling fan during fabrication minimize thermal gradients to foster improved adhesion between deposited rasters. Decreasing Factors: The Fused Filament Fabrication method inherently introduces microstructural voids and anisotropy, where the inter-layer bonding strength is typically lower than the intra-layer strength, creating potential failure planes perpendicular to the build direction. Furthermore, the chemical composition includes a butadiene rubber phase within the ABS terpolymer, which introduces compliant domains that lower the overall yield strength compared to rigid styrene-acrylonitrile copolymers. Dominant Factor: The processing history associated with Fused Filament Fabrication qualitatively dominates the final UTS behavior. While the carbon fiber reinforcement provides a substantial theoretical increase in strength, the ultimate tensile strength is fundamentally limited by the quality of inter-layer bonding and the inherent porosity of the additive manufacturing process; thus, the mechanical performance is dictated more by the print architecture and thermal history than by the intrinsic strength of the composite material itself."
    }
  },
  {
    "doi": "10.3390/polym15102305",
    "title": "Influence of 3D Printing Conditions on Some Physical–Mechanical and Technological Properties of PCL Wood-Based Polymer Parts Manufactured by FDM",
    "year": 2023,
    "chemical_composition": {
      "repeat_unit_psmiles": "[*]OC(=O)CCCCC[*]",
      "monomers": [
        {
          "name": "Caprolactone",
          "smiles": "C1CCOC(=O)1",
          "ratio_value": null,
          "ratio_unit": null
        }
      ],
      "additives": [
        {
          "name": "Polyester",
          "type": "polymer blend",
          "amount_value": null,
          "amount_unit": null
        },
        {
          "name": "Wood fibres",
          "type": "filler",
          "amount_value": null,
          "amount_unit": null
        },
        {
          "name": "Starch",
          "type": "filler",
          "amount_value": null,
          "amount_unit": null
        },
        {
          "name": "Lignin",
          "type": "filler",
          "amount_value": null,
          "amount_unit": null
        },
        {
          "name": "Natural resins",
          "type": "additive",
          "amount_value": null,
          "amount_unit": null
        },
        {
          "name": "Waxes and oils",
          "type": "additive",
          "amount_value": null,
          "amount_unit": null
        },
        {
          "name": "Natural fatty acids",
          "type": "additive",
          "amount_value": null,
          "amount_unit": null
        },
        {
          "name": "Cellulose",
          "type": "filler",
          "amount_value": null,
          "amount_unit": null
        },
        {
          "name": "Natural fibres",
          "type": "filler",
          "amount_value": null,
          "amount_unit": null
        }
      ],
      "is_homopolymer": false
    },
    "processing_history": "FDM 3D printing using BambuLab X1C printer, 0.5 mm hardened steel nozzle, 100% infill, ISO 527 Type 1B specimen. Printing Temperature: 190 °C, Layer Height: 0.4 mm, Printing Speed: 200 mm/s. UTS measured using custom tensile testing device (Figure 4).",
    "hierarchical_structure": "FDM layered structure with 100% infill. Fracture surface analysis showed varying proportions of brittle/ductile failure modes.",
    "properties": {
      "UTS": {
        "value": [
          11.5625
        ],
        "unit": "MPa"
      }
    },
    "analysis_with_hierarchical_structure": {
      "descriptive_text": "The sample comprises a polycaprolactone matrix blended with polyester and reinforced with a complex assortment of natural fillers and additives, including wood fibres, starch, lignin, cellulose, natural fibres, natural resins, waxes, oils, and fatty acids. This multi-component bio-composite was fabricated via fused deposition modeling using a BambuLab X1C printer with a 0.5 mm hardened steel nozzle, operating at a printing temperature of 190 °C, a layer height of 0.4 mm, and a speed of 200 mm/s to produce ISO 527 Type 1B specimens with 100% infill density. The resulting hierarchical structure displays characteristic FDM layering, and mechanical characterization via a custom tensile testing device revealed fracture surfaces exhibiting varying proportions of brittle and ductile failure modes.",
      "reasoning_analysis": "Increasing Factors: The incorporation of rigid natural fillers such as wood fibres, cellulose, and natural fibres provides potential reinforcement through load transfer mechanisms, assuming adequate stress distribution. Additionally, the 100% infill density minimizes macroscopic voids within the specimen geometry, ensuring a maximal load-bearing cross-sectional area compared to partial infill structures. Decreasing Factors: The FDM processing history introduces significant anisotropy, where inter-layer bonding strength is typically inferior to intra-layer strength, creating weak planes perpendicular to the loading axis. The presence of waxes, oils, natural fatty acids, and resins acts as internal plasticizers or lubricants, reducing intermolecular cohesion within the polymer matrix and lowering yield strength. Furthermore, the high printing speed of 200 mm/s may limit polymer chain diffusion across layer interfaces, while the hydrophilic nature of the natural fillers versus the hydrophobic PCL/polyester matrix likely results in poor interfacial adhesion, acting as stress concentration sites. Dominant Factor: The cumulative effect of processing-induced anisotropy from the FDM layered structure and the reduced matrix cohesion due to the high concentration of plasticizing additives qualitatively dominates the mechanical response. These factors likely limit the ultimate tensile strength by promoting premature failure at inter-layer boundaries and filler-matrix interfaces, outweighing the theoretical strengthening contribution of the rigid natural fibres."
    },
    "analysis_without_hierarchical_structure": {
      "descriptive_text": "The sample comprises a polycaprolactone-based matrix blended with a secondary polyester and reinforced with a multifunctional composite system containing wood fibres, starch, lignin, cellulose, and natural fibres as fillers. The formulation is modified with natural resins, waxes, oils, and natural fatty acids. Tensile specimens conforming to ISO 527 Type 1B were fabricated via fused deposition modeling using a BambuLab X1C printer equipped with a 0.5 mm hardened steel nozzle, operating at a printing temperature of 190 °C, a layer height of 0.4 mm, and a speed of 200 mm/s with 100% infill density. The ultimate tensile strength was evaluated using a custom tensile testing device.",
      "reasoning_analysis": "Increasing Factors: The incorporation of rigid natural fillers such as wood fibres, cellulose, and natural fibres into the polymer blend matrix provides reinforcement that can enhance load-bearing capacity through stress transfer mechanisms, while the 100% infill density minimizes internal voids within the printed raster paths. Decreasing Factors: The presence of low molecular weight additives including waxes, oils, natural fatty acids, and resins acts as internal plasticizers that reduce intermolecular cohesion and matrix yield strength. Additionally, the high printing speed of 200 mm/s and large layer height of 0.4 mm limit polymer chain diffusion across layer interfaces, resulting in poor interlayer adhesion, while the heterogeneous mixture of hydrophilic fillers within a hydrophobic matrix introduces stress concentration points and potential interface debonding. Dominant Factor: The processing-induced interlayer weakness combined with matrix plasticization qualitatively dominates the final UTS behavior. Despite the reinforcing potential of the natural fibers, the high-speed fabrication conditions prevent adequate thermal healing between layers creating preferential failure planes, and the plasticizing additives soften the bulk matrix, collectively suppressing the ultimate tensile strength relative to a non-plasticized, slowly cooled bulk material."
    }
  },
  {
    "doi": null,
    "title": "Effect of synthesis conditions on the properties of wet spun polypyrrole fibres",
    "year": 2009,
    "chemical_composition": {
      "repeat_unit_psmiles": "[*]C1=CNC=C1[*]",
      "monomers": [
        {
          "name": "Pyrrole",
          "smiles": "C1=CNC=C1",
          "ratio_value": null,
          "ratio_unit": null
        }
      ],
      "additives": [
        {
          "name": "Di(2-ethylhexyl) sulfosuccinate",
          "type": "dopant",
          "amount_value": 17,
          "amount_unit": "%"
        },
        {
          "name": "Dichloroacetic acid",
          "type": "co-dopant",
          "amount_value": 21,
          "amount_unit": "%"
        }
      ],
      "is_homopolymer": true
    },
    "processing_history": "Polymerization at 15 °C (Experimental) / -15 °C (Abstract) using APS oxidant and DEHS dopant. Wet spinning from DCAA solution into 40% DMF/water coagulation bath at 20 °C. Undrawn. UTS measured by tensile testing at 25 °C, strain rate 500 µm/min, 10 mm gauge length (TA Instruments DMA).",
    "hierarchical_structure": "Amorphous (XRD 2θ = 22°), dense and non-porous morphology, higher molecular weight than standard.",
    "properties": {
      "UTS": {
        "value": [
          65
        ],
        "unit": "MPa"
      }
    },
    "analysis_with_hierarchical_structure": {
      "descriptive_text": "The material is a polypyrrole homopolymer incorporating 17% Di(2-ethylhexyl) sulfosuccinate as a dopant and 21% Dichloroacetic acid as a co-dopant. Synthesized via oxidative polymerization at 15 °C using ammonium persulfate, the polymer was processed into fibers through wet spinning from a dichloroacetic acid solution into a 40% DMF/water coagulation bath at 20 °C without subsequent drawing. Structural characterization indicates an amorphous morphology with a diffraction peak at 2θ = 22°, featuring a dense, non-porous structure and a molecular weight exceeding standard benchmarks, with mechanical properties evaluated via tensile testing at 25 °C.",
      "reasoning_analysis": "Increasing Factors: The higher-than-standard molecular weight promotes extensive chain entanglements, which enhances load transfer between chains and intrinsically supports higher strength. Additionally, the dense and non-porous morphology eliminates voids that typically act as stress concentrators, thereby preventing premature failure initiation. The rigid conjugated backbone of the polypyrrole chain also provides inherent structural integrity. Decreasing Factors: The significant loading of bulky organic dopants and co-dopants totaling 38% disrupts interchain pi-pi stacking and cohesive interactions, effectively acting as impurities that reduce the load-bearing cross-section. Furthermore, the undrawn processing history results in random chain orientation rather than alignment along the tensile axis, significantly limiting the utilization of the backbone's intrinsic strength. The amorphous nature further indicates a lack of crystalline domains that could otherwise reinforce the material. Dominant Factor: While the high molecular weight and defect-free dense morphology provide a robust baseline, the lack of chain orientation due to the undrawn processing state combined with the substantial disruption of interchain cohesion by the high dopant concentration qualitatively dominates the mechanical response, limiting the Ultimate Tensile Strength relative to oriented, highly crystalline analogs."
    },
    "analysis_without_hierarchical_structure": {
      "descriptive_text": "The sample comprises a polypyrrole homopolymer doped with 17% Di(2-ethylhexyl) sulfosuccinate and 21% Dichloroacetic acid acting as a co-dopant. Synthesis involved polymerization using an APS oxidant in the presence of the DEHS dopant, followed by wet spinning from a Dichloroacetic acid solution into a coagulation bath composed of 40% DMF and water at 20 °C. The resulting fibers were processed in an undrawn state and characterized via tensile testing at 25 °C with a strain rate of 500 µm/min and a 10 mm gauge length using a TA Instruments DMA to determine the Ultimate Tensile Strength.",
      "reasoning_analysis": "Increasing Factors: The conjugated structure of the polypyrrole backbone provides inherent chain stiffness and rigidity, which can contribute to higher modulus and potentially support load bearing if stress is effectively transferred. Additionally, the ionic interactions between the sulfonate groups of the DEHS dopant and the positively charged polymer backbone may introduce physical crosslinking points that could theoretically enhance cohesion between chains. Decreasing Factors: The bulky Di(2-ethylhexyl) sulfosuccinate dopant contains long alkyl chains that act as internal plasticizers, increasing free volume and reducing interchain friction, which typically depresses tensile strength. The high total additive content (38% combined dopant and co-dopant) significantly dilutes the load-bearing polymer matrix and disrupts efficient packing. Furthermore, the undrawn processing history implies a lack of molecular orientation along the fiber axis, preventing the stiff backbones from aligning with the stress direction, while the inherent brittleness of conjugated polymers limits energy dissipation before fracture. Dominant Factor: The lack of mechanical drawing combined with the plasticizing effect of the bulky DEHS dopant qualitatively dominates the UTS behavior. Without orientation, the intrinsic rigidity of the polypyrrole backbone cannot be effectively utilized for load bearing, and the reduced interchain cohesion caused by the plasticizing dopant limits the stress transfer capability, leading to a suppression of the Ultimate Tensile Strength relative to oriented or undoped counterparts."
    }
  },
  {
    "doi": "10.1080/15376494.2020.1722870",
    "title": "Tensile strength dependence of FFF fiber reinforced ABS on environmental conditioning",
    "year": 2021,
    "chemical_composition": {
      "repeat_unit_psmiles": null,
      "monomers": [
        {
          "name": "Acrylonitrile",
          "smiles": "C=CC#N",
          "ratio_value": null,
          "ratio_unit": null
        },
        {
          "name": "1,3-Butadiene",
          "smiles": "C=CC=C",
          "ratio_value": null,
          "ratio_unit": null
        },
        {
          "name": "Styrene",
          "smiles": "C=CC1=CC=CC=C1",
          "ratio_value": null,
          "ratio_unit": null
        }
      ],
      "additives": [
        {
          "name": "Chopped carbon fiber",
          "type": "filler",
          "amount_value": 15,
          "amount_unit": "wt%"
        }
      ],
      "is_homopolymer": false
    },
    "processing_history": "Fabricated via Fused Filament Fabrication (FFF) on Lulzbot Taz 6. Nozzle 232 °C, bed 110 °C, layer height 0.2 mm, fan 0%. ASTM D638-14 Type I specimens. Conditioned 180 min at 50 °C prior to testing. Tensile testing per ASTM D638-14 using MTS Criterion Model 45, 10 kN load cell, 1.0 mm/min crosshead speed, laser extensometer.",
    "hierarchical_structure": "FFF printed structure with bead-to-bead voids. XY orientation (along the bead). 15 wt.% chopped carbon fiber reinforced.",
    "properties": {
      "UTS": {
        "value": [
          39.84
        ],
        "unit": "MPa"
      }
    },
    "analysis_with_hierarchical_structure": {
      "descriptive_text": "The sample comprises an Acrylonitrile Butadiene Styrene (ABS) terpolymer matrix reinforced with 15 wt% chopped carbon fiber. Specimens were fabricated via Fused Filament Fabrication (FFF) on a Lulzbot Taz 6 system using a nozzle temperature of 232 °C, a heated bed at 110 °C, a layer height of 0.2 mm, and 0% cooling fan speed to promote interlayer diffusion. The resulting hierarchical structure features an XY orientation aligned with the deposition bead and contains inherent bead-to-bead voids characteristic of the additive manufacturing process. ASTM D638-14 Type I specimens were conditioned for 180 minutes at 50 °C prior to tensile testing performed on an MTS Criterion Model 45 system with a 10 kN load cell and laser extensometer at a crosshead speed of 1.0 mm/min.",
      "reasoning_analysis": "Increasing Factors: The incorporation of 15 wt% chopped carbon fiber provides significant reinforcement through load transfer from the matrix to the high-stiffness filler, inherently driving the UTS higher compared to neat ABS. The processing history utilizing a high bed temperature (110 °C) and 0% fan speed enhances polymer chain diffusion across layers, improving inter-bead bonding strength. Additionally, the hierarchical structure specifies an XY orientation aligned with the bead direction, ensuring the tensile load is applied parallel to the deposition path, which maximizes strength relative to the Z-direction. Decreasing Factors: The FFF processing history inevitably introduces bead-to-bead voids which act as stress concentrators and reduce the effective load-bearing cross-sectional area, thereby lowering the UTS. The use of chopped rather than continuous fibers limits the aspect ratio and load transfer efficiency, while the butadiene rubber phase within the ABS matrix, though beneficial for toughness, intrinsically lowers the ultimate strength compared to a pure SAN matrix. Dominant Factor: While the carbon fiber reinforcement and favorable XY orientation establish a strengthened baseline relative to unreinforced polymer, the processing-induced bead-to-bead voids serve as the dominant factor governing the final UTS behavior, as these microstructural defects typically dictate the failure initiation site and limit the composite from achieving the theoretical strength of a fully dense material."
    },
    "analysis_without_hierarchical_structure": {
