Repository: hhtrick/HHT-code

# HHT training framework

This directory contains model training, embedding precomputation, inference, article-level baselines and the curated datasets. All commands below assume that the working directory is `train_code/`.

## 3. Datasets and fixed partitions

Each main dataset is a JSON array at `dataset/{property}/{property}.json`. Entries contain source metadata, `chemical_composition`, `processing_history`, `hierarchical_structure`, `properties`, and two generated-analysis objects. Targets are stored as `properties[property]["value"]`; source metadata and target values are not predictive input fields.

| Property | Train | Validation | Test | Total |
|---|---:|---:|---:|---:|

File: train_code/dataset/UTS/UTS.json (part 84 of 292)
[
      "descriptive_text": "The sample consists of an Acrylonitrile Butadiene Styrene (ABS) terpolymer matrix reinforced with 15 wt% chopped carbon fiber filler. Specimens were fabricated using Fused Filament Fabrication (FFF) on a Lulzbot Taz 6 system with a nozzle temperature of 232 °C, a heated bed set to 110 °C, a layer height of 0.2 mm, and cooling fan speed maintained at 0%. Following fabrication, ASTM D638-14 Type I specimens were conditioned for 180 minutes at 50 °C prior to mechanical characterization. Tensile testing was conducted according to ASTM D638-14 standards using an MTS Criterion Model 45 universal testing machine equipped with a 10 kN load cell and a laser extensometer, operating at a crosshead speed of 1.0 mm/min.",
      "reasoning_analysis": "Increasing Factors: The incorporation of 15 wt% chopped carbon fiber acts as a primary strengthening mechanism, where the high stiffness and strength of the fibers facilitate load transfer away from the polymer matrix. Additionally, the processing history features a high heated bed temperature and 0% cooling fan speed, which promotes enhanced polymer chain diffusion across deposited layers, thereby improving inter-layer adhesion and reducing delamination risks during tensile loading. The acrylonitrile and styrene components within the ABS matrix also contribute polar interactions and rigid backbone segments that support higher stress bearing compared to purely rubbery systems. Decreasing Factors: The presence of the butadiene rubber phase within the ABS terpolymer inherently lowers the yield strength and ultimate tensile strength relative to a pure SAN copolymer to prioritize impact toughness. Furthermore, the Fused Filament Fabrication process inherently introduces micro-voids and porosity between raster lines which act as stress concentrators, and the chopped nature of the fibers limits the aspect ratio efficiency compared to continuous fiber reinforcement. Dominant Factor: The reinforcement efficiency provided by the 15 wt% chopped carbon fiber network qualitatively dominates the final UTS behavior by establishing a high strength baseline relative to the neat polymer matrix; however, the absolute realization of this strength is critically modulated by the inter-layer bonding quality dictated by the thermal processing history, which prevents the composite from reaching the theoretical strength of bulk molded equivalents."
    }
  },
  {
    "doi": null,
    "title": "Selective Laser Sintering of Clay-Reinforced Polyamide",
    "year": 2010,
    "chemical_composition": {
      "repeat_unit_psmiles": "[*]NC(=O)CCCCCCCCCCC[*]",
      "monomers": [
        {
          "name": "Laurolactam",
          "smiles": "O=C1CCCCCCCCCCN1",
          "ratio_value": null,
          "ratio_unit": null
        }
      ],
      "additives": [
        {
          "name": "Cloisite 30B",
          "type": "filler",
          "amount_value": 5,
          "amount_unit": "wt%"
        }
      ],
      "is_homopolymer": true
    },
    "processing_history": "Selective Laser Sintering (SLS) on EOSINT P 380. Part bed temperature: 178 °C. Beam speed: 2500 mm/s, Laser power: 35 W, Scan spacing: 0.25 mm. Tensile testing on Universal Testing Machine (UTM), ASTM D638, crosshead speed 5 mm/min.",
    "hierarchical_structure": "SLS fabricated specimen. Heterogeneous system with agglomerated clay particles. Reduced crystallinity (gamma phase).",
    "properties": {
      "UTS": {
        "value": [
          36.22
        ],
        "unit": "MPa"
      }
    },
    "analysis_with_hierarchical_structure": {
      "descriptive_text": "The sample consists of a polyamide 12 homopolymer derived from laurolactam, compounded with 5 wt% Cloisite 30B organoclay filler. Specimens were fabricated using Selective Laser Sintering (SLS) on an EOSINT P 380 system, utilizing a part bed temperature of 178 °C, a beam speed of 2500 mm/s, a laser power of 35 W, and a scan spacing of 0.25 mm. The resulting hierarchical structure is characterized as a heterogeneous system featuring agglomerated clay particles and reduced crystallinity predominantly in the gamma phase. Mechanical characterization was performed via tensile testing on a Universal Testing Machine according to ASTM D638 standards at a crosshead speed of 5 mm/min.",
      "reasoning_analysis": "Increasing Factors: The polyamide 12 backbone provides substantial interchain hydrogen bonding between amide groups, which inherently supports load bearing and contributes to the baseline tensile strength of the matrix. Additionally, the incorporation of 5 wt% Cloisite 30B introduces rigid silicate layers that, theoretically, could enhance stiffness and strength through load transfer mechanisms if the filler-matrix interface is robust. Decreasing Factors: However, the hierarchical structure reveals agglomerated clay particles, which act as significant stress concentrators and premature failure initiation sites, severely compromising tensile strength. Furthermore, the SLS processing history, characterized by specific thermal cycles and cooling rates, has resulted in reduced overall crystallinity and the formation of the gamma crystalline phase, which is generally less mechanically robust than the alpha phase typically found in slowly cooled PA12. The layer-by-layer nature of SLS may also introduce interlayer voids or weak bonding planes relative to bulk manufacturing methods. Dominant Factor: The dominant factor governing the UTS behavior is the microstructural heterogeneity caused by filler agglomeration combined with the reduced crystallinity induced by the rapid thermal cycling of the SLS process. These structural defects likely negate the reinforcing potential of the organoclay and the intrinsic strength of the polyamide matrix, leading to a qualitative reduction in ultimate tensile strength compared to a well-dispersed, highly crystalline injection-molded counterpart."
    },
    "analysis_without_hierarchical_structure": {
      "descriptive_text": "The sample comprises a polyamide 12 homopolymer derived from laurolactam monomers, compounded with 5 wt% Cloisite 30B organoclay filler. The material was fabricated using Selective Laser Sintering (SLS) on an EOSINT P 380 system, utilizing a part bed temperature of 178 °C, a beam speed of 2500 mm/s, a laser power of 35 W, and a scan spacing of 0.25 mm. Mechanical evaluation was conducted via tensile testing on a Universal Testing Machine in accordance with ASTM D638 at a crosshead speed of 5 mm/min.",
      "reasoning_analysis": "Increasing Factors: The polyamide 12 backbone facilitates strong intermolecular hydrogen bonding between amide groups, enhancing cohesive energy density and intrinsic tensile strength. Furthermore, the incorporation of 5 wt% Cloisite 30B organoclay acts as a reinforcing nanofiller, promoting stress transfer from the matrix to the rigid clay platelets and restricting polymer chain mobility, which typically elevates UTS. The elevated part bed temperature (178 °C) aids in particle coalescence, improving interlayer diffusion. Decreasing Factors: The Selective Laser Sintering process inherently introduces microstructural porosity and voids between sintered layers, which act as stress concentrators and premature failure initiation sites, significantly reducing UTS compared to fully dense processing methods. Additionally, the high beam speed (2500 mm/s) relative to laser power may limit energy density, potentially resulting in incomplete melting or weak interlayer bonding, while the anisotropic nature of layer-by-layer fabrication creates planes of weakness. Dominant Factor: While the chemical composition and nanofiller reinforcement establish a robust theoretical strength baseline, the microstructural defects and porosity inherent to the Selective Laser Sintering processing history qualitatively dominate the final UTS behavior by serving as the critical limiting factor for load-bearing capacity prior to fracture."
    }
  },
  {
    "doi": "10.1080/15376494.2020.1722870",
    "title": "Tensile strength dependence of FFF fiber reinforced ABS on environmental conditioning",
    "year": 2021,
    "chemical_composition": {
      "repeat_unit_psmiles": null,
      "monomers": [
        {
          "name": "Acrylonitrile",
          "smiles": "C=CC#N",
          "ratio_value": null,
          "ratio_unit": null
        },
        {
          "name": "1,3-Butadiene",
          "smiles": "C=CC=C",
          "ratio_value": null,
          "ratio_unit": null
        },
        {
          "name": "Styrene",
          "smiles": "C=CC1=CC=CC=C1",
          "ratio_value": null,
          "ratio_unit": null
        }
      ],
      "additives": [
        {
          "name": "Chopped carbon fiber",
          "type": "filler",
          "amount_value": 15,
          "amount_unit": "wt%"
        }
      ],
      "is_homopolymer": false
    },
    "processing_history": "Fabricated via Fused Filament Fabrication (FFF) on Lulzbot Taz 6. Nozzle 232 °C, bed 110 °C, layer height 0.2 mm, fan 0%. ASTM D638-14 Type I specimens. Conditioned 180 min at 50 °C prior to testing. Tensile testing per ASTM D638-14 using MTS Criterion Model 45, 10 kN load cell, 1.0 mm/min crosshead speed, laser extensometer.",
    "hierarchical_structure": "FFF printed structure with bead-to-bead voids. YX orientation (layer-to-layer). 15 wt.% chopped carbon fiber reinforced.",
    "properties": {
      "UTS": {
        "value": [
          23.17
        ],
        "unit": "MPa"
      }
    },
    "analysis_with_hierarchical_structure": {
      "descriptive_text": "The sample consists of an Acrylonitrile Butadiene Styrene (ABS) terpolymer matrix reinforced with 15 wt% chopped carbon fiber. Specimens were fabricated using Fused Filament Fabrication (FFF) on a Lulzbot Taz 6 system with a nozzle temperature of 232 °C and a bed temperature of 110 °C, utilizing a 0.2 mm layer height without active cooling fan usage. The resulting hierarchical structure exhibits characteristic bead-to-bead voids inherent to the additive manufacturing process, with a YX layer-to-layer orientation. Prior to mechanical characterization, samples were conditioned for 180 minutes at 50 °C, and Ultimate Tensile Strength was evaluated according to ASTM D638-14 standards using an MTS Criterion Model 45 universal testing system equipped with a laser extensometer at a crosshead speed of 1.0 mm/min.",
      "reasoning_analysis": "Increasing Factors: The incorporation of 15 wt% chopped carbon fiber introduces high-modulus reinforcement that effectively bears load within the printed beads, significantly enhancing stiffness and strength relative to the neat polymer. The Acrylonitrile and Styrene components of the ABS matrix contribute polar interactions and chain stiffness, providing a robust baseline intrinsic strength. Additionally, the processing history specifies 0% fan cooling and a heated bed at 110 °C, which promotes polymer chain diffusion across layer interfaces, thereby improving inter-layer bonding strength compared to rapidly cooled prints, while the thermal conditioning at 50 °C may relieve residual internal stresses. Decreasing Factors: The hierarchical structure explicitly notes bead-to-bead voids, which act as stress concentrators and reduce the effective load-bearing cross-sectional area available to resist failure. The FFF fabrication method inherently creates anisotropic mechanical properties, where the layer-to-layer orientation often presents weaker inter-layer adhesion compared to intra-layer strength, making the sample susceptible to delamination under tensile load. Furthermore, the chopped nature of the fibers limits load transfer efficiency compared to continuous fibers, and poor fiber-matrix adhesion could create local stress concentrations. Dominant Factor: While the carbon fiber reinforcement significantly elevates the baseline strength relative to neat ABS, the processing-induced microstructural defects, specifically the bead-to-bead voids and the anisotropic inter-layer bonding inherent to the FFF technique, qualitatively dominate the final UTS behavior by serving as the primary initiation sites for failure under tensile load, limiting the realization of the composite's theoretical strength."
    },
    "analysis_without_hierarchical_structure": {
      "descriptive_text": "The sample consists of an Acrylonitrile Butadiene Styrene (ABS) terpolymer matrix reinforced with 15 wt% chopped carbon fiber. Specimens were fabricated using Fused Filament Fabrication (FFF) on a Lulzbot Taz 6 printer with a nozzle temperature of 232 °C, a heated bed set to 110 °C, a layer height of 0.2 mm, and 0% cooling fan speed. Following fabrication, the ASTM D638-14 Type I specimens were conditioned for 180 minutes at 50 °C prior to tensile testing performed on an MTS Criterion Model 45 system equipped with a 10 kN load cell and laser extensometer at a crosshead speed of 1.0 mm/min.",
      "reasoning_analysis": "Increasing Factors: The incorporation of 15 wt% chopped carbon fiber acts as a rigid reinforcement phase within the ABS matrix, facilitating stress transfer and significantly enhancing the load-bearing capacity relative to the neat terpolymer. Additionally, the processing history indicates a heated bed at 110 °C and 0% cooling fan, conditions that promote inter-layer polymer chain diffusion and reduce thermal residual stresses, thereby improving interfacial bonding strength. Decreasing Factors: The Fused Filament Fabrication method inherently introduces inter-raster voids and porosity, which reduce the effective cross-sectional area available for load bearing and act as stress concentration sites. Furthermore, the butadiene component of the ABS matrix introduces a rubbery phase that, while improving toughness, inherently lowers the maximum tensile strength compared to fully rigid thermoplastics, and random fiber orientation during extrusion may limit reinforcement efficiency along the tensile axis. Dominant Factor: The processing-induced microstructural integrity, specifically the inter-layer bonding quality and void content inherent to the FFF technique, qualitatively dominates the final UTS behavior; while the carbon fibers provide a substantial reinforcing potential, the anisotropic nature of the printed layers and potential lack of full density typically constrain the composite from achieving its theoretical maximum strength, making the manufacturing morphology the critical limiting factor."
    }
  },
  {
    "doi": "10.3390/polym15102305",
    "title": "Influence of 3D Printing Conditions on Some Physical–Mechanical and Technological Properties of PCL Wood-Based Polymer Parts Manufactured by FDM",
    "year": 2023,
    "chemical_composition": {
      "repeat_unit_psmiles": "[*]OC(=O)CCCCC[*]",
      "monomers": [
        {
          "name": "Caprolactone",
          "smiles": "C1CCOC(=O)1",
          "ratio_value": null,
          "ratio_unit": null
        }
      ],
      "additives": [
        {
          "name": "Polyester",
          "type": "polymer blend",
          "amount_value": null,
          "amount_unit": null
        },
        {
          "name": "Wood fibres",
          "type": "filler",
          "amount_value": null,
          "amount_unit": null
        },
        {
          "name": "Starch",
          "type": "filler",
          "amount_value": null,
          "amount_unit": null
        },
        {
          "name": "Lignin",
          "type": "filler",
          "amount_value": null,
          "amount_unit": null
        },
        {
          "name": "Natural resins",
          "type": "additive",
          "amount_value": null,
          "amount_unit": null
        },
        {
          "name": "Waxes and oils",
          "type": "additive",
          "amount_value": null,
          "amount_unit": null
        },
        {
          "name": "Natural fatty acids",
          "type": "additive",
          "amount_value": null,
          "amount_unit": null
        },
        {
          "name": "Cellulose",
          "type": "filler",
          "amount_value": null,
          "amount_unit": null
        },
        {
          "name": "Natural fibres",
          "type": "filler",
          "amount_value": null,
          "amount_unit": null
        }
      ],
      "is_homopolymer": false
    },
    "processing_history": "FDM 3D printing using BambuLab X1C printer, 0.5 mm hardened steel nozzle, 100% infill, ISO 527 Type 1B specimen. Printing Temperature: 190 °C, Layer Height: 0.28 mm, Printing Speed: 200 mm/s. UTS measured using custom tensile testing device (Figure 4).",
    "hierarchical_structure": "FDM layered structure with 100% infill. Fracture surface analysis showed varying proportions of brittle/ductile failure modes.",
    "properties": {
      "UTS": {
        "value": [
          15.7824
        ],
        "unit": "MPa"
      }
    },
    "analysis_with_hierarchical_structure": {
      "descriptive_text": "The sample comprises a polycaprolactone and polyester blend reinforced with a complex array of natural additives, including wood fibres, starch, lignin, cellulose, and natural fibres, alongside modifying agents such as natural resins, waxes, oils, and fatty acids. This composite material was fabricated using fused deposition modeling 3D printing on a BambuLab X1C printer equipped with a 0.5 mm hardened steel nozzle, utilizing a printing temperature of 190 °C, a layer height of 0.28 mm, and a high printing speed of 200 mm/s to produce ISO 527 Type 1B specimens with 100% infill density. The resulting hierarchical structure exhibits characteristic FDM layering, and fracture surface analysis indicates a mixed failure mode comprising varying proportions of brittle and ductile characteristics.",
      "reasoning_analysis": "Increasing Factors: The incorporation of rigid natural fillers such as cellulose, wood fibres, and lignin provides structural reinforcement within the polymer matrix, potentially enhancing load-bearing capacity and stiffness. Additionally, the 100% infill density ensures maximum material cross-section for stress distribution compared to partial infill structures. Decreasing Factors: The presence of waxes, oils, and natural fatty acids acts as internal plasticizers, reducing intermolecular friction and matrix cohesion which lowers tensile strength. Furthermore, the FDM processing history introduces structural anisotropy where inter-layer bonding is typically weaker than intra-layer strength, and the high printing speed of 200 mm/s may limit polymer chain diffusion across layer interfaces. The elevated printing temperature of 190 °C also poses a risk of thermal degradation for sensitive natural additives like starch and lignin, further compromising structural integrity. Dominant Factor: The qualitative UTS behavior is dominantly controlled by the interfacial adhesion between the hydrophobic polymer matrix and the hydrophilic natural fillers, which is critically mediated by the plasticizing additives and limited by the process-induced anisotropy of the 3D printed layered structure."
    },
    "analysis_without_hierarchical_structure": {
      "descriptive_text": "The sample comprises a polycaprolactone matrix blended with polyester and reinforced with a multifunctional composite mixture containing wood fibres, starch, lignin, cellulose, and natural fibres as fillers. The formulation was further modified with natural resins, waxes, oils, and natural fatty acids to adjust processing and interfacial properties. Specimens were fabricated via fused deposition modeling using a BambuLab X1C printer equipped with a 0.5 mm hardened steel nozzle, utilizing a printing temperature of 190 °C, a layer height of 0.28 mm, and a speed of 200 mm/s to achieve 100% infill density in ISO 527 Type 1B geometries. The ultimate tensile strength was subsequently evaluated using a custom tensile testing device.",
      "reasoning_analysis": "Increasing Factors: The incorporation of rigid natural fillers such as wood fibres, cellulose, lignin, and starch within the polycaprolactone and polyester blend matrix provides reinforcement potential through stress transfer mechanisms, while the 100% infill density ensures maximum material cross-section during testing. Decreasing Factors: The presence of waxes, oils, natural fatty acids, and resins acts as internal plasticizers and lubricants which reduce intermolecular cohesion and matrix yield strength, while the fused deposition modeling process introduces inherent anisotropy and inter-layer voids that are exacerbated by the high printing speed of 200 mm/s limiting polymer chain diffusion across layers. Dominant Factor: The processing-induced inter-layer weakness combined with the plasticization of the matrix by the lubricating additives qualitatively dominates the final UTS behavior, as failure is likely to initiate at the weak layer interfaces or within the softened matrix rather than through the fracture of the reinforcing natural fibers."
    }
  },
  {
    "doi": "10.1080/15376494.2020.1722870",
    "title": "Tensile strength dependence of FFF fiber reinforced ABS on environmental conditioning",
    "year": 2021,
    "chemical_composition": {
      "repeat_unit_psmiles": null,
      "monomers": [
        {
          "name": "Acrylonitrile",
          "smiles": "C=CC#N",
          "ratio_value": null,
          "ratio_unit": null
        },
        {
          "name": "1,3-Butadiene",
          "smiles": "C=CC=C",
          "ratio_value": null,
          "ratio_unit": null
        },
        {
          "name": "Styrene",
          "smiles": "C=CC1=CC=CC=C1",
          "ratio_value": null,
          "ratio_unit": null
        }
      ],
      "additives": [
        {
          "name": "Chopped carbon fiber",
          "type": "filler",
          "amount_value": 15,
          "amount_unit": "wt%"
        }
      ],
      "is_homopolymer": false
    },
    "processing_history": "Fabricated via Fused Filament Fabrication (FFF) on Lulzbot Taz 6. Nozzle 232 °C, bed 110 °C, layer height 0.2 mm, fan 0%. ASTM D638-14 Type I specimens. Conditioned 180 min at 70 °C prior to testing. Tensile testing per ASTM D638-14 using MTS Criterion Model 45, 10 kN load cell, 1.0 mm/min crosshead speed, laser extensometer.",
    "hierarchical_structure": "FFF printed structure with bead-to-bead voids. XY orientation (along the bead). 15 wt.% chopped carbon fiber reinforced.",
    "properties": {
      "UTS": {
        "value": [
          37.03
        ],
        "unit": "MPa"
      }
    },
    "analysis_with_hierarchical_structure": {
      "descriptive_text": "The sample comprises an Acrylonitrile Butadiene Styrene (ABS) terpolymer matrix reinforced with 15 wt.% chopped carbon fiber. Specimens were fabricated via Fused Filament Fabrication (FFF) on a Lulzbot Taz 6 system with a nozzle temperature of 232 °C, a bed temperature of 110 °C, a layer height of 0.2 mm, and 0% fan cooling to facilitate interlayer bonding. The resulting hierarchical structure features an XY orientation aligned with the deposition bead and exhibits inherent bead-to-bead voids. Prior to testing, samples were conditioned for 180 minutes at 70 °C and evaluated via tensile testing per ASTM D638-14 using an MTS Criterion Model 45 at a crosshead speed of 1.0 mm/min.",
      "reasoning_analysis": "Increasing Factors: The addition of 15 wt.% chopped carbon fiber introduces high-modulus reinforcement that enhances load-bearing capacity through stress transfer from the matrix to the fibers. The XY printing orientation aligns the primary tensile stress with the direction of the deposited beads, optimizing the continuity of the load path compared to transverse orientations. Additionally, the elevated processing temperatures (232 °C nozzle, 110 °C bed) coupled with 0% fan cooling promote polymer chain interdiffusion across bead boundaries, improving interlayer cohesion, while the thermal conditioning step likely anneals residual stresses within the matrix. Decreasing Factors: The presence of bead-to-bead voids within the hierarchical structure acts as critical stress concentrators that reduce the effective cross-sectional area and initiate premature crack propagation. The discontinuous nature of the chopped fibers limits the maximum achievable reinforcement efficiency compared to continuous fiber systems, and the additive manufacturing process inherently introduces microstructural heterogeneity that typically results in lower strength compared to injection-molded counterparts. Dominant Factor: Although the carbon fiber reinforcement significantly elevates the strength baseline relative to neat ABS, the processing-induced porosity (bead-to-bead voids) qualitatively dominates the final UTS behavior. These voids serve as the primary failure initiation sites, limiting the efficiency of the fiber reinforcement and capping the ultimate tensile strength below the theoretical limits of a fully dense composite material."
    },
    "analysis_without_hierarchical_structure": {
      "descriptive_text": "The sample comprises a terpolymer matrix synthesized from acrylonitrile, 1,3-butadiene, and styrene monomers, reinforced with 15 wt% chopped carbon fiber filler. Specimens were fabricated via Fused Filament Fabrication on a Lulzbot Taz 6 system using a nozzle temperature of 232 °C, a heated bed at 110 °C, a layer height of 0.2 mm, and disabled part cooling. Following fabrication, ASTM D638-14 Type I specimens underwent thermal conditioning for 180 minutes at 70 °C before tensile characterization was performed per ASTM D638-14 standards using an MTS Criterion Model 45 with a 10 kN load cell and laser extensometer at a crosshead speed of 1.0 mm/min.",
      "reasoning_analysis": "Increasing Factors: The incorporation of 15 wt% chopped carbon fiber provides rigid reinforcement within the terpolymer matrix, facilitating load transfer and restricting plastic deformation, which intrinsically drives the UTS higher compared to the neat polymer. Additionally, the processing history employs a high bed temperature (110 °C) and zero cooling fan speed during Fused Filament Fabrication, promoting enhanced polymer chain diffusion across layer interfaces to improve interlayer bonding strength, while the subsequent thermal conditioning at 70 °C likely relieves residual printing stresses that could otherwise initiate premature failure. Decreasing Factors: The additive manufacturing process inherently introduces micro-voids and anisotropic structural weaknesses between deposited roads, which generally results in lower UTS compared to isotropic manufacturing methods like injection molding. Furthermore, without specific surface treatment on the carbon fibers, insufficient interfacial adhesion between the hydrophobic ABS matrix and the filler could lead to stress concentration and fiber pull-out rather than effective load bearing. Dominant Factor: The dominant factor governing the final UTS behavior is the efficacy of interlayer diffusion bonding achieved through the elevated bed temperature and lack of active cooling, which determines whether the failure mode is cohesive within the reinforced matrix or adhesive between printed layers; while the carbon fiber provides potential strength, the optimized thermal history is critical to ensuring the layered architecture does not become the limiting weakness."
    }
  },
  {
    "doi": null,
    "title": "Selective Laser Sintering of Clay-Reinforced Polyamide",
    "year": 2010,
    "chemical_composition": {
      "repeat_unit_psmiles": "[*]NC(=O)CCCCCCCCCCC[*]",
      "monomers": [
        {
          "name": "Laurolactam",
          "smiles": "O=C1CCCCCCCCCCN1",
          "ratio_value": null,
          "ratio_unit": null
        }
      ],
      "additives": [
        {
          "name": "Cloisite 30B",
          "type": "filler",
          "amount_value": 5,
          "amount_unit": "wt%"
        }
      ],
      "is_homopolymer": true
    },
    "processing_history": "Selective Laser Sintering (SLS) on EOSINT P 380. Part bed temperature: 178 °C. Beam speed: 3500 mm/s, Laser power: 25 W, Scan spacing: 0.25 mm. Tensile testing on Universal Testing Machine (UTM), ASTM D638, crosshead speed 5 mm/min.",
    "hierarchical_structure": "SLS fabricated specimen. Heterogeneous system with agglomerated clay particles. Reduced crystallinity (gamma phase).",
    "properties": {
      "UTS": {
        "value": [
          22.66
        ],
        "unit": "MPa"
      }
    },
    "analysis_with_hierarchical_structure": {
      "descriptive_text": "This material system comprises a polyamide 12 homopolymer derived from laurolactam monomers, compounded with 5 wt% Cloisite 30B organoclay filler. Specimens were fabricated using Selective Laser Sintering (SLS) on an EOSINT P 380 system, utilizing a part bed temperature of 178 °C, a beam speed of 3500 mm/s, a laser power of 25 W, and a scan spacing of 0.25 mm. The resulting hierarchical structure is characterized as a heterogeneous system featuring agglomerated clay particles and reduced crystallinity predominantly in the gamma phase. Mechanical characterization was performed via tensile testing on a Universal Testing Machine according to ASTM D638 standards at a crosshead speed of 5 mm/min.",
      "reasoning_analysis": "Increasing Factors: The polyamide 12 backbone possesses strong interchain hydrogen bonding capabilities which inherently contribute to tensile strength and cohesive energy density. Additionally, the incorporation of 5 wt% Cloisite 30B introduces rigid silicate layers that, theoretically, could enhance load transfer within the matrix if properly dispersed. Decreasing Factors: The hierarchical structure reveals agglomerated clay particles, which act as significant stress concentrators and initiation sites for crack propagation, severely compromising mechanical integrity. Furthermore, the reduced crystallinity and prevalence of the gamma phase indicate a less densely packed morphological structure compared to the thermodynamically stable alpha phase, diminishing the material's yield strength. The Selective Laser Sintering process itself may introduce inter-layer voids or incomplete fusion, further reducing the effective load-bearing cross-section. Dominant Factor: While the polyamide chemistry provides a robust baseline, the detrimental effects of particle agglomeration and reduced crystallinity induced by the rapid thermal cycling of the SLS process are the dominant factors. These microstructural defects likely override the potential reinforcement benefits of the clay filler, leading to a qualitative reduction in UTS relative to a well-dispersed, highly crystalline injection-molded counterpart."
    },
    "analysis_without_hierarchical_structure": {
      "descriptive_text": "The sample comprises a polyamide 12 homopolymer derived from laurolactam, reinforced with 5 wt% Cloisite 30B organoclay filler. Fabrication was achieved via Selective Laser Sintering (SLS) on an EOSINT P 380 system, operating with a part bed temperature of 178 °C, a beam speed of 3500 mm/s, a laser power of 25 W, and a scan spacing of 0.25 mm. Subsequent mechanical evaluation was conducted using a Universal Testing Machine in accordance with ASTM D638 at a crosshead speed of 5 mm/min.",
      "reasoning_analysis": "Increasing Factors: The polyamide 12 backbone facilitates strong interchain hydrogen bonding, providing a robust intrinsic tensile strength, while the 5 wt% Cloisite 30B organoclay filler serves as a reinforcing agent that can enhance load transfer and nucleate crystallinity within the matrix. Decreasing Factors: The Selective Laser Sintering process inherently introduces micro-voids and anisotropic interlayer bonding weaknesses, particularly given the high beam speed and specific laser power settings which may limit full densification, acting as stress concentrators that reduce overall strength. Dominant Factor: Although the organoclay filler provides theoretical reinforcement, the processing-induced porosity and interlayer adhesion limitations intrinsic to the SLS technique qualitatively dominate the mechanical performance, constraining the ultimate tensile strength below the potential of the bulk nanocomposite material."
    }
  },
  {
    "doi": "10.3390/polym15102305",
    "title": "Influence of 3D Printing Conditions on Some Physical–Mechanical and Technological Properties of PCL Wood-Based Polymer Parts Manufactured by FDM",
    "year": 2023,
    "chemical_composition": {
      "repeat_unit_psmiles": "[*]OC(=O)CCCCC[*]",
      "monomers": [
        {
          "name": "Caprolactone",
          "smiles": "C1CCOC(=O)1",
          "ratio_value": null,
          "ratio_unit": null
        }
      ],
      "additives": [
        {
          "name": "Polyester",
          "type": "polymer blend",
          "amount_value": null,
          "amount_unit": null
        },
        {
          "name": "Wood fibres",
          "type": "filler",
          "amount_value": null,
          "amount_unit": null
        },
        {
          "name": "Starch",
          "type": "filler",
          "amount_value": null,
          "amount_unit": null
        },
        {
          "name": "Lignin",
          "type": "filler",
          "amount_value": null,
          "amount_unit": null
        },
        {
          "name": "Natural resins",
          "type": "additive",
          "amount_value": null,
          "amount_unit": null
        },
        {
          "name": "Waxes and oils",
          "type": "additive",
          "amount_value": null,
          "amount_unit": null
        },
        {
          "name": "Natural fatty acids",
          "type": "additive",
          "amount_value": null,
          "amount_unit": null
        },
        {
          "name": "Cellulose",
          "type": "filler",
          "amount_value": null,
          "amount_unit": null
        },
        {
          "name": "Natural fibres",
          "type": "filler",
          "amount_value": null,
          "amount_unit": null
        }
      ],
      "is_homopolymer": false
    },
    "processing_history": "FDM 3D printing using BambuLab X1C printer, 0.5 mm hardened steel nozzle, 100% infill, ISO 527 Type 1B specimen. Printing Temperature: 190 °C, Layer Height: 0.4 mm, Printing Speed: 300 mm/s. UTS measured using custom tensile testing device (Figure 4).",
    "hierarchical_structure": "FDM layered structure with 100% infill. Fracture surface analysis showed varying proportions of brittle/ductile failure modes.",
    "properties": {
      "UTS": {
        "value": [
          11.875
        ],
        "unit": "MPa"
      }
    },
    "analysis_with_hierarchical_structure": {
      "descriptive_text": "This material system consists of a polycaprolactone-based matrix blended with polyester and reinforced with a diverse array of natural fillers and additives, including wood fibres, starch, lignin, cellulose, natural fibres, natural resins, waxes, oils, and natural fatty acids. The multi-component composite was fabricated via fused deposition modeling (FDM) 3D printing using a BambuLab X1C system equipped with a 0.5 mm hardened steel nozzle, operating at a printing temperature of 190 °C, a layer height of 0.4 mm, and a speed of 300 mm/s to generate ISO 527 Type 1B specimens with 100% infill density. The resulting hierarchical structure displays characteristic FDM layering, and fracture surface analysis reveals a heterogeneous failure mechanism characterized by varying proportions of brittle and ductile modes.",
      "reasoning_analysis": "Increasing Factors: The incorporation of rigid natural fillers such as wood fibres, cellulose, and natural fibres typically enhances load-bearing capacity through reinforcement mechanisms, potentially increasing stiffness and strength if stress transfer is efficient. Additionally, the 100% infill density ensures maximum cross-sectional area availability for load bearing compared to partial infill structures, while the elevated printing temperature may promote improved polymer chain diffusion across layer interfaces. Decreasing Factors: The presence of low molecular weight additives such as waxes, oils, and natural fatty acids acts as internal plasticizers, reducing intermolecular forces and cohesive energy density within the matrix, which inherently lowers tensile strength. Furthermore, the high printing speed (300 mm/s) and large layer height (0.4 mm) likely restrict sufficient inter-layer diffusion and bonding time, introducing anisotropic weaknesses typical of FDM parts. The complex mixture of hydrophilic fillers (starch, lignin, cellulose) within a hydrophobic polyester/PCL matrix also risks poor interfacial adhesion, creating stress concentration points that facilitate premature failure. Dominant Factor: The qualitative behavior of the UTS is predominantly governed by the interfacial integrity limitations imposed by the processing history and composite heterogeneity. Specifically, the combination of high-speed printing parameters leading to suboptimal inter-layer bonding and the likely poor compatibility between the hydrophobic matrix and hydrophilic natural fillers creates structural discontinuities that outweigh the theoretical reinforcement benefits of the fibrous additives, resulting in a UTS constrained by defect-mediated failure rather than intrinsic material strength."
    },
    "analysis_without_hierarchical_structure": {
      "descriptive_text": "The sample consists of a polycaprolactone-based matrix blended with additional polyester components and reinforced with a comprehensive suite of natural fillers, including wood fibres, starch, lignin, cellulose, and natural fibres. The formulation is further modified with natural resins, waxes, oils, and fatty acids to tailor interface and processing characteristics. Tensile specimens conforming to ISO 527 Type 1B standards were fabricated using fused deposition modeling (FDM) on a BambuLab X1C printer equipped with a 0.5 mm hardened steel nozzle. The processing parameters included a printing temperature of 190 °C, a layer height of 0.4 mm, and a high printing speed of 300 mm/s with 100% infill density, followed by mechanical characterization using a custom tensile testing device.",
      "reasoning_analysis": "Increasing Factors: The incorporation of rigid natural fillers such as wood fibres, cellulose, and lignin acts as reinforcing agents that can bear load and restrict matrix deformation, inherently driving the UTS higher compared to the neat polymer matrix. Additionally, the blending with additional polyester components likely enhances the stiffness of the continuous phase relative to pure polycaprolactone, and the 100% infill density minimizes macroscopic voids within the specimen geometry. Decreasing Factors: The presence of waxes, oils, and natural fatty acids acts as internal plasticizers, reducing intermolecular friction and cohesive strength within the matrix, which qualitatively lowers the UTS. Furthermore, the aggressive processing history, specifically the high printing speed of 300 mm/s combined with a large 0.4 mm layer height, likely restricts polymer chain diffusion across layer boundaries, resulting in poor interlayer adhesion and creating weak planes susceptible to failure under tensile load. Dominant Factor: While the natural fillers provide intrinsic reinforcement, the processing-induced interlayer weakness combined with matrix plasticization qualitatively dominates the final UTS behavior. The poor interlayer bonding inherent to high-speed FDM printing creates a structural anisotropy that limits effective stress transfer across the specimen, preventing the composite from achieving the theoretical strength potential provided by the filler loading."
    }
  },
  {
    "doi": "10.3390/polym15102305",
