Repository: hhtrick/HHT-code

# HHT training framework

This directory contains model training, embedding precomputation, inference, article-level baselines and the curated datasets. All commands below assume that the working directory is `train_code/`.

## 3. Datasets and fixed partitions

Each main dataset is a JSON array at `dataset/{property}/{property}.json`. Entries contain source metadata, `chemical_composition`, `processing_history`, `hierarchical_structure`, `properties`, and two generated-analysis objects. Targets are stored as `properties[property]["value"]`; source metadata and target values are not predictive input fields.

| Property | Train | Validation | Test | Total |
|---|---:|---:|---:|---:|

File: train_code/dataset/UTS/UTS.json (part 85 of 292)
[
    "title": "Influence of 3D Printing Conditions on Some Physical–Mechanical and Technological Properties of PCL Wood-Based Polymer Parts Manufactured by FDM",
    "year": 2023,
    "chemical_composition": {
      "repeat_unit_psmiles": "[*]OC(=O)CCCCC[*]",
      "monomers": [
        {
          "name": "Caprolactone",
          "smiles": "C1CCOC(=O)1",
          "ratio_value": null,
          "ratio_unit": null
        }
      ],
      "additives": [
        {
          "name": "Polyester",
          "type": "polymer blend",
          "amount_value": null,
          "amount_unit": null
        },
        {
          "name": "Wood fibres",
          "type": "filler",
          "amount_value": null,
          "amount_unit": null
        },
        {
          "name": "Starch",
          "type": "filler",
          "amount_value": null,
          "amount_unit": null
        },
        {
          "name": "Lignin",
          "type": "filler",
          "amount_value": null,
          "amount_unit": null
        },
        {
          "name": "Natural resins",
          "type": "additive",
          "amount_value": null,
          "amount_unit": null
        },
        {
          "name": "Waxes and oils",
          "type": "additive",
          "amount_value": null,
          "amount_unit": null
        },
        {
          "name": "Natural fatty acids",
          "type": "additive",
          "amount_value": null,
          "amount_unit": null
        },
        {
          "name": "Cellulose",
          "type": "filler",
          "amount_value": null,
          "amount_unit": null
        },
        {
          "name": "Natural fibres",
          "type": "filler",
          "amount_value": null,
          "amount_unit": null
        }
      ],
      "is_homopolymer": false
    },
    "processing_history": "FDM 3D printing using BambuLab X1C printer, 0.5 mm hardened steel nozzle, 100% infill, ISO 527 Type 1B specimen. Printing Temperature: 190 °C, Layer Height: 0.4 mm, Printing Speed: 150 mm/s. UTS measured using custom tensile testing device (Figure 4).",
    "hierarchical_structure": "FDM layered structure with 100% infill. Fracture surface analysis showed varying proportions of brittle/ductile failure modes.",
    "properties": {
      "UTS": {
        "value": [
          9.0624
        ],
        "unit": "MPa"
      }
    },
    "analysis_with_hierarchical_structure": {
      "descriptive_text": "The sample comprises a polycaprolactone matrix blended with polyester and heavily reinforced with a multi-component filler system including wood fibres, starch, lignin, cellulose, and natural fibres, alongside processing aids such as natural resins, waxes, oils, and natural fatty acids. This complex biocomposite was fabricated via fused deposition modeling (FDM) 3D printing using a BambuLab X1C printer with a 0.5 mm hardened steel nozzle, operating at a printing temperature of 190 °C, a layer height of 0.4 mm, and a high printing speed of 150 mm/s to produce ISO 527 Type 1B specimens with 100% infill density. The resulting hierarchical structure displays characteristic FDM layering, and mechanical characterization via custom tensile testing revealed fracture surfaces exhibiting varying proportions of brittle and ductile failure modes.",
      "reasoning_analysis": "Increasing Factors: The inclusion of rigid natural fillers such as wood fibres, cellulose, and lignin acts as reinforcement within the polymer matrix, potentially increasing load-bearing capacity and stiffness through stress transfer mechanisms. Additionally, the 100% infill density minimizes macroscopic voids compared to lower infill patterns, maximizing the effective cross-sectional area available to resist tensile loads. Decreasing Factors: The presence of lubricating additives including waxes, oils, and natural fatty acids likely acts as plasticizers, reducing intermolecular friction and matrix cohesion which inherently lowers the ultimate tensile strength. Furthermore, the FDM processing history, specifically the high printing speed of 150 mm/s and relatively thick 0.4 mm layer height, may limit inter-layer polymer chain diffusion, creating weak interfacial boundaries that serve as initiation sites for failure. Dominant Factor: While the rigid fillers provide intrinsic reinforcement, the processing-induced inter-layer adhesion quality dominates the final UTS behavior; the fast printing speed and thick layers likely create anisotropic weak planes that dictate failure initiation, limiting the realized strength below the theoretical potential of the bulk composite material."
    },
    "analysis_without_hierarchical_structure": {
      "descriptive_text": "The sample comprises a polycaprolactone-based matrix blended with a polyester and reinforced with a complex mixture of natural fillers, including wood fibres, starch, lignin, cellulose, and natural fibres. The formulation is further modified with natural resins, waxes, oils, and natural fatty acids to adjust processing characteristics. Specimens were fabricated using fused deposition modeling (FDM) 3D printing on a BambuLab X1C printer equipped with a 0.5 mm hardened steel nozzle, utilizing a printing temperature of 190 °C, a layer height of 0.4 mm, and a printing speed of 150 mm/s to achieve 100% infill density. The resulting ISO 527 Type 1B specimens were subjected to tensile testing using a custom device to determine the ultimate tensile strength.",
      "reasoning_analysis": "Increasing Factors: The incorporation of rigid lignocellulosic fillers such as wood fibres, cellulose, and natural fibres serves as a reinforcing phase within the polymer matrix, potentially enhancing load-bearing capacity and stiffness through stress transfer mechanisms. Additionally, the 100% infill density specified in the processing history maximizes the cross-sectional area of solid material, minimizing voids associated with lower infill patterns and supporting higher ultimate strength. Decreasing Factors: The presence of waxes, oils, natural fatty acids, and resins likely acts as internal lubricants or plasticizers, which increase free volume and reduce intermolecular cohesive forces within the matrix, thereby diminishing yield strength and ultimate tensile strength. Furthermore, the FDM processing history introduces inherent anisotropy and inter-layer boundaries; the high printing speed of 150 mm/s may limit polymer chain diffusion across layer interfaces, creating weak planes prone to delamination under tensile load. Dominant Factor: The qualitative behavior of the UTS is dominantly governed by the interfacial adhesion efficiency between the hydrophilic natural fillers and the hydrophobic polyester matrix, as this interface dictates the effectiveness of stress transfer; however, the processing-induced inter-layer bonding quality and the plasticizing effect of the additives act as critical limiting constraints that may prevent the full realization of the reinforcement potential."
    }
  },
  {
    "doi": "10.1080/15376494.2020.1722870",
    "title": "Tensile strength dependence of FFF fiber reinforced ABS on environmental conditioning",
    "year": 2021,
    "chemical_composition": {
      "repeat_unit_psmiles": null,
      "monomers": [
        {
          "name": "Acrylonitrile",
          "smiles": "C=CC#N",
          "ratio_value": null,
          "ratio_unit": null
        },
        {
          "name": "1,3-Butadiene",
          "smiles": "C=CC=C",
          "ratio_value": null,
          "ratio_unit": null
        },
        {
          "name": "Styrene",
          "smiles": "C=CC1=CC=CC=C1",
          "ratio_value": null,
          "ratio_unit": null
        }
      ],
      "additives": [
        {
          "name": "Chopped carbon fiber",
          "type": "filler",
          "amount_value": 15,
          "amount_unit": "wt%"
        }
      ],
      "is_homopolymer": false
    },
    "processing_history": "Fabricated via Fused Filament Fabrication (FFF) on Lulzbot Taz 6. Nozzle 232 °C, bed 110 °C, layer height 0.2 mm, fan 0%. ASTM D638-14 Type I specimens. Conditioned 180 min at Room temp (25 °C) prior to testing. Tensile testing per ASTM D638-14 using MTS Criterion Model 45, 10 kN load cell, 1.0 mm/min crosshead speed, laser extensometer.",
    "hierarchical_structure": "FFF printed structure with bead-to-bead voids. YX orientation (layer-to-layer). 15 wt.% chopped carbon fiber reinforced.",
    "properties": {
      "UTS": {
        "value": [
          24.09
        ],
        "unit": "MPa"
      }
    },
    "analysis_with_hierarchical_structure": {
      "descriptive_text": "The material system comprises a ternary copolymer matrix synthesized from acrylonitrile, 1,3-butadiene, and styrene monomers, reinforced with 15 wt% chopped carbon fiber filler. Specimens were fabricated via Fused Filament Fabrication on a Lulzbot Taz 6 system using a nozzle temperature of 232 °C, a bed temperature of 110 °C, a layer height of 0.2 mm, and a 0% cooling fan setting to maximize interlayer diffusion. The resulting hierarchical structure exhibits a YX orientation characterized by bead-to-bead voids inherent to the additive manufacturing process. ASTM D638-14 Type I specimens were conditioned for 180 minutes at room temperature prior to tensile testing performed according to ASTM D638-14 standards using an MTS Criterion Model 45 with a 10 kN load cell and laser extensometer at a crosshead speed of 1.0 mm/min.",
      "reasoning_analysis": "Increasing Factors: The incorporation of 15 wt% chopped carbon fiber provides significant reinforcement through load transfer mechanisms, inherently increasing the stiffness and strength of the polymer matrix. Additionally, the processing history utilizes a high bed temperature and 0% cooling fan, which promotes enhanced polymer chain diffusion across layer boundaries, thereby improving interlayer adhesion and contributing to higher UTS compared to standard cooled prints. The acrylonitrile component within the copolymer matrix also contributes polar interactions that enhance cohesive strength. Decreasing Factors: The FFF processing method inherently introduces bead-to-bead voids which act as stress concentrators and reduce the effective load-bearing cross-sectional area, qualitatively lowering the UTS. Furthermore, the YX orientation implies that loading may occur across layer boundaries where adhesion is typically weaker than intra-layer strength, and the use of chopped rather than continuous fibers limits the maximum achievable load transfer efficiency. Dominant Factor: While the carbon fiber reinforcement and optimized thermal history provide substantial strengthening mechanisms, the processing-induced structural defects, specifically the bead-to-bead voids and anisotropic layer orientation, qualitatively dominate the final UTS behavior by serving as the primary sites for failure initiation and limiting the realization of the composite's theoretical strength potential."
    },
    "analysis_without_hierarchical_structure": {
      "descriptive_text": "The sample comprises an Acrylonitrile Butadiene Styrene (ABS) terpolymer matrix reinforced with 15 wt% chopped carbon fiber. Specimens were fabricated via Fused Filament Fabrication (FFF) on a Lulzbot Taz 6 system using a nozzle temperature of 232 °C and a heated bed maintained at 110 °C. The printing protocol utilized a 0.2 mm layer height with the cooling fan disabled (0%), and Type I specimens conforming to ASTM D638-14 were produced. Following fabrication, samples were conditioned for 180 minutes at room temperature (25 °C) prior to tensile testing per ASTM D638-14 using an MTS Criterion Model 45 with a 10 kN load cell and laser extensometer at a crosshead speed of 1.0 mm/min.",
      "reasoning_analysis": "Increasing Factors: The incorporation of 15 wt% chopped carbon fiber provides a high-modulus reinforcement phase that facilitates load transfer away from the polymer matrix, intrinsically driving the UTS higher. Additionally, the acrylonitrile component within the terpolymer introduces polar nitrile groups that enhance intermolecular dipole-dipole interactions, increasing cohesive energy density. The processing history further supports strength development; specifically, the disabled cooling fan (0%) combined with a high bed temperature (110 °C) minimizes thermal gradients and promotes polymer chain diffusion across layer interfaces, improving interlayer adhesion and bulk integrity. Decreasing Factors: The butadiene component forms a rubbery dispersed phase intended for impact modification, which inherently lowers the yield strength and ultimate tensile strength compared to a rigid SAN matrix. Furthermore, the FFF process inherently introduces micro-voids between raster lines and potential anisotropy, acting as stress concentrators that reduce the effective load-bearing cross-section. There is also the risk of fiber attrition during nozzle extrusion, which reduces the aspect ratio of the carbon fibers and diminishes their reinforcement efficiency. Dominant Factor: The reinforcement effect provided by the 15 wt% chopped carbon fiber qualitatively dominates the final UTS behavior. While the rubbery butadiene phase and FFF-induced porosity impose limitations on the maximum achievable strength, the high intrinsic strength and stiffness of the carbon fibers establish the primary load-bearing capacity, provided the optimized thermal processing history ensured sufficient matrix-filler wetting and interlayer bonding to enable effective stress transfer."
    }
  },
  {
    "doi": "10.3390/polym15102305",
    "title": "Influence of 3D Printing Conditions on Some Physical–Mechanical and Technological Properties of PCL Wood-Based Polymer Parts Manufactured by FDM",
    "year": 2023,
    "chemical_composition": {
      "repeat_unit_psmiles": "[*]OC(=O)CCCCC[*]",
      "monomers": [
        {
          "name": "Caprolactone",
          "smiles": "C1CCOC(=O)1",
          "ratio_value": null,
          "ratio_unit": null
        }
      ],
      "additives": [
        {
          "name": "Polyester",
          "type": "polymer blend",
          "amount_value": null,
          "amount_unit": null
        },
        {
          "name": "Wood fibres",
          "type": "filler",
          "amount_value": null,
          "amount_unit": null
        },
        {
          "name": "Starch",
          "type": "filler",
          "amount_value": null,
          "amount_unit": null
        },
        {
          "name": "Lignin",
          "type": "filler",
          "amount_value": null,
          "amount_unit": null
        },
        {
          "name": "Natural resins",
          "type": "additive",
          "amount_value": null,
          "amount_unit": null
        },
        {
          "name": "Waxes and oils",
          "type": "additive",
          "amount_value": null,
          "amount_unit": null
        },
        {
          "name": "Natural fatty acids",
          "type": "additive",
          "amount_value": null,
          "amount_unit": null
        },
        {
          "name": "Cellulose",
          "type": "filler",
          "amount_value": null,
          "amount_unit": null
        },
        {
          "name": "Natural fibres",
          "type": "filler",
          "amount_value": null,
          "amount_unit": null
        }
      ],
      "is_homopolymer": false
    },
    "processing_history": "FDM 3D printing using BambuLab X1C printer, 0.5 mm hardened steel nozzle, 100% infill, ISO 527 Type 1B specimen. Printing Temperature: 220 °C, Layer Height: 0.2 mm, Printing Speed: 150 mm/s. UTS measured using custom tensile testing device (Figure 4).",
    "hierarchical_structure": "FDM layered structure with 100% infill. Fracture surface analysis showed varying proportions of brittle/ductile failure modes.",
    "properties": {
      "UTS": {
        "value": [
          12.0313
        ],
        "unit": "MPa"
      }
    },
    "analysis_with_hierarchical_structure": {
      "descriptive_text": "The sample consists of a polycaprolactone-based matrix blended with polyester and reinforced with a multifunctional filler system including wood fibres, starch, lignin, cellulose, and natural fibres. The formulation is further modified with natural resins, waxes, oils, and natural fatty acids to tailor material performance. Specimens were fabricated via fused deposition modeling (FDM) 3D printing using a BambuLab X1C printer equipped with a 0.5 mm hardened steel nozzle, operating at a printing temperature of 220 °C, a layer height of 0.2 mm, and a speed of 150 mm/s to produce ISO 527 Type 1B specimens with 100% infill density. The resulting hierarchical structure displays characteristic FDM layering, with fracture surface analysis revealing varying proportions of brittle and ductile failure modes.",
      "reasoning_analysis": "Increasing Factors: The incorporation of rigid natural fibres such as cellulose, wood fibres, and natural fibres provides potential reinforcement through stress transfer mechanisms, which can enhance the load-bearing capacity of the composite. Additionally, the 100% infill density specified in the processing history minimizes macro-voids within the bulk material, maximizing the effective cross-sectional area available to resist tensile loads. Decreasing Factors: The presence of waxes, oils, and natural fatty acids acts as internal plasticizers, reducing intermolecular friction and chain entanglement density within the polymer matrix, which inherently lowers the ultimate tensile strength. Furthermore, the FDM processing history introduces structural anisotropy and potential weak interlayer bonding zones, particularly given the high printing speed of 150 mm/s which may limit polymer diffusion across layer interfaces, while the complex mixture of multiple filler types increases the risk of stress concentration points and agglomeration. Dominant Factor: The dominant factor governing the UTS is likely the synergistic effect of the plasticizing additives and the FDM-induced interlayer weaknesses. While the natural fibres offer theoretical reinforcement, the reduction in matrix cohesion due to the lipid-based additives and the inherent discontinuity of the layered 3D-printed structure typically constrain the ultimate failure stress, causing the material behavior to be dictated by interfacial failure and matrix yielding rather than the intrinsic strength of the reinforcing fillers."
    },
    "analysis_without_hierarchical_structure": {
      "descriptive_text": "The sample comprises a polycaprolactone-based matrix blended with polyester and reinforced with a heterogeneous mixture of natural fillers, including wood fibres, cellulose, starch, lignin, and natural fibres. The formulation incorporates natural resins, waxes, oils, and natural fatty acids as processing aids or modifiers. Tensile specimens conforming to ISO 527 Type 1B geometry were fabricated using fused deposition modeling (FDM) on a BambuLab X1C printer equipped with a 0.5 mm hardened steel nozzle. The processing parameters included a printing temperature of 220 °C, a layer height of 0.2 mm, and a speed of 150 mm/s with 100% infill density, followed by mechanical characterization using a custom tensile testing device.",
      "reasoning_analysis": "Increasing Factors: The inclusion of rigid natural fillers such as cellulose, wood fibres, and lignin within the polymer matrix introduces reinforcement mechanisms where stress is transferred from the softer polymer phase to the stiffer filler phase, inherently driving the UTS higher compared to the neat matrix. Additionally, the blending with polyester may enhance the intrinsic mechanical strength of the continuous phase relative to pure polycaprolactone, and the 100% infill density minimizes macroscopic voids that would otherwise act as failure initiation sites. Decreasing Factors: The presence of waxes, oils, and natural fatty acids acts as internal lubricants or plasticizers, which reduce intermolecular friction and matrix cohesion, thereby lowering the resistance to chain slippage and deformation under load. Furthermore, the FDM processing history introduces anisotropic inter-layer boundaries that are mechanically weaker than the bulk material, and the high printing speed of 150 mm/s may limit inter-layer diffusion and bonding quality, while heterogeneous filler particles like starch can act as stress concentrators. Dominant Factor: Despite the reinforcement potential of the natural fibres, the dominant factor governing the final UTS behavior is the processing-induced anisotropy combined with the plasticizing effect of the additives; the weak inter-layer adhesion inherent to FDM printing and the reduced matrix cohesion due to waxes and oils qualitatively limit the ultimate load-bearing capacity more significantly than the fillers enhance it, defining the failure mode at the raster interfaces rather than within the reinforced bulk."
    }
  },
  {
    "doi": null,
    "title": "Selective Laser Sintering of Clay-Reinforced Polyamide",
    "year": 2010,
    "chemical_composition": {
      "repeat_unit_psmiles": "[*]NC(=O)CCCCCCCCCCC[*]",
      "monomers": [
        {
          "name": "Laurolactam",
          "smiles": "O=C1CCCCCCCCCCN1",
          "ratio_value": null,
          "ratio_unit": null
        }
      ],
      "additives": [
        {
          "name": "Cloisite 30B",
          "type": "filler",
          "amount_value": 5,
          "amount_unit": "wt%"
        }
      ],
      "is_homopolymer": true
    },
    "processing_history": "Selective Laser Sintering (SLS) on EOSINT P 380. Part bed temperature: 178 °C. Beam speed: 2500 mm/s, Laser power: 45 W, Scan spacing: 0.30 mm. Tensile testing on Universal Testing Machine (UTM), ASTM D638, crosshead speed 5 mm/min.",
    "hierarchical_structure": "SLS fabricated specimen. Heterogeneous system with agglomerated clay particles. Reduced crystallinity (gamma phase).",
    "properties": {
      "UTS": {
        "value": [
          35.98
        ],
        "unit": "MPa"
      }
    },
    "analysis_with_hierarchical_structure": {
      "descriptive_text": "The sample comprises a polyamide 12 homopolymer synthesized from laurolactam, reinforced with 5 wt% Cloisite 30B organoclay filler. Fabrication was achieved via Selective Laser Sintering (SLS) on an EOSINT P 380 system, utilizing a part bed temperature of 178 °C, laser power of 45 W, beam speed of 2500 mm/s, and scan spacing of 0.30 mm. The resulting hierarchical structure is defined as a heterogeneous system containing agglomerated clay particles and reduced crystallinity predominantly in the gamma phase. Mechanical evaluation was conducted using a Universal Testing Machine under ASTM D638 standards at a crosshead speed of 5 mm/min.",
      "reasoning_analysis": "Increasing Factors: The polyamide 12 backbone features amide groups that facilitate interchain hydrogen bonding, providing intrinsic cohesive strength and resistance to deformation. Additionally, the inclusion of rigid Cloisite 30B clay particles is intended to offer composite reinforcement through load transfer mechanisms, theoretically enhancing stiffness and strength relative to the neat polymer. Decreasing Factors: The hierarchical structure reveals agglomerated clay particles rather than exfoliated dispersion, which act as stress concentrators that promote premature crack initiation and propagation under tensile load. Furthermore, the SLS processing history promotes reduced crystallinity and stabilizes the gamma crystalline phase, which is mechanically inferior to the alpha phase typically associated with higher strength in polyamides. The layer-wise fusion inherent to SLS may also introduce interlayer weaknesses or micro-voids that compromise load-bearing continuity. Dominant Factor: The structural defects arising from filler agglomeration and the processing-induced reduction in crystallinity qualitatively dominate the UTS behavior. While the chemical composition offers a strong foundation, the presence of stress-concentrating agglomerates and the less robust gamma-phase crystalline network likely suppress the ultimate tensile strength compared to a well-dispersed, highly crystalline counterpart produced via conventional molding."
    },
    "analysis_without_hierarchical_structure": {
      "descriptive_text": "The sample consists of a polyamide 12 homopolymer matrix derived from laurolactam, reinforced with 5 wt% Cloisite 30B organoclay filler. The material was fabricated using Selective Laser Sintering on an EOSINT P 380 system with a part bed temperature of 178 °C, laser power of 45 W, beam speed of 2500 mm/s, and scan spacing of 0.30 mm. Ultimate tensile strength was evaluated via tensile testing on a Universal Testing Machine in accordance with ASTM D638 at a crosshead speed of 5 mm/min.",
      "reasoning_analysis": "Increasing Factors: The polyamide 12 backbone facilitates strong intermolecular hydrogen bonding between amide groups, providing intrinsic cohesive strength. Furthermore, the incorporation of Cloisite 30B nanoclay introduces a high aspect ratio filler that enables stress transfer from the matrix to the rigid platelets, while also acting as a nucleating agent to increase crystallinity, both of which drive the UTS higher. Decreasing Factors: Conversely, the Selective Laser Sintering processing history inherently introduces micro-voids and porosity due to incomplete powder fusion, which acts as stress concentration sites and reduces the effective load-bearing cross-section. Additionally, potential agglomeration of the nanoclay filler at 5 wt% loading could create localized defects, and the layer-by-layer fabrication method induces anisotropy that may lower UTS depending on the testing orientation relative to the build direction. Dominant Factor: The dominant factor is the reinforcement efficiency of the Cloisite 30B nanoclay within the semicrystalline matrix; while the SLS processing imposes a ceiling on mechanical performance due to porosity, the specific interaction between the organoclay and the polyamide chains fundamentally alters the load-bearing capacity and crystalline morphology, qualitatively defining the UTS behavior more significantly than the baseline processing parameters alone."
    }
  },
  {
    "doi": "10.1080/15376494.2020.1722870",
    "title": "Tensile strength dependence of FFF fiber reinforced ABS on environmental conditioning",
    "year": 2021,
    "chemical_composition": {
      "repeat_unit_psmiles": null,
      "monomers": [
        {
          "name": "Acrylonitrile",
          "smiles": "C=CC#N",
          "ratio_value": null,
          "ratio_unit": null
        },
        {
          "name": "1,3-Butadiene",
          "smiles": "C=CC=C",
          "ratio_value": null,
          "ratio_unit": null
        },
        {
          "name": "Styrene",
          "smiles": "C=CC1=CC=CC=C1",
          "ratio_value": null,
          "ratio_unit": null
        }
      ],
      "additives": [
        {
          "name": "Chopped carbon fiber",
          "type": "filler",
          "amount_value": 15,
          "amount_unit": "wt%"
        }
      ],
      "is_homopolymer": false
    },
    "processing_history": "Fabricated via Fused Filament Fabrication (FFF) on Lulzbot Taz 6. Nozzle 232 °C, bed 110 °C, layer height 0.2 mm, fan 0%. ASTM D638-14 Type I specimens. Conditioned 180 min at 70 °C prior to testing. Tensile testing per ASTM D638-14 using MTS Criterion Model 45, 10 kN load cell, 1.0 mm/min crosshead speed, laser extensometer.",
    "hierarchical_structure": "FFF printed structure with bead-to-bead voids. YX orientation (layer-to-layer). 15 wt.% chopped carbon fiber reinforced.",
    "properties": {
      "UTS": {
        "value": [
          22.29
        ],
        "unit": "MPa"
      }
    },
    "analysis_with_hierarchical_structure": {
      "descriptive_text": "The sample consists of an Acrylonitrile Butadiene Styrene (ABS) terpolymer matrix reinforced with 15 wt.% chopped carbon fiber. Specimens were fabricated via Fused Filament Fabrication (FFF) using a Lulzbot Taz 6 printer with a nozzle temperature of 232 °C, a bed temperature of 110 °C, a layer height of 0.2 mm, and no cooling fan activity. The resulting hierarchical structure exhibits a YX orientation with inherent bead-to-bead voids characteristic of the additive manufacturing process. Prior to mechanical characterization, samples were conditioned for 180 minutes at 70 °C, and tensile properties were evaluated according to ASTM D638-14 using an MTS Criterion Model 45 system equipped with a 10 kN load cell and laser extensometer at a crosshead speed of 1.0 mm/min.",
      "reasoning_analysis": "Increasing Factors: The incorporation of 15 wt.% chopped carbon fiber serves as a primary strengthening mechanism, where the high modulus fibers bear a significant portion of the applied load through stress transfer from the ABS matrix. Additionally, the elevated bed temperature (110 °C) during Fused Filament Fabrication promotes polymer chain diffusion across layer interfaces, potentially enhancing interlayer bonding strength compared to lower temperature printing. The presence of acrylonitrile and styrene units in the terpolymer backbone contributes intrinsic rigidity and tensile strength to the matrix phase. Decreasing Factors: The inherent bead-to-bead voids within the FFF printed structure act as stress concentrators and reduce the effective load-bearing cross-sectional area, significantly compromising the ultimate tensile strength relative to injection-molded counterparts. The YX orientation introduces anisotropy, where failure may initiate at the weaker interlayer boundaries rather than within the beads themselves depending on the loading axis relative to the raster pattern. Furthermore, the rubbery butadiene phase, while improving toughness, generally lowers the yield strength and ultimate tensile strength compared to rigid homopolymers. Dominant Factor: While the carbon fiber reinforcement and optimized thermal processing provide substantial strengthening potential, the structural integrity limitations imposed by the additive manufacturing process—specifically the bead-to-bead voids and interlayer adhesion weaknesses—are likely the dominant factors governing the final UTS. Consequently, the UTS is expected to be qualitatively lower than that of a fully dense, injection-molded composite of identical composition, despite the reinforcing effects of the filler."
    },
    "analysis_without_hierarchical_structure": {
      "descriptive_text": "The sample comprises an Acrylonitrile Butadiene Styrene (ABS) terpolymer matrix reinforced with 15 wt% chopped carbon fiber filler. Specimens were fabricated via Fused Filament Fabrication on a Lulzbot Taz 6 system using a nozzle temperature of 232 °C, a heated bed set to 110 °C, a layer height of 0.2 mm, and 0% cooling fan speed. Following fabrication, ASTM D638-14 Type I specimens were conditioned for 180 minutes at 70 °C prior to mechanical characterization. Tensile testing was performed in accordance with ASTM D638-14 using an MTS Criterion Model 45 equipped with a 10 kN load cell and a laser extensometer at a crosshead speed of 1.0 mm/min.",
      "reasoning_analysis": "Increasing Factors: The incorporation of 15 wt% chopped carbon fiber provides substantial reinforcement through load transfer mechanisms and restricts matrix deformation, inherently driving the UTS higher compared to the neat polymer. The processing history utilizes a high heated bed temperature of 110 °C and 0% cooling fan, which promotes enhanced inter-layer diffusion and bonding strength, mitigating typical weaknesses associated with additive manufacturing. Additionally, thermal conditioning at 70 °C relieves residual internal stresses generated during printing, reducing the likelihood of premature failure initiation. Decreasing Factors: The Fused Filament Fabrication process inherently introduces micro-voids and anisotropic layer interfaces which act as stress concentrators, typically resulting in lower UTS compared to isotropic manufacturing methods like injection molding. The presence of the polybutadiene rubber phase within the ABS matrix, while beneficial for impact toughness, inherently reduces the ultimate tensile strength relative to rigid styrenic homopolymers due to the lower modulus of the rubbery domains. Dominant Factor: The reinforcement provided by the chopped carbon fiber is the dominant factor influencing the final UTS behavior. While the FFF processing introduces structural discontinuities that limit the theoretical maximum strength, the optimized thermal profile maximizes layer adhesion, allowing the high-modulus fibers to effectively bear the applied load. This composite effect qualitatively overrides the inherent strength limitations of the neat ABS matrix, establishing a higher baseline UTS than would be observed in the unreinforced polymer processed under identical conditions."
    }
  },
  {
    "doi": null,
    "title": "Selective Laser Sintering of Clay-Reinforced Polyamide",
    "year": 2010,
    "chemical_composition": {
      "repeat_unit_psmiles": "[*]NC(=O)CCCCCCCCCCC[*]",
      "monomers": [
        {
          "name": "Laurolactam",
          "smiles": "O=C1CCCCCCCCCCN1",
          "ratio_value": null,
          "ratio_unit": null
        }
      ],
      "additives": [
        {
          "name": "Cloisite 30B",
          "type": "filler",
          "amount_value": 5,
          "amount_unit": "wt%"
        }
      ],
      "is_homopolymer": true
    },
    "processing_history": "Selective Laser Sintering (SLS) on EOSINT P 380. Part bed temperature: 178 °C. Beam speed: 3500 mm/s, Laser power: 35 W, Scan spacing: 0.30 mm. Tensile testing on Universal Testing Machine (UTM), ASTM D638, crosshead speed 5 mm/min.",
    "hierarchical_structure": "SLS fabricated specimen. Heterogeneous system with agglomerated clay particles. Reduced crystallinity (gamma phase).",
    "properties": {
      "UTS": {
        "value": [
          26.71
        ],
        "unit": "MPa"
      }
    },
    "analysis_with_hierarchical_structure": {
      "descriptive_text": "The sample comprises a polyamide 12 homopolymer synthesized from laurolactam monomers, incorporated with 5 wt% Cloisite 30B organoclay filler. The material was processed via Selective Laser Sintering (SLS) using an EOSINT P 380 system with a part bed temperature of 178 °C, beam speed of 3500 mm/s, laser power of 35 W, and scan spacing of 0.30 mm. The resulting hierarchical structure exhibits a heterogeneous morphology with agglomerated clay particles and reduced crystallinity characterized by the gamma phase. Mechanical evaluation was conducted through tensile testing on a Universal Testing Machine following ASTM D638 protocols at a crosshead speed of 5 mm/min.",
      "reasoning_analysis": "Increasing Factors: The polyamide 12 backbone facilitates strong intermolecular hydrogen bonding between amide groups, which inherently enhances cohesive energy density and resistance to chain slippage under load. Additionally, the inclusion of 5 wt% Cloisite 30B filler offers theoretical reinforcement potential through stress transfer from the polymer matrix to the rigid clay platelets, provided adequate interfacial adhesion exists. Decreasing Factors: The explicitly noted agglomeration of clay particles creates significant stress concentrators within the matrix, serving as preferential sites for crack initiation and propagation that severely compromise tensile integrity. Furthermore, the reduced crystallinity and prevalence of the gamma crystalline phase, often less dense and mechanically robust than the alpha phase, diminish the volume fraction of the load-bearing crystalline domains. The SLS processing history may also introduce inter-layer porosity or anisotropy, further reducing effective load-bearing cross-sections. Dominant Factor: While the intrinsic strength of the polyamide matrix and the presence of reinforcing filler suggest potential strength enhancements, the microstructural defects arising from clay agglomeration and the suboptimal crystalline morphology induced by the SLS thermal history qualitatively dominate the behavior, likely mitigating the reinforcing benefits of the filler and limiting the UTS relative to the theoretical maximum of the composite system."
    },
    "analysis_without_hierarchical_structure": {
      "descriptive_text": "The sample consists of a polyamide 12 homopolymer derived from laurolactam monomers, compounded with 5 wt% Cloisite 30B organoclay filler. The material was processed using Selective Laser Sintering (SLS) on an EOSINT P 380 system, utilizing a part bed temperature of 178 °C, a beam speed of 3500 mm/s, a laser power of 35 W, and a scan spacing of 0.30 mm. Mechanical characterization was performed via tensile testing on a Universal Testing Machine according to ASTM D638 standards at a crosshead speed of 5 mm/min.",
      "reasoning_analysis": "Increasing Factors: The polyamide 12 backbone facilitates strong intermolecular hydrogen bonding between amide groups, providing intrinsic cohesive strength, while the incorporation of 5 wt% Cloisite 30B nanoclay acts as a reinforcing filler that restricts polymer chain mobility and enables stress transfer through the high-aspect-ratio silicate layers. Decreasing Factors: The Selective Laser Sintering (SLS) processing history inherently introduces microstructural defects such as inter-particle porosity and incomplete fusion between powder layers, which act as stress concentrators and reduce the effective load-bearing cross-section. Additionally, the presence of nanoclay may increase melt viscosity during the rapid laser scanning, potentially hindering full coalescence of polymer particles. Dominant Factor: The processing history dominates the final UTS behavior; despite the reinforcing potential of the nanoclay filler, the structural integrity of SLS-manufactured parts is fundamentally limited by the degree of particle fusion and inherent porosity generated during the layer-by-layer fabrication, which dictates the failure initiation sites more critically than the matrix reinforcement."
    }
  },
  {
    "doi": null,
    "title": "Selective Laser Sintering of Clay-Reinforced Polyamide",
    "year": 2010,
    "chemical_composition": {
      "repeat_unit_psmiles": "[*]NC(=O)CCCCCCCCCCC[*]",
      "monomers": [
        {
          "name": "Laurolactam",
          "smiles": "O=C1CCCCCCCCCCN1",
          "ratio_value": null,
          "ratio_unit": null
        }
      ],
      "additives": [
        {
          "name": "Cloisite 30B",
          "type": "filler",
          "amount_value": 5,
          "amount_unit": "wt%"
        }
      ],
      "is_homopolymer": true
    },
    "processing_history": "Selective Laser Sintering (SLS) on EOSINT P 380. Part bed temperature: 178 °C. Beam speed: 3500 mm/s, Laser power: 45 W, Scan spacing: 0.20 mm. Tensile testing on Universal Testing Machine (UTM), ASTM D638, crosshead speed 5 mm/min.",
    "hierarchical_structure": "SLS fabricated specimen. Heterogeneous system with agglomerated clay particles. Reduced crystallinity (gamma phase).",
    "properties": {
      "UTS": {
        "value": [
          35.93
        ],
        "unit": "MPa"
      }
    },
    "analysis_with_hierarchical_structure": {
