Repository: hhtrick/HHT-code

# HHT training framework

This directory contains model training, embedding precomputation, inference, article-level baselines and the curated datasets. All commands below assume that the working directory is `train_code/`.

## 3. Datasets and fixed partitions

Each main dataset is a JSON array at `dataset/{property}/{property}.json`. Entries contain source metadata, `chemical_composition`, `processing_history`, `hierarchical_structure`, `properties`, and two generated-analysis objects. Targets are stored as `properties[property]["value"]`; source metadata and target values are not predictive input fields.

| Property | Train | Validation | Test | Total |
|---|---:|---:|---:|---:|

File: train_code/dataset/UTS/UTS.json (part 86 of 292)
[
      "descriptive_text": "The sample comprises a polyamide 12 homopolymer synthesized from laurolactam monomers, reinforced with 5 wt% Cloisite 30B organoclay filler. Specimens were manufactured via Selective Laser Sintering (SLS) using an EOSINT P 380 system with a part bed temperature of 178 °C, laser power of 45 W, beam speed of 3500 mm/s, and scan spacing of 0.20 mm. The resulting hierarchical structure exhibits a heterogeneous morphology with agglomerated clay particles and reduced crystallinity characterized by the gamma phase. Mechanical evaluation was conducted using a Universal Testing Machine following ASTM D638 standards at a crosshead speed of 5 mm/min.",
      "reasoning_analysis": "Increasing Factors: The polyamide 12 matrix provides intrinsic mechanical integrity through extensive interchain hydrogen bonding, while the high part bed temperature during SLS processing facilitates polymer chain diffusion across layer interfaces, enhancing inter-layer cohesion. Additionally, the rigid silicate layers of the Cloisite 30B filler possess a high intrinsic modulus that theoretically contributes to load-bearing capacity. Decreasing Factors: The heterogeneous distribution resulting in agglomerated clay particles acts as critical stress concentrators that initiate premature failure under tensile load. The reduced overall crystallinity diminishes the volume fraction of the load-bearing crystalline phase, and the prevalence of the gamma crystalline phase, which is typically less dense and mechanically robust than the alpha phase in polyamides, further compromises strength. Furthermore, the layer-by-layer nature of SLS may introduce micro-voids or anisotropy that reduce the effective cross-sectional area. Dominant Factor: The microstructural defects arising from filler agglomeration and the reduced crystallinity qualitatively dominate the UTS behavior. These structural discontinuities and the less stable gamma phase morphology outweigh the reinforcement potential of the clay and the cohesive benefits of the high bed temperature, leading to a net limitation in ultimate tensile strength relative to a well-exfoliated, highly crystalline system."
    },
    "analysis_without_hierarchical_structure": {
      "descriptive_text": "The sample comprises a polyamide 12 homopolymer matrix synthesized from laurolactam monomers, compounded with 5 wt% Cloisite 30B organoclay filler. This composite powder was processed via Selective Laser Sintering (SLS) using an EOSINT P 380 system, operating with a part bed temperature of 178 °C, a laser power of 45 W, a beam speed of 3500 mm/s, and a scan spacing of 0.20 mm. Mechanical characterization was subsequently performed using a Universal Testing Machine following ASTM D638 protocols at a crosshead speed of 5 mm/min to determine the tensile properties.",
      "reasoning_analysis": "Increasing Factors: The polyamide 12 backbone facilitates strong intermolecular hydrogen bonding between amide groups, providing intrinsic cohesive strength and resistance to chain slippage. The addition of 5 wt% Cloisite 30B introduces high-aspect-ratio silicate platelets that, if well-dispersed, enhance load transfer efficiency and restrict polymer chain mobility during deformation. Furthermore, the elevated part bed temperature of 178 °C supports the development of crystallinity within the semi-crystalline matrix, which typically correlates with improved tensile strength. Decreasing Factors: The Selective Laser Sintering process inherently generates inter-particle porosity and micro-voids due to incomplete fusion of powder grains, which act as stress concentrators and initiation sites for fracture. The specific laser energy density defined by the beam speed and power may result in anisotropic inter-layer bonding strength, creating weak planes susceptible to failure under tensile load. Additionally, potential agglomeration of the organoclay filler during powder preparation could introduce defects that compromise structural integrity. Dominant Factor: While the chemical composition and nanofiller reinforcement establish a strong theoretical baseline for mechanical performance, the processing history associated with additive manufacturing is the dominant factor governing the final UTS. The inevitable presence of process-induced porosity and inter-layer weaknesses typical of SLS generally limits the realized tensile strength below that of fully dense, conventionally molded counterparts, overriding the potential gains from the filler content."
    }
  },
  {
    "doi": null,
    "title": "Fused Filament Fabricated Polypropylene Composite Reinforced by Aligned Glass Fibers",
    "year": 2020,
    "chemical_composition": {
      "repeat_unit_psmiles": "[*]CC(C)[*]",
      "monomers": [
        {
          "name": "Propylene",
          "smiles": "CC=C",
          "ratio_value": null,
          "ratio_unit": null
        }
      ],
      "additives": [
        {
          "name": "Glass fiber",
          "type": "filler",
          "amount_value": 25,
          "amount_unit": "wt%"
        }
      ],
      "is_homopolymer": true
    },
    "processing_history": "FFF 3D printing: nozzle 0.6 mm, printhead 260 °C, heatbed 95 °C, speed 50 mm/s, infill 100%, chamber 35 °C. Layer thickness: 0.10 mm. Raster angle: (45, 135). UTS measured by tensile testing (Instron 5969) at 1 mm/min, ISO 527-4.",
    "hierarchical_structure": "Short glass fibers (100-300 μm length, 15-20 μm diameter) reinforced PP. Fiber orientation aligned with nozzle movement. Void content varies with layer thickness.",
    "properties": {
      "UTS": {
        "value": [
          30.4
        ],
        "unit": "MPa"
      }
    },
    "analysis_with_hierarchical_structure": {
      "descriptive_text": "This material is a polypropylene homopolymer composite reinforced with 25 wt% short glass fibers, characterized by fiber lengths ranging from 100 to 300 μm and diameters between 15 and 20 μm. The specimen was fabricated using Fused Filament Fabrication (FFF) additive manufacturing with a 0.6 mm nozzle, employing a printhead temperature of 260 °C, a heatbed temperature of 95 °C, and a deposition speed of 50 mm/s within a 35 °C chamber to achieve 100% infill density. The resulting hierarchical structure exhibits fiber orientation aligned with the nozzle movement path across a 0.10 mm layer thickness with a (45, 135) raster angle pattern, and the mechanical properties were evaluated via tensile testing at 1 mm/min following ISO 527-4 protocols.",
      "reasoning_analysis": "Increasing Factors: The incorporation of 25 wt% glass fibers provides significant reinforcement by carrying load through the stiff filler phase, inherently driving the UTS higher compared to the neat polypropylene matrix. Additionally, the 100% infill density maximizes material continuity within the printed path, and the elevated printhead temperature of 260 °C promotes polymer chain diffusion across raster roads, potentially enhancing inter-bead bonding strength. Decreasing Factors: The FFF processing history introduces interlayer boundaries and void content, which act as stress concentrators and premature failure initiation sites, qualitatively reducing the UTS. Furthermore, the (45, 135) raster angle orientates the fibers off-axis relative to the typical tensile loading direction, reducing the effective load transfer efficiency compared to unidirectional alignment, while the short fiber length (100-300 μm) limits the aspect ratio available for stress transfer. Dominant Factor: While the glass fiber reinforcement establishes a higher strength baseline relative to the neat polymer, the processing-induced microstructural defects, specifically the void content and the off-axis raster orientation, are the dominant factors limiting the final UTS. These processing artifacts prevent the full realization of the composite’s theoretical strength by dictating the failure mechanism through interlayer decohesion and stress concentration rather than fiber fracture."
    },
    "analysis_without_hierarchical_structure": {
      "descriptive_text": "The sample comprises a polypropylene homopolymer matrix reinforced with 25 wt% glass fiber filler. Specimens were fabricated via Fused Filament Fabrication (FFF) 3D printing using a 0.6 mm nozzle and a layer thickness of 0.10 mm. The processing parameters included a printhead temperature of 260 °C, a heatbed temperature of 95 °C, and a chamber temperature of 35 °C, with a printing speed of 50 mm/s and 100% infill density utilizing a raster angle orientation of (45, 135). The Ultimate Tensile Strength was characterized by tensile testing on an Instron 5969 machine at a crosshead speed of 1 mm/min following the ISO 527-4 standard.",
      "reasoning_analysis": "Increasing Factors: The incorporation of 25 wt% glass fibers serves as a primary reinforcement mechanism, facilitating efficient stress transfer from the polypropylene matrix to the rigid filler and inhibiting crack propagation, which intrinsically elevates the UTS. Furthermore, the processing history includes a relatively high heatbed temperature of 95 °C, which promotes enhanced inter-layer diffusion and crystallinity development within the semi-crystalline polypropylene matrix, thereby strengthening the bead-to-bead interfaces. Decreasing Factors: The FFF 3D printing process inherently introduces micro-voids and porosity between deposited roads, which act as stress concentrators and reduce the effective load-bearing cross-sectional area. Additionally, the raster angle orientation of (45, 135) implies that the printed beads and aligned fibers are not oriented parallel to the loading axis, significantly reducing the efficiency of load transfer compared to a unidirectional alignment, while the high printing speed of 50 mm/s may limit the time available for polymer chain interdiffusion across layers. Dominant Factor: While the glass fiber reinforcement establishes a high theoretical strength baseline for the composite material, the processing-induced anisotropy and inter-layer bonding quality dictated by the FFF parameters qualitatively dominate the final UTS behavior, as the mechanical performance is ultimately limited by the weaker inter-bead interfaces and off-axis fiber orientation rather than the intrinsic strength of the reinforced matrix."
    }
  },
  {
    "doi": null,
    "title": "Fused Filament Fabricated Polypropylene Composite Reinforced by Aligned Glass Fibers",
    "year": 2020,
    "chemical_composition": {
      "repeat_unit_psmiles": "[*]CC(C)[*]",
      "monomers": [
        {
          "name": "Propylene",
          "smiles": "CC=C",
          "ratio_value": null,
          "ratio_unit": null
        }
      ],
      "additives": [
        {
          "name": "Glass fiber",
          "type": "filler",
          "amount_value": 25,
          "amount_unit": "wt%"
        }
      ],
      "is_homopolymer": true
    },
    "processing_history": "FFF 3D printing: nozzle 0.6 mm, printhead 260 °C, heatbed 95 °C, speed 50 mm/s, infill 100%, chamber 35 °C. Layer thickness: 0.15 mm. Raster angle: (45, 135). UTS measured by tensile testing (Instron 5969) at 1 mm/min, ISO 527-4.",
    "hierarchical_structure": "Short glass fibers (100-300 μm length, 15-20 μm diameter) reinforced PP. Fiber orientation aligned with nozzle movement. Void content varies with layer thickness.",
    "properties": {
      "UTS": {
        "value": [
          29.1
        ],
        "unit": "MPa"
      }
    },
    "analysis_with_hierarchical_structure": {
      "descriptive_text": "The sample comprises a polypropylene homopolymer matrix reinforced with 25 wt% short glass fibers having lengths between 100 and 300 μm and diameters of 15 to 20 μm. Fabricated via Fused Filament Fabrication (FFF) 3D printing, the material was processed using a 0.6 mm nozzle at a printhead temperature of 260 °C and a heatbed temperature of 95 °C with a print speed of 50 mm/s and a layer thickness of 0.15 mm. The internal architecture features a 100% infill density with a raster angle pattern of (45, 135) degrees, resulting in fiber orientation aligned with the nozzle movement, while void content varies contingent upon the layer thickness. Ultimate tensile strength was evaluated using an Instron 5969 universal testing machine at a crosshead speed of 1 mm/min in accordance with ISO 527-4 standards.",
      "reasoning_analysis": "Increasing Factors: The incorporation of 25 wt% glass fibers significantly enhances the load-bearing capacity of the polypropylene matrix through effective stress transfer from the polymer to the rigid filler. Additionally, the use of a heated bed at 95 °C promotes improved interlayer diffusion and crystallinity compared to unheated processes, while the 100% infill density minimizes macroscopic porosity that would otherwise compromise structural integrity. Decreasing Factors: The raster angle pattern of (45, 135) degrees orientates the fibers off-axis relative to the primary tensile load, drastically reducing the reinforcement efficiency compared to unidirectional alignment. Furthermore, the inherent nature of FFF processing introduces interlayer voids and weak bonding interfaces that act as stress concentrators, and the high print speed of 50 mm/s may limit polymer chain diffusion across layers, further weakening interlayer adhesion. Dominant Factor: While the glass fiber reinforcement establishes a substantially higher strength baseline compared to neat polypropylene, the processing-induced anisotropy from the raster pattern and the presence of interlayer voids qualitatively dominate the final UTS behavior by limiting the effective stress transfer along the loading axis and serving as the primary initiation sites for failure."
    },
    "analysis_without_hierarchical_structure": {
      "descriptive_text": "The sample consists of a polypropylene homopolymer matrix reinforced with 25 wt% glass fiber filler. Specimens were fabricated using Fused Filament Fabrication (FFF) 3D printing with a 0.6 mm nozzle diameter and a layer thickness of 0.15 mm. The printing parameters included a printhead temperature of 260 °C, a heated bed temperature of 95 °C, and a chamber temperature of 35 °C, with a print speed of 50 mm/s and 100% infill density using a raster angle sequence of (45, 135). Ultimate tensile strength was subsequently evaluated via tensile testing on an Instron 5969 machine at a crosshead speed of 1 mm/min in accordance with ISO 527-4 standards.",
      "reasoning_analysis": "Increasing Factors: The addition of 25 wt% glass fiber acts as a primary reinforcement mechanism, where the high modulus fibers facilitate effective load transfer from the polypropylene matrix, significantly enhancing the ultimate tensile strength. Furthermore, the use of 100% infill density minimizes macroscopic voids, and the thin 0.15 mm layer thickness promotes improved interlayer diffusion and bonding during the FFF process. Decreasing Factors: The FFF processing history inherently introduces anisotropy, where interlayer bonding strength is typically lower than the intralayer bulk strength, creating potential failure planes. Additionally, the raster angle of (45, 135) orientates the deposited roads off-axis relative to the tensile load, reducing the effective fiber and road alignment contribution, while the relatively low chamber temperature of 35 °C may induce residual thermal stresses and limit polymer chain diffusion across layers. Dominant Factor: The incorporation of glass fiber reinforcement is the dominant factor governing the magnitude of the UTS, as the transition from a neat thermoplastic to a composite fundamentally elevates the load-bearing capacity; however, the processing-induced anisotropy and interlayer weaknesses inherent to the FFF method dictate the efficiency of this reinforcement and limit the UTS relative to traditionally molded counterparts."
    }
  },
  {
    "doi": "10.3390/polym15102305",
    "title": "Influence of 3D Printing Conditions on Some Physical–Mechanical and Technological Properties of PCL Wood-Based Polymer Parts Manufactured by FDM",
    "year": 2023,
    "chemical_composition": {
      "repeat_unit_psmiles": "[*]OC(=O)CCCCC[*]",
      "monomers": [
        {
          "name": "Caprolactone",
          "smiles": "C1CCOC(=O)1",
          "ratio_value": null,
          "ratio_unit": null
        }
      ],
      "additives": [
        {
          "name": "Polyester",
          "type": "polymer blend",
          "amount_value": null,
          "amount_unit": null
        },
        {
          "name": "Wood fibres",
          "type": "filler",
          "amount_value": null,
          "amount_unit": null
        },
        {
          "name": "Starch",
          "type": "filler",
          "amount_value": null,
          "amount_unit": null
        },
        {
          "name": "Lignin",
          "type": "filler",
          "amount_value": null,
          "amount_unit": null
        },
        {
          "name": "Natural resins",
          "type": "additive",
          "amount_value": null,
          "amount_unit": null
        },
        {
          "name": "Waxes and oils",
          "type": "additive",
          "amount_value": null,
          "amount_unit": null
        },
        {
          "name": "Natural fatty acids",
          "type": "additive",
          "amount_value": null,
          "amount_unit": null
        },
        {
          "name": "Cellulose",
          "type": "filler",
          "amount_value": null,
          "amount_unit": null
        },
        {
          "name": "Natural fibres",
          "type": "filler",
          "amount_value": null,
          "amount_unit": null
        }
      ],
      "is_homopolymer": false
    },
    "processing_history": "FDM 3D printing using BambuLab X1C printer, 0.5 mm hardened steel nozzle, 100% infill, ISO 527 Type 1B specimen. Printing Temperature: 220 °C, Layer Height: 0.28 mm, Printing Speed: 150 mm/s. UTS measured using custom tensile testing device (Figure 4).",
    "hierarchical_structure": "FDM layered structure with 100% infill. Fracture surface analysis showed varying proportions of brittle/ductile failure modes.",
    "properties": {
      "UTS": {
        "value": [
          12.0313
        ],
        "unit": "MPa"
      }
    },
    "analysis_with_hierarchical_structure": {
      "descriptive_text": "The material is a polycaprolactone-based polyester blend composite reinforced with a multifunctional array of natural fillers including wood fibres, starch, lignin, cellulose, and natural fibres, alongside additives such as natural resins, waxes, oils, and natural fatty acids. Specimens were fabricated via fused deposition modeling (FDM) using a BambuLab X1C printer equipped with a 0.5 mm hardened steel nozzle, operating at a printing temperature of 220 °C, a layer height of 0.28 mm, and a speed of 150 mm/s to produce ISO 527 Type 1B geometries with 100% infill density. The resulting hierarchical structure displays characteristic FDM layering, and post-mortem fracture surface analysis reveals a heterogeneous failure mechanism characterized by varying proportions of brittle and ductile modes.",
      "reasoning_analysis": "Increasing Factors: The incorporation of rigid natural fillers such as cellulose, wood fibres, and lignin provides reinforcement through load transfer mechanisms, potentially enhancing the ultimate tensile strength relative to the neat polymer matrix. Additionally, the 100% infill density maximizes the effective load-bearing cross-sectional area by minimizing macroscopic voids within the raster paths. Decreasing Factors: The presence of low molecular weight additives including waxes, oils, and natural fatty acids acts as internal plasticizers, increasing free volume and reducing intermolecular cohesive forces within the polyester matrix, which inherently depresses tensile strength. Furthermore, the FDM processing history introduces structural anisotropy and interlayer interfaces; the high printing speed of 150 mm/s may restrict polymer chain diffusion across layer boundaries, creating weak weld lines that serve as stress concentrators and premature failure initiation sites. Dominant Factor: The dominant factor influencing the UTS is likely the interlayer adhesion quality dictated by the FDM processing parameters combined with the plasticizing effect of the additives. While the natural fillers offer theoretical reinforcement, the mechanical integrity is fundamentally constrained by the weak z-direction bonding inherent to additive manufacturing and the reduced matrix cohesion caused by the waxes and oils, resulting in the observed mixed failure modes where layer delamination competes with matrix yielding."
    },
    "analysis_without_hierarchical_structure": {
      "descriptive_text": "The sample comprises a polycaprolactone-based matrix blended with an additional polyester component and reinforced with a comprehensive suite of natural fillers including wood fibres, cellulose, natural fibres, starch, and lignin. The formulation is further modified with natural resins, waxes, oils, and natural fatty acids to tailor interfacial and rheological properties. This multi-component composite was fabricated via fused deposition modeling (FDM) 3D printing using a BambuLab X1C system equipped with a 0.5 mm hardened steel nozzle, operating at a printing temperature of 220 °C, a layer height of 0.28 mm, and a high printing speed of 150 mm/s to produce ISO 527 Type 1B specimens with 100% infill density, followed by ultimate tensile strength evaluation using a custom tensile testing device.",
      "reasoning_analysis": "Increasing Factors: The incorporation of rigid lignocellulosic fillers such as wood fibres, cellulose, and lignin into the polyester matrix provides potential reinforcement through load-bearing mechanisms, assuming adequate stress transfer occurs at the interface. Additionally, the processing history specifies 100% infill density, which maximizes the effective load-bearing cross-sectional area and minimizes structural voids typically associated with lower infill patterns in additive manufacturing. Decreasing Factors: The presence of low molecular weight additives, specifically waxes, oils, and natural fatty acids, functions as internal plasticizers and lubricants that reduce intermolecular cohesive forces within the polymer matrix, inherently lowering resistance to deformation. Furthermore, the high printing speed of 150 mm/s during FDM fabrication likely limits the time available for polymer chain interdiffusion across layer boundaries, resulting in weak interlayer adhesion and significant mechanical anisotropy, while the heterogeneous natural fillers may act as stress concentration sites if dispersion is non-uniform. Dominant Factor: The processing-induced interlayer weakness caused by the high printing speed, combined with the matrix softening effect from the plasticizing additives, qualitatively dominates the final UTS behavior. These factors likely undermine the theoretical reinforcement benefit of the natural fillers, causing the ultimate tensile strength to be governed primarily by the quality of interlayer bonding and the reduced cohesive strength of the plasticized matrix rather than filler reinforcement."
    }
  },
  {
    "doi": "10.3390/polym15102305",
    "title": "Influence of 3D Printing Conditions on Some Physical–Mechanical and Technological Properties of PCL Wood-Based Polymer Parts Manufactured by FDM",
    "year": 2023,
    "chemical_composition": {
      "repeat_unit_psmiles": "[*]OC(=O)CCCCC[*]",
      "monomers": [
        {
          "name": "Caprolactone",
          "smiles": "C1CCOC(=O)1",
          "ratio_value": null,
          "ratio_unit": null
        }
      ],
      "additives": [
        {
          "name": "Polyester",
          "type": "polymer blend",
          "amount_value": null,
          "amount_unit": null
        },
        {
          "name": "Wood fibres",
          "type": "filler",
          "amount_value": null,
          "amount_unit": null
        },
        {
          "name": "Starch",
          "type": "filler",
          "amount_value": null,
          "amount_unit": null
        },
        {
          "name": "Lignin",
          "type": "filler",
          "amount_value": null,
          "amount_unit": null
        },
        {
          "name": "Natural resins",
          "type": "additive",
          "amount_value": null,
          "amount_unit": null
        },
        {
          "name": "Waxes and oils",
          "type": "additive",
          "amount_value": null,
          "amount_unit": null
        },
        {
          "name": "Natural fatty acids",
          "type": "additive",
          "amount_value": null,
          "amount_unit": null
        },
        {
          "name": "Cellulose",
          "type": "filler",
          "amount_value": null,
          "amount_unit": null
        },
        {
          "name": "Natural fibres",
          "type": "filler",
          "amount_value": null,
          "amount_unit": null
        }
      ],
      "is_homopolymer": false
    },
    "processing_history": "FDM 3D printing using BambuLab X1C printer, 0.5 mm hardened steel nozzle, 100% infill, ISO 527 Type 1B specimen. Printing Temperature: 220 °C, Layer Height: 0.2 mm, Printing Speed: 300 mm/s. UTS measured using custom tensile testing device (Figure 4).",
    "hierarchical_structure": "FDM layered structure with 100% infill. Fracture surface analysis showed varying proportions of brittle/ductile failure modes.",
    "properties": {
      "UTS": {
        "value": [
          10.7812
        ],
        "unit": "MPa"
      }
    },
    "analysis_with_hierarchical_structure": {
      "descriptive_text": "The sample comprises a polycaprolactone-based matrix blended with polyester and reinforced with a diverse array of natural biomass fillers, including wood fibres, starch, lignin, cellulose, and natural fibres, along with additives such as natural resins, waxes, oils, and natural fatty acids. This composite was fabricated using fused deposition modeling (FDM) 3D printing on a BambuLab X1C system with a 0.5 mm hardened steel nozzle, utilizing a printing temperature of 220 °C, a layer height of 0.2 mm, and a high printing speed of 300 mm/s to produce ISO 527 Type 1B specimens with 100% infill density. The resulting hierarchical structure displays characteristic FDM layering, and fracture surface analysis reveals a heterogeneous failure mechanism characterized by varying proportions of brittle and ductile modes.",
      "reasoning_analysis": "Increasing Factors: The incorporation of rigid natural fillers such as wood fibres, cellulose, and natural fibres provides reinforcement within the polymer matrix, potentially enhancing load-bearing capacity through the rule of mixtures. Additionally, the polyester blend component may offer higher intrinsic strength compared to pure polycaprolactone, and the 100% infill density ensures maximum material cross-section for stress distribution. Decreasing Factors: The FDM processing history introduces significant anisotropy, where inter-layer bonding strength is typically lower than intra-layer strength, creating weak planes for failure initiation. The high printing speed of 300 mm/s likely reduces polymer chain diffusion across layers, further compromising inter-layer adhesion. Furthermore, additives such as waxes, oils, and natural fatty acids act as plasticizers or lubricants that reduce intermolecular cohesion within the matrix, while the hydrophilic nature of the natural fillers may lead to poor interfacial adhesion with the hydrophobic polymer matrix, creating stress concentration points. Dominant Factor: The processing-induced anisotropy and inter-layer adhesion limitations, exacerbated by the high printing speed and potential interfacial weaknesses between the matrix and hydrophilic fillers, qualitatively dominate the UTS behavior, likely preventing the full realization of the theoretical strength improvements offered by the fibrous reinforcement."
    },
    "analysis_without_hierarchical_structure": {
      "descriptive_text": "The material system is a polycaprolactone-based composite blended with polyester and reinforced with a complex mixture of natural fillers including wood fibres, starch, lignin, cellulose, and natural fibres, further modified by natural resins, waxes and oils, and natural fatty acids. ISO 527 Type 1B specimens were fabricated using fused deposition modeling on a BambuLab X1C printer equipped with a 0.5 mm hardened steel nozzle, employing a nozzle temperature of 220 °C, a layer height of 0.2 mm, and a printing speed of 300 mm/s with 100% infill, after which the ultimate tensile strength was evaluated using a custom tensile testing device.",
      "reasoning_analysis": "Increasing Factors: The inclusion of rigid natural fillers such as cellulose, wood fibres, and natural fibres provides potential reinforcement by bearing load within the polymer matrix, while the 100% infill density minimizes macroscopic voids that typically act as stress concentrators. Decreasing Factors: The presence of waxes, oils, and natural fatty acids acts as internal plasticizers that reduce intermolecular cohesive forces within the matrix, lowering inherent strength. Furthermore, the high printing speed of 300 mm/s likely restricts polymer chain diffusion across layer interfaces, resulting in weak interlayer adhesion, and the elevated processing temperature of 220 °C risks thermal degradation of the natural organic fillers like starch and lignin. Dominant Factor: The processing-induced limitations, specifically the compromised interlayer bonding due to high-speed extrusion combined with the matrix softening effect of the lipid-based additives, qualitatively dominate the mechanical response, likely preventing the rigid fillers from effectively transferring stress and thus limiting the overall ultimate tensile strength relative to a slowly processed, unfilled counterpart."
    }
  },
  {
    "doi": "10.3390/polym15102305",
    "title": "Influence of 3D Printing Conditions on Some Physical–Mechanical and Technological Properties of PCL Wood-Based Polymer Parts Manufactured by FDM",
    "year": 2023,
    "chemical_composition": {
      "repeat_unit_psmiles": "[*]OC(=O)CCCCC[*]",
      "monomers": [
        {
          "name": "Caprolactone",
          "smiles": "C1CCOC(=O)1",
          "ratio_value": null,
          "ratio_unit": null
        }
      ],
      "additives": [
        {
          "name": "Polyester",
          "type": "polymer blend",
          "amount_value": null,
          "amount_unit": null
        },
        {
          "name": "Wood fibres",
          "type": "filler",
          "amount_value": null,
          "amount_unit": null
        },
        {
          "name": "Starch",
          "type": "filler",
          "amount_value": null,
          "amount_unit": null
        },
        {
          "name": "Lignin",
          "type": "filler",
          "amount_value": null,
          "amount_unit": null
        },
        {
          "name": "Natural resins",
          "type": "additive",
          "amount_value": null,
          "amount_unit": null
        },
        {
          "name": "Waxes and oils",
          "type": "additive",
          "amount_value": null,
          "amount_unit": null
        },
        {
          "name": "Natural fatty acids",
          "type": "additive",
          "amount_value": null,
          "amount_unit": null
        },
        {
          "name": "Cellulose",
          "type": "filler",
          "amount_value": null,
          "amount_unit": null
        },
        {
          "name": "Natural fibres",
          "type": "filler",
          "amount_value": null,
          "amount_unit": null
        }
      ],
      "is_homopolymer": false
    },
    "processing_history": "FDM 3D printing using BambuLab X1C printer, 0.5 mm hardened steel nozzle, 100% infill, ISO 527 Type 1B specimen. Printing Temperature: 220 °C, Layer Height: 0.2 mm, Printing Speed: 200 mm/s. UTS measured using custom tensile testing device (Figure 4).",
    "hierarchical_structure": "FDM layered structure with 100% infill. Fracture surface analysis showed varying proportions of brittle/ductile failure modes.",
    "properties": {
      "UTS": {
        "value": [
          11.4062
        ],
        "unit": "MPa"
      }
    },
    "analysis_with_hierarchical_structure": {
      "descriptive_text": "The sample comprises a polycaprolactone-based matrix blended with polyester and reinforced with a complex mixture of natural fillers, including wood fibres, starch, lignin, cellulose, and natural fibres, alongside additives such as natural resins, waxes, oils, and fatty acids. This multi-component composite was fabricated using fused deposition modeling on a BambuLab X1C printer equipped with a 0.5 mm hardened steel nozzle, utilizing a printing temperature of 220 °C, a layer height of 0.2 mm, and a printing speed of 200 mm/s to produce ISO 527 Type 1B specimens with 100% infill density. The resulting hierarchical structure exhibits characteristic FDM layering, where fracture surface analysis indicates a heterogeneous failure mechanism comprising varying proportions of both brittle and ductile modes.",
      "reasoning_analysis": "Increasing Factors: The incorporation of rigid natural fillers such as wood fibres, cellulose, and natural fibres provides reinforcement through load transfer mechanisms, potentially enhancing stiffness and strength relative to the neat polymer matrix. Additionally, the 100% infill density ensures maximum material deposition across the cross-section, minimizing macro-voids that would otherwise act as stress concentrators and reduce load-bearing capacity. Decreasing Factors: The presence of waxes, oils, and natural fatty acids acts as internal plasticizers, reducing intermolecular cohesion within the polymer matrix and lowering yield strength. The FDM processing history introduces structural anisotropy where inter-layer bonding is typically weaker than intra-layer strength, a limitation exacerbated by the high printing speed of 200 mm/s which limits polymer chain diffusion across layers. Furthermore, the complex mixture of fillers may lead to agglomeration and poor interfacial adhesion without specific coupling agents, creating stress concentration sites. Dominant Factor: The dominant factor governing the UTS is likely the inter-layer adhesion quality inherent to the FDM process combined with the plasticizing effect of the additive package. While the fibrous fillers offer theoretical reinforcement, the weak boundary layers between printed roads and the softened matrix due to waxes and oils qualitatively limit the maximum stress the sample can sustain before failure, particularly given the observed mixed brittle/ductile fracture modes indicating heterogeneous stress distribution."
    },
    "analysis_without_hierarchical_structure": {
      "descriptive_text": "The material system comprises a polycaprolactone-based matrix blended with polyester and reinforced with a complex mixture of natural fillers, including wood fibres, starch, lignin, cellulose, and natural fibres. Additional additives such as natural resins, waxes, oils, and natural fatty acids were incorporated to modify the bulk properties. Specimens were fabricated via fused deposition modeling (FDM) 3D printing using a BambuLab X1C printer equipped with a 0.5 mm hardened steel nozzle. The printing parameters were set to a nozzle temperature of 220 °C, a layer height of 0.2 mm, and a printing speed of 200 mm/s with 100% infill density to produce ISO 527 Type 1B tensile specimens, which were subsequently characterized using a custom tensile testing device.",
      "reasoning_analysis": "Increasing Factors: The incorporation of rigid natural fillers, specifically cellulose, wood fibres, and lignin, acts as a reinforcing phase that enhances load transfer capabilities within the composite structure. Additionally, the blending with polyester likely improves the intrinsic strength of the matrix compared to neat polycaprolactone, while the 100% infill density specified in the processing history minimizes macroscopic voids that would otherwise act as failure initiation sites. Decreasing Factors: The presence of lipid-based additives, including waxes, oils, and natural fatty acids, introduces a plasticizing effect that reduces intermolecular cohesion within the polymer matrix, thereby lowering yield strength. Furthermore, the FDM processing history inherently introduces anisotropy, where the high printing speed of 200 mm/s may limit inter-layer polymer diffusion, creating weak boundaries perpendicular to the build direction that serve as stress concentrators. Dominant Factor: While the rigid filler network provides the primary mechanism for strength enhancement relative to the neat polymer, the processing-induced inter-layer adhesion quality combined with the matrix plasticization from the lipid additives qualitatively dominates the final UTS behavior, as failure is likely to initiate at the weakened layer interfaces or through filler-matrix debonding rather than through the bulk fracture of the reinforcement."
    }
  },
  {
    "doi": null,
    "title": "Fused Filament Fabricated Polypropylene Composite Reinforced by Aligned Glass Fibers",
    "year": 2020,
    "chemical_composition": {
      "repeat_unit_psmiles": "[*]CC(C)[*]",
      "monomers": [
        {
          "name": "Propylene",
          "smiles": "CC=C",
          "ratio_value": null,
          "ratio_unit": null
        }
      ],
      "additives": [
        {
          "name": "Glass fiber",
          "type": "filler",
          "amount_value": 25,
          "amount_unit": "wt%"
        }
      ],
      "is_homopolymer": true
    },
    "processing_history": "FFF 3D printing: nozzle 0.6 mm, printhead 260 °C, heatbed 95 °C, speed 50 mm/s, infill 100%, chamber 35 °C. Layer thickness: 0.25 mm. Raster angle: (45, 135). UTS measured by tensile testing (Instron 5969) at 1 mm/min, ISO 527-4.",
    "hierarchical_structure": "Short glass fibers (100-300 μm length, 15-20 μm diameter) reinforced PP. Fiber orientation aligned with nozzle movement. Void content varies with layer thickness.",
    "properties": {
      "UTS": {
        "value": [
          28.2
        ],
        "unit": "MPa"
      }
    },
    "analysis_with_hierarchical_structure": {
      "descriptive_text": "The sample comprises a polypropylene homopolymer matrix reinforced with 25 wt% short glass fibers exhibiting lengths between 100 and 300 μm and diameters of 15 to 20 μm. This composite material was fabricated via Fused Filament Fabrication (FFF) 3D printing using a 0.6 mm nozzle at a printhead temperature of 260 °C and a heatbed temperature of 95 °C, with a print speed of 50 mm/s and 100% infill density maintained within a 35 °C chamber. The resulting hierarchical structure displays fiber orientation aligned with the nozzle movement path defined by a raster angle of (45, 135) and a layer thickness of 0.25 mm, where void content varies contingent upon the layer deposition process. Ultimate tensile strength was characterized using an Instron 5969 universal testing machine at a crosshead speed of 1 mm/min in accordance with the ISO 527-4 standard.",
