Repository: hhtrick/HHT-code

# HHT training framework

This directory contains model training, embedding precomputation, inference, article-level baselines and the curated datasets. All commands below assume that the working directory is `train_code/`.

## 3. Datasets and fixed partitions

Each main dataset is a JSON array at `dataset/{property}/{property}.json`. Entries contain source metadata, `chemical_composition`, `processing_history`, `hierarchical_structure`, `properties`, and two generated-analysis objects. Targets are stored as `properties[property]["value"]`; source metadata and target values are not predictive input fields.

| Property | Train | Validation | Test | Total |
|---|---:|---:|---:|---:|

File: train_code/dataset/UTS/UTS.json (part 87 of 292)
[
      "reasoning_analysis": "Increasing Factors: The incorporation of 25 wt% glass fibers serves as a primary reinforcement mechanism, where the rigid filler phase carries a significant portion of the applied load, thereby substantially increasing the composite UTS compared to the neat polypropylene matrix. The aspect ratio of the short fibers facilitates stress transfer from the matrix to the fibers via shear lag mechanisms, further contributing to strength enhancement. Additionally, the 100% infill density minimizes macro-scale porosity relative to lower infill patterns, preserving the effective load-bearing cross-sectional area. Decreasing Factors: The FFF processing history introduces inter-layer voids and incomplete fusion between roads, which act as stress concentrators and initiate premature failure, thereby reducing the UTS. The specific raster angle of (45, 135) results in fiber orientation that is off-axis relative to the primary tensile loading direction, significantly diminishing the reinforcement efficiency compared to unidirectional alignment. Furthermore, the high print speed may limit inter-layer polymer diffusion and bonding strength, while the short fiber length may be below the critical length required for maximum load transfer in certain regions. Dominant Factor: The processing-induced structural anisotropy and void content qualitatively dominate the final UTS behavior. While the glass fiber reinforcement establishes a higher strength baseline than the neat polymer, the misalignment of fibers due to the raster pattern and the presence of processing-induced voids critically limit the load transfer efficiency and act as the primary failure initiation sites, dictating the realized mechanical performance more than the intrinsic properties of the constituents."
    },
    "analysis_without_hierarchical_structure": {
      "descriptive_text": "The sample consists of a polypropylene homopolymer reinforced with 25 wt% glass fiber filler. Specimens were fabricated using fused filament fabrication (FFF) 3D printing with a 0.6 mm nozzle at a printhead temperature of 260 °C and a heatbed temperature of 95 °C within a chamber maintained at 35 °C. The printing parameters included a speed of 50 mm/s, 100% infill density, a layer thickness of 0.25 mm, and a raster angle orientation of 45/135 degrees. Ultimate tensile strength was subsequently determined via tensile testing using an Instron 5969 machine at a crosshead speed of 1 mm/min in accordance with ISO 527-4 standards.",
      "reasoning_analysis": "Increasing Factors: The incorporation of 25 wt% glass fiber filler acts as a rigid reinforcement phase within the polypropylene matrix, facilitating stress transfer and significantly enhancing the load-bearing capacity compared to the neat polymer. Additionally, the processing history specifies a 100% infill density which minimizes macroscopic voids, and a heatbed temperature of 95 °C that promotes inter-layer diffusion and matrix crystallinity, both contributing to improved structural integrity. Decreasing Factors: The fused filament fabrication process inherently introduces anisotropy, where inter-layer bonding strength is typically lower than intra-layer strength, creating potential failure planes perpendicular to the build direction. Furthermore, the raster angle of 45/135 degrees misaligns the filament direction relative to the tensile load axis, reducing the efficiency of the fiber reinforcement, while the relatively high nozzle temperature of 260 °C poses a risk of thermal degradation for polypropylene, potentially reducing molecular weight and intrinsic strength. Dominant Factor: While the glass fiber composition establishes a high theoretical strength baseline for the composite system, the processing-induced anisotropy and fiber misalignment dictated by the FFF raster strategy qualitatively dominate the final UTS behavior. The layered manufacturing method and off-axis raster orientation prevent effective load transfer along the primary stress axis, limiting the ultimate tensile strength to values governed by inter-layer adhesion and matrix shear rather than the full potential of the fiber reinforcement."
    }
  },
  {
    "doi": null,
    "title": "Chemical Sculpturing of Al Micro-Particles for Polymer Composites and Universal Polymer-Polymer Joints",
    "year": 2016,
    "chemical_composition": {
      "repeat_unit_psmiles": "[*][Si](C)(C)O[*]",
      "monomers": [
        {
          "name": "Dimethylsiloxane",
          "smiles": null,
          "ratio_value": null,
          "ratio_unit": null
        }
      ],
      "additives": [],
      "is_homopolymer": true
    },
    "processing_history": "Pure medical-grade PDMS (Sylgard 184) cured at 85 °C for 2h in a conventional oven. UTS measured by tensile testing on Zwick QuickTest 100 kN machine at displacement rate 1 mm/min.",
    "hierarchical_structure": "Amorphous elastomer matrix.",
    "properties": {
      "UTS": {
        "value": [
          1.43
        ],
        "unit": "MPa"
      }
    },
    "analysis_with_hierarchical_structure": {
      "descriptive_text": "The sample comprises a polydimethylsiloxane (PDMS) homopolymer derived from dimethylsiloxane repeat units, exhibiting an amorphous elastomer matrix structure. Identified as pure medical-grade PDMS (Sylgard 184), the material was subjected to thermal curing at 85 °C for 2 hours in a conventional oven to finalize the network architecture. Ultimate tensile strength was subsequently evaluated using tensile testing on a Zwick QuickTest 100 kN machine at a displacement rate of 1 mm/min.",
      "reasoning_analysis": "Increasing Factors: The thermal curing process at 85 °C facilitates the formation of a covalent crosslinked network, which prevents viscous flow and enables the transfer of stress across polymer chains, thereby establishing a baseline solid-state strength. The high bond energy of the siloxane backbone also contributes to thermal stability and intrinsic chain integrity. Decreasing Factors: The inherent flexibility of the Si-O-Si backbone results in a very low glass transition temperature and low intermolecular friction, which limits resistance to chain slippage under load. Additionally, the amorphous structure lacks reinforcing crystalline domains, and the composition data indicates an absence of additives, precluding particulate reinforcement mechanisms that typically enhance strength in silicone elastomers. Dominant Factor: The crosslink density established during the thermal curing history is the dominant factor, as it fundamentally dictates the transition from a liquid prepolymer to a load-bearing elastomer; however, the ultimate magnitude of the UTS is qualitatively capped by the flexible backbone and the lack of reinforcing filler phases."
    },
    "analysis_without_hierarchical_structure": {
      "descriptive_text": "The sample consists of a polydimethylsiloxane (PDMS) homopolymer, specifically identified as pure medical-grade Sylgard 184. The material was subjected to thermal curing at 85 °C for 2 hours in a conventional oven to establish the final network structure. Subsequent mechanical characterization was performed via tensile testing using a Zwick QuickTest 100 kN machine at a displacement rate of 1 mm/min to determine the ultimate tensile strength.",
      "reasoning_analysis": "Increasing Factors: The processing history specifies thermal curing at 85 °C for 2 hours, which facilitates the formation of a crosslinked network structure essential for elastomeric behavior; this covalent networking prevents viscous flow and allows the material to bear load, thereby increasing the UTS compared to an uncured linear precursor. Additionally, the use of medical-grade material suggests high purity, minimizing impurity-driven stress concentrations that could prematurely initiate failure. Decreasing Factors: The chemical composition reveals a polydimethylsiloxane backbone characterized by low energy barriers for bond rotation and weak intermolecular forces between methyl side groups, which intrinsically limits the stress required to deform and break the material compared to polymers with rigid backbones or strong hydrogen bonding. Furthermore, the absence of additives such as reinforcing silica fillers means the material lacks composite strengthening mechanisms like stress transfer to rigid phases, which would otherwise significantly elevate the UTS. Dominant Factor: The dominant factor governing the UTS is the intrinsic flexibility of the siloxane backbone coupled with the unfilled nature of the sample. While the curing process establishes structural integrity, the fundamental lack of chain stiffness and reinforcing agents in this specific homopolymer formulation qualitatively caps the ultimate tensile strength at a level characteristic of soft elastomers rather than high-strength structural polymers."
    }
  },
  {
    "doi": null,
    "title": "Selective Laser Sintering of Clay-Reinforced Polyamide",
    "year": 2010,
    "chemical_composition": {
      "repeat_unit_psmiles": "[*]NC(=O)CCCCCCCCCCC[*]",
      "monomers": [
        {
          "name": "Laurolactam",
          "smiles": "O=C1CCCCCCCCCCN1",
          "ratio_value": null,
          "ratio_unit": null
        }
      ],
      "additives": [
        {
          "name": "Cloisite 30B",
          "type": "filler",
          "amount_value": 5,
          "amount_unit": "wt%"
        }
      ],
      "is_homopolymer": true
    },
    "processing_history": "Selective Laser Sintering (SLS) on EOSINT P 380. Part bed temperature: 178 °C. Beam speed: 4500 mm/s, Laser power: 35 W, Scan spacing: 0.20 mm. Tensile testing on Universal Testing Machine (UTM), ASTM D638, crosshead speed 5 mm/min.",
    "hierarchical_structure": "SLS fabricated specimen. Heterogeneous system with agglomerated clay particles. Reduced crystallinity (gamma phase).",
    "properties": {
      "UTS": {
        "value": [
          31.13
        ],
        "unit": "MPa"
      }
    },
    "analysis_with_hierarchical_structure": {
      "descriptive_text": "The sample consists of a polyamide 12 homopolymer derived from laurolactam, compounded with 5 wt% Cloisite 30B organoclay filler. Specimens were fabricated via Selective Laser Sintering (SLS) using an EOSINT P 380 system, employing a part bed temperature of 178 °C, a beam speed of 4500 mm/s, a laser power of 35 W, and a scan spacing of 0.20 mm. The resulting hierarchical structure is characterized as a heterogeneous system featuring agglomerated clay particles and reduced crystallinity dominated by the gamma phase. Mechanical characterization was performed via tensile testing on a Universal Testing Machine according to ASTM D638 standards at a crosshead speed of 5 mm/min.",
      "reasoning_analysis": "Increasing Factors: The polyamide 12 backbone provides intrinsic cohesive strength through interchain hydrogen bonding between amide groups, while the incorporation of 5 wt% Cloisite 30B organoclay is intended to provide reinforcement through load transfer mechanisms between the rigid silicate layers and the polymer matrix. Decreasing Factors: The hierarchical structure reveals agglomerated clay particles, which act as stress concentrators and initiation sites for premature failure, negating the reinforcement potential. Furthermore, the reduced crystallinity and prevalence of the gamma phase, likely induced by the thermal gradients and cooling rates inherent to the Selective Laser Sintering process, diminish the load-bearing capacity of the crystalline domains compared to the more stable alpha phase. The layer-by-layer nature of SLS may also introduce inter-layer voids or weak bonding interfaces that reduce effective cross-sectional strength. Dominant Factor: The microstructural defects arising from the processing history, specifically the agglomeration of the filler and the reduction in crystallinity favoring the gamma phase, qualitatively dominate the mechanical response. These structural imperfections likely limit the Ultimate Tensile Strength below the theoretical maximum achievable by the neat polymer or a well-exfoliated nanocomposite processed via conventional melting techniques."
    },
    "analysis_without_hierarchical_structure": {
      "descriptive_text": "The sample consists of a Polyamide 12 homopolymer matrix derived from Laurolactam, reinforced with 5 wt% Cloisite 30B organoclay filler. The composite material was fabricated using Selective Laser Sintering (SLS) on an EOSINT P 380 system, utilizing a part bed temperature of 178 °C, a laser power of 35 W, a beam speed of 4500 mm/s, and a scan spacing of 0.20 mm. Following fabrication, the Ultimate Tensile Strength was evaluated using a Universal Testing Machine in accordance with ASTM D638 standards at a crosshead speed of 5 mm/min.",
      "reasoning_analysis": "Increasing Factors: The chemical composition features a polyamide backbone with amide linkages capable of forming extensive interchain hydrogen bonding networks, which intrinsically enhances cohesive energy density and tensile strength. Furthermore, the incorporation of 5 wt% Cloisite 30B nanoclay acts as a reinforcing filler that restricts polymer chain mobility through interfacial interactions and facilitates load transfer from the matrix to the rigid silicate platelets, while potentially serving as a nucleating agent to increase crystallinity. Decreasing Factors: The Selective Laser Sintering processing history inherently introduces microstructural defects such as residual porosity between sintered powder particles and potential anisotropy due to weak inter-layer bonding compared to fully dense molding techniques. Additionally, if the nanoclay filler is not perfectly exfoliated during the high-speed laser processing, agglomerates could act as stress concentration sites that initiate premature failure. Dominant Factor: The Processing History qualitatively dominates the final UTS behavior because the degree of particle coalescence and inter-layer diffusion achieved during the SLS thermal cycle dictates the effective load-bearing cross-sectional area and structural continuity, ultimately governing the failure mode more significantly than the intrinsic reinforcement provided by the filler content."
    }
  },
  {
    "doi": null,
    "title": "Fused Filament Fabricated Polypropylene Composite Reinforced by Aligned Glass Fibers",
    "year": 2020,
    "chemical_composition": {
      "repeat_unit_psmiles": "[*]CC(C)[*]",
      "monomers": [
        {
          "name": "Propylene",
          "smiles": "CC=C",
          "ratio_value": null,
          "ratio_unit": null
        }
      ],
      "additives": [
        {
          "name": "Glass fiber",
          "type": "filler",
          "amount_value": 25,
          "amount_unit": "wt%"
        }
      ],
      "is_homopolymer": true
    },
    "processing_history": "FFF 3D printing: nozzle 0.6 mm, printhead 260 °C, heatbed 95 °C, speed 50 mm/s, infill 100%, chamber 35 °C. Layer thickness: 0.20 mm. Raster angle: (45, 135). UTS measured by tensile testing (Instron 5969) at 1 mm/min, ISO 527-4.",
    "hierarchical_structure": "Short glass fibers (100-300 μm length, 15-20 μm diameter) reinforced PP. Fiber orientation aligned with nozzle movement. Void content varies with layer thickness.",
    "properties": {
      "UTS": {
        "value": [
          28.3
        ],
        "unit": "MPa"
      }
    },
    "analysis_with_hierarchical_structure": {
      "descriptive_text": "The sample consists of a polypropylene homopolymer matrix reinforced with 25 wt% short glass fibers having lengths between 100 and 300 μm and diameters of 15 to 20 μm. The material was processed via Fused Filament Fabrication (FFF) 3D printing using a 0.6 mm nozzle at a printhead temperature of 260 °C and a heatbed temperature of 95 °C, with a print speed of 50 mm/s and 100% infill density within a 35 °C chamber. The resulting hierarchical structure features fiber orientation aligned with the nozzle movement and a layer thickness of 0.20 mm with a raster angle pattern of (45, 135), while void content varies depending on the layer deposition. Ultimate tensile strength was characterized according to ISO 527-4 standards using an Instron 5969 universal testing machine at a crosshead speed of 1 mm/min.",
      "reasoning_analysis": "Increasing Factors: The incorporation of 25 wt% glass fibers provides significant reinforcement through load transfer from the polypropylene matrix to the high-modulus filler, intrinsically driving the UTS higher compared to neat polymer. Additionally, the heatbed temperature of 95 °C is near the crystallization temperature of polypropylene, which may promote higher crystallinity in the matrix during cooling, thereby enhancing the matrix strength and interfacial adhesion. The 100% infill density ensures maximum material deposition, minimizing large-scale macroscopic voids that would otherwise severely compromise load-bearing capacity. Decreasing Factors: The FFF processing history inherently introduces inter-layer voids and micro-voids within the raster lines, which act as stress concentrators and reduce the effective cross-sectional area available for load bearing. The raster angle of (45, 135) implies that the fibers aligned with the nozzle movement are oriented off-axis relative to the primary tensile loading direction, reducing the reinforcement efficiency compared to unidirectional alignment. Furthermore, the short fiber length (100-300 μm) limits the aspect ratio, potentially falling below the critical length required for maximum stress transfer efficiency. Dominant Factor: While the glass fiber reinforcement establishes the primary capacity for high strength, the processing history—specifically the raster angle-induced anisotropy and the presence of inter-layer voids—qualitatively dominates the final UTS behavior by limiting the realization of the composite's theoretical strength and dictating the failure initiation mode."
    },
    "analysis_without_hierarchical_structure": {
      "descriptive_text": "The sample consists of a polypropylene homopolymer matrix reinforced with 25 wt% glass fiber filler. The material was processed using Fused Filament Fabrication (FFF) 3D printing with a 0.6 mm nozzle diameter and a layer thickness of 0.20 mm. Printing parameters included a printhead temperature of 260 °C, a heated bed temperature of 95 °C, and a chamber temperature of 35 °C, with a print speed of 50 mm/s and 100% infill density utilizing a ±45° raster angle pattern. Ultimate tensile strength was subsequently characterized via tensile testing using an Instron 5969 machine at a crosshead speed of 1 mm/min in accordance with ISO 527-4 standards.",
      "reasoning_analysis": "Increasing Factors: The incorporation of 25 wt% glass fiber acts as a rigid reinforcement phase within the polypropylene matrix, facilitating stress transfer and significantly enhancing load-bearing capacity compared to the neat polymer. Additionally, the processing history specifies a heated bed temperature of 95 °C, which is conducive to promoting higher crystallinity in the polypropylene matrix during cooling, thereby intrinsically increasing the stiffness and strength of the bulk material. The 100% infill density further minimizes macroscopic voids, contributing to a more continuous load path. Decreasing Factors: The Fused Filament Fabrication process inherently introduces structural anisotropy, where inter-layer bonding strength is typically inferior to intra-layer strength, creating potential planes of weakness perpendicular to the build direction. Furthermore, the specified ±45° raster angle orientates the glass fibers and polymer rasters off-axis relative to the typical tensile loading direction, reducing the efficiency of the fiber reinforcement and promoting earlier failure compared to a 0° orientation. Micro-voids between adjacent raster lines may also act as stress concentrators. Dominant Factor: The processing-induced anisotropy, specifically the combination of inter-layer adhesion quality and the ±45° raster orientation, qualitatively dominates the final UTS behavior. While the glass fiber reinforcement establishes a higher theoretical strength baseline, the misalignment of fibers relative to the load axis and the inherent weakness of the layered interface dictate the actual failure mechanism and limit the realization of the composite's full mechanical potential."
    }
  },
  {
    "doi": "10.1177/00952443221104105",
    "title": "Swelling behavior and tensile strength of additively manufactured and commercial O-rings in the presence of linear, branched, cyclic, and aromatic compounds and alcohols",
    "year": 2022,
    "chemical_composition": {
      "repeat_unit_psmiles": null,
      "monomers": [
        {
          "name": "Proprietary methacrylate monomer",
          "smiles": null,
          "ratio_value": null,
          "ratio_unit": null
        },
        {
          "name": "Proprietary methacrylate monomer",
          "smiles": null,
          "ratio_value": null,
          "ratio_unit": null
        },
        {
          "name": "Urethane dimethacrylate",
          "smiles": null,
          "ratio_value": null,
          "ratio_unit": null
        }
      ],
      "additives": [
        {
          "name": "Photoinitiator",
          "type": "initiator",
          "amount_value": 1.5,
          "amount_unit": "wt%"
        }
      ],
      "is_homopolymer": false
    },
    "processing_history": "3D printed using vat photopolymerization (SLA), 100 micron layer height, washed in isopropanol for 10 min, UV cured for 15 min. Optimal build orientation. Unexposed condition. UTS measured using Admet MTEST Quattro with half-shells, pull rate 500 mm/min, ASTM D1414, room temp (~21 °C).",
    "hierarchical_structure": "Layering visible through translucent polymer, 100 micron layers. Microstructural defects (pores, spaces, gaps) possible due to AM process.",
    "properties": {
      "UTS": {
        "value": [
          6.3
        ],
        "unit": "MPa"
      }
    },
    "analysis_with_hierarchical_structure": {
      "descriptive_text": "The sample comprises a crosslinked copolymer network derived from proprietary methacrylate monomers and urethane dimethacrylate, formulated with 1.5 wt% photoinitiator. Fabrication was achieved via vat photopolymerization (SLA) with a 100 micron layer height, followed by a 10-minute isopropanol wash and a 15-minute UV post-cure under unexposed conditions. The resulting material exhibits a translucent appearance with visible layering corresponding to the 100 micron build layers, though microstructural defects such as pores or interlayer gaps may be present due to the additive manufacturing process. Ultimate tensile strength was evaluated using an Admet MTEST Quattro system with half-shells at a pull rate of 500 mm/min under ASTM D1414 standards at room temperature.",
      "reasoning_analysis": "Increasing Factors: The incorporation of urethane dimethacrylate introduces urethane linkages capable of hydrogen bonding, which enhances intermolecular cohesion and energy dissipation during deformation. Additionally, the 15-minute UV post-cure promotes a higher degree of conversion and crosslinking density within the methacrylate network, theoretically increasing the intrinsic load-bearing capacity of the polymer matrix. Decreasing Factors: The additive manufacturing process introduces significant structural heterogeneities, specifically visible layering and potential microstructural defects such as pores and interlayer gaps, which act as stress concentrators and initiate premature failure. Furthermore, the inherent anisotropy of vat photopolymerization often results in weaker interlayer adhesion compared to intralayer strength, and residual isopropanol from the washing step or unreacted monomers could plasticize the network or create voids. Dominant Factor: While the chemical composition provides a robust crosslinked network, the processing-induced microstructural defects and interlayer interfaces characteristic of the SLA technique qualitatively dominate the mechanical response, likely resulting in a UTS lower than that of a theoretically defect-free bulk counterpart due to the prevalence of stress concentration sites."
    },
    "analysis_without_hierarchical_structure": {
      "descriptive_text": "The material system consists of a crosslinked network derived from proprietary methacrylate monomers and urethane dimethacrylate, utilizing 1.5 wt% photoinitiator. Specimens were fabricated via vat photopolymerization (SLA) 3D printing with a 100 micron layer height, subsequently washed in isopropanol for 10 minutes, and UV cured for 15 minutes under optimal build orientation. Ultimate tensile strength was determined using an Admet MTEST Quattro with half-shells at a pull rate of 500 mm/min according to ASTM D1414 at room temperature (~21 °C) in an unexposed condition.",
      "reasoning_analysis": "Increasing Factors: The inclusion of urethane dimethacrylate introduces urethane linkages capable of strong intermolecular hydrogen bonding and additional crosslinking sites, which significantly enhance cohesive energy density and load transfer efficiency within the network. Furthermore, the UV post-cure processing step increases the degree of monomer conversion and crosslink density, while the high testing pull rate of 500 mm/min limits viscoelastic chain relaxation, both contributing to higher apparent strength. Decreasing Factors: The additive manufacturing process via SLA inherently introduces layer interfaces that may act as stress concentrators or sites for delamination, potentially reducing strength compared to isotropic bulk materials. Additionally, incomplete removal of isopropanol during washing could leave residual solvent acting as a plasticizer, lowering intermolecular friction. Dominant Factor: The crosslink density and intermolecular hydrogen bonding provided by the urethane dimethacrylate component, maximized by the UV post-cure treatment, qualitatively dominate the mechanical response. While layering defects pose a risk, the optimal build orientation mitigates interlayer failure, making the intrinsic network strength the primary determinant of the ultimate tensile strength."
    }
  },
  {
    "doi": "10.3390/polym15102305",
    "title": "Influence of 3D Printing Conditions on Some Physical–Mechanical and Technological Properties of PCL Wood-Based Polymer Parts Manufactured by FDM",
    "year": 2023,
    "chemical_composition": {
      "repeat_unit_psmiles": "[*]OC(=O)CCCCC[*]",
      "monomers": [
        {
          "name": "Caprolactone",
          "smiles": "C1CCOC(=O)1",
          "ratio_value": null,
          "ratio_unit": null
        }
      ],
      "additives": [
        {
          "name": "Polyester",
          "type": "polymer blend",
          "amount_value": null,
          "amount_unit": null
        },
        {
          "name": "Wood fibres",
          "type": "filler",
          "amount_value": null,
          "amount_unit": null
        },
        {
          "name": "Starch",
          "type": "filler",
          "amount_value": null,
          "amount_unit": null
        },
        {
          "name": "Lignin",
          "type": "filler",
          "amount_value": null,
          "amount_unit": null
        },
        {
          "name": "Natural resins",
          "type": "additive",
          "amount_value": null,
          "amount_unit": null
        },
        {
          "name": "Waxes and oils",
          "type": "additive",
          "amount_value": null,
          "amount_unit": null
        },
        {
          "name": "Natural fatty acids",
          "type": "additive",
          "amount_value": null,
          "amount_unit": null
        },
        {
          "name": "Cellulose",
          "type": "filler",
          "amount_value": null,
          "amount_unit": null
        },
        {
          "name": "Natural fibres",
          "type": "filler",
          "amount_value": null,
          "amount_unit": null
        }
      ],
      "is_homopolymer": false
    },
    "processing_history": "FDM 3D printing using BambuLab X1C printer, 0.5 mm hardened steel nozzle, 100% infill, ISO 527 Type 1B specimen. Printing Temperature: 220 °C, Layer Height: 0.28 mm, Printing Speed: 200 mm/s. UTS measured using custom tensile testing device (Figure 4).",
    "hierarchical_structure": "FDM layered structure with 100% infill. Fracture surface analysis showed varying proportions of brittle/ductile failure modes.",
    "properties": {
      "UTS": {
        "value": [
          13.28
        ],
        "unit": "MPa"
      }
    },
    "analysis_with_hierarchical_structure": {
      "descriptive_text": "This material system comprises a polycaprolactone-based matrix blended with polyester and reinforced with a multifunctional suite of natural fillers including wood fibres, starch, lignin, cellulose, and natural fibres, alongside modifiers such as natural resins, waxes, oils, and natural fatty acids. Specimens were fabricated via fused deposition modeling (FDM) using a BambuLab X1C printer with a 0.5 mm hardened steel nozzle, utilizing a printing temperature of 220 °C, a layer height of 0.28 mm, and a high printing speed of 200 mm/s to achieve 100% infill density in ISO 527 Type 1B geometry. The resulting hierarchical structure displays characteristic FDM layering, with fracture surface analysis revealing a heterogeneous failure mechanism characterized by varying proportions of brittle and ductile modes.",
      "reasoning_analysis": "Increasing Factors: The incorporation of rigid natural fillers such as wood fibres, cellulose, and natural fibres serves as reinforcement within the polymer matrix, potentially enhancing load-bearing capacity through stress transfer mechanisms. Additionally, the polyester blend may contribute to increased matrix stiffness compared to neat polycaprolactone, while the 100% infill density maximizes the effective cross-sectional area resisting tensile load. Decreasing Factors: The presence of waxes, oils, and natural fatty acids acts as internal plasticizers and lubricants, which reduce intermolecular friction and matrix cohesion, thereby lowering the intrinsic strength of the continuous phase. Furthermore, the FDM processing history introduces inherent anisotropy and inter-layer voids; specifically, the high printing speed of 200 mm/s may limit polymer chain diffusion across layer interfaces, weakening inter-layer bonding. The dispersed starch and lignin particles may also act as stress concentrators if interfacial adhesion is imperfect. Dominant Factor: The processing-induced anisotropy and inter-layer bonding quality dictated by the high-speed FDM parameters qualitatively dominate the final UTS behavior. While the natural fibres provide reinforcement potential, the weak inter-layer interfaces resulting from rapid deposition and the plasticizing effect of the lipid-based additives likely constrain the efficient transfer of stress to the fillers, making the processing defects and matrix softening the primary limiting factors for the ultimate tensile strength."
    },
    "analysis_without_hierarchical_structure": {
      "descriptive_text": "The sample comprises a polycaprolactone-based matrix blended with a secondary polyester component and reinforced with a complex mixture of natural fillers including wood fibres, cellulose, natural fibres, starch, and lignin. The formulation is further modified with natural resins, waxes, oils, and natural fatty acids to adjust processing characteristics. This composite material was fabricated using fused deposition modeling (FDM) 3D printing on a BambuLab X1C system equipped with a 0.5 mm hardened steel nozzle. ISO 527 Type 1B specimens were produced with 100% infill density at a printing temperature of 220 °C, a layer height of 0.28 mm, and a printing speed of 200 mm/s, with ultimate tensile strength subsequently evaluated using a custom tensile testing device.",
      "reasoning_analysis": "Increasing Factors: The inclusion of rigid natural fillers such as cellulose, wood fibres, and natural fibres provides potential reinforcement by bearing load within the matrix, theoretically increasing stiffness and strength if stress transfer is efficient. Additionally, the 100% infill density specified in the processing history minimizes macroscopic voids within the specimen geometry, and the semi-crystalline nature of the polycaprolactone and polyester matrix components contributes inherent cohesive strength. Decreasing Factors: The presence of waxes, oils, and natural fatty acids acts as internal lubricants or plasticizers, which reduce intermolecular friction and matrix cohesion, thereby lowering the yield strength and ultimate tensile strength. Furthermore, the hydrophilic nature of the multiple natural fillers (starch, lignin, wood) likely results in poor interfacial adhesion with the hydrophobic polyester matrix, creating stress concentration sites, while the high printing speed of 200 mm/s may limit inter-layer polymer chain diffusion, introducing anisotropic weaknesses along the z-axis. Dominant Factor: The dominant factor qualitatively governing the UTS is the reduction in matrix cohesion and interfacial integrity caused by the combination of plasticizing additives and poor filler-matrix compatibility. While the rigid fillers offer reinforcement potential, the lubricating additives intended for processability and the inherent interfacial weaknesses in such a complex biocomposite system likely suppress the stress transfer efficiency, outweighing the strengthening contributions of the fillers and the densification from 100% infill."
    }
  },
  {
    "doi": null,
    "title": "Selective Laser Sintering of Clay-Reinforced Polyamide",
    "year": 2010,
    "chemical_composition": {
      "repeat_unit_psmiles": "[*]NC(=O)CCCCCCCCCCC[*]",
      "monomers": [
        {
          "name": "Laurolactam",
          "smiles": "O=C1CCCCCCCCCCN1",
          "ratio_value": null,
          "ratio_unit": null
        }
      ],
      "additives": [
        {
          "name": "Cloisite 30B",
          "type": "filler",
          "amount_value": 5,
          "amount_unit": "wt%"
        }
      ],
      "is_homopolymer": true
    },
    "processing_history": "Selective Laser Sintering (SLS) on EOSINT P 380. Part bed temperature: 178 °C. Beam speed: 4500 mm/s, Laser power: 25 W, Scan spacing: 0.30 mm. Tensile testing on Universal Testing Machine (UTM), ASTM D638, crosshead speed 5 mm/min.",
    "hierarchical_structure": "SLS fabricated specimen. Heterogeneous system with agglomerated clay particles. Reduced crystallinity (gamma phase).",
    "properties": {
      "UTS": {
        "value": [
          13.59
        ],
        "unit": "MPa"
      }
    },
    "analysis_with_hierarchical_structure": {
      "descriptive_text": "The sample consists of a polyamide 12 homopolymer derived from laurolactam, reinforced with 5 wt% Cloisite 30B organoclay filler. Specimens were fabricated using Selective Laser Sintering (SLS) on an EOSINT P 380 system, utilizing a part bed temperature of 178 °C, a beam speed of 4500 mm/s, a laser power of 25 W, and a scan spacing of 0.30 mm. The resulting hierarchical structure is characterized as a heterogeneous system featuring agglomerated clay particles and reduced crystallinity dominated by the gamma phase, with mechanical properties evaluated via tensile testing on a Universal Testing Machine according to ASTM D638 at a crosshead speed of 5 mm/min.",
      "reasoning_analysis": "Increasing Factors: The polyamide 12 backbone provides substantial cohesive energy density through interchain hydrogen bonding, establishing a robust baseline for tensile strength, while the rigid silicate layers of the Cloisite 30B filler theoretically offer a reinforcement phase capable of bearing load. Additionally, the high part bed temperature of 178 °C during the SLS processing history promotes polymer chain diffusion across particle boundaries, enhancing interlayer fusion and continuity. Decreasing Factors: The hierarchical structure indicates agglomerated clay particles, which act as significant stress concentrators that facilitate premature crack initiation and propagation, severely compromising load transfer efficiency between the matrix and the filler. Furthermore, the reduced crystallinity and the prevalence of the gamma crystalline phase offer lower mechanical resistance compared to the more stable alpha phase typically desired for high strength, and the specific laser scanning parameters may induce thermal gradients leading to residual stresses or incomplete sintering. Dominant Factor: The microstructural defects arising from filler agglomeration and the suboptimal crystalline morphology qualitatively dominate the mechanical response, likely inhibiting the realization of the theoretical reinforcement provided by the organoclay and resulting in a UTS governed by failure initiation at these heterogeneous interfaces rather than bulk polymer yielding."
    },
    "analysis_without_hierarchical_structure": {
      "descriptive_text": "The sample comprises a Polyamide 12 homopolymer matrix derived from Laurolactam, compounded with 5 wt% Cloisite 30B organoclay filler. Fabrication was achieved via Selective Laser Sintering on an EOSINT P 380 system, maintaining a part bed temperature of 178 °C with a laser power of 25 W, beam speed of 4500 mm/s, and scan spacing of 0.30 mm. Mechanical characterization was performed using a Universal Testing Machine according to ASTM D638 at a crosshead speed of 5 mm/min.",
      "reasoning_analysis": "Increasing Factors: The Polyamide 12 backbone facilitates strong intermolecular hydrogen bonding between amide groups, promoting crystallinity and intrinsic chain cohesion which enhances load-bearing capacity. Additionally, the incorporation of 5 wt% Cloisite 30B nanoclay provides reinforcement through high aspect ratio load transfer and restriction of polymer chain mobility, while the elevated part bed temperature of 178 °C promotes particle fusion and crystallinity development during sintering. Decreasing Factors: The Selective Laser Sintering process inherently introduces microstructural porosity and inter-layer bonding defects due to incomplete particle fusion, which act as stress concentrators and reduce the effective load-bearing cross-sectional area. Furthermore, potential agglomeration of the nanoclay filler could create weak interfaces, and the anisotropic nature of layer-by-layer fabrication may result in directional weaknesses relative to the loading axis. Dominant Factor: While the chemical composition and nanoclay additives establish a high theoretical strength potential through hydrogen bonding and composite reinforcement, the processing history involving Selective Laser Sintering qualitatively dominates the final UTS behavior; the inherent porosity and inter-layer bonding quality typical of additive manufacturing limit the realization of the bulk composite properties, making microstructural integrity the primary determinant of the ultimate tensile strength."
    }
  },
  {
    "doi": null,
    "title": "Chemical Sculpturing of Al Micro-Particles for Polymer Composites and Universal Polymer-Polymer Joints",
    "year": 2016,
    "chemical_composition": {
      "repeat_unit_psmiles": "[*][Si](C)(C)O[*]",
      "monomers": [
        {
          "name": "Dimethylsiloxane",
          "smiles": null,
          "ratio_value": null,
          "ratio_unit": null
        }
      ],
      "additives": [
        {
          "name": "Untreated Al micro-particles",
          "type": "filler",
          "amount_value": 25,
          "amount_unit": "%"
        }
      ],
