Repository: hhtrick/HHT-code

# HHT training framework

This directory contains model training, embedding precomputation, inference, article-level baselines and the curated datasets. All commands below assume that the working directory is `train_code/`.

## 3. Datasets and fixed partitions

Each main dataset is a JSON array at `dataset/{property}/{property}.json`. Entries contain source metadata, `chemical_composition`, `processing_history`, `hierarchical_structure`, `properties`, and two generated-analysis objects. Targets are stored as `properties[property]["value"]`; source metadata and target values are not predictive input fields.

| Property | Train | Validation | Test | Total |
|---|---:|---:|---:|---:|

File: train_code/dataset/UTS/UTS.json (part 88 of 292)
[
      "is_homopolymer": false
    },
    "processing_history": "Untreated Al micro-particles (200-800 µm, 99.7% purity) dispersed in liquid PDMS at 25% filling factor, cured at 85 °C for 2h. UTS measured by tensile testing on Zwick QuickTest 100 kN machine at displacement rate 1 mm/min.",
    "hierarchical_structure": "Composite with smooth granular Al micro-particles embedded in PDMS matrix.",
    "properties": {
      "UTS": {
        "value": [
          0.84
        ],
        "unit": "MPa"
      }
    },
    "analysis_with_hierarchical_structure": {
      "descriptive_text": "The sample comprises a polydimethylsiloxane (PDMS) matrix composite reinforced with untreated aluminum micro-particles at a 25% filling factor. The aluminum filler consists of smooth granular particles ranging from 200 to 800 µm in size with 99.7% purity, dispersed within the liquid polymer precursor prior to thermal curing at 85 °C for 2 hours. The resulting hierarchical structure features these granular aluminum micro-particles embedded within the crosslinked PDMS matrix, and the ultimate tensile strength was evaluated using tensile testing on a Zwick QuickTest 100 kN machine at a displacement rate of 1 mm/min.",
      "reasoning_analysis": "Increasing Factors: The thermal curing process at 85 °C facilitates crosslinking within the PDMS matrix, establishing a coherent elastomeric network capable of bearing load. Additionally, the incorporation of rigid aluminum particles inherently introduces a phase with significantly higher modulus and strength compared to the neat polymer, which can contribute to load-bearing capacity if stress transfer is effective. Decreasing Factors: The untreated surface chemistry of the aluminum particles likely results in poor interfacial adhesion with the hydrophobic PDMS matrix, promoting premature debonding under tensile stress. Furthermore, the large micro-scale particle size (200-800 µm) acts as significant stress concentrators that can initiate cracks at lower global stresses, while the intrinsically low tensile strength of the PDMS elastomer matrix sets a limited baseline for the composite performance. Dominant Factor: The interfacial compatibility between the filler and matrix qualitatively dominates the UTS behavior; the lack of surface treatment on the large aluminum particles prevents efficient stress transfer, causing the rigid filler to act primarily as stress concentrators rather than reinforcing agents, thereby limiting the ultimate tensile strength relative to what might be achieved with treated fillers or a stronger matrix."
    },
    "analysis_without_hierarchical_structure": {
      "descriptive_text": "The sample comprises a polydimethylsiloxane (PDMS) matrix composite containing 25% untreated aluminum micro-particles with a size range of 200 to 800 µm and 99.7% purity. The material was prepared by dispersing the aluminum filler into liquid PDMS followed by thermal curing at 85 °C for 2 hours. Ultimate tensile strength was determined via tensile testing on a Zwick QuickTest 100 kN machine at a displacement rate of 1 mm/min.",
      "reasoning_analysis": "Increasing Factors: The thermal curing history at 85 °C facilitates crosslinking within the PDMS matrix, transitioning the system from a viscous liquid to a solid elastomeric network capable of sustaining tensile load, while the 25% volume fraction of rigid aluminum filler provides a high-modulus component that can theoretically support stress. Decreasing Factors: The use of untreated aluminum particles results in poor interfacial adhesion between the polar metal oxide surface and the non-polar PDMS matrix, leading to inefficient stress transfer and early debonding. Furthermore, the large micro-scale particle size acts as significant stress concentrators that initiate cracks, and the flexible siloxane backbone inherently limits the cohesive strength of the matrix phase. Dominant Factor: The interfacial quality and filler morphology qualitatively dominate the UTS behavior; the stress concentrations induced by the large, untreated particles likely promote premature failure mechanisms that outweigh the reinforcing potential of the filler loading, limiting the ultimate tensile strength relative to a composite with optimized surface treatment or smaller particle dimensions."
    }
  },
  {
    "doi": null,
    "title": "Selective Laser Sintering of Clay-Reinforced Polyamide",
    "year": 2010,
    "chemical_composition": {
      "repeat_unit_psmiles": "[*]NC(=O)CCCCCCCCCCC[*]",
      "monomers": [
        {
          "name": "Laurolactam",
          "smiles": "O=C1CCCCCCCCCCN1",
          "ratio_value": null,
          "ratio_unit": null
        }
      ],
      "additives": [
        {
          "name": "Cloisite 30B",
          "type": "filler",
          "amount_value": 5,
          "amount_unit": "wt%"
        }
      ],
      "is_homopolymer": true
    },
    "processing_history": "Selective Laser Sintering (SLS) on EOSINT P 380. Part bed temperature: 178 °C. Beam speed: 4500 mm/s, Laser power: 45 W, Scan spacing: 0.25 mm. Tensile testing on Universal Testing Machine (UTM), ASTM D638, crosshead speed 5 mm/min.",
    "hierarchical_structure": "SLS fabricated specimen. Heterogeneous system with agglomerated clay particles. Reduced crystallinity (gamma phase).",
    "properties": {
      "UTS": {
        "value": [
          32.16
        ],
        "unit": "MPa"
      }
    },
    "analysis_with_hierarchical_structure": {
      "descriptive_text": "The sample comprises a polyamide 12 homopolymer derived from laurolactam monomers, compounded with 5 wt% Cloisite 30B organoclay filler. Specimens were fabricated via Selective Laser Sintering (SLS) using an EOSINT P 380 system with a part bed temperature of 178 °C, beam speed of 4500 mm/s, laser power of 45 W, and scan spacing of 0.25 mm. The resulting hierarchical structure is identified as a heterogeneous system containing agglomerated clay particles and reduced crystallinity predominantly in the gamma phase. Mechanical evaluation was conducted through tensile testing on a Universal Testing Machine in accordance with ASTM D638 at a crosshead speed of 5 mm/min.",
      "reasoning_analysis": "Increasing Factors: The polyamide 12 backbone enables strong interchain hydrogen bonding between amide groups, establishing a robust intrinsic mechanical baseline. Additionally, the inclusion of 5 wt% Cloisite 30B offers theoretical reinforcement potential through stress transfer mechanisms between the polymer matrix and the rigid silicate layers. Decreasing Factors: The hierarchical structure reveals agglomerated clay particles, which act as critical stress concentrators and initiation sites for premature fracture, thereby negating the reinforcing efficacy of the filler. Furthermore, the reduced crystallinity and the prevalence of the gamma crystalline phase, rather than the more densely packed and stable alpha phase typical of polyamides, diminish the load-bearing capacity of the matrix. The rapid thermal cycling inherent to the SLS processing history may also limit inter-layer diffusion, potentially introducing micro-voids or weak boundary regions. Dominant Factor: The microstructural defectivity arising from filler agglomeration combined with the suboptimal crystalline morphology qualitatively dominates the final UTS behavior. While the chemical composition supports high strength, the physical reality of stress concentrations at clay agglomerates and the lower load-bearing capacity of the gamma-phase matrix suppress the ultimate tensile strength relative to a fully consolidated, alpha-crystalline composite."
    },
    "analysis_without_hierarchical_structure": {
      "descriptive_text": "The sample consists of a Polyamide 12 (PA12) homopolymer matrix derived from Laurolactam, reinforced with 5 wt% Cloisite 30B organoclay filler. The composite material was fabricated using Selective Laser Sintering (SLS) on an EOSINT P 380 system, utilizing a part bed temperature of 178 °C, a laser power of 45 W, a beam speed of 4500 mm/s, and a scan spacing of 0.25 mm. Following fabrication, the Ultimate Tensile Strength was evaluated using a Universal Testing Machine in accordance with ASTM D638 standards at a crosshead speed of 5 mm/min.",
      "reasoning_analysis": "Increasing Factors: The chemical composition features a Polyamide 12 backbone capable of extensive interchain hydrogen bonding, which intrinsically enhances cohesive energy density and tensile strength. Additionally, the incorporation of 5 wt% Cloisite 30B nanoclay acts as a reinforcing filler; if well-exfoliated, the high aspect ratio silicate layers facilitate stress transfer from the matrix to the filler and restrict polymer chain mobility, thereby increasing stiffness and strength. The SLS part bed temperature of 178 °C promotes significant crystallinity within the PA12 matrix, further contributing to higher load-bearing capacity. Decreasing Factors: The Selective Laser Sintering processing history inherently introduces microstructural porosity and voids between partially fused powder particles, which act as stress concentrators and reduce the effective load-bearing cross-sectional area. Furthermore, potential agglomeration of the nanoclay filler during the powder mixing or sintering process could create defect sites that initiate premature failure, and the layer-by-layer fabrication method may result in anisotropic interlayer bonding weaknesses. Dominant Factor: The processing-induced microstructural integrity, specifically the degree of particle fusion and resulting porosity controlled by the laser energy density, qualitatively dominates the final UTS behavior. While the nanoclay provides theoretical reinforcement, the inherent void content and interlayer bonding quality characteristic of the SLS process serve as the primary limiting factors that dictate the ultimate failure stress relative to fully dense manufacturing methods."
    }
  },
  {
    "doi": null,
    "title": "Chemical Sculpturing of Al Micro-Particles for Polymer Composites and Universal Polymer-Polymer Joints",
    "year": 2016,
    "chemical_composition": {
      "repeat_unit_psmiles": "[*][Si](C)(C)O[*]",
      "monomers": [
        {
          "name": "Dimethylsiloxane",
          "smiles": null,
          "ratio_value": null,
          "ratio_unit": null
        }
      ],
      "additives": [
        {
          "name": "Sculptured Al micro-particles",
          "type": "filler",
          "amount_value": 25,
          "amount_unit": "%"
        }
      ],
      "is_homopolymer": false
    },
    "processing_history": "Sculptured Al micro-particles (etched in 7.25 wt% HCl at 30 °C) dispersed in liquid PDMS at 25% filling factor, cured at 85 °C for 2h. UTS measured by tensile testing on Zwick QuickTest 100 kN machine at displacement rate 1 mm/min.",
    "hierarchical_structure": "Composite with Al micro-particles featuring cuboid hook-like surface structures (nanometer to micrometer scale) embedded in PDMS matrix.",
    "properties": {
      "UTS": {
        "value": [
          1.92
        ],
        "unit": "MPa"
      }
    },
    "analysis_with_hierarchical_structure": {
      "descriptive_text": "The sample comprises a polydimethylsiloxane (PDMS) matrix composite reinforced with 25% Sculptured Al micro-particles featuring cuboid hook-like surface structures spanning the nanometer to micrometer scale. The aluminum filler was initially etched in 7.25 wt% HCl at 30 °C to modify surface morphology before dispersion into the liquid PDMS precursor, followed by thermal curing at 85 °C for 2 hours. The resulting hierarchical structure consists of these surface-modified metallic micro-particles embedded within the elastomeric network, with Ultimate Tensile Strength characterized via tensile testing on a Zwick QuickTest 100 kN machine at a displacement rate of 1 mm/min.",
      "reasoning_analysis": "Increasing Factors: The incorporation of rigid Sculptured Al micro-particles at a 25% filling factor introduces a significant reinforcement phase within the soft PDMS matrix, allowing for load transfer from the elastomer to the metal. The specific cuboid hook-like surface structures generated by HCl etching enhance interfacial adhesion through mechanical interlocking, which mitigates particle debonding and maximizes stress transfer efficiency. Additionally, the thermal curing at 85 °C ensures adequate crosslinking of the PDMS network, providing structural integrity necessary to support the filler load. Decreasing Factors: The intrinsic Ultimate Tensile Strength of the PDMS matrix is naturally low due to the high flexibility of the siloxane backbone and weak intermolecular forces. The substantial modulus mismatch between the rigid aluminum filler and the compliant polymer matrix can induce stress concentrations at the particle poles, potentially initiating premature failure. Furthermore, high filler loading increases the risk of particle agglomeration, which could act as defect sites for crack propagation, and the etching process, while beneficial for morphology, must not compromise the structural integrity of the micro-particles themselves. Dominant Factor: The mechanical interlocking provided by the sculptured hook-like surface structures combined with the high volume fraction of rigid filler qualitatively dominates the final UTS behavior. While the PDMS matrix imposes a low-strength baseline, the enhanced interfacial adhesion and load-bearing capacity of the surface-modified aluminum particles significantly elevate the composite strength relative to the neat polymer, making the filler reinforcement mechanism the primary determinant of the material's tensile performance."
    },
    "analysis_without_hierarchical_structure": {
      "descriptive_text": "The sample comprises a polydimethylsiloxane (PDMS) matrix composite reinforced with 25% Sculptured Aluminum micro-particles. The aluminum filler was etched in 7.25 wt% HCl at 30 °C prior to dispersion within the liquid PDMS precursor at a 25% filling factor. The mixture was subsequently cured at 85 °C for 2 hours to establish the final network structure. Ultimate tensile strength was evaluated via tensile testing using a Zwick QuickTest 100 kN machine at a displacement rate of 1 mm/min.",
      "reasoning_analysis": "Increasing Factors: The incorporation of 25% Sculptured Aluminum micro-particles acts as a rigid reinforcing phase within the soft PDMS matrix, facilitating load transfer and restricting chain mobility under stress, which intrinsically drives the UTS higher compared to the neat polymer. Additionally, the etching process and sculptured morphology of the filler likely enhance mechanical interlocking at the interface, while the thermal curing at 85 °C establishes a crosslinked network necessary for load bearing. Decreasing Factors: The intrinsic chemical composition of the PDMS backbone, characterized by flexible Si-O bonds and low intermolecular forces, imposes a low baseline strength limit. Furthermore, without explicit mention of silane coupling agents, the interface between the hydrophilic aluminum oxide surface and hydrophobic PDMS may exhibit weak adhesion, leading to premature debonding and stress concentration around the rigid particles during tensile loading. Dominant Factor: The reinforcement provided by the high volume fraction of rigid sculptured aluminum filler qualitatively dominates the final UTS behavior, as the load-bearing capacity of the composite is primarily determined by the filler-matrix interaction and particle loading rather than the inherent strength of the elastomeric matrix alone."
    }
  },
  {
    "doi": "10.1177/00952443221104105",
    "title": "Swelling behavior and tensile strength of additively manufactured and commercial O-rings in the presence of linear, branched, cyclic, and aromatic compounds and alcohols",
    "year": 2022,
    "chemical_composition": {
      "repeat_unit_psmiles": null,
      "monomers": [
        {
          "name": "Proprietary methacrylate monomer",
          "smiles": null,
          "ratio_value": null,
          "ratio_unit": null
        },
        {
          "name": "Proprietary methacrylate monomer",
          "smiles": null,
          "ratio_value": null,
          "ratio_unit": null
        },
        {
          "name": "Urethane dimethacrylate",
          "smiles": null,
          "ratio_value": null,
          "ratio_unit": null
        }
      ],
      "additives": [
        {
          "name": "Photoinitiator",
          "type": "initiator",
          "amount_value": 1.5,
          "amount_unit": "wt%"
        }
      ],
      "is_homopolymer": false
    },
    "processing_history": "3D printed using vat photopolymerization (SLA), 100 micron layer height, washed in isopropanol for 10 min, UV cured for 15 min. Optimal build orientation. Exposed to toluene for 24 h, then evaporated for 3 weeks. Structural damage observed. UTS measured using Admet MTEST Quattro with half-shells, pull rate 500 mm/min, ASTM D1414, room temp (~21 °C).",
    "hierarchical_structure": "Structural damage observed after toluene exposure and evaporation.",
    "properties": {
      "UTS": {
        "value": [
          0
        ],
        "unit": "MPa"
      }
    },
    "analysis_with_hierarchical_structure": {
      "descriptive_text": "The sample comprises a copolymer network synthesized from proprietary methacrylate monomers and urethane dimethacrylate, incorporated with 1.5 wt% photoinitiator. Fabrication was performed via vat photopolymerization (SLA) with a 100 micron layer height, followed by post-processing that included washing in isopropanol for 10 minutes and UV curing for 15 minutes. The specimen was subsequently subjected to toluene exposure for 24 hours and allowed to evaporate for three weeks, during which structural damage was observed. Ultimate tensile strength was characterized using an Admet MTEST Quattro system with half-shells at a pull rate of 500 mm/min in accordance with ASTM D1414 at room temperature.",
      "reasoning_analysis": "Increasing Factors: The inclusion of urethane dimethacrylate introduces hard segments and hydrogen bonding capabilities within the crosslinked network, which typically enhances intermolecular cohesion and intrinsic tensile strength compared to simple methacrylate systems. Furthermore, the post-build UV curing step promotes a higher degree of conversion and crosslinking density, while the optimal build orientation minimizes anisotropic weaknesses along the loading axis. Decreasing Factors: The exposure to toluene, a strong solvent for methacrylate-based resins, likely caused swelling and plasticization that disrupted the polymer network integrity. The subsequent three-week evaporation period may have induced shrinkage stresses or void formation upon solvent removal. Critically, the explicit observation of structural damage suggests the presence of microcracks or crazing that act as severe stress concentrators. Additionally, the 100 micron layer height introduces interlayer interfaces that serve as potential failure initiation sites, particularly when compromised by solvent attack. Dominant Factor: Although the urethane-modified chemistry and crosslinking provide a robust baseline for mechanical performance, the structural integrity compromise resulting from the aggressive toluene exposure and evaporation cycle is the dominant factor. The presence of observed structural damage fundamentally reduces the effective load-bearing cross-section and initiates premature failure, qualitatively dictating a significant reduction in UTS regardless of the intrinsic strength of the cured resin chemistry."
    },
    "analysis_without_hierarchical_structure": {
      "descriptive_text": "The material comprises a crosslinked copolymer network synthesized from proprietary methacrylate monomers and urethane dimethacrylate, initiated by 1.5 wt% photoinitiator. Fabrication was achieved via vat photopolymerization (SLA) with a 100 micron layer height and optimal build orientation, followed by washing in isopropanol for 10 minutes and UV curing for 15 minutes. Subsequent to printing, the specimen was exposed to toluene for 24 hours and allowed to evaporate for three weeks, during which structural damage was noted. Ultimate tensile strength was evaluated at room temperature using an Admet MTEST Quattro apparatus with half-shells at a pull rate of 500 mm/min in accordance with ASTM D1414.",
      "reasoning_analysis": "Increasing Factors: The incorporation of urethane dimethacrylate facilitates a crosslinked network architecture, which restricts chain slippage and enhances load-bearing capacity relative to linear analogs. Additionally, the UV post-curing step likely increases the degree of conversion, minimizing plasticizing effects from unreacted monomers, while the high testing strain rate of 500 mm/min limits viscoelastic relaxation, typically resulting in higher measured strength. Decreasing Factors: The exposure to toluene for 24 hours represents a significant aggressor; as a good solvent for methacrylate networks, it likely induced substantial swelling followed by deswelling during evaporation, leading to the observed structural damage such as crazing or microcracking. These defects act as stress concentrators that drastically reduce effective load-bearing area. Furthermore, the layered nature of SLA printing introduces interlayer interfaces that may serve as failure initiation sites compared to isotropic bulk materials. Dominant Factor: The solvent-induced structural damage is the dominant factor. While the crosslinked network and post-curing provide a baseline mechanical integrity, the explicit observation of structural damage following toluene exposure implies irreversible morphological degradation. These microstructural defects will precipitate premature failure under tensile load, qualitatively overriding the strengthening benefits of the crosslink density and testing rate."
    }
  },
  {
    "doi": "10.1080/15376494.2020.1722870",
    "title": "Tensile strength dependence of FFF fiber reinforced ABS on environmental conditioning",
    "year": 2021,
    "chemical_composition": {
      "repeat_unit_psmiles": null,
      "monomers": [
        {
          "name": "Acrylonitrile",
          "smiles": "C=CC#N",
          "ratio_value": null,
          "ratio_unit": null
        },
        {
          "name": "1,3-Butadiene",
          "smiles": "C=CC=C",
          "ratio_value": null,
          "ratio_unit": null
        },
        {
          "name": "Styrene",
          "smiles": "C=CC1=CC=CC=C1",
          "ratio_value": null,
          "ratio_unit": null
        }
      ],
      "additives": [
        {
          "name": "Chopped carbon fiber",
          "type": "filler",
          "amount_value": 15,
          "amount_unit": "wt%"
        }
      ],
      "is_homopolymer": false
    },
    "processing_history": "Fabricated via Fused Filament Fabrication (FFF) on Lulzbot Taz 6. Nozzle 232 °C, bed 110 °C, layer height 0.2 mm, fan 0%. ASTM D638-14 Type I specimens. Conditioned 180 min at 90 °C prior to testing. Tensile testing per ASTM D638-14 using MTS Criterion Model 45, 10 kN load cell, 1.0 mm/min crosshead speed, laser extensometer.",
    "hierarchical_structure": "FFF printed structure with bead-to-bead voids. YX orientation (layer-to-layer). 15 wt.% chopped carbon fiber reinforced.",
    "properties": {
      "UTS": {
        "value": [
          23.14
        ],
        "unit": "MPa"
      }
    },
    "analysis_with_hierarchical_structure": {
      "descriptive_text": "The sample comprises a terpolymer matrix synthesized from Acrylonitrile, 1,3-Butadiene, and Styrene monomers, reinforced with 15 wt% chopped carbon fiber filler. Specimens were fabricated via Fused Filament Fabrication using a Lulzbot Taz 6 system with a nozzle temperature of 232 °C and a heated bed at 110 °C, maintaining a 0.2 mm layer height without active cooling. The resulting hierarchical structure features a YX orientation with inherent bead-to-bead voids, and the ASTM D638-14 Type I specimens were conditioned for 180 minutes at 90 °C prior to tensile testing per ASTM D638-14 using an MTS Criterion Model 45 system at a crosshead speed of 1.0 mm/min with a laser extensometer.",
      "reasoning_analysis": "Increasing Factors: The incorporation of 15 wt% chopped carbon fiber provides high-stiffness reinforcement that facilitates load transfer away from the polymer matrix, intrinsically driving the UTS higher compared to the unreinforced terpolymer. Additionally, the rigid segments contributed by the Styrene and Acrylonitrile monomers enhance the matrix strength, while the thermal conditioning at 90 °C likely promotes inter-layer diffusion and residual stress relief, further supporting load-bearing capacity. Decreasing Factors: The Butadiene component introduces a rubbery phase that improves toughness but qualitatively reduces the yield strength and modulus relative to a pure SAN matrix. Crucially, the Fused Filament Fabrication process introduces bead-to-bead voids which act as stress concentrators and reduce the effective load-bearing cross-sectional area. Furthermore, the YX layer-to-layer orientation creates anisotropic weak interfaces where inter-bead bonding is typically inferior to intra-bead strength, facilitating premature failure. Dominant Factor: While the carbon fiber reinforcement provides the primary mechanism for strength enhancement relative to the neat matrix, the processing-induced microstructural defects, specifically the bead-to-bead voids and anisotropic inter-layer bonding inherent to the FFF technique, qualitatively dominate the final UTS behavior by constraining the maximum achievable strength and dictating the failure initiation sites."
    },
    "analysis_without_hierarchical_structure": {
      "descriptive_text": "The sample consists of an Acrylonitrile Butadiene Styrene (ABS) terpolymer matrix reinforced with 15 wt% chopped carbon fiber filler. Specimens were fabricated using Fused Filament Fabrication on a Lulzbot Taz 6 system with a nozzle temperature of 232 °C, a bed temperature of 110 °C, a layer height of 0.2 mm, and no cooling fan usage. Following fabrication, ASTM D638-14 Type I specimens were conditioned for 180 minutes at 90 °C prior to mechanical characterization. Tensile testing was conducted according to ASTM D638-14 standards using an MTS Criterion Model 45 equipped with a 10 kN load cell and a laser extensometer at a crosshead speed of 1.0 mm/min.",
      "reasoning_analysis": "Increasing Factors: The incorporation of 15 wt% chopped carbon fiber introduces a high-modulus reinforcement phase that facilitates efficient load transfer from the polymer matrix to the fibers, intrinsically driving the UTS upward. Additionally, the processing history involves a post-fabrication conditioning step at 90 °C for 180 minutes, which acts as an annealing treatment to relieve residual thermal stresses and promote inter-layer diffusion, thereby strengthening the bonding between printed roads. The absence of part cooling fans and the elevated bed temperature during fabrication further support improved layer adhesion by maintaining the polymer melt above its glass transition temperature for extended periods during deposition. Decreasing Factors: The Fused Filament Fabrication method inherently introduces micro-voids and anisotropic morphology due to the layer-by-layer deposition, creating potential failure planes that reduce the effective load-bearing cross-section compared to isotropic molding techniques. Additionally, the presence of the butadiene rubber phase within the ABS matrix, while beneficial for impact toughness, introduces compliant domains that lower the overall yield strength and ultimate tensile strength relative to a fully rigid matrix. The chopped nature of the carbon fibers may also result in suboptimal orientation relative to the tensile axis depending on the raster pattern, limiting the full theoretical reinforcement efficiency. Dominant Factor: The reinforcement provided by the carbon fiber filler represents the primary driver for elevated strength, as the high-modulus fibers bear the majority of the applied load. Although the FFF process introduces anisotropic defects, the subsequent thermal conditioning and optimized printing parameters sufficiently maximize inter-layer cohesion to allow the fiber reinforcement to dictate the ultimate tensile behavior rather than inter-layer failure."
    }
  },
  {
    "doi": null,
    "title": "Effect of $\\mathbf { A l } _ { 2 } \\mathbf { O } _ { 3 }$ on the Tensile and Impact Strength of Flax/ Unsaturated Polyester Composite with Emphasis on Automobile Body Applications",
    "year": 2021,
    "chemical_composition": {
      "repeat_unit_psmiles": null,
      "monomers": [
        {
          "name": "Unsaturated Polyester Resin",
          "smiles": null,
          "ratio_value": 80,
          "ratio_unit": "wt%"
        }
      ],
      "additives": [
        {
          "name": "Flax Fiber",
          "type": "reinforcement",
          "amount_value": 15,
          "amount_unit": "wt%"
        },
        {
          "name": "Al2O3",
          "type": "filler",
          "amount_value": 5,
          "amount_unit": "wt%"
        }
      ],
      "is_homopolymer": false
    },
    "processing_history": "Flax fiber treated with 5 wt% NaOH (30 min, 24°C) and 5 wt% benzoyl chloride. Composite manufactured by hand-lay-up followed by compression molding. Curing 24 h at room temperature under 480 N load. UTS measured by tensile testing (ASTM D3039) on Testometric 10 KN UTM at 10 mm/min crosshead speed, 150 mm gauge length, room temperature.",
    "hierarchical_structure": "Chopped flax fiber (30-40 mm) reinforced unsaturated polyester matrix with Al2O3 filler (63-100 μm). Uniform distribution of filler.",
    "properties": {
      "UTS": {
        "value": [
          29.56
        ],
        "unit": "MPa"
      }
    },
    "analysis_with_hierarchical_structure": {
      "descriptive_text": "The sample consists of an unsaturated polyester resin matrix comprising 80 wt% of the composite, reinforced with 15 wt% chopped flax fibers (30-40 mm length) and filled with 5 wt% Al2O3 particles (63-100 μm) exhibiting uniform distribution. Prior to composite manufacturing via hand-lay-up and compression molding, the flax fibers underwent surface treatment involving immersion in 5 wt% NaOH for 30 minutes at 24°C followed by modification with 5 wt% benzoyl chloride to enhance interfacial adhesion. The composite was cured for 24 hours at room temperature under a 480 N load, and the Ultimate Tensile Strength was subsequently characterized via tensile testing according to ASTM D3039 standards using a Testometric 10 KN UTM at a crosshead speed of 10 mm/min with a 150 mm gauge length at room temperature.",
      "reasoning_analysis": "Increasing Factors: The incorporation of 15 wt% flax fibers provides significant load-bearing capacity compared to the neat polyester matrix, acting as the primary reinforcement mechanism. The specific chemical treatment of the fibers with NaOH and benzoyl chloride removes surface impurities and increases hydrophobicity, which improves interfacial adhesion and stress transfer efficiency between the natural fibers and the polymer matrix. Additionally, the uniform distribution of the rigid Al2O3 filler and the application of pressure during compression molding contribute to structural homogeneity and reduced void content, supporting higher load capacity. Decreasing Factors: The use of chopped fibers (30-40 mm) rather than continuous filaments limits the maximum achievable tensile strength due to stress concentrations at fiber ends and reduced load transfer efficiency over shorter lengths. The hand-lay-up processing technique inherently risks entrapping air voids which act as stress concentrators, potentially initiating premature failure. Furthermore, curing at room temperature may result in a lower crosslink density within the unsaturated polyester matrix compared to thermal curing, potentially reducing the matrix's contribution to overall composite strength. Dominant Factor: The dominant factor governing the UTS is the interfacial quality between the flax fibers and the matrix. While the chopped nature of the fibers and processing-induced voids impose limitations, the chemical surface treatment specifically targets the weak boundary layer typical of natural fiber composites. Consequently, the enhanced interfacial shear strength allows for effective stress transfer to the high-strength fibers, qualitatively driving the UTS higher than what would be observed in an untreated composite, making the interface modification the critical determinant of the final mechanical performance."
    },
    "analysis_without_hierarchical_structure": {
      "descriptive_text": "The composite system comprises an unsaturated polyester resin matrix constituting 80 wt% of the formulation, reinforced with 15 wt% flax fiber and filled with 5 wt% aluminum oxide (Al2O3). The flax fibers were subjected to alkaline treatment with 5 wt% NaOH for 30 minutes at 24°C followed by modification with 5 wt% benzoyl chloride to optimize surface compatibility. Composite fabrication was achieved through hand-lay-up followed by compression molding, with curing conducted for 24 hours at room temperature under a static load of 480 N. Mechanical characterization involved tensile testing performed according to ASTM D3039 on a Testometric 10 KN UTM at a crosshead speed of 10 mm/min with a 150 mm gauge length at room temperature to determine the ultimate tensile strength.",
      "reasoning_analysis": "Increasing Factors: The incorporation of 15 wt% flax fiber acts as the primary load-bearing component, significantly enhancing strength compared to the neat resin through the rule of mixtures. The specific surface treatment sequence involving NaOH alkalization and benzoyl chloride functionalization improves fiber-matrix interfacial adhesion by removing weak boundary layers and introducing compatibilizing groups, thereby facilitating efficient stress transfer from the matrix to the reinforcement. Additionally, the compression molding step aids in consolidating the laminate and reducing macro-voids compared to open mold casting, while the Al2O3 filler may contribute to localized stiffness and crack deflection mechanisms. Decreasing Factors: The hand-lay-up manufacturing technique inherently risks uneven fiber distribution and entrapped air voids, which act as stress concentrators and initiation sites for premature failure under tensile load. Furthermore, curing at room temperature may result in incomplete crosslinking of the unsaturated polyester network compared to thermal post-curing, potentially limiting the matrix's intrinsic strength and its ability to support the fibers. The natural variability of flax fibers and potential agglomeration of the ceramic filler also present heterogeneity that could reduce overall cohesion. Dominant Factor: The enhanced interfacial adhesion resulting from the chemical treatment of the flax fibers is the dominant factor governing the ultimate tensile strength. While processing-induced voids from hand-lay-up and limited matrix crosslinking impose upper bounds on performance, the efficiency of stress transfer at the fiber-matrix interface dictates whether the high-strength fibers can effectively bear the applied load; without the specific NaOH and benzoyl chloride treatment, fiber pull-out would likely occur at lower stresses, rendering the reinforcement less effective regardless of the molding pressure."
    }
  },
  {
    "doi": null,
    "title": "Fused Filament Fabricated Polypropylene Composite Reinforced by Aligned Glass Fibers",
    "year": 2020,
    "chemical_composition": {
      "repeat_unit_psmiles": "[*]CC(C)[*]",
      "monomers": [
        {
          "name": "Propylene",
          "smiles": "CC=C",
          "ratio_value": null,
          "ratio_unit": null
        }
      ],
      "additives": [
        {
          "name": "Glass fiber",
          "type": "filler",
          "amount_value": 25,
          "amount_unit": "wt%"
        }
      ],
      "is_homopolymer": true
    },
    "processing_history": "FFF 3D printing: nozzle 0.6 mm, printhead 260 °C, heatbed 95 °C, speed 50 mm/s, infill 100%, chamber 35 °C. Layer thickness: 0.10 mm. Raster angle: (90, 90). UTS measured by tensile testing (Instron 5969) at 1 mm/min, ISO 527-4.",
    "hierarchical_structure": "Short glass fibers (100-300 μm length, 15-20 μm diameter) reinforced PP. Fiber orientation aligned with nozzle movement. Void content varies with layer thickness.",
    "properties": {
      "UTS": {
        "value": [
          57.4
        ],
        "unit": "MPa"
      }
    },
    "analysis_with_hierarchical_structure": {
      "descriptive_text": "The sample comprises a polypropylene homopolymer matrix reinforced with 25 wt% short glass fibers having lengths between 100 and 300 μm and diameters of 15 to 20 μm. It was fabricated using fused filament fabrication (FFF) 3D printing with a 0.6 mm nozzle at a printhead temperature of 260 °C and a heatbed temperature of 95 °C, operating at a speed of 50 mm/s with 100% infill and a layer thickness of 0.10 mm. The hierarchical structure features fiber orientation aligned with the nozzle movement and a raster angle of (90, 90), where void content varies with layer thickness, and the ultimate tensile strength was characterized by tensile testing at 1 mm/min according to ISO 527-4 standards.",
      "reasoning_analysis": "Increasing Factors: The addition of 25 wt% glass fibers introduces a high-modulus filler phase that facilitates load transfer from the polypropylene matrix, significantly enhancing the load-bearing capacity and intrinsic strength. The 100% infill density ensures maximum material deposition, minimizing macroscopic gaps, while the alignment of fibers along the nozzle movement path can provide directional strengthening if the tensile load is applied parallel to the print raster. Decreasing Factors: The FFF processing history inherently introduces interlayer bonding weaknesses and variable void content, which act as stress concentrators and reduce the effective cross-sectional area available for load bearing. Additionally, the shear forces experienced during extrusion through the nozzle may lead to fiber attrition, reducing the fiber aspect ratio and diminishing the efficiency of the reinforcement mechanism. Dominant Factor: While the glass fiber reinforcement provides a substantial baseline increase in strength compared to neat polypropylene, the processing-induced microstructural defects, specifically the interlayer adhesion quality and void distribution inherent to the 3D printing technique, qualitatively dominate the final UTS behavior by limiting the composite from achieving the theoretical mechanical performance of traditionally molded equivalents."
    },
    "analysis_without_hierarchical_structure": {
      "descriptive_text": "The sample consists of a polypropylene homopolymer matrix reinforced with 25 wt% glass fiber filler. Specimens were fabricated using Fused Filament Fabrication (FFF) 3D printing with a 0.6 mm nozzle at a printhead temperature of 260 °C and a heatbed temperature of 95 °C, maintaining a print speed of 50 mm/s within a 35 °C chamber environment. The printed structure featured 100% infill density, a layer thickness of 0.10 mm, and a raster angle orientation of (90, 90). Ultimate tensile strength was subsequently determined through tensile testing using an Instron 5969 machine at a crosshead speed of 1 mm/min in accordance with ISO 527-4 standards.",
