Repository: hhtrick/HHT-code

# HHT training framework

This directory contains model training, embedding precomputation, inference, article-level baselines and the curated datasets. All commands below assume that the working directory is `train_code/`.

## 3. Datasets and fixed partitions

Each main dataset is a JSON array at `dataset/{property}/{property}.json`. Entries contain source metadata, `chemical_composition`, `processing_history`, `hierarchical_structure`, `properties`, and two generated-analysis objects. Targets are stored as `properties[property]["value"]`; source metadata and target values are not predictive input fields.

| Property | Train | Validation | Test | Total |
|---|---:|---:|---:|---:|

File: train_code/dataset/UTS/UTS.json (part 89 of 292)
[
      "reasoning_analysis": "Increasing Factors: The incorporation of 25 wt% glass fiber filler into the polypropylene matrix serves as a primary strengthening mechanism, where the high-modulus fibers carry a significant portion of the applied load and restrict polymer chain mobility through mechanical interlocking. Additionally, the 100% infill density specified in the processing history maximizes the material cross-section available to bear stress, while the elevated heatbed temperature of 95 °C promotes improved interlayer adhesion compared to ambient printing conditions. Decreasing Factors: The Fused Filament Fabrication process inherently introduces micro-voids between raster roads and printed layers, reducing the effective load-bearing area and acting as stress concentrators that initiate failure. Furthermore, the specific raster angle of (90, 90) and the layered architecture create significant anisotropy, where interlayer bonding strength is typically inferior to the intralayer bulk strength, and the relatively large 0.6 mm nozzle may exacerbate void formation compared to finer deposition tools. Dominant Factor: While the glass fiber reinforcement significantly elevates the intrinsic strength potential of the polypropylene matrix, the processing-induced anisotropy and interlayer bonding weaknesses inherent to the FFF manufacturing method qualitatively dominate the final UTS behavior. The failure mechanism is likely governed by delamination or interfacial debonding at the printed layer boundaries rather than the fracture of the fibers or matrix themselves, thereby limiting the ultimate tensile strength below the theoretical maximum achievable by conventional molding techniques for this composite system."
    }
  },
  {
    "doi": "10.1177/00952443221104105",
    "title": "Swelling behavior and tensile strength of additively manufactured and commercial O-rings in the presence of linear, branched, cyclic, and aromatic compounds and alcohols",
    "year": 2022,
    "chemical_composition": {
      "repeat_unit_psmiles": null,
      "monomers": [
        {
          "name": "Proprietary methacrylate monomer",
          "smiles": null,
          "ratio_value": null,
          "ratio_unit": null
        },
        {
          "name": "Proprietary methacrylate monomer",
          "smiles": null,
          "ratio_value": null,
          "ratio_unit": null
        },
        {
          "name": "Urethane dimethacrylate",
          "smiles": null,
          "ratio_value": null,
          "ratio_unit": null
        }
      ],
      "additives": [
        {
          "name": "Photoinitiator",
          "type": "initiator",
          "amount_value": 1.5,
          "amount_unit": "wt%"
        }
      ],
      "is_homopolymer": false
    },
    "processing_history": "3D printed using vat photopolymerization (SLA), 100 micron layer height, washed in isopropanol for 10 min, UV cured for 15 min. Optimal build orientation. Exposed to toluene for 24 h, then evaporated for 3 weeks. Structural damage observed. UTS measured using Admet MTEST Quattro with half-shells, pull rate 500 mm/min, ASTM D1414, room temp (~21 °C).",
    "hierarchical_structure": "Structural damage observed after toluene exposure and evaporation.",
    "properties": {
      "UTS": {
        "value": [
          2
        ],
        "unit": "MPa"
      }
    },
    "analysis_with_hierarchical_structure": {
      "descriptive_text": "The sample consists of a copolymer network derived from proprietary methacrylate monomers and urethane dimethacrylate, formulated with 1.5 wt% photoinitiator. Fabrication was achieved via vat photopolymerization (SLA) 3D printing with a 100 micron layer height and optimal build orientation, followed by isopropanol washing for 10 minutes and a 15-minute UV post-cure. Subsequent to printing, the specimen underwent solvent exposure to toluene for 24 hours followed by a three-week evaporation period, during which structural damage was noted. Ultimate tensile strength was evaluated using an Admet MTEST Quattro system with half-shells at a pull rate of 500 mm/min in accordance with ASTM D1414 at room temperature.",
      "reasoning_analysis": "Increasing Factors: The incorporation of urethane dimethacrylate introduces rigid urethane linkages and potential hydrogen bonding sites within the crosslinked network, which typically enhances intermolecular forces and load-bearing capacity. The UV post-curing step increases the degree of conversion and crosslink density, thereby improving the intrinsic mechanical integrity of the polymer matrix. Additionally, utilizing an optimal build orientation during SLA printing aligns the layered structure to better resist tensile loads along the primary stress axis. Decreasing Factors: The exposure to toluene, a strong solvent for methacrylate-based systems, likely induced significant swelling followed by volumetric contraction during the three-week evaporation, generating internal residual stresses and microvoids. The explicit observation of structural damage indicates the formation of crazes or microcracks which act as severe stress concentrators. Furthermore, the inherent anisotropy of 3D printed parts means interlayer boundaries remain potential weak points compared to the bulk material. Dominant Factor: The structural damage induced by the solvent treatment and subsequent evaporation qualitatively dominates the UTS behavior. While the chemical composition and post-curing aim to maximize strength, the presence of solvent-induced defects such as crazes or cracks drastically reduces the effective load-bearing cross-section and facilitates premature failure, overriding the benefits of the crosslinked network."
    },
    "analysis_without_hierarchical_structure": {
      "descriptive_text": "The sample comprises a crosslinked copolymer network formed from proprietary methacrylate monomers and urethane dimethacrylate, initiated by 1.5 wt% photoinitiator. Specimens were fabricated via vat photopolymerization (SLA) with a 100 micron layer height and optimal build orientation, followed by a 10-minute isopropanol wash and a 15-minute UV post-cure. Subsequent processing involved exposure to toluene for 24 hours followed by a three-week evaporation period, during which structural damage was observed. Ultimate tensile strength was evaluated using an Admet MTEST Quattro system with half-shells at a pull rate of 500 mm/min according to ASTM D1414 at room temperature.",
      "reasoning_analysis": "Increasing Factors: The incorporation of urethane dimethacrylate serves as a crosslinking agent within the methacrylate matrix, creating a three-dimensional network that enhances load transfer and restricts chain slippage, thereby intrinsically supporting higher strength. The UV post-cure step likely increases the degree of conversion and crosslink density, further reinforcing the network structure. Additionally, the high testing pull rate of 500 mm/min typically elevates the apparent UTS in viscoelastic polymers by limiting time-dependent molecular relaxation. Decreasing Factors: The aggressive exposure to toluene for 24 hours poses a significant risk of solvent-induced swelling, crazing, or partial dissolution of the methacrylate network. The reported observation of structural damage indicates the formation of microcracks or voids during the solvent treatment and subsequent three-week evaporation, which act as critical stress concentrators. Furthermore, the layer-by-layer nature of SLA printing introduces potential interlayer weaknesses, although optimal orientation mitigates this. Dominant Factor: Despite the reinforcing effects of crosslinking and the high strain rate testing, the solvent-induced structural damage is the dominant factor governing the UTS behavior. The presence of microcracks and voids resulting from the toluene exposure fundamentally compromises the material continuity, leading to a qualitative reduction in ultimate tensile strength relative to an intact, untreated printed sample."
    }
  },
  {
    "doi": null,
    "title": "Effect of $\\mathbf { A l } _ { 2 } \\mathbf { O } _ { 3 }$ on the Tensile and Impact Strength of Flax/ Unsaturated Polyester Composite with Emphasis on Automobile Body Applications",
    "year": 2021,
    "chemical_composition": {
      "repeat_unit_psmiles": null,
      "monomers": [
        {
          "name": "Unsaturated Polyester Resin",
          "smiles": null,
          "ratio_value": 85,
          "ratio_unit": "wt%"
        }
      ],
      "additives": [
        {
          "name": "Flax Fiber",
          "type": "reinforcement",
          "amount_value": 15,
          "amount_unit": "wt%"
        }
      ],
      "is_homopolymer": false
    },
    "processing_history": "Flax fiber treated with 5 wt% NaOH (30 min, 24°C) and 5 wt% benzoyl chloride. Composite manufactured by hand-lay-up followed by compression molding. Curing 24 h at room temperature under 480 N load. UTS measured by tensile testing (ASTM D3039) on Testometric 10 KN UTM at 10 mm/min crosshead speed, 150 mm gauge length, room temperature.",
    "hierarchical_structure": "Chopped flax fiber (30-40 mm) reinforced unsaturated polyester matrix. No Al2O3 filler.",
    "properties": {
      "UTS": {
        "value": [
          26.45
        ],
        "unit": "MPa"
      }
    },
    "analysis_with_hierarchical_structure": {
      "descriptive_text": "The composite material consists of an unsaturated polyester resin matrix comprising 85 wt% of the formulation, reinforced with 15 wt% chopped flax fibers with lengths ranging from 30 to 40 mm. Prior to composite manufacturing, the flax fibers underwent surface modification involving treatment with 5 wt% NaOH for 30 minutes at 24°C followed by exposure to 5 wt% benzoyl chloride. The composite was fabricated using a hand-lay-up technique followed by compression molding, and subsequently cured for 24 hours at room temperature under a 480 N load. Ultimate tensile strength was evaluated via tensile testing in accordance with ASTM D3039 using a Testometric 10 KN UTM at a crosshead speed of 10 mm/min and a gauge length of 150 mm at room temperature.",
      "reasoning_analysis": "Increasing Factors: The incorporation of 15 wt% flax fibers provides significant reinforcement as the natural fibers possess higher intrinsic tensile strength than the unsaturated polyester matrix. The specific surface treatment involving NaOH and benzoyl chloride enhances interfacial adhesion by removing impurities and increasing compatibility, which facilitates efficient stress transfer from the matrix to the fibers. Additionally, the use of compression molding during processing helps consolidate the laminate and reduce void content compared to hand-lay-up alone, thereby improving load-bearing capacity. Decreasing Factors: The use of chopped fibers with lengths of 30-40 mm introduces stress concentrations at the fiber ends and results in a lower length efficiency factor compared to continuous fiber reinforcements. The hand-lay-up manufacturing method is susceptible to air entrapment, creating micro-voids that act as stress concentrators and crack initiation sites. Furthermore, curing at room temperature for 24 hours may lead to incomplete crosslinking of the thermoset matrix, potentially limiting the matrix contribution to the overall strength. Dominant Factor: The quality of the fiber-matrix interfacial adhesion, optimized by the chemical surface treatment, qualitatively dominates the final UTS behavior. While the chopped fiber architecture and processing-induced voids impose upper limits on performance, the enhanced interfacial bonding prevents premature debonding and allows the high-strength flax fibers to effectively bear the tensile load, making the interface the critical determinant of whether the reinforcement potential is realized."
    },
    "analysis_without_hierarchical_structure": {
      "descriptive_text": "The composite material comprises an unsaturated polyester resin matrix constituting 85 wt% of the composition, reinforced with 15 wt% flax fiber. Prior to composite fabrication, the flax fibers were subjected to a dual surface modification process involving treatment with 5 wt% NaOH for 30 minutes at 24°C followed by exposure to 5 wt% benzoyl chloride to optimize interfacial properties. The composite was manufactured via a hand-lay-up technique followed by compression molding and cured for 24 hours at room temperature under a 480 N load. Ultimate tensile strength was characterized using tensile testing according to ASTM D3039 standards on a Testometric 10 KN UTM at a crosshead speed of 10 mm/min with a 150 mm gauge length at room temperature.",
      "reasoning_analysis": "Increasing Factors: The incorporation of 15 wt% flax fiber provides a primary reinforcement mechanism where the high-strength natural fibers bear the majority of the applied tensile load, significantly elevating the UTS compared to the neat resin. Furthermore, the specific processing history involving NaOH and benzoyl chloride treatment removes surface impurities and introduces compatible functional groups, thereby enhancing interfacial adhesion and stress transfer efficiency between the hydrophobic matrix and hydrophilic fibers. The compression molding under load during curing further consolidates the laminate, reducing void content and promoting better fiber wetting. Decreasing Factors: The hand-lay-up manufacturing method inherently carries a risk of air entrapment and uneven fiber distribution, which can act as stress concentrators and initiate premature failure, thereby reducing the UTS. Additionally, curing at room temperature rather than elevated temperatures may result in a lower final crosslinking density within the unsaturated polyester matrix, potentially limiting the matrix's ability to effectively transfer stress to the fibers. Dominant Factor: The quality of the fiber-matrix interface, dictated by the specific chemical surface treatment, is the dominant factor governing the final UTS behavior. While processing defects and matrix crosslinking density impose limits, the efficiency of load transfer from the matrix to the reinforcing fibers relies critically on the interfacial bond strength established by the NaOH and benzoyl chloride modification, making it the primary determinant of whether the composite achieves its theoretical strength potential."
    }
  },
  {
    "doi": "10.3390/polym15102305",
    "title": "Influence of 3D Printing Conditions on Some Physical–Mechanical and Technological Properties of PCL Wood-Based Polymer Parts Manufactured by FDM",
    "year": 2023,
    "chemical_composition": {
      "repeat_unit_psmiles": "[*]OC(=O)CCCCC[*]",
      "monomers": [
        {
          "name": "Caprolactone",
          "smiles": "C1CCOC(=O)1",
          "ratio_value": null,
          "ratio_unit": null
        }
      ],
      "additives": [
        {
          "name": "Polyester",
          "type": "polymer blend",
          "amount_value": null,
          "amount_unit": null
        },
        {
          "name": "Wood fibres",
          "type": "filler",
          "amount_value": null,
          "amount_unit": null
        },
        {
          "name": "Starch",
          "type": "filler",
          "amount_value": null,
          "amount_unit": null
        },
        {
          "name": "Lignin",
          "type": "filler",
          "amount_value": null,
          "amount_unit": null
        },
        {
          "name": "Natural resins",
          "type": "additive",
          "amount_value": null,
          "amount_unit": null
        },
        {
          "name": "Waxes and oils",
          "type": "additive",
          "amount_value": null,
          "amount_unit": null
        },
        {
          "name": "Natural fatty acids",
          "type": "additive",
          "amount_value": null,
          "amount_unit": null
        },
        {
          "name": "Cellulose",
          "type": "filler",
          "amount_value": null,
          "amount_unit": null
        },
        {
          "name": "Natural fibres",
          "type": "filler",
          "amount_value": null,
          "amount_unit": null
        }
      ],
      "is_homopolymer": false
    },
    "processing_history": "FDM 3D printing using BambuLab X1C printer, 0.5 mm hardened steel nozzle, 100% infill, ISO 527 Type 1B specimen. Printing Temperature: 220 °C, Layer Height: 0.28 mm, Printing Speed: 300 mm/s. UTS measured using custom tensile testing device (Figure 4).",
    "hierarchical_structure": "FDM layered structure with 100% infill. Fracture surface analysis showed varying proportions of brittle/ductile failure modes.",
    "properties": {
      "UTS": {
        "value": [
          13.4375
        ],
        "unit": "MPa"
      }
    },
    "analysis_with_hierarchical_structure": {
      "descriptive_text": "The sample comprises a polycaprolactone matrix derived from caprolactone monomers, formulated as a heterogeneous blend containing polyester, wood fibres, starch, lignin, cellulose, natural fibres, natural resins, waxes, oils, and natural fatty acids. ISO 527 Type 1B specimens were fabricated via fused deposition modeling (FDM) using a BambuLab X1C printer equipped with a 0.5 mm hardened steel nozzle, operating at a printing temperature of 220 °C, a layer height of 0.28 mm, and a printing speed of 300 mm/s to achieve 100% infill density. The resulting hierarchical structure exhibits characteristic FDM layering, and mechanical characterization performed with a custom tensile testing device revealed fracture surfaces displaying varying proportions of brittle and ductile failure modes.",
      "reasoning_analysis": "Increasing Factors: The inclusion of rigid cellulosic components such as wood fibres, cellulose, and natural fibres acts as reinforcing agents within the polymer matrix, potentially enhancing load-bearing capacity through stress transfer mechanisms. Additionally, the 100% infill density specified in the processing history minimizes macroscopic voids, thereby maximizing the effective cross-sectional area available to resist tensile loads. Decreasing Factors: The presence of low-molecular-weight additives including waxes, oils, and natural fatty acids likely induces a plasticization effect, reducing intermolecular forces within the matrix and lowering the ultimate tensile strength. Furthermore, the FDM processing history introduces structural anisotropy where inter-layer bonding serves as a potential weakness, particularly given the high printing speed of 300 mm/s and relatively large layer height of 0.28 mm which may limit polymer chain diffusion across layer interfaces. The diverse array of fillers may also create stress concentration points at the filler-matrix interfaces if adhesion is imperfect. Dominant Factor: While the rigid natural fibres provide intrinsic reinforcement, the processing-induced inter-layer weaknesses inherent to the FDM technique combined with the matrix softening effect of the wax and oil additives qualitatively dominate the final UTS behavior, likely limiting the strength relative to a theoretically isotropic, non-plasticized composite of similar composition."
    },
    "analysis_without_hierarchical_structure": {
      "descriptive_text": "The sample comprises a polycaprolactone-based matrix blended with polyester and reinforced with a multifunctional additive package containing wood fibres, starch, lignin, cellulose, and natural fibres as fillers, alongside natural resins, waxes, oils, and natural fatty acids. This composite material was fabricated via fused deposition modeling (FDM) 3D printing using a BambuLab X1C printer equipped with a 0.5 mm hardened steel nozzle, operating at a printing temperature of 220 °C, a layer height of 0.28 mm, and a speed of 300 mm/s to produce ISO 527 Type 1B specimens with 100% infill density, followed by mechanical evaluation using a custom tensile testing device.",
      "reasoning_analysis": "Increasing Factors: The incorporation of rigid natural fillers such as cellulose, wood fibres, and lignin provides structural reinforcement through load transfer mechanisms, potentially enhancing stiffness and strength relative to the neat polymer matrix. Additionally, the processing history specifies 100% infill density, which maximizes the effective load-bearing cross-sectional area of the printed specimen, minimizing voids associated with lower infill patterns. Decreasing Factors: The presence of waxes, oils, and natural fatty acids acts as internal plasticizers, reducing intermolecular friction and cohesive energy density within the matrix, which inherently lowers yield strength and ultimate tensile strength. Furthermore, the FDM processing history introduces anisotropy where inter-layer bonding strength is typically inferior to bulk material strength, and the high printing speed of 300 mm/s may limit polymer chain diffusion across layer boundaries. The elevated printing temperature of 220 °C also poses a risk of thermal degradation for heat-sensitive natural components like starch and lignin, potentially compromising filler integrity. Dominant Factor: The final UTS behavior is qualitatively dominated by the interfacial adhesion quality and processing-induced structural integrity; specifically, the potential weakness introduced by inter-layer boundaries inherent to FDM printing and the plasticizing effect of the lipid-based additives likely limits the full realization of the theoretical reinforcement provided by the natural fibres, making the processing parameters and additive-matrix compatibility the critical determinants of mechanical performance."
    }
  },
  {
    "doi": null,
    "title": "Fused Filament Fabricated Polypropylene Composite Reinforced by Aligned Glass Fibers",
    "year": 2020,
    "chemical_composition": {
      "repeat_unit_psmiles": "[*]CC(C)[*]",
      "monomers": [
        {
          "name": "Propylene",
          "smiles": "CC=C",
          "ratio_value": null,
          "ratio_unit": null
        }
      ],
      "additives": [
        {
          "name": "Glass fiber",
          "type": "filler",
          "amount_value": 25,
          "amount_unit": "wt%"
        }
      ],
      "is_homopolymer": true
    },
    "processing_history": "FFF 3D printing: nozzle 0.6 mm, printhead 260 °C, heatbed 95 °C, speed 50 mm/s, infill 100%, chamber 35 °C. Layer thickness: 0.30 mm. Raster angle: (45, 135). UTS measured by tensile testing (Instron 5969) at 1 mm/min, ISO 527-4.",
    "hierarchical_structure": "Short glass fibers (100-300 μm length, 15-20 μm diameter) reinforced PP. Fiber orientation aligned with nozzle movement. Void content varies with layer thickness.",
    "properties": {
      "UTS": {
        "value": [
          29.0
        ],
        "unit": "MPa"
      }
    },
    "analysis_with_hierarchical_structure": {
      "descriptive_text": "The sample comprises a polypropylene homopolymer matrix reinforced with 25 wt% short glass fibers having lengths between 100 and 300 μm and diameters ranging from 15 to 20 μm. This composite was fabricated via Fused Filament Fabrication (FFF) 3D printing using a 0.6 mm nozzle at a printhead temperature of 260 °C and a heatbed temperature of 95 °C, with a print speed of 50 mm/s within a 35 °C chamber. The resulting specimen features a 100% infill density, a layer thickness of 0.30 mm, and a raster angle configuration of (45, 135), which induces fiber orientation aligned with the nozzle movement alongside variable void content dependent on layer deposition. Mechanical characterization was conducted via tensile testing according to ISO 527-4 standards at a crosshead speed of 1 mm/min.",
      "reasoning_analysis": "Increasing Factors: The incorporation of 25 wt% glass fibers provides significant reinforcement through load transfer from the polypropylene matrix to the high-strength fibers, substantially elevating the UTS compared to neat polymer. Additionally, the heatbed temperature of 95 °C promotes improved inter-layer diffusion and potentially higher crystallinity in the polypropylene matrix, which enhances stiffness and strength. The 100% infill density ensures maximal material deposition, minimizing gross geometric weaknesses. Decreasing Factors: The FFF processing history introduces inherent anisotropy and void content between deposited rasters, which act as stress concentrators and reduce the effective load-bearing cross-sectional area. The raster angle configuration of (45, 135) orientates the fibers and polymer chains off-axis relative to the typical tensile loading direction, reducing the efficiency of load transfer compared to unidirectional alignment. Furthermore, the short fiber length (100-300 μm) may be insufficient to reach the critical length required for maximum stress transfer in some regions, and inter-layer bonding weaknesses typical of additive manufacturing often serve as premature failure initiation sites. Dominant Factor: While the glass fiber reinforcement fundamentally establishes a high-strength composite baseline relative to unreinforced polypropylene, the processing-induced inter-layer weaknesses and void content inherent to the FFF method qualitatively dominate the final UTS behavior by limiting the realized strength below the theoretical potential of the bulk composite material."
    },
    "analysis_without_hierarchical_structure": {
      "descriptive_text": "The sample consists of a polypropylene homopolymer matrix reinforced with 25 wt% glass fiber filler. It was fabricated using Fused Filament Fabrication (FFF) 3D printing with a 0.6 mm nozzle at a printhead temperature of 260 °C and a heatbed temperature of 95 °C. The printing process utilized a speed of 50 mm/s, a chamber temperature of 35 °C, a layer thickness of 0.30 mm, and a raster angle of (45, 135) degrees with 100% infill density. Mechanical characterization was performed via tensile testing on an Instron 5969 at a crosshead speed of 1 mm/min following ISO 527-4 standards.",
      "reasoning_analysis": "Increasing Factors: The incorporation of 25 wt% glass fiber filler provides significant reinforcement through load transfer from the polypropylene matrix to the rigid fibers, intrinsically driving the UTS higher compared to the neat polymer. Additionally, the 100% infill density maximizes the material volume within the gauge length, and the heated bed at 95 °C promotes inter-layer diffusion and crystallinity, which supports higher strength. Decreasing Factors: The FFF processing history introduces inherent anisotropy, where weak inter-layer bonding due to limited polymer chain diffusion across layer interfaces acts as a stress concentrator, reducing UTS. Furthermore, the raster angle of (45, 135) degrees orientates the fibers and roads off-axis relative to the tensile loading direction, reducing effective load bearing, while the low chamber temperature of 35 °C may induce residual thermal stresses and warping that compromise structural integrity. Dominant Factor: The processing-induced anisotropy and weak inter-layer adhesion inherent to the FFF method qualitatively dominate the final UTS behavior by constraining the load transfer efficiency of the glass fibers, preventing the composite from achieving the theoretical strength potential associated with the 25 wt% filler content despite the reinforcing benefits."
    }
  },
  {
    "doi": "10.3390/polym15102305",
    "title": "Influence of 3D Printing Conditions on Some Physical–Mechanical and Technological Properties of PCL Wood-Based Polymer Parts Manufactured by FDM",
    "year": 2023,
    "chemical_composition": {
      "repeat_unit_psmiles": "[*]OC(=O)CCCCC[*]",
      "monomers": [
        {
          "name": "Caprolactone",
          "smiles": "C1CCOC(=O)1",
          "ratio_value": null,
          "ratio_unit": null
        }
      ],
      "additives": [
        {
          "name": "Polyester",
          "type": "polymer blend",
          "amount_value": null,
          "amount_unit": null
        },
        {
          "name": "Wood fibres",
          "type": "filler",
          "amount_value": null,
          "amount_unit": null
        },
        {
          "name": "Starch",
          "type": "filler",
          "amount_value": null,
          "amount_unit": null
        },
        {
          "name": "Lignin",
          "type": "filler",
          "amount_value": null,
          "amount_unit": null
        },
        {
          "name": "Natural resins",
          "type": "additive",
          "amount_value": null,
          "amount_unit": null
        },
        {
          "name": "Waxes and oils",
          "type": "additive",
          "amount_value": null,
          "amount_unit": null
        },
        {
          "name": "Natural fatty acids",
          "type": "additive",
          "amount_value": null,
          "amount_unit": null
        },
        {
          "name": "Cellulose",
          "type": "filler",
          "amount_value": null,
          "amount_unit": null
        },
        {
          "name": "Natural fibres",
          "type": "filler",
          "amount_value": null,
          "amount_unit": null
        }
      ],
      "is_homopolymer": false
    },
    "processing_history": "FDM 3D printing using BambuLab X1C printer, 0.5 mm hardened steel nozzle, 100% infill, ISO 527 Type 1B specimen. Printing Temperature: 220 °C, Layer Height: 0.4 mm, Printing Speed: 300 mm/s. UTS measured using custom tensile testing device (Figure 4).",
    "hierarchical_structure": "FDM layered structure with 100% infill. Fracture surface analysis showed varying proportions of brittle/ductile failure modes.",
    "properties": {
      "UTS": {
        "value": [
          14.2188
        ],
        "unit": "MPa"
      }
    },
    "analysis_with_hierarchical_structure": {
      "descriptive_text": "The sample comprises a polycaprolactone-based matrix blended with polyester and reinforced with a complex mixture of natural fillers, including wood fibres, cellulose, natural fibres, starch, and lignin. Additional additives such as natural resins, waxes, oils, and natural fatty acids were incorporated to modify the formulation. This composite material was fabricated using fused deposition modeling (FDM) 3D printing on a BambuLab X1C system equipped with a 0.5 mm hardened steel nozzle, utilizing a printing temperature of 220 °C, a layer height of 0.4 mm, and a printing speed of 300 mm/s to produce ISO 527 Type 1B specimens with 100% infill density. The resulting hierarchical structure exhibits characteristic FDM layering, with fracture surface analysis indicating a combination of brittle and ductile failure modes during mechanical characterization using a custom tensile testing device.",
      "reasoning_analysis": "Increasing Factors: The incorporation of rigid natural fillers such as wood fibres, cellulose, and lignin provides potential reinforcement through load transfer mechanisms, assuming adequate interfacial adhesion with the polycaprolactone-polyester matrix. Additionally, the use of 100% infill density minimizes macroscopic voids within the bulk material, ensuring a continuous load path across the specimen cross-section. The elevated printing temperature of 220 °C may enhance polymer chain mobility during deposition, promoting better interlayer diffusion compared to lower temperature processing. Decreasing Factors: The inherent anisotropy of the FDM layered structure creates weak interfaces between deposited roads, which are prone to delamination under tensile load. The high printing speed of 300 mm/s significantly reduces the time available for polymer chain interdiffusion across layers, thereby weakening interlayer bonding strength. Furthermore, the large layer height of 0.4 mm reduces the surface area available for bonding between layers. The presence of lubricating additives such as waxes, oils, and natural fatty acids acts as internal plasticizers, reducing intermolecular forces within the matrix and lowering cohesive strength. Potential stress concentrations at the interfaces between the natural fibers and the polymer matrix may also initiate premature failure. Dominant Factor: The processing-induced structural anisotropy combined with the plasticizing effect of the lipid and wax additives qualitatively dominates the UTS behavior. While the natural fibers provide reinforcement, the weak interlayer bonding resulting from high-speed printing and the reduced matrix cohesion caused by the lubricating additives limit the ultimate load-bearing capacity, likely leading to failure initiated at interlayer boundaries or matrix yielding rather than fiber fracture."
    },
    "analysis_without_hierarchical_structure": {
      "descriptive_text": "The sample comprises a polycaprolactone-based matrix blended with polyester and reinforced with a multifunctional additive package including wood fibres, starch, lignin, cellulose, and natural fibres, alongside natural resins, waxes, oils, and natural fatty acids. This composite was fabricated into ISO 527 Type 1B specimens using fused deposition modeling on a BambuLab X1C printer with a 0.5 mm hardened steel nozzle, utilizing a printing temperature of 220 °C, a layer height of 0.4 mm, and a speed of 300 mm/s with 100% infill density, followed by mechanical characterization via a custom tensile testing device.",
      "reasoning_analysis": "Increasing Factors: The incorporation of rigid natural fillers such as wood fibres, cellulose, and natural fibres within the polymer matrix serves as a reinforcement mechanism that can bear load and restrict matrix deformation, theoretically enhancing the ultimate tensile strength. Additionally, the use of 100% infill density during the FDM processing minimizes macroscopic voids associated with lower infill patterns, ensuring a solid cross-sectional area for load transfer. Decreasing Factors: The presence of lubricating additives including waxes, oils, and natural fatty acids likely reduces intermolecular cohesion and interfacial adhesion between the matrix and fillers, acting as plasticizers that weaken the material. Furthermore, the FDM processing history introduces inherent anisotropy with weak inter-layer bonding, which is exacerbated by the high printing speed of 300 mm/s and large layer height of 0.4 mm that limit polymer chain diffusion across layers. The heterogeneous nature of multiple filler types also creates numerous interfaces that act as stress concentration sites. Dominant Factor: The processing-induced inter-layer weakness combined with the reduced interfacial adhesion caused by the lubricating additive package qualitatively dominates the mechanical behavior, likely constraining the ultimate tensile strength below the theoretical potential provided by the rigid filler reinforcement."
    }
  },
  {
    "doi": "10.3390/polym15102305",
    "title": "Influence of 3D Printing Conditions on Some Physical–Mechanical and Technological Properties of PCL Wood-Based Polymer Parts Manufactured by FDM",
    "year": 2023,
    "chemical_composition": {
      "repeat_unit_psmiles": "[*]OC(=O)CCCCC[*]",
      "monomers": [
        {
          "name": "Caprolactone",
          "smiles": "C1CCOC(=O)1",
          "ratio_value": null,
          "ratio_unit": null
        }
      ],
      "additives": [
        {
          "name": "Polyester",
          "type": "polymer blend",
          "amount_value": null,
          "amount_unit": null
        },
        {
          "name": "Wood fibres",
          "type": "filler",
          "amount_value": null,
          "amount_unit": null
        },
        {
          "name": "Starch",
          "type": "filler",
          "amount_value": null,
          "amount_unit": null
        },
        {
          "name": "Lignin",
          "type": "filler",
          "amount_value": null,
          "amount_unit": null
        },
        {
          "name": "Natural resins",
          "type": "additive",
          "amount_value": null,
          "amount_unit": null
        },
        {
          "name": "Waxes and oils",
          "type": "additive",
          "amount_value": null,
          "amount_unit": null
        },
        {
          "name": "Natural fatty acids",
          "type": "additive",
          "amount_value": null,
          "amount_unit": null
        },
        {
          "name": "Cellulose",
          "type": "filler",
          "amount_value": null,
          "amount_unit": null
        },
        {
          "name": "Natural fibres",
          "type": "filler",
          "amount_value": null,
          "amount_unit": null
        }
      ],
      "is_homopolymer": false
    },
    "processing_history": "FDM 3D printing using BambuLab X1C printer, 0.5 mm hardened steel nozzle, 100% infill, ISO 527 Type 1B specimen. Printing Temperature: 220 °C, Layer Height: 0.4 mm, Printing Speed: 150 mm/s. UTS measured using custom tensile testing device (Figure 4).",
    "hierarchical_structure": "FDM layered structure with 100% infill. Fracture surface analysis showed varying proportions of brittle/ductile failure modes.",
    "properties": {
      "UTS": {
        "value": [
          17.1872
        ],
        "unit": "MPa"
      }
    },
    "analysis_with_hierarchical_structure": {
      "descriptive_text": "The sample comprises a polycaprolactone-based matrix blended with polyester and reinforced with a multifunctional suite of natural fillers including wood fibres, starch, lignin, cellulose, and natural fibres, alongside additives such as natural resins, waxes, oils, and natural fatty acids. This complex composite was fabricated via fused deposition modeling (FDM) using a BambuLab X1C printer equipped with a 0.5 mm hardened steel nozzle, operating at a printing temperature of 220 °C, a layer height of 0.4 mm, and a printing speed of 150 mm/s to achieve 100% infill density. ISO 527 Type 1B specimens were produced and evaluated using a custom tensile testing device, exhibiting a hierarchical FDM layered structure with fracture surfaces indicative of mixed brittle and ductile failure modes.",
      "reasoning_analysis": "Increasing Factors: The incorporation of rigid natural fillers such as cellulose, wood fibres, and lignin provides reinforcement through load transfer mechanisms, potentially increasing stiffness and strength relative to the neat polymer matrix. Additionally, the 100% infill density minimizes macroscopic voids within the bulk structure, ensuring greater material continuity during tensile loading. Decreasing Factors: The presence of waxes, oils, and natural fatty acids acts as internal plasticizers, reducing intermolecular friction and matrix cohesion which inherently lowers the ultimate tensile strength. Furthermore, the FDM processing history introduces interlayer boundaries that are mechanically weaker than the bulk material, and the combination of high printing speed (150 mm/s) and large layer height (0.4 mm) may limit interlayer polymer diffusion and adhesion. The high printing temperature of 220 °C may also induce thermal degradation in the natural organic fillers, compromising their reinforcing efficiency. Dominant Factor: The processing-induced anisotropy and interlayer bonding limitations inherent to the FDM technique, compounded by the matrix softening effect of the plasticizing additives, qualitatively dominate the mechanical response. These factors likely restrict the full load-bearing potential of the rigid natural fillers, governing the final UTS behavior more significantly than the reinforcement provided by the composite formulation."
    },
    "analysis_without_hierarchical_structure": {
