Repository: hhtrick/HHT-code

# HHT training framework

This directory contains model training, embedding precomputation, inference, article-level baselines and the curated datasets. All commands below assume that the working directory is `train_code/`.

## 3. Datasets and fixed partitions

Each main dataset is a JSON array at `dataset/{property}/{property}.json`. Entries contain source metadata, `chemical_composition`, `processing_history`, `hierarchical_structure`, `properties`, and two generated-analysis objects. Targets are stored as `properties[property]["value"]`; source metadata and target values are not predictive input fields.

| Property | Train | Validation | Test | Total |
|---|---:|---:|---:|---:|

File: train_code/dataset/UTS/UTS.json (part 90 of 292)
[
      "descriptive_text": "The sample consists of a polycaprolactone-based polyester blend composite reinforced with a multifunctional suite of natural fillers including wood fibres, starch, lignin, cellulose, and natural fibres. The matrix is further modified with natural resins, waxes, oils, and fatty acids to adjust rheological and interfacial properties. Specimens were manufactured via fused deposition modeling using a BambuLab X1C printer with a 0.5 mm hardened steel nozzle, operating at a printing temperature of 220 °C, a layer height of 0.4 mm, and a speed of 150 mm/s to achieve 100% infill density. The resulting ISO 527 Type 1B geometries were evaluated for ultimate tensile strength using a custom tensile testing device.",
      "reasoning_analysis": "Increasing Factors: The inclusion of rigid natural fillers such as cellulose, wood fibres, and lignin acts as reinforcing agents within the polyester matrix, potentially enhancing load transfer and stiffness which contributes to higher strength values. Additionally, the processing parameter of 100% infill density maximizes the effective cross-sectional area bearing the load, minimizing voids that would otherwise act as failure initiation sites. Decreasing Factors: The presence of lubricating additives including waxes, oils, and natural fatty acids likely acts as internal plasticizers, reducing intermolecular friction and cohesive strength within the polymer matrix, thereby lowering the ultimate tensile strength. Furthermore, the FDM processing history introduces inherent anisotropy where inter-layer bonding strength is typically inferior to bulk material strength, and the high printing speed of 150 mm/s may restrict sufficient polymer chain diffusion across layer boundaries, creating weak planes perpendicular to the loading axis. Dominant Factor: The dominant factor governing the UTS behavior is likely the processing-induced inter-layer weakness combined with the plasticizing effect of the lipid-based additives. While the natural fillers provide structural reinforcement, the reduction in matrix cohesive strength due to the waxes and oils, exacerbated by the discontinuous nature of 3D printed layers, qualitatively limits the maximum stress the material can sustain before failure compared to a non-plasticized, isotropically molded equivalent."
    }
  },
  {
    "doi": null,
    "title": "Fused Filament Fabricated Polypropylene Composite Reinforced by Aligned Glass Fibers",
    "year": 2020,
    "chemical_composition": {
      "repeat_unit_psmiles": "[*]CC(C)[*]",
      "monomers": [
        {
          "name": "Propylene",
          "smiles": "CC=C",
          "ratio_value": null,
          "ratio_unit": null
        }
      ],
      "additives": [
        {
          "name": "Glass fiber",
          "type": "filler",
          "amount_value": 25,
          "amount_unit": "wt%"
        }
      ],
      "is_homopolymer": true
    },
    "processing_history": "FFF 3D printing: nozzle 0.6 mm, printhead 260 °C, heatbed 95 °C, speed 50 mm/s, infill 100%, chamber 35 °C. Layer thickness: 0.25 mm. Raster angle: (90, 90). UTS measured by tensile testing (Instron 5969) at 1 mm/min, ISO 527-4.",
    "hierarchical_structure": "Short glass fibers (100-300 μm length, 15-20 μm diameter) reinforced PP. Fiber orientation aligned with nozzle movement. Void content varies with layer thickness.",
    "properties": {
      "UTS": {
        "value": [
          46.6
        ],
        "unit": "MPa"
      }
    },
    "analysis_with_hierarchical_structure": {
      "descriptive_text": "The sample comprises a polypropylene homopolymer matrix reinforced with 25 wt% short glass fibers characterized by lengths of 100–300 μm and diameters of 15–20 μm. Fabrication was achieved through fused filament fabrication (FFF) 3D printing using a 0.6 mm nozzle at a printhead temperature of 260 °C and a heatbed temperature of 95 °C, operating at a print speed of 50 mm/s with 100% infill density within a 35 °C chamber. The resulting hierarchical structure features fiber orientation aligned with the nozzle movement and a layer thickness of 0.25 mm with a raster angle of (90, 90), although void content varies contingent upon layer deposition. Mechanical characterization was performed via tensile testing on an Instron 5969 at a crosshead speed of 1 mm/min in accordance with ISO 527-4 standards.",
      "reasoning_analysis": "Increasing Factors: The incorporation of 25 wt% glass fibers significantly enhances load-bearing capacity through stress transfer from the polypropylene matrix to the high-modulus filler. Additionally, the fiber orientation aligned with the nozzle movement promotes anisotropic strength enhancement along the print direction, while the 100% infill density minimizes macroscopic porosity compared to lower infill patterns. Decreasing Factors: The fused filament fabrication process inherently introduces interlayer weaknesses due to incomplete diffusion across bead boundaries, which act as failure initiation sites under tensile load. Furthermore, the varying void content serves as stress concentrators that reduce the effective load-bearing cross-section, and the alternating raster angle of (90, 90) means fibers are not unidirectionally aligned throughout the thickness, limiting maximum strength in any single axis compared to continuous fiber alignment. Dominant Factor: The reinforcement efficiency of the short glass fibers qualitatively dominates the baseline UTS elevation relative to neat polypropylene; however, the final mechanical performance is critically governed by the processing-induced interlayer bonding quality and void distribution, which determine the extent to which the theoretical composite strength is realized."
    },
    "analysis_without_hierarchical_structure": {
      "descriptive_text": "The sample consists of a polypropylene homopolymer matrix reinforced with 25 wt% glass fiber filler. Specimens were fabricated using Fused Filament Fabrication (FFF) 3D printing with a 0.6 mm nozzle diameter and a layer thickness of 0.25 mm. The printing process utilized a printhead temperature of 260 °C, a heated bed maintained at 95 °C, and an ambient chamber temperature of 35 °C, with a print speed of 50 mm/s and 100% infill density using a (90, 90) raster angle orientation. Ultimate tensile strength was subsequently evaluated via tensile testing on an Instron 5969 universal testing machine at a crosshead speed of 1 mm/min in accordance with ISO 527-4 standards.",
      "reasoning_analysis": "Increasing Factors: The incorporation of 25 wt% glass fiber filler acts as a primary reinforcement mechanism, where the rigid fibers bear a significant portion of the applied load through shear stress transfer at the fiber-matrix interface, substantially elevating the composite strength compared to neat polypropylene. Additionally, the 100% infill density ensures maximum material cross-section availability for load bearing, while the heated bed at 95 °C aids in minimizing warpage and potentially enhancing interlayer diffusion. Decreasing Factors: The FFF processing history inherently introduces anisotropy and potential voids between deposited rasters, which reduce the effective load-bearing cross-sectional area and act as stress concentration sites. Furthermore, the (90, 90) raster angle and layered construction create weak interlayer boundaries perpendicular to the build direction, and the relatively cool chamber temperature of 35 °C may limit overall crystallinity development or induce residual thermal stresses that compromise matrix cohesion. Dominant Factor: The quality of interlayer bonding governed by the thermal processing history qualitatively dominates the final UTS behavior; despite the high intrinsic strength potential provided by the glass fibers, the mechanical integrity is ultimately limited by the van der Waals forces and polymer chain diffusion across layer interfaces, making delamination the likely failure mode rather than fiber fracture."
    }
  },
  {
    "doi": null,
    "title": "Influence of length of glass fibers in recycled polypropylene on tensile properties",
    "year": null,
    "chemical_composition": {
      "repeat_unit_psmiles": "*CC(C)*",
      "monomers": [
        {
          "name": "Propylene",
          "smiles": "CC=C",
          "ratio_value": null,
          "ratio_unit": null
        }
      ],
      "additives": [
        {
          "name": "Glass fibers",
          "type": "filler",
          "amount_value": 30,
          "amount_unit": "wt%"
        }
      ],
      "is_homopolymer": true
    },
    "processing_history": "Injection molding of Syntegum 2030 AFV granules (3.5 mm length) according to manufacturer recommendations. UTS measured by tensile testing (EN ISO 527) on Zwick/Roel 1456 machine at 23 °C.",
    "hierarchical_structure": "Homopolymer PP matrix with 30% glass fibers, granule length 3.5 mm.",
    "properties": {
      "UTS": {
        "value": [
          89
        ],
        "unit": "MPa"
      }
    },
    "analysis_with_hierarchical_structure": {
      "descriptive_text": "The sample comprises a polypropylene homopolymer matrix reinforced with 30 wt% glass fibers. It was manufactured via injection molding using Syntegum 2030 AFV granules with an initial length of 3.5 mm, following manufacturer recommendations. The resulting hierarchical structure consists of the homopolymer PP matrix embedded with the glass fiber filler. Mechanical characterization was performed by tensile testing according to EN ISO 527 standards at 23 °C using a Zwick/Roel 1456 machine.",
      "reasoning_analysis": "Increasing Factors: The inclusion of 30 wt% glass fibers introduces a rigid reinforcing phase with significantly higher strength than the polypropylene matrix, enabling efficient stress transfer and substantially elevating the load-bearing capacity. The semi-crystalline nature of the PP homopolymer provides a coherent matrix structure, while the injection molding process may align fibers along the flow direction, optimizing strength in the testing axis. Decreasing Factors: High shear stresses during injection molding can fracture the glass fibers, reducing their aspect ratio from the initial 3.5 mm granule length and diminishing reinforcement efficiency relative to continuous fibers. Furthermore, stress concentrations at the fiber-matrix interfaces and potential processing-induced voids serve as crack initiation sites, while the high filler content restricts matrix ductility, promoting brittle failure. Dominant Factor: The high loading fraction of glass fibers is the dominant factor governing the UTS. Despite potential fiber length reduction during processing, the intrinsic mechanical superiority of the glass reinforcement compared to the neat polymer matrix dictates a qualitative increase in ultimate tensile strength, overriding the limitations imposed by the homopolymer base and processing-induced microstructural defects."
    },
    "analysis_without_hierarchical_structure": {
      "descriptive_text": "The sample comprises a polypropylene homopolymer matrix reinforced with 30 wt% glass fibers. Specimens were prepared via injection molding of Syntegum 2030 AFV granules having a length of 3.5 mm, following manufacturer specifications. The ultimate tensile strength was subsequently evaluated through tensile testing conducted on a Zwick/Roel 1456 machine at 23 °C in accordance with EN ISO 527 standards.",
      "reasoning_analysis": "Increasing Factors: The incorporation of 30 wt% glass fibers serves as the primary reinforcement mechanism, where the high modulus fibers bear the majority of the applied load, significantly elevating the UTS compared to neat polypropylene. Additionally, the use of a homopolymer matrix typically offers higher crystallinity and stiffness than copolymer variants, providing a robust baseline for stress transfer, while the injection molding process induces fiber orientation along the flow direction which maximizes the contribution of the fibers to the ultimate strength if aligned with the tensile axis. Decreasing Factors: The high shear rates inherent to injection molding can cause significant fiber attrition, reducing the initial 3.5 mm granule length to shorter effective aspect ratios within the final part, thereby diminishing the efficiency of stress transfer between the matrix and the filler. Furthermore, potential weaknesses at the fiber-matrix interface can act as stress concentration sites leading to premature debonding and failure, and residual thermal stresses generated during the cooling phase of molding may reduce the effective load-bearing capacity. Dominant Factor: The reinforcement provided by the high loading of glass fibers qualitatively dominates the mechanical behavior. While processing-induced fiber breakage and interfacial adhesion present limiting factors, the transition from an unreinforced thermoplastic to a 30 wt% fiber-reinforced composite represents the most significant magnitude change, dictating a substantially higher UTS regime governed by fiber mechanics rather than matrix plasticity."
    }
  },
  {
    "doi": null,
    "title": "Effect of $\\mathbf { A l } _ { 2 } \\mathbf { O } _ { 3 }$ on the Tensile and Impact Strength of Flax/ Unsaturated Polyester Composite with Emphasis on Automobile Body Applications",
    "year": 2021,
    "chemical_composition": {
      "repeat_unit_psmiles": null,
      "monomers": [
        {
          "name": "Unsaturated Polyester Resin",
          "smiles": null,
          "ratio_value": 75,
          "ratio_unit": "wt%"
        }
      ],
      "additives": [
        {
          "name": "Flax Fiber",
          "type": "reinforcement",
          "amount_value": 15,
          "amount_unit": "wt%"
        },
        {
          "name": "Al2O3",
          "type": "filler",
          "amount_value": 10,
          "amount_unit": "wt%"
        }
      ],
      "is_homopolymer": false
    },
    "processing_history": "Flax fiber treated with 5 wt% NaOH (30 min, 24°C) and 5 wt% benzoyl chloride. Composite manufactured by hand-lay-up followed by compression molding. Curing 24 h at room temperature under 480 N load. UTS measured by tensile testing (ASTM D3039) on Testometric 10 KN UTM at 10 mm/min crosshead speed, 150 mm gauge length, room temperature.",
    "hierarchical_structure": "Chopped flax fiber (30-40 mm) reinforced unsaturated polyester matrix with Al2O3 filler (63-100 μm). Nonuniform distribution and agglomeration of filler noted.",
    "properties": {
      "UTS": {
        "value": [
          25.02
        ],
        "unit": "MPa"
      }
    },
    "analysis_with_hierarchical_structure": {
      "descriptive_text": "The sample comprises an unsaturated polyester resin matrix reinforced with 15 wt% chopped flax fibers (30-40 mm) and filled with 10 wt% Al2O3 particles (63-100 μm). Prior to composite manufacturing via hand-lay-up and compression molding, the flax fibers underwent surface modification involving treatment with 5 wt% NaOH for 30 minutes at 24°C followed by 5 wt% benzoyl chloride to enhance interfacial adhesion. The composite was cured for 24 hours at room temperature under a 480 N load, resulting in a structure where nonuniform distribution and agglomeration of the alumina filler were observed within the polymer matrix. Mechanical characterization was performed via tensile testing according to ASTM D3039 standards at a crosshead speed of 10 mm/min with a 150 mm gauge length at room temperature.",
      "reasoning_analysis": "Increasing Factors: The incorporation of chopped flax fibers provides a primary load-bearing mechanism that significantly enhances UTS through stress transfer from the matrix to the higher-strength fibers. The specific surface treatment involving NaOH and benzoyl chloride removes surface impurities and introduces chemical compatibility, thereby improving interfacial shear strength and maximizing fiber efficiency. Additionally, the compression molding process conducted under a 480 N load promotes matrix consolidation and reduces void content, which generally supports higher tensile strength. Decreasing Factors: The noted nonuniform distribution and agglomeration of the Al2O3 filler act as stress concentrators within the matrix, creating weak points that can initiate premature failure under tensile load. The use of chopped fibers rather than continuous filaments introduces length efficiency limitations, where stress transfer is less effective than in continuous systems, and the hand-lay-up method may introduce micro-voids despite compression. Furthermore, room temperature curing may result in a lower crosslinking density compared to thermal curing, potentially reducing the intrinsic strength of the polyester matrix. Dominant Factor: The load-bearing capacity provided by the flax fibers, optimized by the chemical surface treatment, qualitatively dominates the final UTS behavior by establishing a reinforced composite structure; however, the structural defects arising from filler agglomeration serve as the primary limiting factor that prevents the material from achieving its theoretical maximum tensile strength."
    },
    "analysis_without_hierarchical_structure": {
      "descriptive_text": "The composite material consists of an unsaturated polyester resin matrix comprising 75 wt% of the total composition, reinforced with 15 wt% flax fiber and filled with 10 wt% aluminum oxide (Al2O3). Prior to composite manufacturing, the flax fibers underwent surface modification via treatment with 5 wt% NaOH for 30 minutes at 24°C followed by 5 wt% benzoyl chloride functionalization. The composite was fabricated using a hand-lay-up technique followed by compression molding, and subsequently cured for 24 hours at room temperature under a 480 N load. Ultimate tensile strength was evaluated via tensile testing according to ASTM D3039 standards using a Testometric 10 KN UTM at a crosshead speed of 10 mm/min with a 150 mm gauge length at room temperature.",
      "reasoning_analysis": "Increasing Factors: The incorporation of 15 wt% flax fiber serves as the primary reinforcement mechanism, where the high aspect ratio fibers bear the majority of the applied tensile load, significantly elevating the UTS compared to the neat resin. The chemical surface treatment involving NaOH and benzoyl chloride improves interfacial adhesion between the hydrophilic fibers and the hydrophobic polyester matrix, facilitating efficient stress transfer. Additionally, the compression molding process and curing under a 480 N load help consolidate the laminate, reducing void content and improving fiber packing density, while the rigid Al2O3 filler particles can restrict matrix deformation and contribute to load bearing. Decreasing Factors: The hand-lay-up manufacturing technique is inherently susceptible to entrapping air voids and achieving inconsistent fiber distribution, which act as stress concentrators and initiation sites for premature failure. Furthermore, curing at room temperature may result in incomplete crosslinking of the unsaturated polyester matrix compared to thermal curing, potentially limiting the matrix's ability to support the fibers. The natural variability of flax fibers and potential agglomeration of the Al2O3 filler also present risks for localized weakness. Dominant Factor: The reinforcement efficiency derived from the chemically treated flax fibers qualitatively dominates the final UTS behavior. While processing-induced defects from hand-lay-up and room temperature curing impose limitations, the substantial load-bearing capacity of the fibers coupled with the enhanced interfacial shear strength from the benzoyl chloride functionalization dictates the overall mechanical performance, driving the UTS significantly higher than that of the unreinforced matrix."
    }
  },
  {
    "doi": null,
    "title": "Fused Filament Fabricated Polypropylene Composite Reinforced by Aligned Glass Fibers",
    "year": 2020,
    "chemical_composition": {
      "repeat_unit_psmiles": "[*]CC(C)[*]",
      "monomers": [
        {
          "name": "Propylene",
          "smiles": "CC=C",
          "ratio_value": null,
          "ratio_unit": null
        }
      ],
      "additives": [
        {
          "name": "Glass fiber",
          "type": "filler",
          "amount_value": 25,
          "amount_unit": "wt%"
        }
      ],
      "is_homopolymer": true
    },
    "processing_history": "FFF 3D printing: nozzle 0.6 mm, printhead 260 °C, heatbed 95 °C, speed 50 mm/s, infill 100%, chamber 35 °C. Layer thickness: 0.15 mm. Raster angle: (90, 90). UTS measured by tensile testing (Instron 5969) at 1 mm/min, ISO 527-4.",
    "hierarchical_structure": "Short glass fibers (100-300 μm length, 15-20 μm diameter) reinforced PP. Fiber orientation aligned with nozzle movement. Void content varies with layer thickness.",
    "properties": {
      "UTS": {
        "value": [
          49.1
        ],
        "unit": "MPa"
      }
    },
    "analysis_with_hierarchical_structure": {
      "descriptive_text": "This composite material comprises a polypropylene homopolymer matrix reinforced with 25 wt% short glass fibers having lengths between 100 and 300 μm and diameters of 15 to 20 μm. The sample was fabricated using Fused Filament Fabrication (FFF) 3D printing with a 0.6 mm nozzle at a printhead temperature of 260 °C and a heatbed temperature of 95 °C, utilizing a print speed of 50 mm/s, 100% infill density, and a chamber temperature of 35 °C. The resulting hierarchical structure features a layer thickness of 0.15 mm with a raster angle of (90, 90), where fiber orientation is aligned with the nozzle movement and void content varies depending on the layer deposition. Mechanical characterization was performed via tensile testing using an Instron 5969 at a crosshead speed of 1 mm/min according to ISO 527-4 standards.",
      "reasoning_analysis": "Increasing Factors: The incorporation of 25 wt% rigid glass fibers significantly enhances the load-bearing capacity of the polypropylene matrix through stress transfer mechanisms, while the alignment of fiber orientation with the nozzle movement maximizes strength along the print path. Additionally, the heatbed temperature of 95 °C promotes higher crystallinity and improved interlayer diffusion compared to unheated beds, contributing to matrix cohesion. Decreasing Factors: The inherent void content associated with FFF processing acts as stress concentrators that facilitate premature crack initiation and propagation, reducing the effective load-bearing cross-sectional area. Furthermore, the interlayer bonding strength in 3D printed parts is typically lower than the bulk material strength, and the short fiber length may be insufficient to reach the critical aspect ratio required for optimal load transfer if fiber breakage occurred during extrusion. Dominant Factor: While the glass fiber reinforcement provides a substantial baseline increase in strength relative to neat polypropylene, the processing-induced void content and interlayer adhesion limitations inherent to the FFF technique qualitatively dominate the final UTS behavior, as these structural defects typically dictate the failure initiation sites before the full theoretical strength of the aligned fibers can be utilized."
    },
    "analysis_without_hierarchical_structure": {
      "descriptive_text": "The sample consists of a polypropylene homopolymer matrix reinforced with 25 wt% glass fiber filler. Specimens were fabricated using Fused Filament Fabrication (FFF) 3D printing with a 0.6 mm nozzle diameter and a layer thickness of 0.15 mm. The printing parameters included a printhead temperature of 260 °C, a heated bed temperature of 95 °C, and a chamber temperature of 35 °C, with a print speed of 50 mm/s and 100% infill density using a (90, 90) raster angle orientation. Ultimate tensile strength was subsequently determined via tensile testing using an Instron 5969 machine at a crosshead speed of 1 mm/min in accordance with the ISO 527-4 standard.",
      "reasoning_analysis": "Increasing Factors: The incorporation of 25 wt% glass fiber filler acts as a primary reinforcement mechanism, where the high-modulus fibers bear significant load through stress transfer from the polypropylene matrix, intrinsically driving the UTS higher. Additionally, the 100% infill density maximizes the effective load-bearing cross-sectional area by minimizing macroscopic voids, and the heated bed at 95 °C facilitates inter-layer diffusion and crystallinity development in the semi-crystalline homopolymer. Decreasing Factors: The Fused Filament Fabrication process inherently introduces micro-voids between raster lines and layer interfaces which act as stress concentrators, reducing the effective UTS. Furthermore, the (90, 90) raster angle induces mechanical anisotropy, creating weak planes perpendicular to the load path depending on orientation, and the high printhead temperature of 260 °C poses a risk of thermal degradation via chain scission. Dominant Factor: While the glass fibers provide substantial intrinsic reinforcement, the ultimate tensile strength is qualitatively dominated by the inter-layer bonding quality and fiber-matrix interfacial adhesion dictated by the thermal processing history; insufficient inter-diffusion between layers or poor wetting of the fibers during extrusion will limit load transfer efficiency, causing failure to initiate at process-induced interfaces rather than through fiber fracture."
    }
  },
  {
    "doi": "10.1177/00952443221104105",
    "title": "Swelling behavior and tensile strength of additively manufactured and commercial O-rings in the presence of linear, branched, cyclic, and aromatic compounds and alcohols",
    "year": 2022,
    "chemical_composition": {
      "repeat_unit_psmiles": null,
      "monomers": [
        {
          "name": "Proprietary methacrylate monomer",
          "smiles": null,
          "ratio_value": null,
          "ratio_unit": null
        },
        {
          "name": "Proprietary methacrylate monomer",
          "smiles": null,
          "ratio_value": null,
          "ratio_unit": null
        },
        {
          "name": "Urethane dimethacrylate",
          "smiles": null,
          "ratio_value": null,
          "ratio_unit": null
        }
      ],
      "additives": [
        {
          "name": "Photoinitiator",
          "type": "initiator",
          "amount_value": 1.5,
          "amount_unit": "wt%"
        }
      ],
      "is_homopolymer": false
    },
    "processing_history": "3D printed using vat photopolymerization (SLA), 100 micron layer height, washed in isopropanol for 10 min, UV cured for 15 min. Optimal build orientation. Exposed to toluene for 24 h, then evaporated for 3 weeks. No structural changes observed. UTS measured using Admet MTEST Quattro with half-shells, pull rate 500 mm/min, ASTM D1414, room temp (~21 °C).",
    "hierarchical_structure": "No structural changes observed after toluene exposure and evaporation.",
    "properties": {
      "UTS": {
        "value": [
          7
        ],
        "unit": "MPa"
      }
    },
    "analysis_with_hierarchical_structure": {
      "descriptive_text": "This material system comprises a crosslinked copolymer network synthesized from proprietary methacrylate monomers and urethane dimethacrylate, initiated by 1.5 wt% photoinitiator. Fabrication was achieved via vat photopolymerization (SLA) 3D printing with a 100 micron layer height and optimal build orientation, followed by post-processing involving isopropanol washing for 10 minutes and secondary UV curing for 15 minutes. To assess solvent resistance, the printed structure was exposed to toluene for 24 hours and subsequently allowed to evaporate for three weeks, during which no structural changes were observed. Ultimate tensile strength was characterized at room temperature (~21 °C) using an Admet MTEST Quattro apparatus with half-shells at a pull rate of 500 mm/min according to ASTM D1414.",
      "reasoning_analysis": "Increasing Factors: The incorporation of urethane dimethacrylate (UDMA) introduces a crosslinked network structure that restricts chain slippage under load, inherently enhancing tensile strength compared to linear analogs. Additionally, the urethane linkages provide opportunities for intermolecular hydrogen bonding, increasing cohesive energy density. The optimal build orientation during SLA processing minimizes the risk of interlayer delamination, ensuring load transfer occurs primarily through the polymer backbone rather than weak z-axis interfaces. The observed resistance to toluene exposure indicates a high crosslink density, which typically correlates with improved mechanical integrity and resistance to plasticization. Decreasing Factors: The vat photopolymerization process inherently creates layered structures where interlayer bonding may be weaker than intralayer cohesion, potentially acting as stress concentrators during tensile loading. Residual stresses generated during rapid UV curing and subsequent shrinkage can predispose the material to premature failure. Furthermore, the high pull rate of 500 mm/min may limit viscoelastic relaxation, potentially leading to brittle fracture behavior rather than ductile yielding, depending on the network's toughness. Any residual photoinitiator or incomplete solvent removal from the toluene wash could act as defects or plasticizers, slightly reducing the ultimate load-bearing capacity. Dominant Factor: The high crosslink density established by the urethane dimethacrylate comonomer is the dominant factor governing the UTS. This network architecture provides the fundamental structural integrity that allows the material to withstand solvent exposure without degradation, overriding the potential weaknesses introduced by the layered additive manufacturing process and defining the upper limit of the material's tensile performance."
    },
    "analysis_without_hierarchical_structure": {
      "descriptive_text": "The sample comprises a copolymer network formed from proprietary methacrylate monomers and urethane dimethacrylate, initiated by 1.5 wt% photoinitiator. Fabrication was conducted via vat photopolymerization with a 100 micron layer height and optimal build orientation, followed by an isopropanol wash and UV post-curing. The specimen underwent solvent exposure to toluene for 24 hours and subsequent evaporation for three weeks without observed structural changes. Ultimate tensile strength was measured at room temperature using an Admet MTEST Quattro system with half-shells at a pull rate of 500 mm/min according to ASTM D1414.",
      "reasoning_analysis": "Increasing Factors: The incorporation of urethane dimethacrylate introduces both chemical crosslinks and physical hydrogen bonding sites within the polymer network, significantly enhancing cohesive strength and load transfer capabilities. Additionally, the UV post-curing step increases the degree of conversion, reducing the concentration of weak uncured monomers, while the high testing strain rate likely induces viscoelastic stiffening that elevates the measured stress at failure. Decreasing Factors: The additive manufacturing process inherently creates interlayer interfaces which can act as stress concentrators or planes of weakness compared to bulk molded materials, potentially limiting ultimate strength. Furthermore, prolonged exposure to toluene followed by evaporation may introduce microvoids or residual internal stresses due to solvent swelling and shrinkage, even if macroscopic structural changes were not observed. Dominant Factor: The intrinsic mechanical integrity provided by the urethane dimethacrylate crosslinked network qualitatively dominates the UTS behavior, as the chemical crosslinking density and hydrogen bonding establish a robust bulk matrix that generally outweighs the anisotropic weaknesses introduced by the layer-by-layer printing process, particularly given the optimal build orientation employed."
    }
  },
  {
    "doi": null,
    "title": "Fused Filament Fabricated Polypropylene Composite Reinforced by Aligned Glass Fibers",
    "year": 2020,
    "chemical_composition": {
      "repeat_unit_psmiles": "[*]CC(C)[*]",
      "monomers": [
        {
          "name": "Propylene",
          "smiles": "CC=C",
          "ratio_value": null,
          "ratio_unit": null
        }
      ],
      "additives": [
        {
          "name": "Glass fiber",
          "type": "filler",
          "amount_value": 25,
          "amount_unit": "wt%"
        }
      ],
      "is_homopolymer": true
    },
    "processing_history": "FFF 3D printing: nozzle 0.6 mm, printhead 260 °C, heatbed 95 °C, speed 50 mm/s, infill 100%, chamber 35 °C. Layer thickness: 0.20 mm. Raster angle: (90, 90). UTS measured by tensile testing (Instron 5969) at 1 mm/min, ISO 527-4.",
    "hierarchical_structure": "Short glass fibers (100-300 μm length, 15-20 μm diameter) reinforced PP. Fiber orientation aligned with nozzle movement. Void content varies with layer thickness.",
    "properties": {
      "UTS": {
        "value": [
          46.5
        ],
        "unit": "MPa"
      }
    },
    "analysis_with_hierarchical_structure": {
      "descriptive_text": "The sample consists of a polypropylene homopolymer matrix reinforced with 25 wt% short glass fibers having lengths between 100 and 300 μm and diameters of 15–20 μm. The composite was fabricated using fused filament fabrication (FFF) 3D printing with a 0.6 mm nozzle at a printhead temperature of 260 °C and a heatbed temperature of 95 °C, maintaining a print speed of 50 mm/s and a chamber temperature of 35 °C. The resulting structure features 100% infill density with a layer thickness of 0.20 mm and a raster angle configuration of (90, 90), leading to fiber orientation aligned with the nozzle movement alongside varying void content dependent on layer deposition. Mechanical characterization was performed via tensile testing using an Instron 5969 at a crosshead speed of 1 mm/min according to ISO 527-4 standards.",
      "reasoning_analysis": "Increasing Factors: The addition of 25 wt% glass fibers introduces a high-modulus phase that bears significant load, inherently raising the UTS above that of the neat polypropylene matrix. The processing history includes a high heatbed temperature of 95 °C, which facilitates improved interlayer diffusion and matrix crystallization, potentially enhancing the cohesive strength of the printed structure. Decreasing Factors: The FFF processing history inherently introduces void content between deposited roads, which act as stress concentrators and reduce the effective load-bearing area. The specific raster angle of (90, 90) suggests road deposition potentially transverse to the primary loading axis or creates prominent interlayer interfaces that are weaker than the bulk material, significantly compromising load transfer. Additionally, the short fiber length (100–300 μm) may be insufficient to exceed the critical fiber length required for full stress transfer efficiency. Dominant Factor: Although the glass fiber reinforcement provides the fundamental capacity for elevated strength, the processing-induced microstructural discontinuities, specifically the void content and the weak interlayer bonding associated with the FFF technique and raster configuration, qualitatively dominate the final UTS behavior by limiting the realization of the composite's theoretical strength."
    },
    "analysis_without_hierarchical_structure": {
      "descriptive_text": "The sample comprises a polypropylene homopolymer matrix reinforced with 25 wt% glass fiber filler. Specimens were manufactured via Fused Filament Fabrication (FFF) 3D printing using a 0.6 mm nozzle and 0.20 mm layer thickness. Processing parameters included a printhead temperature of 260 °C, heatbed temperature of 95 °C, and chamber temperature of 35 °C, with a print speed of 50 mm/s, 100% infill density, and a (90, 90) raster angle orientation. Ultimate tensile strength was evaluated using an Instron 5969 tensile tester at a crosshead speed of 1 mm/min in accordance with ISO 527-4.",
      "reasoning_analysis": "Increasing Factors: The inclusion of 25 wt% glass fiber provides significant reinforcement by transferring stress from the polypropylene matrix to the stiffer fibers, thereby intrinsically driving the UTS higher compared to unreinforced polymer. Additionally, the 100% infill density reduces bulk porosity, and the high heatbed temperature of 95 °C facilitates polymer chain diffusion across layer interfaces and promotes crystallinity, which enhances inter-bead cohesion. Decreasing Factors: The layer-by-layer nature of FFF processing introduces inherent anisotropy, where weak inter-layer bonding in the build direction often acts as a stress concentrator and failure initiation site, reducing UTS relative to isotropic manufacturing methods. Furthermore, the (90, 90) raster angle results in alternating layers oriented perpendicular to the loading axis, limiting load transfer efficiency, while the low chamber temperature of 35 °C may induce rapid cooling and residual thermal stresses that further compromise inter-layer healing. Dominant Factor: Although the glass fiber composition establishes a high theoretical strength potential, the processing-induced inter-layer bonding quality inherent to the FFF technique is the dominant factor limiting the final UTS; the mechanical performance is ultimately constrained by the weak interfaces between printed layers rather than the intrinsic strength of the composite material itself."
    }
  },
  {
    "doi": null,
    "title": "Effect of $\\mathbf { A l } _ { 2 } \\mathbf { O } _ { 3 }$ on the Tensile and Impact Strength of Flax/ Unsaturated Polyester Composite with Emphasis on Automobile Body Applications",
    "year": 2021,
    "chemical_composition": {
      "repeat_unit_psmiles": null,
      "monomers": [
        {
          "name": "Unsaturated Polyester Resin",
          "smiles": null,
          "ratio_value": 75,
          "ratio_unit": "wt%"
        }
      ],
      "additives": [
        {
          "name": "Flax Fiber",
          "type": "reinforcement",
          "amount_value": 25,
          "amount_unit": "wt%"
        }
      ],
      "is_homopolymer": false
    },
    "processing_history": "Flax fiber treated with 5 wt% NaOH (30 min, 24°C) and 5 wt% benzoyl chloride. Composite manufactured by hand-lay-up followed by compression molding. Curing 24 h at room temperature under 600 N load. UTS measured by tensile testing (ASTM D3039) on Testometric 10 KN UTM at 10 mm/min crosshead speed, 150 mm gauge length, room temperature.",
    "hierarchical_structure": "Chopped flax fiber (30-40 mm) reinforced unsaturated polyester matrix. No Al2O3 filler.",
    "properties": {
      "UTS": {
        "value": [
          26.65
        ],
        "unit": "MPa"
      }
    },
    "analysis_with_hierarchical_structure": {
      "descriptive_text": "The sample consists of a chopped flax fiber reinforced unsaturated polyester resin composite, comprising 75 wt% matrix and 25 wt% reinforcement with fiber lengths ranging from 30 to 40 mm. Prior to composite manufacturing, the flax fibers underwent surface modification involving treatment with 5 wt% NaOH for 30 minutes at 24°C followed by 5 wt% benzoyl chloride functionalization. The composite was fabricated using a hand-lay-up technique followed by compression molding, with curing conducted for 24 hours at room temperature under a 600 N load. Ultimate tensile strength was subsequently characterized via tensile testing according to ASTM D3039 standards using a Testometric 10 KN UTM at a crosshead speed of 10 mm/min and a gauge length of 150 mm at room temperature.",
