Repository: hhtrick/HHT-code

# HHT training framework

This directory contains model training, embedding precomputation, inference, article-level baselines and the curated datasets. All commands below assume that the working directory is `train_code/`.

## 3. Datasets and fixed partitions

Each main dataset is a JSON array at `dataset/{property}/{property}.json`. Entries contain source metadata, `chemical_composition`, `processing_history`, `hierarchical_structure`, `properties`, and two generated-analysis objects. Targets are stored as `properties[property]["value"]`; source metadata and target values are not predictive input fields.

| Property | Train | Validation | Test | Total |
|---|---:|---:|---:|---:|

File: train_code/dataset/UTS/UTS.json (part 93 of 292)
[
      "reasoning_analysis": "Increasing Factors: The incorporation of rigid inorganic bone particles within the glassy PMMA matrix provides potential reinforcement through load transfer, assuming adequate interfacial adhesion, while the amorphous nature of the PMMA below its glass transition temperature ensures a stiff backbone capable of sustaining load. Decreasing Factors: The relatively large size of the bone particles (150-300 μm) acts as significant stress concentrators that can initiate premature crack propagation under tensile load. Furthermore, the processing history involving mixing commercial powder with monomer to a dough consistency often introduces microvoids and residual unreacted monomer, which plasticizes the matrix and reduces cohesive strength, while the as-cast condition implies the presence of residual polymerization stresses without stress-relief annealing. Dominant Factor: The structural defects introduced by the large particulate filler acting as stress concentrators, combined with processing-induced microvoids and residual monomer from the bone cement preparation method, qualitatively dominate the mechanical response, likely limiting the ultimate tensile strength relative to a defect-free bulk polymer despite the presence of rigid filler."
    },
    "analysis_without_hierarchical_structure": {
      "descriptive_text": "The sample comprises a poly(methyl methacrylate) (PMMA) homopolymer matrix composite containing 5 wt% bone particles. It was prepared by mixing commercial PMMA bone cement powder with monomer at a 2:1 powder-to-monomer ratio, incorporating the bone particles, and stirring to a dough consistency before casting into aluminum molds in an as-cast condition. Ultimate tensile strength was determined via tensile testing following ASTM D638 on an MTS machine at a loading rate of 1.27 μm/min at room temperature (20-24°C).",
      "reasoning_analysis": "Increasing Factors: The poly(methyl methacrylate) backbone possesses inherent stiffness due to the steric hindrance of the alpha-methyl groups, providing a robust baseline mechanical integrity. Additionally, the inclusion of rigid bone particles acts as a reinforcing phase that can theoretically bear load and restrict matrix deformation, potentially enhancing strength if interfacial adhesion is sufficient. Decreasing Factors: The processing history involving mixing to a dough consistency introduces a high probability of air entrapment and micro-voids, which act as critical stress concentrators that drastically reduce ultimate tensile strength. Furthermore, the exothermic polymerization during the as-cast molding process generates residual shrinkage stresses, and the lack of surface coupling agents for the bone particles may lead to weak interfacial bonding, promoting premature debonding and crack initiation under tensile load. Dominant Factor: The processing-induced defects, specifically porosity from mixing and residual internal stresses from the polymerization shrinkage in the as-cast condition, qualitatively dominate the mechanical response by serving as primary sites for crack initiation, likely limiting the UTS below the theoretical maximum of the pristine polymer matrix despite the presence of rigid fillers."
    }
  },
  {
    "doi": null,
    "title": "Bone-particle-impregnated bone cement:",
    "year": 1986,
    "chemical_composition": {
      "repeat_unit_psmiles": "[*]CC(C)(C(=O)OC)[*]",
      "monomers": [
        {
          "name": "Methyl methacrylate",
          "smiles": "CC(=C)C(=O)OC",
          "ratio_value": null,
          "ratio_unit": null
        }
      ],
      "additives": [
        {
          "name": "Bone particles",
          "type": "filler",
          "amount_value": 20,
          "amount_unit": "wt%"
        }
      ],
      "is_homopolymer": true
    },
    "processing_history": "Commercial PMMA bone cement powder mixed with monomer (2:1 powder/monomer ratio) and 20 wt% bone particles, stirred to dough consistency, cast in aluminum molds, as-cast condition. UTS measured by tensile testing (ASTM D638) on MTS machine at 1.27 μm/min loading rate, room temperature (20-24°C).",
    "hierarchical_structure": "Amorphous PMMA matrix with inorganic bone particles (150-300 μm).",
    "properties": {
      "UTS": {
        "value": [
          19.6
        ],
        "unit": "MPa"
      }
    },
    "analysis_with_hierarchical_structure": {
      "descriptive_text": "The sample consists of an amorphous poly(methyl methacrylate) (PMMA) homopolymer matrix reinforced with 20 wt% inorganic bone particles ranging from 150 to 300 μm in size. The material was prepared using commercial PMMA bone cement powder mixed with methyl methacrylate monomer at a 2:1 powder-to-monomer ratio along with the bone filler, stirred to achieve a dough consistency, and subsequently cast into aluminum molds in an as-cast condition. Mechanical characterization was performed via tensile testing according to ASTM D638 standards using an MTS machine at a loading rate of 1.27 μm/min under room temperature conditions (20-24°C).",
      "reasoning_analysis": "Increasing Factors: The incorporation of rigid inorganic bone particles within the glassy PMMA matrix provides reinforcement that can enhance load-bearing capacity through stress transfer, assuming adequate interfacial adhesion. Additionally, the testing temperature is well below the glass transition temperature of PMMA, ensuring the polymer matrix remains in a stiff, glassy state which supports higher tensile strength. Decreasing Factors: The large particle size (150-300 μm) acts as significant stress concentrators that can initiate premature crack propagation under tensile load. The processing history involving stirring to a dough consistency likely introduces micro-voids or porosity which serve as failure initiation sites, while residual unreacted monomer from the 2:1 mixing ratio may act as a plasticizer, reducing intermolecular cohesive forces. Furthermore, the interface between the organic matrix and inorganic filler may lack chemical coupling, leading to debonding under tension. Dominant Factor: The stress concentration effects arising from the large micron-sized filler particles and processing-induced porosity qualitatively dominate the final UTS behavior. While the rigid filler increases stiffness, these structural defects limit the ultimate tensile strength relative to a defect-free homogeneous polymer, making the material failure highly sensitive to flaw distribution rather than intrinsic matrix strength."
    },
    "analysis_without_hierarchical_structure": {
      "descriptive_text": "The sample consists of a poly(methyl methacrylate) homopolymer matrix composite containing 20 wt% bone particles. The material was fabricated by mixing commercial PMMA bone cement powder with monomer at a 2:1 powder-to-monomer ratio along with the bone filler, stirred to achieve a dough consistency, and cast into aluminum molds in an as-cast condition. Ultimate tensile strength was characterized using an MTS machine according to ASTM D638 standards at a loading rate of 1.27 μm/min under room temperature conditions ranging from 20 to 24°C.",
      "reasoning_analysis": "Increasing Factors: The inherent stiffness of the PMMA backbone, arising from the alpha-methyl and ester side groups, provides a robust baseline strength. Additionally, the incorporation of rigid bone particles may locally constrain polymer chain mobility and carry load if stress transfer is effective. Decreasing Factors: However, the hydrophobic nature of PMMA versus the hydrophilic bone particles likely results in poor interfacial adhesion, creating stress concentration sites that initiate cracks. Furthermore, the manual mixing to dough consistency introduces micro-voids and porosity, while incomplete polymerization typical of bone cements leaves residual monomer that plasticizes the matrix. The extremely slow loading rate of 1.27 μm/min also permits viscoelastic relaxation, reducing the measured strength compared to higher strain rates. Dominant Factor: The dominant factor governing the UTS is likely the interfacial incompatibility between the matrix and filler combined with processing-induced defects; these microstructural discontinuities act as premature failure initiation sites that outweigh the reinforcing potential of the rigid bone particles, leading to a qualitative reduction in tensile strength relative to a defect-free neat polymer."
    }
  },
  {
    "doi": "10.1177/00952443221104105",
    "title": "Swelling behavior and tensile strength of additively manufactured and commercial O-rings in the presence of linear, branched, cyclic, and aromatic compounds and alcohols",
    "year": 2022,
    "chemical_composition": {
      "repeat_unit_psmiles": null,
      "monomers": [
        {
          "name": "Ethylene",
          "smiles": "C=C",
          "ratio_value": null,
          "ratio_unit": null
        },
        {
          "name": "Methyl acrylate",
          "smiles": "COC(=O)C=C",
          "ratio_value": null,
          "ratio_unit": null
        },
        {
          "name": "Carboxylated curing monomer",
          "smiles": null,
          "ratio_value": null,
          "ratio_unit": null
        }
      ],
      "additives": [],
      "is_homopolymer": false
    },
    "processing_history": "Commercially manufactured ethylene acrylate AE153. Unexposed condition. UTS measured using Admet MTEST Quattro with half-shells, pull rate 500 mm/min, ASTM D1414, room temp (~21 °C).",
    "hierarchical_structure": "Commercially manufactured O-ring.",
    "properties": {
      "UTS": {
        "value": [
          14.2
        ],
        "unit": "MPa"
      }
    },
    "analysis_with_hierarchical_structure": {
      "descriptive_text": "The sample comprises a commercially manufactured ethylene-acrylate copolymer (AE153) incorporating ethylene, methyl acrylate, and a carboxylated curing monomer, configured as an O-ring. The material was evaluated in an unexposed condition, with ultimate tensile strength determined at room temperature (~21 °C) using an Admet MTEST Quattro universal testing system equipped with half-shells. The mechanical characterization followed ASTM D1414 standards with a crosshead pull rate of 500 mm/min.",
      "reasoning_analysis": "Increasing Factors: The presence of ethylene segments facilitates strain-induced crystallization during deformation, significantly reinforcing the matrix. The inclusion of a carboxylated curing monomer enables the formation of a covalent crosslinked network, preventing irreversible chain slippage and enhancing load-bearing capacity. Additionally, the relatively high crosshead pull rate (500 mm/min) utilized in the processing history exploits the viscoelastic nature of the polymer, typically resulting in higher measured UTS values due to reduced chain relaxation time. Decreasing Factors: The incorporation of methyl acrylate disrupts the regularity of the ethylene backbone, reducing the overall degree of crystallinity and consequently lowering the theoretical maximum strength compared to high-density polyethylene. The hierarchical structure as an O-ring indicates an elastomeric formulation designed for compliance rather than rigid strength, implying a lower crosslink density than rigid thermosets. Testing at room temperature places the material in its rubbery plateau region, where entropic elasticity dominates over energetic stiffness. Dominant Factor: The dominant factor governing the UTS is the covalent network established by the carboxylated curing monomer. While the methyl acrylate content reduces crystallinity, the crosslink density provides the essential structural integrity required to translate strain-induced crystallization into macroscopic strength, defining the material's performance limit as a cured elastomer rather than a thermoplastic."
    },
    "analysis_without_hierarchical_structure": {
      "descriptive_text": "The sample comprises a commercially manufactured ethylene-methyl acrylate copolymer, designated as grade AE153, synthesized from ethylene, methyl acrylate, and a carboxylated curing monomer. The material was assessed in an unexposed condition to ensure baseline integrity. Mechanical characterization involved ultimate tensile strength measurements performed at room temperature (approximately 21 °C) using an Admet MTEST Quattro system with half-shell fixtures, following ASTM D1414 protocols at a crosshead speed of 500 mm/min.",
      "reasoning_analysis": "Increasing Factors: The presence of polar functional groups, specifically ester groups from methyl acrylate and carboxyl groups from the curing monomer, enhances intermolecular cohesion through dipole-dipole interactions and hydrogen bonding, thereby supporting higher stress transfer. Additionally, the high testing strain rate of 500 mm/min induces viscoelastic strain-rate hardening, which typically elevates the measured ultimate tensile strength compared to quasi-static conditions. The unexposed processing history ensures the polymer backbone remains free from oxidative degradation that would otherwise reduce mechanical integrity. Decreasing Factors: The copolymerization of methyl acrylate and the curing monomer disrupts the crystallinity of the ethylene segments relative to pure polyethylene, reducing the volume fraction of load-bearing crystalline lamellae. Furthermore, the flexible aliphatic backbone inherently limits the maximum stress capacity compared to polymers with rigid aromatic structures. Dominant Factor: The semi-crystalline morphology of the ethylene segments serves as the primary physical crosslink network governing the intrinsic load-bearing capacity, although the measured value is significantly amplified by the viscoelastic response to the high strain rate testing condition."
    }
  },
  {
    "doi": "10.1177/00952443221104105",
    "title": "Swelling behavior and tensile strength of additively manufactured and commercial O-rings in the presence of linear, branched, cyclic, and aromatic compounds and alcohols",
    "year": 2022,
    "chemical_composition": {
      "repeat_unit_psmiles": null,
      "monomers": [
        {
          "name": "Ethylene",
          "smiles": "C=C",
          "ratio_value": null,
          "ratio_unit": null
        },
        {
          "name": "Methyl acrylate",
          "smiles": "COC(=O)C=C",
          "ratio_value": null,
          "ratio_unit": null
        },
        {
          "name": "Carboxylated curing monomer",
          "smiles": null,
          "ratio_value": null,
          "ratio_unit": null
        }
      ],
      "additives": [],
      "is_homopolymer": false
    },
    "processing_history": "Commercially manufactured ethylene acrylate AE152. Unexposed condition. UTS measured using Admet MTEST Quattro with half-shells, pull rate 500 mm/min, ASTM D1414, room temp (~21 °C).",
    "hierarchical_structure": "Commercially manufactured O-ring.",
    "properties": {
      "UTS": {
        "value": [
          12.8
        ],
        "unit": "MPa"
      }
    },
    "analysis_with_hierarchical_structure": {
      "descriptive_text": "The sample consists of a commercially manufactured ethylene acrylate copolymer, specifically grade AE152, incorporating ethylene, methyl acrylate, and a carboxylated curing monomer within its backbone. This terpolymer was fabricated into a commercial O-ring configuration and maintained in an unexposed condition prior to testing. Mechanical characterization was performed at room temperature (~21 °C) using an Admet MTEST Quattro universal testing system equipped with half-shells, adhering to ASTM D1414 standards with a crosshead pull rate of 500 mm/min to determine the ultimate tensile strength.",
      "reasoning_analysis": "Increasing Factors: The inclusion of a carboxylated curing monomer facilitates crosslinking reactions that form a three-dimensional network, restricting chain slippage and significantly enhancing load-bearing capacity. Additionally, the polar ester groups from methyl acrylate introduce dipole-dipole interactions that strengthen intermolecular forces, while the high crosshead pull rate of 500 mm/min induces viscoelastic stiffening, artificially elevating the measured strength. The unexposed condition ensures the material retains its initial mechanical integrity without environmental degradation. Decreasing Factors: The incorporation of methyl acrylate comonomers disrupts the crystallinity of the polyethylene segments, reducing the reinforcing effect of crystalline domains typically found in homopolyethylene. Furthermore, the inherent flexibility of the ethylene-acrylate backbone characteristic of elastomeric materials generally yields lower ultimate tensile strength compared to rigid thermoplastics, and the O-ring geometry may introduce stress concentrations during tensile loading relative to standard dumbbell specimens. Dominant Factor: The formation of a crosslinked network via the carboxylated curing monomer is the dominant factor governing the ultimate tensile strength, as it fundamentally transitions the material behavior from viscous flow to elastic network rupture, thereby setting the ceiling for mechanical performance despite the reduction in crystallinity caused by the acrylate content."
    },
    "analysis_without_hierarchical_structure": {
      "descriptive_text": "The sample consists of a commercially manufactured ethylene acrylate copolymer, specifically designated as AE152, comprising ethylene, methyl acrylate, and a carboxylated curing monomer within its backbone structure. The material was evaluated in an unexposed condition to establish baseline mechanical properties. Ultimate tensile strength measurements were conducted at room temperature (approximately 21 °C) using an Admet MTEST Quattro universal testing system equipped with half-shells, adhering to ASTM D1414 standards with a crosshead pull rate of 500 mm/min.",
      "reasoning_analysis": "Increasing Factors: The incorporation of methyl acrylate introduces polar ester groups that enhance intermolecular cohesive energy density through dipole-dipole interactions compared to pure polyethylene. Furthermore, the presence of a carboxylated curing monomer suggests the potential for hydrogen bonding or ionic crosslinking, which restricts chain slippage and reinforces the network structure. The processing history indicates a high crosshead pull rate of 500 mm/min; due to the viscoelastic nature of polymers, this high strain rate allows less time for chain relaxation and disentanglement, qualitatively elevating the measured stress at break. Decreasing Factors: The copolymerization of ethylene with methyl acrylate significantly disrupts the regularity of the polymer backbone, reducing the degree of crystallinity compared to high-density polyethylene homopolymers. Since crystalline domains act as physical crosslinks and reinforcing fillers, their reduction inherently lowers the yield strength and ultimate tensile strength. Additionally, testing at room temperature likely places the material above its glass transition temperature, resulting in a rubbery state where entropic elasticity dominates over energetic bond stretching, limiting load-bearing capacity. Dominant Factor: The disruption of crystalline domains within the ethylene segments caused by the random incorporation of acrylate comonomers is the dominant factor. While polar interactions and high strain rates provide strengthening mechanisms, the fundamental reduction in crystallinity defines the material as a flexible elastomer rather than a rigid semi-crystalline thermoplastic, setting the intrinsic upper limit for the ultimate tensile strength relative to non-disrupted polyethylene architectures."
    }
  },
  {
    "doi": "10.1177/00952443221104105",
    "title": "Swelling behavior and tensile strength of additively manufactured and commercial O-rings in the presence of linear, branched, cyclic, and aromatic compounds and alcohols",
    "year": 2022,
    "chemical_composition": {
      "repeat_unit_psmiles": null,
      "monomers": [
        {
          "name": "Unspecified Elastomer",
          "smiles": null,
          "ratio_value": null,
          "ratio_unit": null
        }
      ],
      "additives": [],
      "is_homopolymer": false
    },
    "processing_history": "Commercially manufactured original equipment (Ford Motor Company) O-ring. Unexposed condition. UTS measured using Admet MTEST Quattro with half-shells, pull rate 500 mm/min, ASTM D1414, room temp (~21 °C).",
    "hierarchical_structure": "Commercially manufactured O-ring.",
    "properties": {
      "UTS": {
        "value": [
          16.4
        ],
        "unit": "MPa"
      }
    },
    "analysis_with_hierarchical_structure": {
      "descriptive_text": "The sample consists of a commercially manufactured original equipment O-ring produced by Ford Motor Company, composed of an unspecified elastomeric system indicated as non-homopolymeric in nature. The material was tested in an unexposed condition to determine its mechanical performance. Ultimate tensile strength characterization was conducted using an Admet MTEST Quattro universal testing machine equipped with half-shells, adhering to ASTM D1414 standards with a pull rate of 500 mm/min at room temperature (~21 °C).",
      "reasoning_analysis": "Increasing Factors: The commercial OEM manufacturing history implies an optimized vulcanization process, establishing a robust crosslinked network that enhances load-bearing capacity and ultimate tensile strength. The unexposed condition ensures the polymer chains have not undergone oxidative scission or environmental degradation, preserving the intrinsic mechanical integrity of the material. Additionally, the high testing pull rate of 500 mm/min exploits the viscoelastic nature of the elastomer, typically resulting in higher measured strength values due to reduced time for molecular relaxation during deformation. Decreasing Factors: The classification as an unspecified elastomer inherently suggests a material designed for compliance rather than high load-bearing, which generally correlates with lower UTS compared to thermoplastics or thermosets. The absence of recorded additives implies a lack of reinforcing fillers such as carbon black or silica, which are critical for significantly boosting elastomeric strength. Furthermore, the ASTM D1414 testing method using half-shells on an O-ring geometry introduces stress concentrations at the contact points that are not present in standard dumbbell specimens, potentially leading to premature failure. Dominant Factor: The dominant factor governing the UTS behavior is the integrity of the crosslinked network established during commercial manufacturing combined with the unexposed condition. While the testing geometry and lack of recorded reinforcement impose limitations, the optimized curing history ensures the elastomeric network remains intact and capable of distributing stress effectively until break, defining the baseline performance of this OEM component."
    },
    "analysis_without_hierarchical_structure": {
      "descriptive_text": "This sample comprises a commercially manufactured original equipment elastomeric O-ring produced by Ford Motor Company, utilizing an unspecified elastomer formulation in an unexposed condition. The material architecture is defined as a non-homopolymer system intended for industrial sealing applications. Ultimate tensile strength was evaluated at room temperature (~21 °C) using an Admet MTEST Quattro universal testing machine equipped with half-shells, following ASTM D1414 standards with a crosshead pull rate of 500 mm/min.",
      "reasoning_analysis": "Increasing Factors: The functional requirement of an O-ring necessitates a crosslinked network structure, which restricts chain slippage and significantly enhances load-bearing capacity compared to uncured elastomers. Additionally, the high testing pull rate of 500 mm/min exploits the viscoelastic nature of the polymer, reducing chain relaxation time and resulting in a higher apparent ultimate tensile strength. The unexposed condition ensures the absence of environmental degradation such as oxidation or chain scission, preserving the intrinsic mechanical integrity. Decreasing Factors: The inherent classification as an elastomer implies a low glass transition temperature and high chain mobility, which generally results in lower ultimate tensile strength compared to rigid thermoplastics or thermosets. Furthermore, the designation as a non-homopolymer suggests a copolymeric or blended architecture that may disrupt strain-induced crystallization, a key strengthening mechanism in some elastomeric systems. The composition relies on the base polymer matrix without specified reinforcing agents, which typically limits maximum strength compared to filled compounds. Dominant Factor: The integrity of the crosslinked network structure required for elastomeric function qualitatively dominates the mechanical behavior, as it prevents viscous flow and defines the baseline strength, while the high strain rate testing condition acts as a significant secondary amplifier of the measured stress response."
    }
  },
  {
    "doi": "10.1002/polb.23232",
    "title": "Electrospinning of Biostable Polyisobutylene-Based Thermoplastic Polyurethanes",
    "year": 2013,
    "chemical_composition": {
      "repeat_unit_psmiles": null,
      "monomers": [
        {
          "name": "Hydroxypropyl-telechelic Polyisobutylene",
          "smiles": "CC(=C)C",
          "ratio_value": 80,
          "ratio_unit": "wt% of SS"
        },
        {
          "name": "Poly(tetramethylene oxide)",
          "smiles": "C1CCOC1",
          "ratio_value": 20,
          "ratio_unit": "wt% of SS"
        },
        {
          "name": "4,4'-methylenebis(phenylisocyanate)",
          "smiles": "O=C=Nc1ccc(Cc2ccc(N=C=O)cc2)cc1",
          "ratio_value": null,
          "ratio_unit": null
        },
        {
          "name": "1,4-butanediol",
          "smiles": "OCCCCO",
          "ratio_value": null,
          "ratio_unit": null
        }
      ],
      "additives": [],
      "is_homopolymer": false
    },
    "processing_history": "Synthesized via solution polymerization in toluene at 100 °C under N2 using tin octoate catalyst. Electrospun from 10% polymer solution in 2 w% TBAB/THF at 15 cm distance, 12 kV, RH <20%. Mats soaked in methanol for 24 h to remove TBAB, vacuum dried at 50 °C for 16 h. Hard Segment content 21 wt%. UTS measured by tensile testing (ASTM D-412C) using Instron 4400R, 50 lb load cell, 10 mm/min crosshead speed, ambient conditions.",
    "hierarchical_structure": "Electrospun nonwoven fiber mats. Fiber diameter 400-800 nm. Total porosity 56.5 ± 0.4%. Median pore size 39.8 ± 2.9 μm. Amorphous hard segment phase.",
    "properties": {
      "UTS": {
        "value": [
          1.63
        ],
        "unit": "MPa"
      }
    },
    "analysis_with_hierarchical_structure": {
      "descriptive_text": "This sample comprises a segmented polyurethane copolymer featuring a soft segment blend of 80 wt% hydroxypropyl-telechelic polyisobutylene and 20 wt% poly(tetramethylene oxide), reacted with 4,4'-methylenebis(phenylisocyanate) and 1,4-butanediol to achieve a hard segment content of 21 wt%. The polymer was synthesized via solution polymerization in toluene at 100 °C under nitrogen using a tin octoate catalyst and subsequently fabricated into electrospun nonwoven fiber mats from a 10% solution in THF containing 2 wt% TBAB, utilizing a 12 kV potential at a 15 cm distance under low humidity. Post-fabrication treatment involved soaking the mats in methanol for 24 hours to remove the TBAB salt followed by vacuum drying at 50 °C for 16 hours. The resulting hierarchical structure consists of fibers with diameters ranging from 400 to 800 nm, exhibiting a total porosity of 56.5% and a median pore size of 39.8 μm with an amorphous hard segment phase, and the ultimate tensile strength was characterized via tensile testing according to ASTM D-412C under ambient conditions.",
      "reasoning_analysis": "Increasing Factors: The incorporation of 4,4'-methylenebis(phenylisocyanate) and 1,4-butanediol forms hard segment domains that act as physical crosslinks within the soft matrix, providing reinforcement and load-bearing capacity. The post-processing methanol soak effectively removes the TBAB salt, preventing plasticization or stress concentration defects that would otherwise weaken the fiber structure. Additionally, the electrospinning process can induce molecular orientation along the fiber axis, potentially enhancing the intrinsic strength of individual filaments. Decreasing Factors: The high total porosity of 56.5% significantly reduces the effective load-bearing cross-sectional area of the mat, drastically lowering the bulk UTS compared to a dense film. The relatively low hard segment content of 21 wt% limits the density of reinforcing physical crosslinks, while the amorphous nature of the hard segment phase suggests a lack of crystalline reinforcement that typically contributes to higher strength in polyurethanes. Furthermore, the random orientation of fibers in the nonwoven mat means fewer fibers align with the tensile load vector, and the polyisobutylene-based soft segment generally exhibits lower intrinsic strength compared to polyester or polyamide alternatives. Dominant Factor: The morphological characteristics imposed by the electrospinning processing history, specifically the high porosity and nonwoven fiber architecture, qualitatively dominate the final UTS behavior. While the chemical composition provides the intrinsic strength of the fiber material, the macroscopic void volume and random fiber alignment inherent to the mat structure serve as the primary limiting factors for the bulk tensile strength."
    },
    "analysis_without_hierarchical_structure": {
      "descriptive_text": "The material is a segmented copolymer comprising a soft segment blend of 80 wt% hydroxypropyl-telechelic polyisobutylene and 20 wt% poly(tetramethylene oxide), reacted with 4,4'-methylenebis(phenylisocyanate) and 1,4-butanediol to achieve a hard segment content of 21 wt%. Synthesis was conducted via solution polymerization in toluene at 100 °C under a nitrogen atmosphere using a tin octoate catalyst. The polymer was fabricated into fibrous mats through electrospinning from a 10% solution in THF containing 2 wt% TBAB, utilizing a 12 kV potential at a 15 cm collector distance under low humidity. Post-fabrication, the mats were immersed in methanol for 24 hours to extract the TBAB salt, followed by vacuum drying at 50 °C for 16 hours prior to tensile characterization according to ASTM D-412C standards.",
      "reasoning_analysis": "Increasing Factors: The presence of aromatic 4,4'-methylenebis(phenylisocyanate) and 1,4-butanediol hard segments facilitates microphase separation, creating rigid domains that act as physical crosslinks and reinforcing fillers within the soft matrix, intrinsically driving the UTS higher. Additionally, the post-processing methanol soak effectively removes the TBAB conductivity salt, eliminating potential ionic plasticization and allowing for stronger intermolecular hydrogen bonding within the hard domains. The poly(tetramethylene oxide) component retains some capacity for strain-induced crystallization, which can further enhance strength during deformation. Decreasing Factors: The hard segment content is relatively low at 21 wt%, limiting the volume fraction of the reinforcing rigid phase. Furthermore, the inclusion of polyisobutylene, which constitutes 80 wt% of the soft segment, dilutes the crystallizable poly(tetramethylene oxide) and introduces an amorphous, low-Tg component that does not contribute to strain-hardening, thereby reducing the overall reinforcement potential. The electrospun mat morphology introduces porosity and relies on inter-fiber friction for load transfer, which typically results in lower effective UTS compared to dense bulk films due to stress concentrations at fiber junctions. Dominant Factor: The efficiency of hard segment microphase separation serves as the dominant factor governing the final UTS behavior. While the electrospun morphology introduces structural weaknesses, the intrinsic strength of the individual fibers is fundamentally capped by the low hard segment volume fraction and the dilution of the crystallizable soft segment by polyisobutylene; thus, the limited density of physical crosslinks qualitatively dictates the upper bound of the tensile strength."
    }
  },
  {
    "doi": null,
    "title": "Studies on Effect of Fused Deposition Modelling Process Parameters on Ultimate Tensile Strength and Dimensional Accuracy of Nylon",
    "year": 2016,
    "chemical_composition": {
      "repeat_unit_psmiles": null,
      "monomers": [
        {
          "name": "Nylon 618",
          "smiles": null,
          "ratio_value": null,
          "ratio_unit": null
        }
      ],
      "additives": [],
      "is_homopolymer": false
    },
    "processing_history": "Fabricated using FDM (Pramaan Mini printer, nozzle diameter 0.4 microns) with layer thickness 0.1 mm, orientation angle 30 degree, shell thickness 1.2 mm. UTS measured by Universal Testing System (UTS) with capacity of 20 tons on rectangular bar specimen as per ASTM.",
    "hierarchical_structure": "FDM printed layered structure with layer thickness 0.1 mm, shell thickness 1.2 mm, orientation angle 30 degree.",
    "properties": {
      "UTS": {
        "value": [
          25.48
        ],
        "unit": "MPa"
      }
    },
    "analysis_with_hierarchical_structure": {
      "descriptive_text": "The sample comprises a Nylon 618-based non-homopolymer system fabricated via Fused Deposition Modeling (FDM) using a Pramaan Mini printer. The processing protocol utilized a nozzle diameter of 0.4 mm, a layer thickness of 0.1 mm, a shell thickness of 1.2 mm, and a raster orientation angle of 30 degrees, resulting in a distinct FDM-printed layered hierarchical structure. Mechanical characterization was performed on rectangular bar specimens using a Universal Testing System with a 20-ton capacity in accordance with ASTM standards to determine the Ultimate Tensile Strength.",
      "reasoning_analysis": "Increasing Factors: The intrinsic chemical structure of the Nylon 618 polyamide backbone facilitates strong intermolecular hydrogen bonding, which inherently enhances cohesive energy density and resistance to chain pull-out, thereby driving the UTS upward. Additionally, the specified shell thickness of 1.2 mm provides a consolidated outer perimeter that may constrain lateral deformation and delay necking initiation during tensile loading. Decreasing Factors: The FDM processing history introduces significant anisotropy, where interlayer bonding strength is typically inferior to intra-layer strength due to incomplete diffusion across filament interfaces. The presence of micro-voids between deposited roads reduces the effective load-bearing cross-sectional area and acts as stress concentrators. Furthermore, the 30-degree raster orientation misaligns the primary load axis relative to the filament direction, introducing shear stresses that lower the measured UTS compared to a 0-degree orientation. Rapid thermal cooling during printing may also limit crystallinity development relative to slow-cooled bulk samples, reducing yield strength. Dominant Factor: The processing-induced anisotropy and interlayer adhesion quality qualitatively dominate the final UTS behavior. Despite the strong intrinsic hydrogen bonding of the polyamide chemistry, the mechanical integrity is primarily limited by the weak interfaces between printed layers and the porosity inherent to the additive manufacturing process, making the processing history the critical determinant of the ultimate tensile strength."
    },
    "analysis_without_hierarchical_structure": {
      "descriptive_text": "The investigated sample consists of a Nylon 618-based polymer system fabricated via Fused Deposition Modeling using a Pramaan Mini printer equipped with a 0.4 micron nozzle diameter. The processing parameters were set to a layer thickness of 0.1 mm, a raster orientation angle of 30 degrees, and a shell thickness of 1.2 mm. Mechanical characterization was conducted on rectangular bar specimens using a Universal Testing System with a 20-ton capacity in accordance with ASTM standards to evaluate the Ultimate Tensile Strength.",
      "reasoning_analysis": "Increasing Factors: The intrinsic chemical nature of the Nylon 618 polyamide backbone facilitates strong intermolecular hydrogen bonding, which inherently supports high tensile load bearing capacity. Additionally, the processing history specifies a relatively fine layer thickness of 0.1 mm, which promotes improved thermal diffusion and chain entanglement between deposited roads compared to thicker layers, potentially enhancing interlayer cohesion. Decreasing Factors: The Fused Deposition Modeling manufacturing method inherently introduces structural anisotropy and micro-voids at the interfaces between deposited layers, which act as stress concentrators and failure initiation sites. Furthermore, the absence of reinforcing additives in the chemical composition means the material relies solely on the neat polymer matrix strength, and the 30-degree orientation angle may result in off-axis loading relative to the raster direction, reducing effective load transfer efficiency. Dominant Factor: While the polyamide chemistry provides a robust baseline strength, the processing-induced interlayer adhesion quality characteristic of FDM fabrication qualitatively dominates the final UTS behavior, as the weak interfaces between printed layers typically dictate failure before the intrinsic strength of the polymer chains is fully realized."
    }
  },
  {
    "doi": "10.1002/polb.23232",
    "title": "Electrospinning of Biostable Polyisobutylene-Based Thermoplastic Polyurethanes",
    "year": 2013,
    "chemical_composition": {
      "repeat_unit_psmiles": null,
      "monomers": [
        {
          "name": "Hydroxypropyl-telechelic Polyisobutylene",
          "smiles": "CC(=C)C",
          "ratio_value": 80,
          "ratio_unit": "wt% of SS"
        },
        {
          "name": "Poly(tetramethylene oxide)",
          "smiles": "C1CCOC1",
          "ratio_value": 20,
          "ratio_unit": "wt% of SS"
        },
        {
          "name": "4,4'-methylenebis(phenylisocyanate)",
          "smiles": "O=C=Nc1ccc(Cc2ccc(N=C=O)cc2)cc1",
          "ratio_value": null,
          "ratio_unit": null
        },
        {
          "name": "1,4-butanediol",
          "smiles": "OCCCCO",
          "ratio_value": null,
          "ratio_unit": null
        }
      ],
      "additives": [],
      "is_homopolymer": false
    },
    "processing_history": "Synthesized via solution polymerization in toluene at 100 °C under N2 using tin octoate catalyst. Electrospun from 12% polymer solution in 2 w% TBAB/THF at 15 cm distance, 13 kV, RH <40%. Mats soaked in methanol for 24 h to remove TBAB, vacuum dried at 50 °C for 16 h. Hard Segment content 40 wt%. UTS measured by tensile testing (ASTM D-412C) using Instron 4400R, 50 lb load cell, 10 mm/min crosshead speed, ambient conditions.",
    "hierarchical_structure": "Electrospun nonwoven fiber mats. Fiber diameter 400-800 nm. Total porosity 50.0 ± 3.5%. Median pore size 1.3 ± 0.1 μm. Amorphous hard segment phase.",
    "properties": {
      "UTS": {
        "value": [
          6.53
        ],
        "unit": "MPa"
      }
    },
    "analysis_with_hierarchical_structure": {
