Repository: hhtrick/HHT-code

# HHT training framework

This directory contains model training, embedding precomputation, inference, article-level baselines and the curated datasets. All commands below assume that the working directory is `train_code/`.

## 3. Datasets and fixed partitions

Each main dataset is a JSON array at `dataset/{property}/{property}.json`. Entries contain source metadata, `chemical_composition`, `processing_history`, `hierarchical_structure`, `properties`, and two generated-analysis objects. Targets are stored as `properties[property]["value"]`; source metadata and target values are not predictive input fields.

| Property | Train | Validation | Test | Total |
|---|---:|---:|---:|---:|

File: train_code/dataset/UTS/UTS.json (part 96 of 292)
[
      "reasoning_analysis": "Increasing Factors: The chemical composition features a rigid aromatic backbone that converts to a polybenzoxazole structure during high-temperature processing, inherently providing high chain stiffness and strong intermolecular interactions that resist deformation. Additionally, the inclusion of 4 wt% Hexadecylamine-montmorillonite acts as a nanoscale reinforcing filler, which enhances load transfer efficiency and restricts polymer chain mobility if well-dispersed. The extensive thermal treatment under nitrogen ensures complete cyclization and solvent removal, maximizing structural density and integrity. Decreasing Factors: Potential agglomeration of the montmorillonite filler at the specified loading could create stress concentration points that initiate premature failure under tensile load. Furthermore, the vigorous solvent evaporation and high-temperature cyclization processes may induce microvoids or internal thermal stresses within the film, potentially compromising continuity. Dominant Factor: The intrinsic mechanical rigidity conferred by the final polybenzoxazole structure formed during the 550°C thermal treatment qualitatively dominates the UTS behavior, as the conversion to this highly stable heterocyclic architecture establishes a high-strength baseline that outweighs the secondary reinforcement effects of the filler or the defects introduced during processing."
    }
  },
  {
    "doi": null,
    "title": "Anisotropy and ageing effect on the mechanical behaviour of 3D-printed short carbon-fibre composite parts",
    "year": null,
    "chemical_composition": {
      "repeat_unit_psmiles": null,
      "monomers": [
        {
          "name": "Polyamide (Nylon)",
          "smiles": null,
          "ratio_value": null,
          "ratio_unit": null
        }
      ],
      "additives": [
        {
          "name": "Short carbon fibres",
          "type": "filler",
          "amount_value": 12.8,
          "amount_unit": "wt%"
        }
      ],
      "is_homopolymer": false
    },
    "processing_history": "FDM 3D printing using MarkTwo® printer, Onyx® filament, 100% infill. Infill pattern: 0/90. Ageing: 30 days at room temperature, 50% relative humidity. Tensile test performed on Instron 4482 at 0.5 mm/min, 25 mm gauge length, ISO 527/ASTM D638.",
    "hierarchical_structure": "Short carbon fibres aligned with deposition direction. Fibre weight fraction 12.8%. Fibre length: min 6.41 μm, mean 62.88 μm, max 246.16 μm. Layer thickness 0.1 mm.",
    "properties": {
      "UTS": {
        "value": [
          31.77
        ],
        "unit": "MPa"
      }
    },
    "analysis_with_hierarchical_structure": {
      "descriptive_text": "The sample consists of a Polyamide (Nylon) matrix reinforced with 12.8 wt% short carbon fibres, fabricated via Fused Deposition Modeling (FDM) 3D printing using a MarkTwo® printer and Onyx® filament. The specimen was printed with 100% infill density utilizing a 0/90 infill pattern and a layer thickness of 0.1 mm, resulting in a hierarchical structure where the short carbon fibres are aligned primarily with the deposition direction, exhibiting a mean fibre length of 62.88 μm with a range spanning from 6.41 μm to 246.16 μm. Following fabrication, the composite underwent ageing for 30 days at room temperature under 50% relative humidity prior to mechanical characterization, where the Ultimate Tensile Strength was evaluated using an Instron 4482 universal testing machine at a crosshead speed of 0.5 mm/min and a 25 mm gauge length in accordance with ISO 527 and ASTM D638 standards.",
      "reasoning_analysis": "Increasing Factors: The incorporation of 12.8 wt% short carbon fibres provides significant load-bearing capacity due to the high intrinsic strength and modulus of the fibres compared to the polyamide matrix. The 100% infill density minimizes macroscopic voids, and the alignment of fibres with the deposition direction enhances strength along the print roads. Decreasing Factors: The 0/90 infill pattern implies that approximately half of the deposited roads and consequently the fibres within them are oriented perpendicular to the loading axis, reducing the effective reinforcement efficiency. Additionally, the FDM process inherently introduces inter-layer bonding weaknesses compared to compression molding, and the 30-day ageing at 50% relative humidity likely leads to moisture absorption in the hygroscopic polyamide, acting as a plasticizer that reduces matrix yield strength and interfacial shear strength. Dominant Factor: The reinforcement provided by the carbon fibres serves as the primary mechanism elevating the UTS above that of the neat polyamide matrix; however, the final magnitude is dominantly constrained by the reduced load transfer efficiency resulting from the 0/90 infill orientation and the plasticization of the matrix due to humidity ageing."
    },
    "analysis_without_hierarchical_structure": {
      "descriptive_text": "The sample consists of a Polyamide (Nylon) matrix reinforced with 12.8 wt% short carbon fibres. This composite material was processed using fused deposition modeling (FDM) 3D printing on a MarkTwo® printer utilizing Onyx® filament, featuring a 100% infill density with a 0/90 infill pattern. Following fabrication, the specimen underwent ageing for 30 days at room temperature under 50% relative humidity prior to mechanical characterization. Tensile testing was subsequently performed on an Instron 4482 universal testing machine at a crosshead speed of 0.5 mm/min with a 25 mm gauge length, adhering to ISO 527 and ASTM D638 standards.",
      "reasoning_analysis": "Increasing Factors: The incorporation of 12.8 wt% short carbon fibres into the Polyamide matrix serves as the primary reinforcement mechanism, where the high stiffness and strength of the fibres facilitate load transfer from the softer matrix, thereby inherently driving the UTS higher compared to the neat polymer. Additionally, the 100% infill density specified in the processing history minimizes macroscopic voids within the bulk material, ensuring a more continuous load-bearing cross-section. Decreasing Factors: The FDM 3D printing process inherently introduces inter-layer boundaries and potential micro-voids between raster deposits, which act as stress concentration sites and weaken inter-layer adhesion, particularly under the 0/90 infill pattern where half the layers are oriented perpendicular to the primary load axis. Furthermore, the ageing history of 30 days at 50% relative humidity allows the hygroscopic Polyamide matrix to absorb moisture, which acts as a plasticizer by disrupting hydrogen bonding between polymer chains, reducing matrix yield strength and interfacial shear strength. Dominant Factor: While the carbon fibres provide significant reinforcement, the dominant factor qualitatively governing the final UTS is the synergistic limitation imposed by the FDM process-induced anisotropy and the moisture-induced plasticization of the Polyamide matrix; these factors collectively restrict the effective stress transfer efficiency between the matrix and fibres, preventing the composite from achieving the theoretical strength limits of the constituent materials."
    }
  },
  {
    "doi": null,
    "title": "Impact of process parameters and heat treatment on fused filament fabricated PLA and PLA-CF",
    "year": 2022,
    "chemical_composition": {
      "repeat_unit_psmiles": "[*]OC(C)C(=O)[*]",
      "monomers": [
        {
          "name": "Lactic Acid",
          "smiles": "CC(O)C(=O)O",
          "ratio_value": null,
          "ratio_unit": null
        }
      ],
      "additives": [],
      "is_homopolymer": true
    },
    "processing_history": "FFF printing (fully solid specimen). Annealing at 95 °C for 30 min. UTS measured by Shimadzu AG-X plus (10 kN) UTM, ASTM D638 Type IV.",
    "hierarchical_structure": "Semi-crystalline structure after annealing.",
    "properties": {
      "UTS": {
        "value": [
          33.89
        ],
        "unit": "MPa"
      }
    },
    "analysis_with_hierarchical_structure": {
      "descriptive_text": "The sample consists of a poly(lactic acid) homopolymer synthesized from lactic acid monomers. It was fabricated using Fused Filament Fabrication (FFF) printing to create a fully solid specimen, which was subsequently subjected to thermal annealing at 95 °C for 30 minutes. This post-processing treatment induced a semi-crystalline hierarchical structure within the polymer matrix. The Ultimate Tensile Strength was characterized using a Shimadzu AG-X plus universal testing machine with a 10 kN load cell in accordance with the ASTM D638 Type IV standard.",
      "reasoning_analysis": "Increasing Factors: The thermal annealing at 95 °C promotes the formation of a semi-crystalline structure, where crystalline lamellae act as physical crosslinks that restrict chain slippage and enhance load-bearing capacity. Additionally, this thermal treatment facilitates interlayer diffusion in the FFF-printed specimen, healing interfacial voids and improving stress transfer between printed rasters. The intrinsic dipole-dipole interactions of the ester linkages in the poly(lactic acid) backbone also contribute to cohesive strength. Decreasing Factors: The Fused Filament Fabrication process inherently introduces morphological anisotropy and micro-voids at the interfaces between deposited roads, which act as stress concentrators and reduce the effective load-bearing cross-sectional area compared to bulk molded specimens. Furthermore, the thermal history during extrusion printing carries a risk of slight thermo-oxidative degradation, which could reduce molecular weight and consequently lower strength. Dominant Factor: The thermal annealing treatment is the dominant factor defining the final UTS behavior. While the FFF processing introduces geometric defects, the annealing-induced crystallization and improved interlayer bonding fundamentally alter the material state from a weak, amorphous assembly to a reinforced, semi-crystalline composite, thereby maximizing the strength potential inherent to the printed geometry."
    },
    "analysis_without_hierarchical_structure": {
      "descriptive_text": "The sample consists of a polylactic acid homopolymer derived from lactic acid monomers. Specimens were fabricated using Fused Filament Fabrication (FFF) printing to produce fully solid parts, followed by a thermal annealing treatment at 95 °C for 30 minutes. The ultimate tensile strength was subsequently characterized using a Shimadzu AG-X plus universal testing machine with a 10 kN load cell in accordance with ASTM D638 Type IV standards.",
      "reasoning_analysis": "Increasing Factors: The thermal annealing at 95 °C, which exceeds the glass transition temperature of polylactic acid, promotes cold crystallization and increases the degree of crystallinity within the matrix. These crystalline domains act as physical crosslinks that restrict chain slippage under load, thereby enhancing the ultimate tensile strength. Additionally, the annealing process facilitates polymer chain diffusion across the interlayer boundaries formed during Fused Filament Fabrication, improving interlayer adhesion and reducing the density of stress-concentrating voids. The inherent stiffness of the polylactic acid backbone, arising from the ester linkages and methyl side groups, also provides a robust baseline for load bearing. Decreasing Factors: The Fused Filament Fabrication processing history inherently introduces structural anisotropy and potential micro-voids between deposited raster lines, which act as stress concentrators and preferential sites for crack initiation, typically lowering the UTS compared to isotropic manufacturing methods like injection molding. Furthermore, the absence of reinforcing additives or toughening agents in the chemical composition means the material lacks composite strengthening mechanisms or energy dissipation pathways that could otherwise mitigate brittle failure or enhance load transfer. Dominant Factor: The thermal annealing treatment serves as the dominant factor governing the final UTS behavior. While the FFF process introduces structural weaknesses, the post-processing annealing significantly mitigates these defects by enhancing interlayer bonding and increasing crystallinity. Consequently, the morphological changes induced by the thermal history qualitatively override the initial deficits caused by the additive manufacturing process, establishing a higher strength profile than an as-printed counterpart, though still bounded by the intrinsic limitations of the homopolymer architecture."
    }
  },
  {
    "doi": null,
    "title": "Anisotropy and ageing effect on the mechanical behaviour of 3D-printed short carbon-fibre composite parts",
    "year": null,
    "chemical_composition": {
      "repeat_unit_psmiles": null,
      "monomers": [
        {
          "name": "Polyamide (Nylon)",
          "smiles": null,
          "ratio_value": null,
          "ratio_unit": null
        }
      ],
      "additives": [
        {
          "name": "Short carbon fibres",
          "type": "filler",
          "amount_value": 12.8,
          "amount_unit": "wt%"
        }
      ],
      "is_homopolymer": false
    },
    "processing_history": "FDM 3D printing using MarkTwo® printer, Onyx® filament, 100% infill. Infill pattern: 0/90. Ageing: 1 day at room temperature, 50% relative humidity. Tensile test performed on Instron 4482 at 0.5 mm/min, 25 mm gauge length, ISO 527/ASTM D638.",
    "hierarchical_structure": "Short carbon fibres aligned with deposition direction. Fibre weight fraction 12.8%. Fibre length: min 6.41 μm, mean 62.88 μm, max 246.16 μm. Layer thickness 0.1 mm.",
    "properties": {
      "UTS": {
        "value": [
          48.41
        ],
        "unit": "MPa"
      }
    },
    "analysis_with_hierarchical_structure": {
      "descriptive_text": "The sample comprises a polyamide (Nylon) matrix composite reinforced with 12.8 wt% short carbon fibres, fabricated via fused deposition modeling (FDM) using a MarkTwo® printer and Onyx® filament. The specimen was produced with 100% infill density and a 0/90 infill pattern with a layer thickness of 0.1 mm, resulting in a hierarchical structure where the short carbon fibres are aligned with the deposition direction, exhibiting a mean fibre length of 62.88 μm within a range of 6.41 μm to 246.16 μm. Following fabrication, the material underwent ageing for one day at room temperature and 50% relative humidity before tensile characterization was conducted on an Instron 4482 universal testing machine at a crosshead speed of 0.5 mm/min with a 25 mm gauge length, adhering to ISO 527 and ASTM D638 standards.",
      "reasoning_analysis": "Increasing Factors: The incorporation of 12.8 wt% short carbon fibres significantly enhances the load-bearing capacity of the polyamide matrix, as the high modulus and strength of the fibres allow for effective stress transfer when aligned with the deposition direction. Additionally, the 100% infill density minimizes macro-voids within the bulk material, providing a more continuous load path compared to lower infill percentages. Decreasing Factors: The 0/90 infill pattern introduces significant anisotropy, meaning approximately half of the deposited roads and embedded fibres are oriented perpendicular to the tensile load, creating stress concentrations and weak interfaces prone to delamination. Furthermore, the ageing condition of 50% relative humidity likely induces moisture absorption in the hygroscopic polyamide matrix, acting as a plasticizer that reduces intermolecular hydrogen bonding and lowers matrix yield strength. The inherent inter-layer bonding weakness typical of FDM processing also presents a failure initiation site distinct from bulk polymer failure. Dominant Factor: Although the carbon fibres intrinsically elevate the strength potential relative to neat nylon, the processing-induced anisotropy from the 0/90 infill pattern combined with the matrix plasticization from environmental ageing qualitatively dominates the final UTS behavior, as these factors critically limit the efficiency of fibre reinforcement and dictate the failure mode at the inter-road interfaces rather than within the fibres themselves."
    },
    "analysis_without_hierarchical_structure": {
      "descriptive_text": "The sample comprises a polyamide (Nylon) matrix reinforced with 12.8 wt% short carbon fibres. This composite material was fabricated using fused deposition modeling (FDM) 3D printing on a MarkTwo® printer utilizing Onyx® filament with a 100% infill density and a 0/90 infill pattern. Following fabrication, the specimen was aged for one day at room temperature under 50% relative humidity prior to mechanical characterization. The ultimate tensile strength was evaluated via tensile testing on an Instron 4482 machine at a crosshead speed of 0.5 mm/min with a 25 mm gauge length, adhering to ISO 527 and ASTM D638 standards.",
      "reasoning_analysis": "Increasing Factors: The incorporation of 12.8 wt% short carbon fibres acts as the primary reinforcement mechanism, facilitating load transfer from the polyamide matrix to the high-strength fibres and significantly stiffening the composite structure. Additionally, the 100% infill density reduces macroscopic porosity within the printed raster, and the 0/90 infill pattern ensures that approximately half of the deposited roads are aligned parallel to the tensile axis, maximizing axial load-bearing capacity. Decreasing Factors: The fused deposition modeling process introduces structural anisotropy where inter-layer bonding strength is inherently lower than intra-layer strength, creating preferential failure planes perpendicular to the build direction. Furthermore, the ageing condition of 50% relative humidity promotes moisture absorption in the hygroscopic polyamide matrix, acting as a plasticizer that increases free volume and weakens intermolecular hydrogen bonding, thereby reducing the matrix yield strength. Dominant Factor: Although the carbon fibres provide the fundamental mechanism for strength enhancement, the final UTS behavior is qualitatively dominated by the processing-induced inter-layer adhesion limits and moisture plasticization, as these factors dictate the failure initiation site and prevent the composite from achieving the theoretical strength potential of the reinforced matrix."
    }
  },
  {
    "doi": null,
    "title": "Impact of process parameters and heat treatment on fused filament fabricated PLA and PLA-CF",
    "year": 2022,
    "chemical_composition": {
      "repeat_unit_psmiles": "[*]OC(C)C(=O)[*]",
      "monomers": [
        {
          "name": "Lactic Acid",
          "smiles": "CC(O)C(=O)O",
          "ratio_value": null,
          "ratio_unit": null
        }
      ],
      "additives": [],
      "is_homopolymer": true
    },
    "processing_history": "FFF printing (fully solid specimen). Annealing at 95 °C for 60 min. UTS measured by Shimadzu AG-X plus (10 kN) UTM, ASTM D638 Type IV.",
    "hierarchical_structure": "Crystallinity index increased to 28.7%. More crystalline planes formed.",
    "properties": {
      "UTS": {
        "value": [
          38.27
        ],
        "unit": "MPa"
      }
    },
    "analysis_with_hierarchical_structure": {
      "descriptive_text": "The sample consists of a poly(lactic acid) homopolymer derived from lactic acid monomers. Specimens were manufactured using fused filament fabrication (FFF) printing to create fully solid parts, followed by a thermal annealing process at 95 °C for 60 minutes. This treatment induced structural ordering, resulting in a crystallinity index of 28.7% and the formation of additional crystalline planes. Mechanical characterization was performed using a Shimadzu AG-X plus universal testing machine with a 10 kN load cell according to ASTM D638 Type IV standards to determine the ultimate tensile strength.",
      "reasoning_analysis": "Increasing Factors: The annealing treatment at 95 °C significantly enhances the ultimate tensile strength by promoting crystallization, evidenced by the crystallinity index reaching 28.7%. These crystalline regions function as physical crosslinks that restrict chain mobility and improve load transfer across the polymer matrix. Additionally, the thermal treatment facilitates interlayer diffusion in the FFF-printed specimen, healing interfaces between deposited filaments and reducing void content, which strengthens the bulk material. The inherent stiffness of the poly(lactic acid) backbone also contributes to high tensile resistance. Decreasing Factors: The fused filament fabrication process inherently introduces anisotropy and potential interlayer voids that act as stress concentrators, which can limit the ultimate tensile strength compared to isotropic, molded specimens. Furthermore, while crystallinity increases strength, the formation of distinct crystalline planes can sometimes create boundaries that serve as initiation sites for cracks under high tensile load if the spherulite size becomes too large. Dominant Factor: The post-processing annealing treatment is the dominant factor influencing the UTS for this sample. Although the FFF manufacturing method introduces morphological defects that typically reduce mechanical performance, the specific thermal history effectively mitigates these issues by increasing crystallinity and improving interlayer adhesion. Consequently, the structural reinforcement gained from the 28.7% crystallinity and interface healing qualitatively outweighs the inherent weaknesses of the as-printed morphology, driving the UTS upward relative to non-annealed printed counterparts."
    },
    "analysis_without_hierarchical_structure": {
      "descriptive_text": "The sample comprises a poly(lactic acid) homopolymer derived from lactic acid monomers. Fully solid specimens were fabricated using fused filament fabrication (FFF) printing and subsequently subjected to annealing at 95 °C for 60 minutes. Ultimate tensile strength was measured using a Shimadzu AG-X plus universal testing machine with a 10 kN load cell in accordance with ASTM D638 Type IV standards.",
      "reasoning_analysis": "Increasing Factors: The annealing process at 95 °C facilitates cold crystallization and stress relaxation, which enhances interchain cohesion and improves interlayer bonding strength inherent to the FFF process. The presence of polar ester groups in the polymer backbone also contributes to intrinsic strength through dipole-dipole interactions. Decreasing Factors: The layer-by-layer deposition method intrinsic to FFF printing creates anisotropic morphology with potential interlayer voids and weak interfaces that act as stress concentrators, typically reducing strength compared to isotropic bulk materials. Additionally, increased crystallinity from annealing may reduce ductility, making the material more susceptible to brittle failure. Dominant Factor: The thermal annealing treatment qualitatively dominates the final UTS behavior. While the FFF processing method establishes a morphology prone to interlayer weakness, the annealing step critically mitigates these defects by promoting diffusion across layer boundaries and increasing crystallinity, thereby determining the ultimate load-bearing capacity of the printed specimen."
    }
  },
  {
    "doi": null,
    "title": "Experimental determination of probabilistic edge-delamination strength of a graphite–fiber/epoxy composite",
    "year": 2004,
    "chemical_composition": {
      "repeat_unit_psmiles": null,
      "monomers": [
        {
          "name": "Epoxy resin (#2500-250F)",
          "smiles": null,
          "ratio_value": null,
          "ratio_unit": null
        }
      ],
      "additives": [
        {
          "name": "T700S graphite fibers",
          "type": "reinforcement",
          "amount_value": 60,
          "amount_unit": "vol%"
        }
      ],
      "is_homopolymer": false
    },
    "processing_history": "Unidirectional prepreg supplied by Toray Composites America. Mechanical properties provided by manufacturer. Transverse (90°) tensile testing.",
    "hierarchical_structure": "Unidirectional laminate, Fiber volume fraction 60%.",
    "properties": {
      "UTS": {
        "value": [
          79
        ],
        "unit": "MPa"
      }
    },
    "analysis_with_hierarchical_structure": {
      "descriptive_text": "The sample consists of an Epoxy resin (#2500-250F) matrix reinforced with T700S graphite fibers at a volume fraction of 60%, forming a unidirectional laminate. Supplied as a unidirectional prepreg by Toray Composites America, the material was subjected to transverse (90°) tensile testing with mechanical properties sourced from the manufacturer.",
      "reasoning_analysis": "Increasing Factors: The epoxy matrix possesses a cross-linked thermoset network that provides inherent structural integrity and stiffness. The prepreg manufacturing process typically ensures uniform fiber distribution and optimized resin curing, which enhances the interfacial bonding strength between the epoxy and the T700S graphite fibers, thereby resisting premature debonding under load. Decreasing Factors: The transverse (90°) loading direction relative to the unidirectional fiber alignment prevents the high-strength graphite fibers from carrying the axial load, effectively treating them as rigid inclusions within the softer matrix. This geometry induces significant stress concentrations in the matrix material surrounding the fibers. Additionally, the high fiber volume fraction of 60% drastically reduces the net cross-sectional area of the epoxy matrix available to sustain the tensile stress. Dominant Factor: The anisotropic nature of the unidirectional laminate combined with the transverse testing orientation qualitatively dominates the UTS behavior. Despite the high intrinsic strength of the reinforcement, the load path is forced through the weaker matrix and interface, meaning the UTS is governed by the transverse ply strength limits rather than the fiber properties."
    },
    "analysis_without_hierarchical_structure": {
      "descriptive_text": "The sample comprises an Epoxy resin (#2500-250F) matrix reinforced with 60 vol% T700S graphite fibers. Supplied as a unidirectional prepreg by Toray Composites America, the material underwent transverse (90°) tensile testing to assess mechanical performance perpendicular to the fiber direction, with property data provided by the manufacturer.",
      "reasoning_analysis": "Increasing Factors: The cross-linked network of the Epoxy resin provides intrinsic cohesive strength to the matrix phase, and a robust fiber-matrix interface formed during the prepreg manufacturing process is critical for maximizing stress transfer capabilities and delaying interfacial debonding. The high modulus of the fibers constrains matrix deformation locally, potentially contributing to stiffness. Decreasing Factors: The transverse (90°) testing orientation fundamentally limits the UTS because the applied load is perpendicular to the fiber alignment, bypassing the high axial strength of the graphite fibers and relying instead on the comparatively weaker epoxy matrix and interfacial bonding. Furthermore, the high fiber volume fraction creates narrow matrix ligaments between fibers, acting as stress concentrators that promote early crack initiation and propagation through the matrix. Dominant Factor: The anisotropic nature of the unidirectional composite combined with the transverse testing orientation is the dominant factor. This configuration dictates a matrix-dominated failure mechanism rather than fiber rupture, qualitatively determining the UTS magnitude based on matrix cohesion and interfacial strength rather than fiber tensile capacity."
    }
  },
  {
    "doi": null,
    "title": "Studies on Effect of Fused Deposition Modelling Process Parameters on Ultimate Tensile Strength and Dimensional Accuracy of Nylon",
    "year": 2016,
    "chemical_composition": {
      "repeat_unit_psmiles": null,
      "monomers": [
        {
          "name": "Nylon 618",
          "smiles": null,
          "ratio_value": null,
          "ratio_unit": null
        }
      ],
      "additives": [],
      "is_homopolymer": false
    },
    "processing_history": "Fabricated using FDM (Pramaan Mini printer, nozzle diameter 0.4 microns) with layer thickness 0.2 mm, orientation angle 0 degree, shell thickness 0.8 mm. UTS measured by Universal Testing System (UTS) with capacity of 20 tons on rectangular bar specimen as per ASTM.",
    "hierarchical_structure": "FDM printed layered structure with layer thickness 0.2 mm, shell thickness 0.8 mm, orientation angle 0 degree.",
    "properties": {
      "UTS": {
        "value": [
          9.51
        ],
        "unit": "MPa"
      }
    },
    "analysis_with_hierarchical_structure": {
      "descriptive_text": "The sample comprises a Nylon 618 copolymer fabricated via fused deposition modeling using a Pramaan Mini printer with a nozzle diameter of 0.4 microns. The processing parameters included a layer thickness of 0.2 mm, a shell thickness of 0.8 mm, and a raster orientation angle of 0 degrees, yielding a hierarchical structure characterized by distinct printed layers. Mechanical evaluation was conducted on a rectangular bar specimen using a Universal Testing System with a 20-ton capacity in accordance with ASTM standards to determine the ultimate tensile strength.",
      "reasoning_analysis": "Increasing Factors: The polyamide chemistry of Nylon 618 facilitates strong intermolecular hydrogen bonding between amide groups, which intrinsically enhances cohesive strength and load transfer capability. Additionally, the 0-degree raster orientation aligns the deposited filaments parallel to the tensile loading axis, maximizing the contribution of the continuous polymer strands rather than relying solely on weaker interlayer bonds. The specified shell thickness of 0.8 mm also provides a denser outer skin that may constrain deformation and enhance load bearing. Decreasing Factors: The copolymer nature of Nylon 618, incorporating longer aliphatic segments, disrupts chain regularity and reduces crystallinity compared to standard Nylon 6 or 66, thereby lowering the intrinsic yield strength. Furthermore, the FDM processing history introduces inter-bead voids and limited interlayer diffusion, creating stress concentrators and weak interfaces that significantly reduce the effective load-bearing cross-section relative to bulk molded specimens. Dominant Factor: While the favorable 0-degree orientation, shell thickness, and hydrogen bonding provide a strong baseline, the processing-induced structural discontinuities inherent to the FDM layered morphology, specifically the interlayer bonding quality and internal void fraction, qualitatively dominate the UTS behavior, typically resulting in lower strength compared to traditionally manufactured counterparts."
    },
    "analysis_without_hierarchical_structure": {
      "descriptive_text": "The sample comprises a Nylon 618 polyamide system characterized as a non-homopolymer without additional additives. Specimens were fabricated via Fused Deposition Modeling using a Pramaan Mini printer with a 0.4 mm nozzle diameter, 0.2 mm layer thickness, 0-degree orientation angle, and 0.8 mm shell thickness. Ultimate Tensile Strength was measured using a Universal Testing System with a 20-ton capacity on rectangular bar specimens following ASTM standards.",
      "reasoning_analysis": "Increasing Factors: The polyamide chemistry facilitates strong intermolecular hydrogen bonding, promoting crystallinity and intrinsic chain cohesion which enhances load-bearing capacity. Additionally, the 0-degree raster orientation aligns the printed filaments parallel to the loading axis, maximizing the contribution of the continuous polymer strands to the tensile resistance. Decreasing Factors: The non-homopolymer nature of the Nylon 618 may introduce structural irregularities that disrupt crystalline packing compared to standard homopolymer nylons, potentially reducing intrinsic strength. Furthermore, the FDM processing history inherently introduces inter-layer voids and limited polymer diffusion between layers, creating stress concentration points and anisotropic weaknesses relative to bulk molded materials. Dominant Factor: While the favorable raster orientation and hydrogen bonding provide a strong foundation, the processing-induced inter-layer adhesion limitations inherent to FDM fabrication qualitatively dominate the final UTS behavior, typically restricting the strength below the theoretical maximum of the bulk polyamide material."
    }
  },
  {
    "doi": null,
    "title": "Experimental determination of probabilistic edge-delamination strength of a graphite–fiber/epoxy composite",
    "year": 2004,
    "chemical_composition": {
      "repeat_unit_psmiles": null,
      "monomers": [
        {
          "name": "Epoxy resin (#2500-250F)",
          "smiles": null,
          "ratio_value": null,
          "ratio_unit": null
        }
      ],
      "additives": [
        {
          "name": "T700S graphite fibers",
          "type": "reinforcement",
          "amount_value": 60,
          "amount_unit": "vol%"
        }
      ],
      "is_homopolymer": false
    },
    "processing_history": "Hand lay-up of Toray P7051S-20Q-1000 prepregs with [12_2/-12_2/0_2]s lay-up. Cured in two-chamber press-clave under controlled temperature, pressure, and vacuum according to manufacturer-recommended cycle. Tabbed with glass-fiber reinforced woven composite. Machined with diamond saw. Edge-delamination tensile test on MTS machine at 0.5 mm/min. Value represents Mean UTS from Weibull analysis of 16 specimens.",
    "hierarchical_structure": "Angle-ply laminate with [12_2/-12_2/0_2]s lay-up. Edge-delamination failure along 12/-12 interfaces.",
    "properties": {
      "UTS": {
        "value": [
          780.46
        ],
        "unit": "MPa"
      }
    },
    "analysis_with_hierarchical_structure": {
      "descriptive_text": "The sample comprises an Epoxy resin (#2500-250F) matrix reinforced with 60 vol% T700S graphite fibers, fabricated via hand lay-up of Toray P7051S-20Q-1000 prepregs into a symmetric angle-ply laminate with a [12_2/-12_2/0_2]s stacking sequence. Curing was executed in a two-chamber press-clave under controlled temperature, pressure, and vacuum according to the manufacturer-recommended cycle, followed by tabbing with glass-fiber reinforced woven composite and machining with a diamond saw. Mechanical characterization involved edge-delamination tensile testing on an MTS machine at 0.5 mm/min, where the reported Ultimate Tensile Strength represents the mean from Weibull analysis of 16 specimens exhibiting failure along the 12/-12 interfaces.",
      "reasoning_analysis": "Increasing Factors: The high volume fraction (60 vol%) of T700S graphite fibers provides substantial intrinsic tensile capacity, while the press-clave curing cycle ensures effective consolidation and minimized void content, optimizing stress transfer between the epoxy matrix and the reinforcement. The inclusion of 0-degree plies within the stacking sequence allows for direct axial load bearing along the fiber direction, contributing positively to the overall strength. Decreasing Factors: The angle-ply architecture ([12_2/-12_2]) introduces significant interlaminar shear stresses at the ply interfaces under tensile loading, which promotes premature edge-delamination rather than fiber-dominated failure. Additionally, the machining process using a diamond saw may introduce surface microdefects, and the inherent brittleness of the cured epoxy matrix limits plastic deformation capabilities that could otherwise blunt crack propagation. Dominant Factor: The dominant factor governing the UTS is the laminate stacking sequence and the resulting interlaminar stress concentrations. Despite the high strength of the graphite fibers, the off-axis orientation creates weak interfaces along the 12/-12 boundaries where failure initiates via delamination, meaning the measured UTS is constrained by the interlaminar shear strength of the system rather than the intrinsic tensile strength of the fibers."
    },
    "analysis_without_hierarchical_structure": {
      "descriptive_text": "The composite material comprises an epoxy resin matrix reinforced with T700S graphite fibers at a volume fraction of 60%. Fabrication involved the hand lay-up of Toray P7051S-20Q-1000 prepregs arranged in a [12_2/-12_2/0_2]s stacking sequence, followed by curing in a two-chamber press-clave under controlled temperature, pressure, and vacuum according to the manufacturer-recommended cycle. Post-cure processing included tabbing with a glass-fiber reinforced woven composite and machining using a diamond saw. Mechanical evaluation was performed via edge-delamination tensile testing on an MTS machine at a crosshead speed of 0.5 mm/min, with the reported Ultimate Tensile Strength representing the mean value derived from Weibull analysis of 16 specimens.",
      "reasoning_analysis": "Increasing Factors: The primary driver for enhanced strength is the inclusion of T700S graphite fibers at a high volume fraction of 60%, which provides substantial load-bearing capacity due to the intrinsic high tensile strength and modulus of the carbon reinforcement. Additionally, the curing history involving a two-chamber press-clave under controlled pressure and vacuum ensures high consolidation quality, minimizing void content and maximizing interfacial stress transfer between the epoxy matrix and the fibers. Decreasing Factors: The specific lay-up architecture includes off-axis plies (±12 degrees), which reduces the effective longitudinal strength compared to a unidirectional alignment relative to the loading axis. Furthermore, machining with a diamond saw may introduce microstructural damage or edge defects that act as stress concentrators, and the edge-delamination tensile test geometry inherently induces high interlaminar stresses at free edges, often precipitating failure at lower global loads than standard longitudinal tensile testing due to premature delamination. Dominant Factor: While the high fiber volume fraction and autoclave processing establish a robust baseline for mechanical performance, the dominant factor governing the final UTS in this context is the interaction between the multi-directional lay-up architecture and the edge-delamination test geometry. These factors shift the failure mode from fiber-dominated rupture to matrix-dominated or interface-dominated failure mechanisms, qualitatively limiting the measured UTS relative to the theoretical maximum of the fiber reinforcement."
    }
  },
  {
    "doi": null,
    "title": "Anisotropy and ageing effect on the mechanical behaviour of 3D-printed short carbon-fibre composite parts",
    "year": null,
    "chemical_composition": {
      "repeat_unit_psmiles": null,
      "monomers": [
        {
          "name": "Polyamide (Nylon)",
          "smiles": null,
          "ratio_value": null,
          "ratio_unit": null
        }
      ],
      "additives": [
        {
          "name": "Short carbon fibres",
          "type": "filler",
          "amount_value": 12.8,
          "amount_unit": "wt%"
        }
      ],
      "is_homopolymer": false
    },
    "processing_history": "FDM 3D printing using MarkTwo® printer, Onyx® filament, 100% infill. Infill pattern: 0/90. Ageing: 60 days in a desiccator. Tensile test performed on Instron 4482 at 0.5 mm/min, 25 mm gauge length, ISO 527/ASTM D638.",
