Repository: hhtrick/HHT-code

# HHT training framework

This directory contains model training, embedding precomputation, inference, article-level baselines and the curated datasets. All commands below assume that the working directory is `train_code/`.

## 3. Datasets and fixed partitions

Each main dataset is a JSON array at `dataset/{property}/{property}.json`. Entries contain source metadata, `chemical_composition`, `processing_history`, `hierarchical_structure`, `properties`, and two generated-analysis objects. Targets are stored as `properties[property]["value"]`; source metadata and target values are not predictive input fields.

| Property | Train | Validation | Test | Total |
|---|---:|---:|---:|---:|

File: train_code/dataset/UTS/UTS.json (part 97 of 292)
[
    "hierarchical_structure": "Short carbon fibres aligned with deposition direction. Fibre weight fraction 12.8%. Fibre length: min 6.41 μm, mean 62.88 μm, max 246.16 μm. Layer thickness 0.1 mm.",
    "properties": {
      "UTS": {
        "value": [
          42.8
        ],
        "unit": "MPa"
      }
    },
    "analysis_with_hierarchical_structure": {
      "descriptive_text": "This material system comprises a Polyamide (Nylon) matrix reinforced with 12.8 wt% short carbon fibres, fabricated via Fused Deposition Modeling (FDM) 3D printing using a MarkTwo® printer and Onyx® filament. The processing protocol involved a 100% infill density with a 0/90 infill pattern and a layer thickness of 0.1 mm, followed by a 60-day ageing period in a desiccator to stabilize the material prior to mechanical characterization. Hierarchical structural analysis indicates that the short carbon fibres are aligned with the deposition direction, exhibiting a length distribution with a mean of 62.88 μm ranging from 6.41 μm to 246.16 μm. Tensile properties were evaluated using an Instron 4482 universal testing machine at a crosshead speed of 0.5 mm/min with a 25 mm gauge length in accordance with ISO 527 and ASTM D638 standards.",
      "reasoning_analysis": "Increasing Factors: The incorporation of short carbon fibres provides significant reinforcement due to the high intrinsic strength and stiffness of the fibres compared to the Polyamide matrix, facilitating efficient load transfer where fibres are aligned with the stress axis. Additionally, the 60-day ageing process in a desiccator removes absorbed moisture from the hygroscopic Nylon matrix, eliminating plasticization effects that would otherwise reduce intermolecular forces and lower the Ultimate Tensile Strength. The use of 100% infill density maximizes the material cross-section available for load bearing, minimizing macroscopic voids associated with lower infill patterns. Decreasing Factors: The 0/90 infill pattern introduces significant anisotropy, meaning only a fraction of the deposited rasters and aligned fibres are oriented parallel to the loading direction, while the transverse layers contribute less to tensile resistance and may act as failure initiation sites. Furthermore, the FDM process inherently introduces inter-layer and inter-raster porosity which reduces the effective load-bearing area and creates stress concentrations, while the finite length of the short fibres limits stress transfer efficiency compared to continuous fibre reinforcement. Dominant Factor: The substantial strengthening effect provided by the carbon fibre reinforcement combined with the conditioned dry state of the Nylon matrix qualitatively dominates the mechanical response, leading to a higher UTS compared to unreinforced or moisture-saturated counterparts; however, the final achievable strength is fundamentally constrained by the processing-induced anisotropy of the 0/90 pattern and the interlayer bonding quality inherent to the additive manufacturing technique."
    },
    "analysis_without_hierarchical_structure": {
      "descriptive_text": "The sample comprises a polyamide (Nylon) matrix reinforced with 12.8 wt% short carbon fibres. Specimens were fabricated via fused deposition modeling (FDM) using a MarkTwo® printer and Onyx® filament, utilizing a 100% infill density with a 0/90 infill pattern. Post-processing involved ageing the samples for 60 days in a desiccator to control environmental exposure. Mechanical evaluation was performed using an Instron 4482 universal testing machine at a crosshead speed of 0.5 mm/min with a 25 mm gauge length, following ISO 527 and ASTM D638 standards.",
      "reasoning_analysis": "Increasing Factors: The incorporation of 12.8 wt% short carbon fibres introduces a rigid reinforcing phase that enhances load transfer capabilities within the polyamide matrix, intrinsically driving the UTS higher through composite mechanics. Furthermore, the processing history specifies ageing in a desiccator for 60 days; since polyamides are hygroscopic, removing absorbed moisture eliminates water-induced plasticization, thereby restoring intermolecular hydrogen bonding density and significantly increasing tensile strength. The 100% infill density also maximizes the effective load-bearing cross-sectional area compared to partial infill structures. Decreasing Factors: The FDM 3D printing process inherently introduces anisotropy and potential voids at inter-layer and inter-road interfaces due to incomplete polymer diffusion, which typically reduces UTS relative to isotropic manufacturing methods like injection molding. Additionally, the use of short fibres rather than continuous fibres limits the maximum aspect ratio available for stress transfer, and the 0/90 infill pattern may result in fibre orientation misalignment relative to the tensile loading axis in certain regions, reducing reinforcement efficiency. Dominant Factor: The combination of carbon fibre reinforcement and the strict moisture control achieved through desiccator ageing qualitatively dominates the final UTS behavior. While the FDM process imposes structural limitations, the removal of the plasticizing effect of water in a hygroscopic matrix coupled with the stiffening effect of the carbon filler establishes a significantly elevated strength baseline compared to unfilled or moisture-saturated counterparts, defining the upper bound of mechanical performance for this specific additive manufacturing configuration."
    }
  },
  {
    "doi": null,
    "title": "Montmorillonite-Based Nanocomposites of Polybenzoxazole: Synthesis and Characterization (I)",
    "year": 2001,
    "chemical_composition": {
      "repeat_unit_psmiles": null,
      "monomers": [
        {
          "name": "3,3'-dihydroxybenzidine",
          "smiles": "Nc1ccc(c2ccc(N)c(O)c2)c(O)c1",
          "ratio_value": null,
          "ratio_unit": null
        },
        {
          "name": "pyromellitic dianhydride",
          "smiles": "O=C1OC(=O)c2ccc3c(c12)C(=O)OC(=O)O3",
          "ratio_value": null,
          "ratio_unit": null
        }
      ],
      "additives": [
        {
          "name": "Hexadecylamine-montmorillonite (C16-MMT)",
          "type": "filler",
          "amount_value": 8,
          "amount_unit": "wt%"
        }
      ],
      "is_homopolymer": false
    },
    "processing_history": "Poly(amic acid) synthesized from monomers in DMAc at 0°C then room temperature for 12 h. Mixed with C16-MMT dispersion, solution cast on glass plates, solvent evaporated at 50°C in vacuum for 1 day. Films cleaned in ultrasonic cleaner three times for 5 min each and dried again in vacuum oven at 50°C for 1 d. Thermally treated at 300°C for 1 h (PI) then 550°C for 1 h (PBO) under N2. UTS measured by tensile testing using Instron Model 5564 at crosshead speed 2 mm/min.",
    "hierarchical_structure": "Agglomerated clay particles, intercalated layer structure (d-spacing 13.76 Å).",
    "properties": {
      "UTS": {
        "value": [
          186
        ],
        "unit": "MPa"
      }
    },
    "analysis_with_hierarchical_structure": {
      "descriptive_text": "The sample comprises a composite material synthesized from 3,3'-dihydroxybenzidine and pyromellitic dianhydride monomers, reinforced with 8 wt% Hexadecylamine-montmorillonite (C16-MMT) filler. Preparation involved the synthesis of a poly(amic acid) precursor in DMAc, followed by mixing with the clay dispersion and solution casting onto glass plates. The films underwent solvent evaporation and vacuum drying at 50°C, ultrasonic cleaning, and a sequential thermal treatment under nitrogen at 300°C to form the polyimide phase and 550°C to induce polybenzoxazole formation. Hierarchical characterization indicates an intercalated layer structure with a d-spacing of 13.76 Å, coexisting with agglomerated clay particles within the polymer matrix.",
      "reasoning_analysis": "Increasing Factors: The incorporation of rigid aromatic monomers, specifically 3,3'-dihydroxybenzidine and pyromellitic dianhydride, creates a stiff polymer backbone that inherently supports high stress transfer. The sequential thermal treatment up to 550°C facilitates the conversion to a polybenzoxazole-like ladder structure, significantly enhancing chain rigidity and intermolecular interactions, while the intercalated clay structure allows for some mechanical load transfer between the matrix and the silicate layers. Decreasing Factors: The presence of agglomerated clay particles acts as stress concentration sites that can initiate premature crack propagation under tensile load, thereby reducing the overall Ultimate Tensile Strength. Additionally, the significant thermal expansion mismatch between the organic polymer matrix and the inorganic clay filler during the high-temperature curing process may induce microvoids or residual internal stresses that compromise structural integrity. Dominant Factor: The intrinsic mechanical robustness derived from the high-temperature thermal conversion to a rigid polyimide/polybenzoxazole backbone qualitatively dominates the UTS behavior by establishing a high-strength matrix foundation, although the efficiency of this strength is quantitatively limited by the stress concentrations arising from filler agglomeration."
    },
    "analysis_without_hierarchical_structure": {
      "descriptive_text": "The polymer sample is a nanocomposite film derived from the condensation of 3,3'-dihydroxybenzidine and pyromellitic dianhydride, incorporating 8 wt% Hexadecylamine-montmorillonite (C16-MMT) as a filler. Synthesis began with the formation of a poly(amic acid) precursor in DMAc, which was mixed with the C16-MMT dispersion and solution cast onto glass plates. The cast films underwent solvent evaporation and vacuum drying at 50°C, followed by ultrasonic cleaning and a second drying cycle. Finally, the material was subjected to a staged thermal treatment under nitrogen, heating to 300°C to induce imidization and subsequently to 550°C to cyclize the structure into polybenzoxazole, with ultimate tensile strength measured via tensile testing at a crosshead speed of 2 mm/min.",
      "reasoning_analysis": "Increasing Factors: The thermal conversion to polybenzoxazole creates a rigid-rod backbone with aromatic heterocyclic rings that significantly enhances chain stiffness and load-bearing capacity. The inclusion of 8 wt% C16-MMT nanoclay provides reinforcement through stress transfer mechanisms and restricts polymer chain mobility within the matrix. The high-temperature thermal treatment ensures complete cyclization, maximizing the density of rigid structural units. Decreasing Factors: The relatively high filler loading of 8 wt% increases the risk of nanoparticle agglomeration, which can act as stress concentration points initiating premature failure. Additionally, the aggressive ultrasonic cleaning of the dried films prior to thermal treatment may induce surface microdefects or microcracks that serve as initiation sites for fracture, while residual solvent trapped during casting could create microvoids upon evaporation. Dominant Factor: The intrinsic mechanical strength derived from the rigid polybenzoxazole backbone formed during the high-temperature thermal treatment qualitatively dominates the UTS behavior, as the chemical structure provides the fundamental load-bearing capability upon which the filler reinforcement acts."
    }
  },
  {
    "doi": null,
    "title": "Studies on Effect of Fused Deposition Modelling Process Parameters on Ultimate Tensile Strength and Dimensional Accuracy of Nylon",
    "year": 2016,
    "chemical_composition": {
      "repeat_unit_psmiles": null,
      "monomers": [
        {
          "name": "Nylon 618",
          "smiles": null,
          "ratio_value": null,
          "ratio_unit": null
        }
      ],
      "additives": [],
      "is_homopolymer": false
    },
    "processing_history": "Fabricated using FDM (Pramaan Mini printer, nozzle diameter 0.4 microns) with layer thickness 0.2 mm, orientation angle 15 degree, shell thickness 1.2 mm. UTS measured by Universal Testing System (UTS) with capacity of 20 tons on rectangular bar specimen as per ASTM.",
    "hierarchical_structure": "FDM printed layered structure with layer thickness 0.2 mm, shell thickness 1.2 mm, orientation angle 15 degree.",
    "properties": {
      "UTS": {
        "value": [
          15.68
        ],
        "unit": "MPa"
      }
    },
    "analysis_with_hierarchical_structure": {
      "descriptive_text": "The sample comprises a Nylon 618 polyamide system, fabricated via Fused Deposition Modeling (FDM) using a Pramaan Mini printer. The processing history specifies a nozzle diameter of 0.4 mm, a layer thickness of 0.2 mm, a shell thickness of 1.2 mm, and a raster orientation angle of 15 degrees, resulting in a characteristic FDM-printed layered hierarchical structure. Mechanical characterization was performed on rectangular bar specimens using a Universal Testing System with a 20-ton capacity to determine the Ultimate Tensile Strength (UTS) in accordance with ASTM standards.",
      "reasoning_analysis": "Increasing Factors: The chemical nature of Nylon 618 involves polyamide chains capable of forming strong intermolecular hydrogen bonds, which intrinsically enhances cohesive energy density and resistance to deformation. Additionally, the raster orientation angle of 15 degrees aligns the printed filaments nearly parallel to the typical loading axis of a tensile specimen, maximizing the contribution of the continuous polymer strands to the load-bearing capacity. Decreasing Factors: The FDM processing history inherently introduces interlayer voids and limited diffusion between deposited roads compared to bulk molding techniques, creating stress concentration points that reduce the effective load-bearing cross-section. The hierarchical layered structure introduces significant anisotropy, where weakness at the z-axis interfaces can precipitate premature failure, and the thermal cycling during printing may result in residual stresses that compromise structural integrity. Dominant Factor: While the intrinsic hydrogen bonding of the polyamide chemistry provides a strong baseline for mechanical performance, the processing-induced interlayer adhesion limitations and porosity inherent to the FDM technique qualitatively dominate the final UTS behavior, typically resulting in lower strength relative to isotropic, traditionally molded counterparts."
    },
    "analysis_without_hierarchical_structure": {
      "descriptive_text": "The sample comprises a Nylon 618-based polymer system characterized as a non-homopolymer. Specimens were fabricated via Fused Deposition Modeling using a Pramaan Mini printer with a 0.4 mm nozzle diameter, setting the layer thickness to 0.2 mm, raster orientation angle to 15 degrees, and shell thickness to 1.2 mm. Mechanical characterization was performed using a Universal Testing System with a 20-ton capacity on rectangular bar specimens following ASTM standards.",
      "reasoning_analysis": "Increasing Factors: The polyamide chemistry of Nylon 618 facilitates interchain hydrogen bonding, enhancing cohesive energy density and intrinsic strength. The processing orientation angle of 15 degrees aligns the printed rasters closely with the primary load axis, maximizing bead continuity along the stress direction, while the 1.2 mm shell thickness provides structural reinforcement to the specimen periphery. Decreasing Factors: The FDM fabrication method inherently introduces interlayer voids and porosity, reducing the effective load-bearing cross-sectional area compared to bulk molded samples. Additionally, the non-homopolymer classification suggests a copolymer or blended architecture which may disrupt crystalline packing efficiency relative to a pure homopolymer, and the rapid thermal cycling during printing can limit overall crystallinity development. Dominant Factor: The processing-induced anisotropy and interlayer bonding quality inherent to the FDM history qualitatively dominate the final UTS behavior, as the weak interfaces between deposited layers typically serve as the failure initiation sites, limiting the realization of the material's intrinsic chemical strength."
    }
  },
  {
    "doi": null,
    "title": "Anisotropy and ageing effect on the mechanical behaviour of 3D-printed short carbon-fibre composite parts",
    "year": null,
    "chemical_composition": {
      "repeat_unit_psmiles": null,
      "monomers": [
        {
          "name": "Polyamide (Nylon)",
          "smiles": null,
          "ratio_value": null,
          "ratio_unit": null
        }
      ],
      "additives": [
        {
          "name": "Short carbon fibres",
          "type": "filler",
          "amount_value": 12.8,
          "amount_unit": "wt%"
        }
      ],
      "is_homopolymer": false
    },
    "processing_history": "FDM 3D printing using MarkTwo® printer, Onyx® filament, 100% infill. Infill pattern: 0/90. Ageing: 60 days at room temperature, 50% relative humidity. Tensile test performed on Instron 4482 at 0.5 mm/min, 25 mm gauge length, ISO 527/ASTM D638.",
    "hierarchical_structure": "Short carbon fibres aligned with deposition direction. Fibre weight fraction 12.8%. Fibre length: min 6.41 μm, mean 62.88 μm, max 246.16 μm. Layer thickness 0.1 mm.",
    "properties": {
      "UTS": {
        "value": [
          32.57
        ],
        "unit": "MPa"
      }
    },
    "analysis_with_hierarchical_structure": {
      "descriptive_text": "The sample consists of a Polyamide (Nylon) matrix composite reinforced with 12.8 wt% short carbon fibres. It was fabricated using fused deposition modeling (FDM) 3D printing on a MarkTwo® printer utilizing Onyx® filament with a 100% infill density and a 0/90 infill pattern. The resulting hierarchical structure exhibits short carbon fibres aligned with the deposition direction, featuring a fibre length distribution ranging from 6.41 μm to 246.16 μm with a mean of 62.88 μm, embedded within layers of 0.1 mm thickness. Prior to mechanical characterization, the specimen underwent ageing for 60 days at room temperature and 50% relative humidity, followed by tensile testing on an Instron 4482 at a crosshead speed of 0.5 mm/min with a 25 mm gauge length in accordance with ISO 527 and ASTM D638 standards.",
      "reasoning_analysis": "Increasing Factors: The incorporation of short carbon fibres provides significant reinforcement due to their high intrinsic tensile strength and modulus, effectively carrying load within the composite. The alignment of these fibres with the deposition direction facilitates efficient stress transfer along the primary load axis, while the polyamide matrix contributes through strong intermolecular hydrogen bonding. Additionally, the 100% infill density minimizes macro-voids compared to lower infill patterns, supporting higher load-bearing capacity. Decreasing Factors: The short fibre length, with a mean of 62.88 μm, may fall below the critical length required for optimal load transfer, leading to fibre pull-out rather than fracture. The FDM processing history introduces anisotropy, where inter-layer bonding strength is typically lower than intra-layer strength, creating potential failure planes. Furthermore, the 0/90 infill pattern introduces transverse strands that act as stress concentrators, and the 60-day ageing at 50% relative humidity allows moisture absorption into the polyamide matrix, which plasticizes the polymer and reduces interfacial shear strength. Dominant Factor: While the carbon fibres establish a reinforced baseline, the final UTS behavior is dominantly constrained by the processing-induced anisotropy of the FDM method and the hygroscopic plasticization of the matrix during ageing, which collectively dictate the failure initiation and propagation mechanisms relative to the theoretical composite strength."
    },
    "analysis_without_hierarchical_structure": {
      "descriptive_text": "The composite material consists of a Polyamide (Nylon) matrix reinforced with 12.8 wt% short carbon fibres. Specimens were fabricated using fused deposition modeling (FDM) 3D printing technology via a MarkTwo® printer utilizing Onyx® filament, configured with a 100% infill density and a 0/90 infill pattern. Following fabrication, the samples underwent an ageing period of 60 days at room temperature and 50% relative humidity prior to mechanical characterization. Tensile testing was subsequently conducted on an Instron 4482 universal testing machine at a crosshead speed of 0.5 mm/min with a 25 mm gauge length, adhering to ISO 527 and ASTM D638 standards.",
      "reasoning_analysis": "Increasing Factors: The incorporation of short carbon fibres acts as a primary reinforcement mechanism, where the high stiffness and strength of the fibres carry a significant portion of the applied load through shear stress transfer at the fibre-matrix interface. Additionally, the semi-crystalline nature of the Polyamide matrix contributes intrinsic strength through inter-chain hydrogen bonding and crystalline domains. Decreasing Factors: The FDM processing history introduces inter-layer boundaries and potential micro-voids that act as stress concentrators and failure initiation sites, typically reducing strength compared to compression-molded equivalents. Furthermore, the ageing history involving 60 days at 50% relative humidity allows for significant moisture absorption within the hygroscopic Polyamide matrix, which acts as a plasticizer by disrupting inter-chain hydrogen bonding, thereby reducing matrix stiffness and yield strength. Dominant Factor: While the carbon fibres provide a substantial baseline increase in load-bearing capacity, the moisture-induced plasticization of the Polyamide matrix combined with the inherent inter-layer weaknesses from the FDM process qualitatively dominates the final UTS behavior, as the reduced matrix stiffness limits the efficiency of stress transfer to the fibres and predisposes the sample to premature failure at the printed layer interfaces."
    }
  },
  {
    "doi": "10.3390/polym16192812",
    "title": "Statistical Analysis of Large Format Additively Manufactured Polyethylene Terephthalate Glycol with 30% Carbon Fiber Tensile Data",
    "year": 2024,
    "chemical_composition": {
      "repeat_unit_psmiles": null,
      "monomers": [
        {
          "name": "Terephthalic acid",
          "smiles": "OC(=O)c1ccc(C(=O)O)cc1",
          "ratio_value": null,
          "ratio_unit": null
        },
        {
          "name": "Ethylene glycol",
          "smiles": "OCCO",
          "ratio_value": null,
          "ratio_unit": null
        },
        {
          "name": "1,4-Cyclohexanedimethanol",
          "smiles": "OCC1CCC(CO)CC1",
          "ratio_value": null,
          "ratio_unit": null
        }
      ],
      "additives": [
        {
          "name": "Carbon Fiber",
          "type": "filler",
          "amount_value": 30,
          "amount_unit": "%"
        }
      ],
      "is_homopolymer": false
    },
    "processing_history": "Injection molded using Thermo Scientific MiniJet Pro; injector temperature 250 °C, mold temperature 40 °C, pressure 350 bar held for 60 s. UTS measured by tensile testing on Instron Electropuls E3000 at displacement rate 2 mm/min, Room Temperature (~23 °C), ASTM D638-14 Type V.",
    "hierarchical_structure": "Amorphous PETG matrix with 30% carbon fiber reinforcement; fully solid specimen with fiber orientation due to flow.",
    "properties": {
      "UTS": {
        "value": [
          123.39
        ],
        "unit": "MPa"
      }
    },
    "analysis_with_hierarchical_structure": {
      "descriptive_text": "The sample comprises a glycol-modified polyethylene terephthalate (PETG) copolyester matrix derived from terephthalic acid, ethylene glycol, and 1,4-cyclohexanedimethanol monomers, reinforced with 30% carbon fiber filler. Processing was conducted via injection molding on a Thermo Scientific MiniJet Pro system with an injector temperature of 250 °C and a mold temperature of 40 °C, applying a holding pressure of 350 bar for 60 seconds to form a fully solid specimen. The resulting hierarchical structure features an amorphous polymer matrix with flow-induced fiber orientation, and the ultimate tensile strength was characterized by tensile testing on an Instron Electropuls E3000 at a displacement rate of 2 mm/min under ambient conditions according to ASTM D638-14 Type V standards.",
      "reasoning_analysis": "Increasing Factors: The inclusion of 30% carbon fiber filler significantly enhances load-bearing capacity through high-modulus reinforcement, while the injection molding process induces fiber orientation aligned with the flow direction, maximizing strength along the tensile axis. The high holding pressure of 350 bar minimizes voids and improves packing density, reducing defect-mediated failure. Decreasing Factors: The incorporation of 1,4-cyclohexanedimethanol disrupts chain symmetry, resulting in an amorphous matrix that lacks the strengthening crystalline domains found in semi-crystalline PET, thereby lowering the intrinsic matrix strength. Additionally, the low mold temperature of 40 °C promotes rapid quenching which locks in the amorphous structure and may introduce residual thermal stresses that act as stress concentrators. Dominant Factor: The high volume fraction and orientation of the carbon fiber reinforcement qualitatively dominate the mechanical response, overriding the limitations of the amorphous matrix to dictate the final ultimate tensile strength behavior."
    },
    "analysis_without_hierarchical_structure": {
      "descriptive_text": "The sample comprises a copolyester matrix derived from terephthalic acid, ethylene glycol, and 1,4-cyclohexanedimethanol monomers, reinforced with 30% carbon fiber filler. The composite was fabricated via injection molding using a Thermo Scientific MiniJet Pro system with an injector temperature of 250 °C and a mold temperature of 40 °C, applying a pressure of 350 bar held for 60 s. Ultimate tensile strength was evaluated using tensile testing on an Instron Electropuls E3000 at a displacement rate of 2 mm/min under room temperature conditions (~23 °C) following ASTM D638-14 Type V specifications.",
      "reasoning_analysis": "Increasing Factors: The incorporation of 30% carbon fiber filler provides substantial reinforcement, as the high-modulus fibers carry the majority of the applied load and effectively restrict plastic deformation within the polymer matrix. Additionally, the high holding pressure of 350 bar during processing promotes dense packing and minimizes void content, thereby optimizing stress transfer efficiency at the fiber-matrix interface. Decreasing Factors: The introduction of 1,4-cyclohexanedimethanol into the polymer backbone disrupts chain regularity compared to pure polyethylene terephthalate, reducing crystallinity and consequently lowering the intrinsic yield strength of the matrix phase. Furthermore, the relatively low mold temperature of 40 °C induces rapid cooling, which further suppresses crystallization kinetics and limits the structural contribution of the semi-crystalline polymer domains. Dominant Factor: The mechanical reinforcement afforded by the high volume fraction of rigid carbon fibers qualitatively dominates the ultimate tensile strength behavior. While the copolymer composition and thermal history reduce matrix crystallinity, the load-bearing capacity of the fiber network overrides the matrix limitations, dictating the overall strength performance of the composite."
    }
  },
  {
    "doi": null,
    "title": "Impact of process parameters and heat treatment on fused filament fabricated PLA and PLA-CF",
    "year": 2022,
    "chemical_composition": {
      "repeat_unit_psmiles": "[*]OC(C)C(=O)[*]",
      "monomers": [
        {
          "name": "Lactic Acid",
          "smiles": "CC(O)C(=O)O",
          "ratio_value": null,
          "ratio_unit": null
        }
      ],
      "additives": [],
      "is_homopolymer": true
    },
    "processing_history": "FFF printing (fully solid specimen). Annealing at 95 °C for 240 min. UTS measured by Shimadzu AG-X plus (10 kN) UTM, ASTM D638 Type IV.",
    "hierarchical_structure": "Semi-crystalline structure after annealing.",
    "properties": {
      "UTS": {
        "value": [
          31.69
        ],
        "unit": "MPa"
      }
    },
    "analysis_with_hierarchical_structure": {
      "descriptive_text": "The sample consists of a poly(lactic acid) homopolymer derived from lactic acid monomers, fabricated into a fully solid specimen via fused filament fabrication printing. Following printing, the specimen underwent thermal annealing at 95 °C for 240 minutes to induce structural reorganization, resulting in a semi-crystalline morphology. The ultimate tensile strength was subsequently characterized using a Shimadzu AG-X plus universal testing machine with a 10 kN load cell in accordance with the ASTM D638 Type IV standard.",
      "reasoning_analysis": "Increasing Factors: The thermal annealing at 95 °C promotes cold crystallization and structural reorganization, transforming the material into a semi-crystalline state where crystalline lamellae act as physical crosslinks and reinforcing fillers within the amorphous matrix, thereby enhancing load-bearing capacity. Additionally, the extended annealing time facilitates polymer chain diffusion across the fused filament fabrication layer interfaces, improving inter-layer adhesion and reducing the anisotropy typically inherent to 3D-printed specimens. Decreasing Factors: The fused filament fabrication processing history inherently introduces micro-voids and raster-induced anisotropy that act as stress concentrators, potentially limiting the ultimate tensile strength compared to isotropic bulk manufacturing methods. Furthermore, the prolonged thermal exposure during annealing carries a risk of thermal-oxidative degradation or hydrolysis if residual moisture was present, which could reduce molecular weight and compromise chain entanglement density. Dominant Factor: The development of semi-crystallinity and the concomitant improvement in inter-layer bonding driven by the specific annealing protocol qualitatively dominate the mechanical response, providing a net reinforcement that mitigates the structural weaknesses introduced by the additive manufacturing process."
    },
    "analysis_without_hierarchical_structure": {
      "descriptive_text": "The sample consists of a poly(lactic acid) homopolymer derived from lactic acid monomers. Fully solid specimens were fabricated using fused filament fabrication (FFF) printing and subsequently subjected to a thermal treatment involving annealing at 95 °C for 240 minutes. The ultimate tensile strength was evaluated using a Shimadzu AG-X plus universal testing machine with a 10 kN load cell, following the ASTM D638 Type IV standard protocol.",
      "reasoning_analysis": "Increasing Factors: The annealing process at 95 °C for 240 minutes promotes cold crystallization and the perfection of crystalline lamellae within the poly(lactic acid) matrix, which serves to restrict chain mobility and act as physical crosslinks, thereby enhancing load-bearing capacity. Additionally, this thermal treatment alleviates residual internal stresses induced during the rapid cooling phases of FFF printing, reducing the probability of premature crack initiation. Decreasing Factors: The fused filament fabrication method inherently creates inter-layer interfaces that may function as planes of weakness or stress concentrators compared to isotropic bulk molding techniques, potentially limiting efficient stress transfer across the specimen volume. Furthermore, the use of a pure homopolymer without toughening additives preserves the inherent brittleness of poly(lactic acid), which may lead to brittle fracture prior to significant plastic deformation. Dominant Factor: The thermal annealing history qualitatively dominates the final UTS behavior. While the FFF architecture introduces potential anisotropy, the extended duration and specific temperature of the annealing process drive significant crystallization and inter-layer diffusion healing, fundamentally transforming the mechanical profile from a weak, as-printed state to a stronger, semi-crystalline solid."
    }
  },
  {
    "doi": null,
    "title": "Anisotropy and ageing effect on the mechanical behaviour of 3D-printed short carbon-fibre composite parts",
    "year": null,
    "chemical_composition": {
      "repeat_unit_psmiles": null,
      "monomers": [
        {
          "name": "Polyamide (Nylon)",
          "smiles": null,
          "ratio_value": null,
          "ratio_unit": null
        }
      ],
      "additives": [
        {
          "name": "Short carbon fibres",
          "type": "filler",
          "amount_value": 12.8,
          "amount_unit": "wt%"
        }
      ],
      "is_homopolymer": false
    },
    "processing_history": "FDM 3D printing using MarkTwo® printer, Onyx® filament, 100% infill. Infill pattern: +45/-45. Ageing: 1 day at room temperature, 50% relative humidity. Tensile test performed on Instron 4482 at 0.5 mm/min, 25 mm gauge length, ISO 527/ASTM D638.",
    "hierarchical_structure": "Short carbon fibres aligned with deposition direction. Fibre weight fraction 12.8%. Fibre length: min 6.41 μm, mean 62.88 μm, max 246.16 μm. Layer thickness 0.1 mm.",
    "properties": {
      "UTS": {
        "value": [
          52.01
        ],
        "unit": "MPa"
      }
    },
    "analysis_with_hierarchical_structure": {
      "descriptive_text": "The sample comprises a Polyamide (Nylon) matrix composite reinforced with 12.8 wt% short carbon fibres. Fabricated via Fused Deposition Modeling (FDM) using a MarkTwo® printer and Onyx® filament, the specimen features a 100% infill density with a +45/-45 infill pattern and a layer thickness of 0.1 mm. Hierarchical characterization reveals the short carbon fibres are aligned with the deposition direction, exhibiting a mean fibre length of 62.88 μm within the range of 6.41 to 246.16 μm. Prior to mechanical characterization, the sample underwent ageing for one day at room temperature and 50% relative humidity, followed by tensile testing on an Instron 4482 at a crosshead speed of 0.5 mm/min with a 25 mm gauge length in accordance with ISO 527/ASTM D638 standards.",
      "reasoning_analysis": "Increasing Factors: The inclusion of 12.8 wt% short carbon fibres introduces high-strength reinforcement phases that bear load and restrict matrix deformation, while the alignment of these fibres with the deposition direction maximizes reinforcement efficiency along the raster paths. Additionally, the 100% infill density reduces macroscopic void content compared to partial infill structures, supporting higher load-bearing capacity. Decreasing Factors: The discontinuous nature of the fibres, with a mean length of 62.88 μm, may limit stress transfer efficiency if the length approaches the critical fibre length for the Polyamide matrix. The +45/-45 infill pattern subjects the material to off-axis loading during uniaxial tensile testing, inducing shear stresses that reduce the measured UTS compared to 0° orientation. Furthermore, the FDM process inherently creates inter-layer and inter-raster boundaries that act as weak points, and moisture absorption by the hygroscopic Nylon matrix during ageing at 50% relative humidity may plasticize the polymer, lowering interfacial shear strength and matrix yield stress. Dominant Factor: While the carbon fibres provide intrinsic strengthening, the anisotropic constraints imposed by the FDM processing history, specifically the off-axis infill orientation and inter-layer bonding weaknesses, qualitatively dominate the final UTS behavior, limiting the composite's performance relative to continuously reinforced or isotropically molded counterparts."
    },
    "analysis_without_hierarchical_structure": {
      "descriptive_text": "The sample comprises a Polyamide (Nylon) matrix composite reinforced with 12.8 wt% short carbon fibres. Specimens were fabricated via fused deposition modeling (FDM) using a MarkTwo® printer with Onyx® filament, utilizing a 100% infill density with a +45/-45° raster pattern. Following fabrication, the samples underwent ageing for one day at room temperature and 50% relative humidity prior to mechanical characterization. Tensile testing was conducted on an Instron 4482 universal testing machine at a crosshead speed of 0.5 mm/min with a 25 mm gauge length, adhering to ISO 527 and ASTM D638 standards.",
      "reasoning_analysis": "Increasing Factors: The incorporation of short carbon fibres within the Polyamide matrix provides reinforcement through load transfer mechanisms, inherently driving the UTS higher compared to the neat polymer. Additionally, the 100% infill density ensures maximal material cross-section without internal voids typical of lower infill patterns, and the semi-crystalline nature of the Nylon backbone contributes to strength via intermolecular hydrogen bonding. Decreasing Factors: The FDM processing history introduces inter-layer adhesion weaknesses and structural anisotropy, where the +45/-45° raster orientation misaligns the primary load path relative to the fibre and raster direction, reducing effective strength. Furthermore, the ageing condition of 50% relative humidity allows the hygroscopic Nylon matrix to absorb moisture, which acts as a plasticizer by disrupting hydrogen bonds and increasing free volume, thereby depressing the UTS. Dominant Factor: The processing history, specifically the inter-layer adhesion limitations inherent to FDM fabrication combined with the moisture-induced plasticization from the ageing environment, qualitatively dominates the final UTS behavior. These factors create structural weak points and matrix softening that prevent the full realization of the reinforcement potential provided by the carbon fibres, limiting the ultimate strength relative to isotropic, dry molded composites."
    }
  },
  {
    "doi": null,
    "title": "Impact of process parameters and heat treatment on fused filament fabricated PLA and PLA-CF",
    "year": 2022,
    "chemical_composition": {
      "repeat_unit_psmiles": "[*]OC(C)C(=O)[*]",
      "monomers": [
        {
          "name": "Lactic Acid",
          "smiles": "CC(O)C(=O)O",
          "ratio_value": null,
          "ratio_unit": null
        }
      ],
      "additives": [],
      "is_homopolymer": true
    },
    "processing_history": "FFF printing (fully solid specimen). Annealing at 95 °C for 120 min. UTS measured by Shimadzu AG-X plus (10 kN) UTM, ASTM D638 Type IV.",
    "hierarchical_structure": "Semi-crystalline structure after annealing.",
    "properties": {
      "UTS": {
        "value": [
          36.71
        ],
        "unit": "MPa"
      }
    },
    "analysis_with_hierarchical_structure": {
      "descriptive_text": "The sample comprises a poly(lactic acid) homopolymer synthesized from lactic acid monomers. It was manufactured via Fused Filament Fabrication (FFF) printing to yield a fully solid specimen, followed by thermal annealing at 95 °C for 120 minutes which resulted in a semi-crystalline hierarchical structure. Mechanical characterization was performed using a Shimadzu AG-X plus universal testing machine with a 10 kN capacity in accordance with ASTM D638 Type IV standards to determine the ultimate tensile strength.",
