Repository: hhtrick/HHT-code

# HHT training framework

This directory contains model training, embedding precomputation, inference, article-level baselines and the curated datasets. All commands below assume that the working directory is `train_code/`.

## 3. Datasets and fixed partitions

Each main dataset is a JSON array at `dataset/{property}/{property}.json`. Entries contain source metadata, `chemical_composition`, `processing_history`, `hierarchical_structure`, `properties`, and two generated-analysis objects. Targets are stored as `properties[property]["value"]`; source metadata and target values are not predictive input fields.

| Property | Train | Validation | Test | Total |
|---|---:|---:|---:|---:|

File: train_code/dataset/UTS/UTS.json (part 98 of 292)
[
      "reasoning_analysis": "Increasing Factors: The development of a semi-crystalline structure following annealing serves as a primary strengthening mechanism, as crystalline regions function as physical crosslinks that reinforce the amorphous matrix and restrict chain slippage under tensile load. The thermal treatment also alleviates residual stresses from the printing process and potentially improves interlayer diffusion, enhancing cohesion between printed roads. Decreasing Factors: The FFF processing history introduces inherent structural discontinuities, including interlayer voids and anisotropic bonding weaknesses, which act as stress concentrators and reduce the effective load-bearing area compared to bulk molded counterparts. Additionally, the intrinsic chemical composition of poly(lactic acid) lends itself to brittle failure modes with limited plastic deformation. Dominant Factor: The processing history involving FFF printing is the dominant factor governing the final UTS behavior, as the microstructural defects and interlayer adhesion limitations inherent to additive manufacturing qualitatively constrain the maximum strength achievable, despite the reinforcing effects of the induced semi-crystallinity."
    },
    "analysis_without_hierarchical_structure": {
      "descriptive_text": "The sample consists of a poly(lactic acid) homopolymer derived from lactic acid monomers. Specimens were fabricated using Fused Filament Fabrication (FFF) printing to produce fully solid parts, followed by a thermal annealing treatment at 95 °C for 120 minutes. The ultimate tensile strength was subsequently evaluated using a Shimadzu AG-X plus universal testing machine with a 10 kN load cell in accordance with ASTM D638 Type IV standards.",
      "reasoning_analysis": "Increasing Factors: The annealing treatment at 95 °C, which exceeds the glass transition temperature of poly(lactic acid), facilitates chain relaxation and secondary crystallization. This increase in crystallinity typically enhances the yield strength and ultimate tensile strength of the bulk material. Furthermore, the thermal energy promotes inter-layer diffusion across the FFF raster boundaries, healing interface defects and improving load transfer between printed layers. Decreasing Factors: The Fused Filament Fabrication process inherently introduces mesoscale voids between deposited roads and anisotropy in mechanical properties, which act as stress concentrators and reduce the effective load-bearing area compared to isotropic manufacturing methods. Additionally, the lack of toughening additives in this homopolymer formulation may limit plastic deformation capabilities prior to fracture. Dominant Factor: The thermal annealing history is the dominant factor governing the final UTS. While the FFF architecture imposes a structural ceiling due to potential voids, the degree of inter-layer healing and crystallinity development achieved during the 120-minute annealing cycle qualitatively determines whether the material fails prematurely at weak layer interfaces or achieves strength closer to the bulk polymer limit."
    }
  },
  {
    "doi": null,
    "title": "Studies on Effect of Fused Deposition Modelling Process Parameters on Ultimate Tensile Strength and Dimensional Accuracy of Nylon",
    "year": 2016,
    "chemical_composition": {
      "repeat_unit_psmiles": null,
      "monomers": [
        {
          "name": "Nylon 618",
          "smiles": null,
          "ratio_value": null,
          "ratio_unit": null
        }
      ],
      "additives": [],
      "is_homopolymer": false
    },
    "processing_history": "Fabricated using FDM (Pramaan Mini printer, nozzle diameter 0.4 microns) with layer thickness 0.3 mm, orientation angle 15 degree, shell thickness 0.4 mm. UTS measured by Universal Testing System (UTS) with capacity of 20 tons on rectangular bar specimen as per ASTM.",
    "hierarchical_structure": "FDM printed layered structure with layer thickness 0.3 mm, shell thickness 0.4 mm, orientation angle 15 degree.",
    "properties": {
      "UTS": {
        "value": [
          8.83
        ],
        "unit": "MPa"
      }
    },
    "analysis_with_hierarchical_structure": {
      "descriptive_text": "The sample comprises a Nylon 618 polyamide system, characterized as a non-homopolymer, fabricated via fused deposition modeling (FDM) using a Pramaan Mini printer. The processing protocol utilized a nozzle diameter of 0.4 mm, a layer thickness of 0.3 mm, a shell thickness of 0.4 mm, and a raster orientation angle of 15 degrees, resulting in a distinct FDM printed layered structure. Mechanical evaluation was conducted on a rectangular bar specimen using a Universal Testing System with a 20-ton capacity in compliance with ASTM standards to ascertain the ultimate tensile strength.",
      "reasoning_analysis": "Increasing Factors: The intrinsic chemical structure of Nylon 618 contains amide linkages capable of forming intermolecular hydrogen bonds, which enhance cohesive energy density and resistance to chain slippage under load. Additionally, the raster orientation angle of 15 degrees aligns the deposited filaments nearly parallel to the anticipated tensile axis, maximizing the contribution of the continuous polymer strands to load bearing compared to transverse orientations. Decreasing Factors: The FDM processing history inherently introduces interlayer voids and limited diffusion between deposited roads, creating stress concentrators and reducing the effective load-bearing cross-sectional area relative to bulk molded specimens. The relatively thick layer height of 0.3 mm may further exacerbate interlayer adhesion issues compared to finer layers, while the long aliphatic segments in Nylon 618 reduce the density of hydrogen bonding sites compared to shorter-chain nylons, potentially lowering intrinsic strength. Dominant Factor: The processing-induced anisotropy and interlayer bonding limitations inherent to the FDM layered structure qualitatively dominate the final UTS behavior, as the weak interfaces between layers typically act as the primary failure initiation sites regardless of the intrinsic strength of the Nylon 618 chemistry."
    },
    "analysis_without_hierarchical_structure": {
      "descriptive_text": "The sample comprises a Nylon 618 polyamide system identified as a non-homopolymer structure. Specimens were fabricated via Fused Deposition Modeling using a Pramaan Mini printer with a nozzle diameter of 0.4 microns, a layer thickness of 0.3 mm, a shell thickness of 0.4 mm, and an orientation angle of 15 degrees. The Ultimate Tensile Strength was subsequently measured using a Universal Testing System with a 20-ton capacity on rectangular bar specimens following ASTM standards.",
      "reasoning_analysis": "Increasing Factors: The polyamide chemical composition facilitates strong intermolecular hydrogen bonding between amide linkages, which inherently enhances cohesive energy density and resistance to chain pull-out, driving the UTS upward. Additionally, the processing history specifies an orientation angle of 15 degrees, which aligns the printed filaments closely with the primary stress axis during tensile testing, maximizing the contribution of the continuous polymer strands to load bearing. Decreasing Factors: The Fused Deposition Modeling process inherently introduces inter-layer voids and limited diffusion between deposited roads, creating planes of weakness perpendicular to the build direction that significantly reduce effective load transfer compared to bulk molded samples. Furthermore, the classification as a non-homopolymer suggests a copolymer or blended architecture which may disrupt regular chain packing and reduce crystallinity relative to a pure homopolymer, thereby lowering the intrinsic material strength. Dominant Factor: While the intrinsic hydrogen bonding of the polyamide provides a strong baseline, the anisotropic nature of the FDM processing history, specifically the inter-layer adhesion quality and void content, qualitatively dominates the final UTS behavior, as failure is most likely to initiate at the interfaces between printed layers rather than within the bulk polymer strands."
    }
  },
  {
    "doi": null,
    "title": "Studies on Effect of Fused Deposition Modelling Process Parameters on Ultimate Tensile Strength and Dimensional Accuracy of Nylon",
    "year": 2016,
    "chemical_composition": {
      "repeat_unit_psmiles": null,
      "monomers": [
        {
          "name": "Nylon 618",
          "smiles": null,
          "ratio_value": null,
          "ratio_unit": null
        }
      ],
      "additives": [],
      "is_homopolymer": false
    },
    "processing_history": "Fabricated using FDM (Pramaan Mini printer, nozzle diameter 0.4 microns) with layer thickness 0.3 mm, orientation angle 0 degree, shell thickness 1.2 mm. UTS measured by Universal Testing System (UTS) with capacity of 20 tons on rectangular bar specimen as per ASTM.",
    "hierarchical_structure": "FDM printed layered structure with layer thickness 0.3 mm, shell thickness 1.2 mm, orientation angle 0 degree.",
    "properties": {
      "UTS": {
        "value": [
          8.35
        ],
        "unit": "MPa"
      }
    },
    "analysis_with_hierarchical_structure": {
      "descriptive_text": "The sample comprises a Nylon 618 polyamide system, identified as a non-homopolymer composition without additional additives. Fabrication was achieved via fused deposition modeling (FDM) using a Pramaan Mini printer with a nozzle diameter of 0.4 microns, setting a layer thickness of 0.3 mm, a shell thickness of 1.2 mm, and a raster orientation angle of 0 degrees. This processing history produced a characteristic FDM printed layered structure consistent with the specified geometric parameters. Mechanical evaluation was conducted on a rectangular bar specimen using a Universal Testing System with a 20-ton capacity in adherence to ASTM standards to ascertain the Ultimate Tensile Strength.",
      "reasoning_analysis": "Increasing Factors: The intrinsic chemical structure of Nylon 618 features amide linkages capable of forming strong intermolecular hydrogen bonds, which enhance cohesive energy density and resist chain slippage under load. Furthermore, the processing history specifies a 0-degree orientation angle, aligning the deposited polymer filaments parallel to the direction of tensile stress, thereby maximizing load transfer along the continuous raster paths and minimizing shear stress at inter-filament boundaries. Decreasing Factors: The long aliphatic methylene sequences characteristic of the 18-carbon diacid component in Nylon 618 reduce the density of hydrogen bonding per unit volume compared to shorter-chain polyamides, inherently lowering the theoretical strength. Additionally, the FDM processing history introduces inherent porosity and voids between raster lines and layers, which act as stress concentrators. The relatively thick layer height of 0.3 mm may further limit inter-layer polymer chain diffusion and entanglement, weakening the Z-direction bonding integrity. The classification as a non-homopolymer may also imply compositional irregularities that disrupt crystalline packing efficiency. Dominant Factor: While the 0-degree orientation optimizes the alignment of the printed roads, the processing-induced microstructural defects, specifically the inter-layer voids and limited inter-diffusion inherent to the FDM technique, qualitatively dominate the final UTS behavior. These structural discontinuities prevent the material from achieving the intrinsic tensile strength of bulk molded Nylon 618, making the processing history the critical limiting factor."
    },
    "analysis_without_hierarchical_structure": {
      "descriptive_text": "The sample comprises a Nylon 618-based polyamide system identified as a non-homopolymer structure. Specimens were fabricated via Fused Deposition Modeling using a Pramaan Mini printer with a nozzle diameter of 0.4 microns, employing a layer thickness of 0.3 mm, an orientation angle of 0 degrees, and a shell thickness of 1.2 mm. The Ultimate Tensile Strength was evaluated using a Universal Testing System with a 20-ton capacity on rectangular bar specimens following ASTM standards.",
      "reasoning_analysis": "Increasing Factors: The polyamide chemistry facilitates extensive intermolecular hydrogen bonding, which inherently enhances cohesive strength and load transfer capabilities within the polymer matrix. Additionally, the 0-degree orientation angle aligns the printed raster lines parallel to the tensile loading direction, optimizing the contribution of the continuous filament strength to the overall mechanical performance. Decreasing Factors: The Fused Deposition Modeling process introduces inter-layer interfaces that are typically weaker than the bulk material due to incomplete diffusion and potential void formation between layers. Furthermore, the non-homopolymer nature suggests a copolymer structure which may disrupt crystalline packing compared to regular homopolyamides, potentially lowering the intrinsic yield strength. Dominant Factor: The processing-induced anisotropy and inter-layer adhesion quality inherent to the FDM fabrication method qualitatively dominate the UTS behavior, as the mechanical failure is likely initiated at the weak inter-layer bonds rather than within the bulk polymer strands themselves."
    }
  },
  {
    "doi": "10.3390/polym16192812",
    "title": "Statistical Analysis of Large Format Additively Manufactured Polyethylene Terephthalate Glycol with 30% Carbon Fiber Tensile Data",
    "year": 2024,
    "chemical_composition": {
      "repeat_unit_psmiles": null,
      "monomers": [
        {
          "name": "Terephthalic acid",
          "smiles": "OC(=O)c1ccc(C(=O)O)cc1",
          "ratio_value": null,
          "ratio_unit": null
        },
        {
          "name": "Ethylene glycol",
          "smiles": "OCCO",
          "ratio_value": null,
          "ratio_unit": null
        },
        {
          "name": "1,4-Cyclohexanedimethanol",
          "smiles": "OCC1CCC(CO)CC1",
          "ratio_value": null,
          "ratio_unit": null
        }
      ],
      "additives": [
        {
          "name": "Carbon Fiber",
          "type": "filler",
          "amount_value": 30,
          "amount_unit": "%"
        }
      ],
      "is_homopolymer": false
    },
    "processing_history": "Injection molded using Thermo Scientific MiniJet Pro; injector temperature 250 °C, mold temperature 40 °C, pressure 350 bar held for 60 s. UTS measured by tensile testing on Instron Electropuls E3000 at displacement rate 2 mm/min, 50 °C, ASTM D638-14 Type V.",
    "hierarchical_structure": "Amorphous PETG matrix with 30% carbon fiber reinforcement; fully solid specimen with fiber orientation due to flow.",
    "properties": {
      "UTS": {
        "value": [
          95.16
        ],
        "unit": "MPa"
      }
    },
    "analysis_with_hierarchical_structure": {
      "descriptive_text": "The sample comprises a copolymer matrix synthesized from terephthalic acid, ethylene glycol, and 1,4-cyclohexanedimethanol, reinforced with 30% carbon fiber filler. This material was processed via injection molding using a Thermo Scientific MiniJet Pro with an injector temperature of 250 °C and a mold temperature of 40 °C, under a pressure of 350 bar held for 60 s. The resulting hierarchical structure features an amorphous PETG matrix with 30% carbon fiber reinforcement, forming a fully solid specimen with fiber orientation induced by flow. Ultimate tensile strength was characterized by tensile testing on an Instron Electropuls E3000 at a displacement rate of 2 mm/min and a temperature of 50 °C, adhering to ASTM D638-14 Type V standards.",
      "reasoning_analysis": "Increasing Factors: The incorporation of 30% carbon fiber serves as a primary strengthening mechanism, where the high-modulus fibers bear the majority of the applied load through stress transfer at the fiber-matrix interface. Additionally, the injection molding processing history induces fiber orientation along the flow direction, which aligns the reinforcement with the tensile axis, maximizing load-bearing capacity. The high packing pressure of 350 bar during molding also minimizes voids, ensuring efficient stress distribution within the composite. Decreasing Factors: The use of 1,4-cyclohexanedimethanol modifies the polyester to prevent crystallization, resulting in an amorphous PETG matrix which inherently possesses lower yield strength and stiffness compared to semi-crystalline polyethylene terephthalate. Furthermore, the tensile testing conducted at 50 °C places the material closer to its glass transition temperature than standard room temperature conditions, increasing segmental mobility and potentially reducing the ultimate strength relative to lower temperature testing. Potential weak interfacial adhesion between the matrix and filler without specified coupling agents could also limit stress transfer efficiency. Dominant Factor: The reinforcement provided by the high volume fraction of oriented carbon fibers qualitatively dominates the mechanical behavior. While the amorphous matrix and elevated testing temperature introduce softening effects, the load-bearing capacity of the fiber network dictates the final UTS, resulting in a composite strength significantly governed by the filler properties rather than the neat polymer matrix."
    },
    "analysis_without_hierarchical_structure": {
      "descriptive_text": "The sample comprises a copolyester matrix derived from terephthalic acid, ethylene glycol, and 1,4-cyclohexanedimethanol monomers, reinforced with 30% carbon fiber filler. Specimens were fabricated via injection molding using a Thermo Scientific MiniJet Pro system with an injector temperature of 250 °C and a mold temperature of 40 °C, applying a pressure of 350 bar held for 60 s. Ultimate tensile strength was evaluated using an Instron Electropuls E3000 at a displacement rate of 2 mm/min and a testing temperature of 50 °C in accordance with ASTM D638-14 Type V.",
      "reasoning_analysis": "Increasing Factors: The addition of 30% carbon fiber provides substantial reinforcement, as the high-modulus fibers carry the majority of the tensile load through shear stress transfer at the fiber-matrix interface, significantly elevating the composite strength relative to the neat polymer. The aromatic structure of the terephthalic acid monomer also contributes intrinsic stiffness to the polymer backbone, while the high holding pressure during processing minimizes void formation and ensures dense packing. Decreasing Factors: The copolymerization with 1,4-cyclohexanedimethanol introduces structural irregularity that suppresses crystallinity compared to homopolymer PET, reducing the matrix's inherent contribution to strength. Additionally, the mechanical testing performed at 50 °C exposes the material to elevated thermal energy which increases chain mobility and typically lowers yield strength compared to room temperature conditions, compounded by the low mold temperature of 40 °C which may further limit crystalline development during solidification. Dominant Factor: The reinforcement effect provided by the high loading of carbon fibers qualitatively dominates the final UTS behavior, as the mechanical integrity of the composite is governed primarily by the fiber network rather than the semi-crystalline matrix properties or the moderate thermal softening induced by the testing temperature."
    }
  },
  {
    "doi": "10.3390/ma15031161",
    "title": "Maleic Anhydride Polylactic Acid Coupling Agent Prepared from Solvent Reaction: Synthesis, Characterization and Composite Performance",
    "year": 2022,
    "chemical_composition": {
      "repeat_unit_psmiles": "[*]OC(C)C(=O)O[*]",
      "monomers": [
        {
          "name": "Lactic Acid",
          "smiles": "CC(O)C(=O)O",
          "ratio_value": null,
          "ratio_unit": null
        }
      ],
      "additives": [],
      "is_homopolymer": true
    },
    "processing_history": "Commercial PLA (Ingeos Biopolymer 3251D). Injection molding at 180–190–200–210 °C, 300–350 bars. Conditioned at 23 °C, 50% RH for 48 h (ASTM D618). Tensile tested at 2 mm/min using DTC-10 Universal testing machine with 5 kN load cell.",
    "hierarchical_structure": "Amorphous matrix with poor crystallization kinetics. Glass transition temperature (Tg) at 61.2 °C.",
    "properties": {
      "UTS": {
        "value": [
          49.8
        ],
        "unit": "MPa"
      }
    },
    "analysis_with_hierarchical_structure": {
      "descriptive_text": "The sample consists of a poly(lactic acid) (PLA) homopolymer derived from lactic acid monomers, specifically identified as the commercial grade Ingeos Biopolymer 3251D. The material was processed via injection molding using a temperature profile ranging from 180 to 210 °C under pressures of 300 to 350 bars. Prior to mechanical characterization, specimens were conditioned at 23 °C and 50% relative humidity for 48 hours in accordance with ASTM D618 standards. Structural analysis reveals an amorphous matrix characterized by poor crystallization kinetics and a glass transition temperature of 61.2 °C, with tensile properties evaluated at a crosshead speed of 2 mm/min using a universal testing machine equipped with a 5 kN load cell.",
      "reasoning_analysis": "Increasing Factors: The testing temperature of 23 °C is well below the glass transition temperature of 61.2 °C, ensuring the polymer remains in a rigid glassy state that maximizes intermolecular friction and resistance to plastic deformation. Additionally, the high injection molding pressure of 300–350 bars facilitates dense chain packing and reduced free volume, while flow-induced orientation during the molding process may align polymer chains along the stress axis to enhance load-bearing capacity. Decreasing Factors: The specified amorphous matrix with poor crystallization kinetics lacks the reinforcing effect of crystalline lamellae, which typically act as physical crosslinks to inhibit crack propagation and increase strength in semi-crystalline PLA variants. Furthermore, conditioning at 50% relative humidity allows for moisture absorption, where water molecules can act as plasticizers reducing intermolecular cohesive forces or induce hydrolytic chain scission, both of which degrade mechanical integrity. Dominant Factor: The amorphous morphology is the dominant factor limiting the ultimate tensile strength. While the glassy state provides the necessary rigidity for load bearing, the absence of crystalline domains prevents the high stress transfer efficiency and crazing resistance found in semi-crystalline counterparts, thereby qualitatively capping the maximum achievable strength despite the favorable processing pressure and sub-Tg testing conditions."
    },
    "analysis_without_hierarchical_structure": {
      "descriptive_text": "The sample comprises a poly(lactic acid) homopolymer, specifically identified as commercial Ingeos Biopolymer 3251D. Specimens were fabricated via injection molding utilizing zone temperatures between 180 and 210 °C under pressures ranging from 300 to 350 bars. Following fabrication, the samples were conditioned at 23 °C and 50% relative humidity for 48 hours in compliance with ASTM D618 standards. Mechanical characterization was performed using a DTC-10 Universal testing machine equipped with a 5 kN load cell, conducting tensile tests at a crosshead speed of 2 mm/min to evaluate the ultimate tensile strength.",
      "reasoning_analysis": "Increasing Factors: The chemical composition consists of poly(lactic acid) chains containing polar ester linkages that facilitate strong dipole-dipole interactions, inherently supporting load transfer. Furthermore, the injection molding processing history involving high pressures of 300–350 bars induces significant molecular orientation along the flow direction and promotes crystallinity in this high-heat grade, both of which substantially reinforce the material against tensile failure. Decreasing Factors: The conditioning history at 50% relative humidity allows for moisture absorption within the amorphous regions of the polymer. These water molecules act as plasticizers by increasing free volume and lubricating chain segments, which reduces intermolecular friction and qualitatively lowers the ultimate tensile strength compared to a completely dry state. Dominant Factor: The structural reinforcement derived from the processing-induced molecular orientation and semi-crystalline morphology established during the high-pressure injection molding cycle qualitatively dominates the final UTS behavior, as these morphological features define the primary load-bearing capacity of the solidified matrix despite the softening influence of equilibrium moisture content."
    }
  },
  {
    "doi": null,
    "title": "Studies on Effect of Fused Deposition Modelling Process Parameters on Ultimate Tensile Strength and Dimensional Accuracy of Nylon",
    "year": 2016,
    "chemical_composition": {
      "repeat_unit_psmiles": null,
      "monomers": [
        {
          "name": "Nylon 618",
          "smiles": null,
          "ratio_value": null,
          "ratio_unit": null
        }
      ],
      "additives": [],
      "is_homopolymer": false
    },
    "processing_history": "Fabricated using FDM (Pramaan Mini printer, nozzle diameter 0.4 microns) with layer thickness 0.2 mm, orientation angle 30 degree, shell thickness 0.4 mm. UTS measured by Universal Testing System (UTS) with capacity of 20 tons on rectangular bar specimen as per ASTM.",
    "hierarchical_structure": "FDM printed layered structure with layer thickness 0.2 mm, shell thickness 0.4 mm, orientation angle 30 degree.",
    "properties": {
      "UTS": {
        "value": [
          7.71
        ],
        "unit": "MPa"
      }
    },
    "analysis_with_hierarchical_structure": {
      "descriptive_text": "The sample comprises a Nylon 618 polyamide system, classified as a non-homopolymer composition without additional additives. It was fabricated via fused deposition modeling (FDM) using a Pramaan Mini printer with a nozzle diameter of 0.4 microns, employing a layer thickness of 0.2 mm, shell thickness of 0.4 mm, and a raster orientation angle of 30 degrees. The resulting hierarchical structure exhibits the characteristic layered morphology of additive manufacturing, and the ultimate tensile strength was characterized using a Universal Testing System with a 20-ton capacity on rectangular bar specimens in accordance with ASTM standards.",
      "reasoning_analysis": "Increasing Factors: The intrinsic chemical structure of Nylon 618 features amide linkages capable of forming strong intermolecular hydrogen bonds, which significantly enhances cohesive energy density and resistance to chain slippage under tensile load. Additionally, the specified shell thickness of 0.4 mm provides a continuous perimeter that may improve load distribution along the specimen edges. Decreasing Factors: The FDM processing history introduces inherent porosity and weak inter-layer bonding interfaces compared to isotropic manufacturing methods, creating potential failure initiation sites. The 30-degree raster orientation angle deviates from the loading axis, reducing the effective contribution of the filament strength to the overall tensile performance. Furthermore, the long aliphatic segments in Nylon 618 may result in lower crystallinity rates during the rapid cooling of FDM compared to shorter-chain nylons, potentially reducing stiffness and strength. Dominant Factor: The anisotropic layered structure and inter-layer adhesion quality imposed by the FDM processing history qualitatively dominate the UTS behavior, as the mechanical integrity is primarily limited by the weak interfaces between deposited roads rather than the intrinsic strength of the polyamide material itself."
    },
    "analysis_without_hierarchical_structure": {
      "descriptive_text": "The sample comprises a Nylon 618-based polyamide system classified as a non-homopolymer. Specimens were fabricated via Fused Deposition Modeling using a Pramaan Mini printer equipped with a 0.4 mm nozzle diameter, utilizing a layer thickness of 0.2 mm, a raster orientation angle of 30 degrees, and a shell thickness of 0.4 mm. Mechanical characterization was conducted using a Universal Testing System with a 20-ton capacity on rectangular bar specimens in accordance with ASTM standards to evaluate the Ultimate Tensile Strength.",
      "reasoning_analysis": "Increasing Factors: The intrinsic chemical structure of the polyamide backbone facilitates strong intermolecular hydrogen bonding, which inherently enhances cohesive energy density and drives the Ultimate Tensile Strength upward. Additionally, the specified shell thickness of 0.4 mm provides a consolidated outer perimeter that can improve load-bearing capacity along the specimen edges. Decreasing Factors: The Fused Deposition Modeling processing history introduces significant anisotropy, where weak interlayer diffusion bonds act as stress concentrators and potential failure initiation sites, drastically reducing strength compared to bulk material. Furthermore, the 30-degree raster orientation misaligns the polymer chains relative to the tensile load axis, inducing shear stresses between rasters, while the non-homopolymer classification suggests copolymerization that may disrupt crystallinity and lower intrinsic strength. Dominant Factor: The processing-induced anisotropy and interlayer adhesion limitations inherent to the FDM fabrication method qualitatively dominate the final UTS behavior, typically restricting the mechanical performance below the theoretical maximum of the base polyamide chemistry."
    }
  },
  {
    "doi": "10.3390/polym16192812",
    "title": "Statistical Analysis of Large Format Additively Manufactured Polyethylene Terephthalate Glycol with 30% Carbon Fiber Tensile Data",
    "year": 2024,
    "chemical_composition": {
      "repeat_unit_psmiles": null,
      "monomers": [
        {
          "name": "Terephthalic acid",
          "smiles": "OC(=O)c1ccc(C(=O)O)cc1",
          "ratio_value": null,
          "ratio_unit": null
        },
        {
          "name": "Ethylene glycol",
          "smiles": "OCCO",
          "ratio_value": null,
          "ratio_unit": null
        },
        {
          "name": "1,4-Cyclohexanedimethanol",
          "smiles": "OCC1CCC(CO)CC1",
          "ratio_value": null,
          "ratio_unit": null
        }
      ],
      "additives": [
        {
          "name": "Carbon Fiber",
          "type": "filler",
          "amount_value": 30,
          "amount_unit": "%"
        }
      ],
      "is_homopolymer": false
    },
    "processing_history": "Injection molded using Thermo Scientific MiniJet Pro; injector temperature 250 °C, mold temperature 40 °C, pressure 350 bar held for 60 s. UTS measured by tensile testing on Instron Electropuls E3000 at displacement rate 2 mm/min, 40 °C, ASTM D638-14 Type V.",
    "hierarchical_structure": "Amorphous PETG matrix with 30% carbon fiber reinforcement; fully solid specimen with fiber orientation due to flow.",
    "properties": {
      "UTS": {
        "value": [
          95.36
        ],
        "unit": "MPa"
      }
    },
    "analysis_with_hierarchical_structure": {
      "descriptive_text": "The material is a composite consisting of an amorphous copolyester matrix derived from terephthalic acid, ethylene glycol, and 1,4-cyclohexanedimethanol, reinforced with 30% carbon fiber filler. Processing was conducted via injection molding using a Thermo Scientific MiniJet Pro with an injector temperature of 250 °C and a mold temperature of 40 °C, maintaining a pressure of 350 bar for 60 seconds to form a fully solid specimen. The resulting hierarchical structure exhibits flow-induced fiber orientation within the PETG matrix, and the ultimate tensile strength was characterized by tensile testing on an Instron Electropuls E3000 at a displacement rate of 2 mm/min and 40 °C according to ASTM D638-14 Type V standards.",
      "reasoning_analysis": "Increasing Factors: The inclusion of 30% carbon fiber provides substantial reinforcement due to the high intrinsic strength and modulus of the fibers, which bear the majority of the applied load. Additionally, the injection molding processing history induces fiber orientation due to flow, likely aligning the high-aspect-ratio fibers parallel to the tensile axis, thereby maximizing stress transfer efficiency and composite strength. Decreasing Factors: The incorporation of 1,4-cyclohexanedimethanol disrupts chain symmetry, resulting in an amorphous PETG matrix rather than a semi-crystalline structure, a state further enforced by the low mold temperature of 40 °C which suppresses crystallization; this lack of crystalline lamellae inherently possesses lower yield strength and stiffness compared to crystalline polyesters. Furthermore, the mechanical testing performed at 40 °C, while below the glass transition temperature, represents an elevated temperature relative to standard ambient conditions, potentially increasing segmental mobility in the amorphous matrix and slightly reducing interfacial shear strength. Dominant Factor: The high volume fraction of oriented carbon fibers is the qualitatively dominant factor governing the UTS. While the amorphous nature of the matrix and the elevated testing temperature impose limitations on the matrix contribution, the load-bearing capacity provided by the reinforced fiber network aligned by the processing flow field overwhelmingly determines the ultimate tensile strength of the composite system."
    },
    "analysis_without_hierarchical_structure": {
      "descriptive_text": "The sample comprises a copolyester matrix derived from terephthalic acid, ethylene glycol, and 1,4-cyclohexanedimethanol monomers, reinforced with 30% carbon fiber filler. The composite was fabricated via injection molding using a Thermo Scientific MiniJet Pro system with an injector temperature of 250 °C and a mold temperature of 40 °C, under a holding pressure of 350 bar for 60 seconds. Ultimate tensile strength was characterized using an Instron Electropuls E3000 system at a displacement rate of 2 mm/min and a testing temperature of 40 °C in accordance with ASTM D638-14 Type V standards.",
      "reasoning_analysis": "Increasing Factors: The inclusion of 30% carbon fiber provides significant reinforcement through load transfer mechanisms, where the high-modulus fibers bear the majority of the applied stress, substantially elevating the composite strength relative to the neat polymer. The aromatic rings within the terephthalic acid units contribute to backbone stiffness, and the high injection pressure promotes dense packing and favorable fiber wetting. Decreasing Factors: The incorporation of 1,4-cyclohexanedimethanol disrupts chain regularity, reducing crystallinity compared to homopolymer PET, which diminishes the matrix contribution to overall strength. Additionally, conducting tensile testing at 40 °C rather than ambient temperature increases segmental mobility, potentially lowering the measured strength, while the low mold temperature may limit matrix crystallization during solidification. Dominant Factor: The high volume fraction of carbon fiber reinforcement is the qualitatively dominant factor governing the UTS, as the mechanical contribution of the rigid filler network overwhelmingly supersedes the variations in matrix crystallinity or the moderate thermal effects of the testing conditions."
    }
  },
  {
    "doi": null,
    "title": "Impact of process parameters and heat treatment on fused filament fabricated PLA and PLA-CF",
    "year": 2022,
    "chemical_composition": {
      "repeat_unit_psmiles": "[*]OC(C)C(=O)[*]",
      "monomers": [
        {
          "name": "Lactic Acid",
          "smiles": "CC(O)C(=O)O",
          "ratio_value": null,
          "ratio_unit": null
        }
      ],
      "additives": [],
      "is_homopolymer": true
    },
    "processing_history": "FFF printing (fully solid specimen). Annealing at 125 °C for 30 min. UTS measured by Shimadzu AG-X plus (10 kN) UTM, ASTM D638 Type IV.",
    "hierarchical_structure": "Semi-crystalline structure after annealing.",
    "properties": {
      "UTS": {
        "value": [
          34.57
        ],
        "unit": "MPa"
      }
    },
    "analysis_with_hierarchical_structure": {
      "descriptive_text": "The sample comprises a poly(lactic acid) homopolymer featuring a polyester backbone derived from lactic acid monomers. Specimens were manufactured via fused filament fabrication (FFF) printing to create fully solid parts, followed by a thermal post-processing step involving annealing at 125 °C for 30 minutes to induce structural reorganization. This thermal treatment resulted in a semi-crystalline hierarchical structure. The ultimate tensile strength was characterized using a Shimadzu AG-X plus universal testing machine with a 10 kN load cell in accordance with the ASTM D638 Type IV standard.",
      "reasoning_analysis": "Increasing Factors: The development of a semi-crystalline structure during annealing introduces crystalline lamellae that function as physical crosslinks and reinforcing domains within the amorphous matrix, thereby enhancing load transfer efficiency and resistance to plastic deformation. Additionally, the thermal history at 125 °C facilitates polymer chain diffusion across FFF layer interfaces, improving inter-layer adhesion and mitigating internal residual stresses generated during the printing process. Decreasing Factors: The fused filament fabrication method inherently introduces micro-voids between raster lines and mechanical anisotropy, where inter-layer bonding strength is typically inferior to intra-layer strength, creating potential stress concentration sites under tensile loading. Furthermore, the absence of toughening additives in the chemical composition implies the material relies on the intrinsic brittleness of the semi-crystalline PLA matrix, which may limit plastic deformation capacity prior to failure. Dominant Factor: The semi-crystalline structure induced by the specific annealing history is the dominant factor governing the UTS behavior, as the matrix reinforcement provided by crystallinity and the improved inter-layer diffusion qualitatively outweigh the inherent porosity defects of the FFF process, establishing a strength profile significantly distinct from as-printed amorphous counterparts."
    },
    "analysis_without_hierarchical_structure": {
      "descriptive_text": "The sample consists of a polylactic acid homopolymer derived from lactic acid monomers. Specimens were fabricated using Fused Filament Fabrication printing to produce fully solid parts, followed by a thermal annealing treatment at 125 °C for 30 minutes. The ultimate tensile strength was subsequently characterized using a Shimadzu AG-X plus universal testing machine with a 10 kN load cell in accordance with the ASTM D638 Type IV standard.",
